Repository: faridbnv/h2c-materials

# Filament Atlas

**Live: [pdynamics.ca/h2c-materials](https://pdynamics.ca/h2c-materials/)** · one HTML page, with a page of its own for
each well-documented material beside it, that also runs offline from a file, with no server.

## What it is

Filament Atlas is a tool for a small engineering team choosing a 3D-printing filament for the team's Bambu Lab H2C
printer. It was the H2C Material Selector until 2026-10-16; the built file keeps that name. You say what a part must
do (survive 100 °C, be at least this stiff, be as light as possible), and it answers in two steps:

- **Which kinds of filament** (PLA, PETG, carbon-filled nylon and so on) can do it, and whether the H2C can print them.
- **Which products**, from which makers, pass: how to print each one, how it should be treated, and what its maker says
  about it.

Every number comes from a maker's data sheet or web page and can be traced back to its page. Where nothing is
published, the tool says so instead of guessing; a marked estimate is shown only where no product publishes a value. It
helps the team build a shortlist; the team confirms its final pick with its own test print. It is not a source of design
allowables, and it does not replace the product's own data sheet.

<!-- status:begin -->
<!-- Generated by npm run docs:status from dist/db.json and docs/audits/2026-10-17-data-review-fixes/blind-draw/verdicts-20261017.csv and docs/audits/2026-10-05-check-round-3/blind-draw/draw-b-verdicts-20261005.csv; edit scripts/docs-status.mjs, not this block. -->

## Where things stand (2026-10-17)

Exact, current counts are in [build/snapshot/counts.md](build/snapshot/counts.md), written by `npm run snapshot`.

- **What it holds.** About 1,100 products, 14,800 measured values and 2,000 source documents. The page lists 152
  materials: the 135 the H2C can print, which the tool judges, and 17 it shows only to say why they are out
  (high-temperature plastics such as PEEK and PEI that need a hotter printer, and metal or ceramic sintering filaments).
  76 materials have a page of their own: those with at least 3 products and 20 measured values, opened from the
  selector's drawer.
- **How accurate it is.** Records are checked by random samples read against their source pages. The latest, of 20
  records, found 1 with a wrong cell; earlier samples found 0 to 6, and each cause was fixed everywhere it occurred. A
  sealed sample of 100 of the records the answers rest on, drawn before a round read anything and read after its
  corrections, found 15 with a wrong cell, 2 of them in a cell that can change an answer. Every check so far was done by
  an AI; a person's spot-check is still to come.
- **What is still missing.** Makers rarely publish a heated-chamber temperature (unknown for about 300 products), drying
  (about 200), or, for some products, the nozzle or bed temperature (35 for the nozzle and 34 for the bed). Several
  hundred products publish no strength, stiffness or heat-resistance value. Reading the documents already held again
  will not close these: they need documents that print the values, or the makers.
- **What needs people, not code.** A person checking the values that decide answers, a trial with the team, and test
  prints.

# The V2 import's proposals, 2026-09-18 to 2026-09-25

> **Historical record** (2026-09-18): kept from an earlier stage of the project. It describes the tool and its data as they were then; numbers, rules and file names may have changed since. For where things stand now, read the [README](../../README.md) and [OPEN-PROBLEMS](../../docs/OPEN-PROBLEMS.md).

One JSON file per document and batch (`proposals/<batch>/<doc_key>.json`): what the sheet reader proposed from each
data sheet, the page and line of every row, the lines it skipped, and the review that accepted or rejected each row.
They lived in `docs/audits/2026-09-18-v2-import/proposals/` until 2026-09-25, when re-center phase 5 moved them here:
77 MB that nobody reads as documentation (`docs/audits/2026-09-25-re-center/REPORT.md`, phase 5).

**Since 2026-10-15 they are in the private evidence store, not here** (D138): 73 MB of working files the repository
carried for every clone. [PACKETS.md](PACKETS.md) says how to read one from git history or bring them all back
(`npm run packets -- --restore ingest-2026-09-18` puts them in `.cache/proposals/`, the import pipeline's proposals
folder), and [PACKETS.csv](PACKETS.csv) holds each file's size and SHA-256. Where they are restored, the batch
migrations (`archive/migrations/mNN-batch-*.mjs`) re-read them through `proposalsOf` in `scripts/ingest/apply.mjs`,
and the record tier's `source_facts` are the skipped lines mined from them (`scripts/data/record-tier.mjs`, D85);
without them `source_facts` is empty and the SQLite file says so. A new batch writes its proposals to
`.cache/proposals/` too (`scripts/ingest/context.mjs`). `prices/` stays here: the price batches read it.

File: archive/ingest-2026-09-18/proposals/b09-colorfabb/15a55de85f5e518c.json
{
  "version": 1,
  "generated": {
    "tool": "propose.mjs",
    "date": "2026-09-20"
  },
  "document": {
    "sha256": "15a55de85f5e518c31f535962f14fef1d9330d138d76733e74f5220c4ec92e69",
    "url": "https://downloads.colorfabb.com/public.php/dav/files/rtfDDRCa723Xdor/Technical%20Data%20Sheets/Co-Polyester/PET/TDS_PET_HIGH-SPEED-PRO.pdf",
    "pages": 2,
    "provider": "colorFabb",
    "manufacturer": "colorFabb",
    "docKey": "15a55de85f5e518c"
  },
  "identity": {
    "polymer": "PET",
    "modifier": "Unfilled / unspecified",
    "variantClass": "",
    "finish": "",
    "family": "PET Engineering",
    "hardness": null,
    "support": false,
    "signals": [
      "name: pet"
    ],
    "materialId": "M066",
    "materialName": "PET",
    "estimateIdentity": "PET",
    "confidence": 1,
    "needsRuling": false,
    "reasons": []
  },
  "source": {
    "row": {
      "SourceID": "R-COLORFABB-TDS-PET-HIGH-SPEED-PRO",
      "Publisher": "colorFabb",
      "Title": "Technical datasheet PET HIGH SPEED PRO",
      "Revision": "Not published",
      "Publication date": "Not published",
      "Access date": "2026-09-19",
      "Source class": "Manufacturer TDS",
      "Source note": "Not applicable",
      "Citation role": "cited",
      "URL": "https://downloads.colorfabb.com/public.php/dav/files/rtfDDRCa723Xdor/Technical%20Data%20Sheets/Co-Polyester/PET/TDS_PET_HIGH-SPEED-PRO.pdf",
      "Locator": "Document / product page",
      "Applicable grades": "${grade:main}",
      "Access state": "retrieved",
      "Access note": "Not applicable",
      "SHA256": "15a55de85f5e518c31f535962f14fef1d9330d138d76733e74f5220c4ec92e69"
    },
    "evidence": {
      "page": 1,
      "text": "Technical datasheet PET HIGH SPEED PRO"
    },
    "review": {
      "status": "proposed"
    }
  },
  "grades": [
    {
      "key": "main",
      "review": {
        "status": "accepted",
        "by": "claude-opus-5",
        "date": "2026-09-20",
        "note": "read against the page: the row states its property, its method, its condition and its unit, and the identity its sheet names"
      },
      "row": {
        "MaterialID": "M066",
        "Role": "procurement",
        "Status": "active",
        "Manufacturer": "colorFabb",
        "Product name": "PET HIGH SPEED PRO",
        "Shared formulation key": "R-COLORFABB-TDS-PET-HIGH-SPEED-PRO",
        "Composition / filler": "Not published",
        "Variant": "Not applicable",
        "Colour caveat": "Properties may vary by colour; use TDS scope",
        "Availability": "Not published",
        "Certification claims": "Version: v1.0 (p. 1, as printed; a typical value, not a certificate: verify grade, thickness and certificate)",
        "Selected-grade rationale": "Documented commercial formulation; traceable manufacturer evidence",
        "SourceID": "R-COLORFABB-TDS-PET-HIGH-SPEED-PRO",
        "Source locator": "TDS / official product page",
        "Diameter compatibility": "Check 1.75 mm variant; diameter is not part tolerance"
      },
      "evidence": {
        "page": 1,
        "text": "Technical datasheet PET HIGH SPEED PRO"
      }
    }
  ],
  "measurements": [
    {
      "id": "m01",
      "gradeKey": "main",
      "row": {
        "MaterialID": "M066",
        "GradeID": "",
        "Property": "Tensile modulus",
        "Raw value": "2080 MPa",
        "Raw unit": "MPa",
        "Raw numeric": "2080",
        "Raw uncertainty ±": "Not applicable",
        "Raw upper bound": "Not applicable",
        "Operator": "=",
        "Conversion factor": "0.001",
        "Normalized value": "2.08",
        "Normalized uncertainty ±": "Not applicable",
        "Normalized upper bound": "Not applicable",
        "Normalized unit": "GPa",
        "Data status": "Published value",
        "Specimen type": "Not published (do not assume printed)",
        "Direction": "Unstated",
        "Moisture condition": "Not published",
        "Moisture state": "not-stated",
        "Post-processing": "Not published",
        "Post-processing state": "not-stated",
        "Anneal °C": "Not applicable",
        "Anneal h": "Not applicable",
        "Test temperature": "Not published",
        "Standard / load": "ISO 527-1A",
        "Standards": "ISO 527",
        "Test load MPa": "Not applicable",
        "Notch": "Not applicable",
        "Specimen / print parameters": "Not published",
        "SourceID": "R-COLORFABB-TDS-PET-HIGH-SPEED-PRO",
        "Locator": "p. 1: Youngs Modulus Tensile, ISO 527-1A",
        "Notes": "Not applicable",
        "Parse review": "Not applicable"
      },
      "evidence": {
        "page": 1,
        "text": "Youngs Modulus Tensile, ISO 527-1A 2080 MPa"
      },
      "confidence": 1,
      "review": {
        "status": "accepted",
        "by": "claude-opus-5",
        "date": "2026-09-20",
        "note": "read against the page: the row states its property, its method, its condition and its unit, and the identity its sheet names"
      }
    },
    {
      "id": "m02",
      "gradeKey": "main",
      "row": {
        "MaterialID": "M066",
        "GradeID": "",
        "Property": "Tensile strength (endpoint unspecified)",
        "Raw value": "52,6 MPa",
        "Raw unit": "MPa",
        "Raw numeric": "52.6",
        "Raw uncertainty ±": "Not applicable",
        "Raw upper bound": "Not applicable",
        "Operator": "=",
        "Conversion factor": "1",
        "Normalized value": "52.6",
        "Normalized uncertainty ±": "Not applicable",
        "Normalized upper bound": "Not applicable",
        "Normalized unit": "MPa",
        "Data status": "Published value",
        "Specimen type": "Not published (do not assume printed)",
        "Direction": "Unstated",
        "Moisture condition": "Not published",
        "Moisture state": "not-stated",
        "Post-processing": "Not published",
        "Post-processing state": "not-stated",
        "Anneal °C": "Not applicable",
        "Anneal h": "Not applicable",
        "Test temperature": "Not published",
        "Standard / load": "ISO 527-1A",
        "Standards": "ISO 527",
        "Test load MPa": "Not applicable",
        "Notch": "Not applicable",
        "Specimen / print parameters": "Not published",
        "SourceID": "R-COLORFABB-TDS-PET-HIGH-SPEED-PRO",
        "Locator": "p. 1: Tensile Strength Tensile, ISO 527-1A",
        "Notes": "Not applicable",
        "Parse review": "Not applicable"
      },
      "evidence": {
        "page": 1,
        "text": "Tensile Strength Tensile, ISO 527-1A 52,6 MPa"
      },
      "confidence": 1,
      "review": {
        "status": "accepted",
        "by": "claude-opus-5",
        "date": "2026-09-20",
        "note": "read against the page: the row states its property, its method, its condition and its unit, and the identity its sheet names"
      }
    },
    {
      "id": "m03",
      "gradeKey": "main",
      "row": {
        "MaterialID": "M066",
        "GradeID": "",
        "Property": "Elongation at break",
        "Raw value": "8,6 %",
        "Raw unit": "%",
        "Raw numeric": "8.6",
        "Raw uncertainty ±": "Not applicable",
        "Raw upper bound": "Not applicable",
        "Operator": "=",
        "Conversion factor": "1",
        "Normalized value": "8.6",
        "Normalized uncertainty ±": "Not applicable",
        "Normalized upper bound": "Not applicable",
        "Normalized unit": "%",
        "Data status": "Published value",
        "Specimen type": "Not published (do not assume printed)",
        "Direction": "Unstated",
        "Moisture condition": "Not published",
        "Moisture state": "not-stated",
        "Post-processing": "Not published",
        "Post-processing state": "not-stated",
        "Anneal °C": "Not applicable",
        "Anneal h": "Not applicable",
        "Test temperature": "Not published",
        "Standard / load": "ISO 527-1A",
        "Standards": "ISO 527",
        "Test load MPa": "Not applicable",
        "Notch": "Not applicable",
        "Specimen / print parameters": "Not published",
        "SourceID": "R-COLORFABB-TDS-PET-HIGH-SPEED-PRO",
        "Locator": "p. 1: Elongation at break Tensile, ISO 527-1A",
        "Notes": "Not applicable",
        "Parse review": "Not applicable"
      },
      "evidence": {
        "page": 1,
        "text": "Elongation at break Tensile, ISO 527-1A 8,6 %"
      },
      "confidence": 1,
      "review": {
        "status": "accepted",
        "by": "claude-opus-5",
        "date": "2026-09-20",
        "note": "read against the page: the row states its property, its method, its condition and its unit, and the identity its sheet names"
      }
    },
    {
      "id": "m04",
      "gradeKey": "main",
      "row": {
        "MaterialID": "M066",
        "GradeID": "",
        "Property": "Flexural modulus",
        "Raw value": "2192 MPa",
        "Raw unit": "MPa",
        "Raw numeric": "2192",
        "Raw uncertainty ±": "Not applicable",
        "Raw upper bound": "Not applicable",
        "Operator": "=",
        "Conversion factor": "0.001",
        "Normalized value": "2.192",
        "Normalized uncertainty ±": "Not applicable",
        "Normalized upper bound": "Not applicable",
        "Normalized unit": "GPa",
        "Data status": "Published value",
        "Specimen type": "Not published (do not assume printed)",
        "Direction": "Unstated",
        "Moisture condition": "Not published",
        "Moisture state": "not-stated",
        "Post-processing": "Not published",
        "Post-processing state": "not-stated",
        "Anneal °C": "Not applicable",
        "Anneal h": "Not applicable",
        "Test temperature": "Not published",
        "Standard / load": "ISO 178",
        "Standards": "ISO 178",
        "Test load MPa": "Not applicable",
        "Notch": "Not applicable",
        "Specimen / print parameters": "Not published",
        "SourceID": "R-COLORFABB-TDS-PET-HIGH-SPEED-PRO",
        "Locator": "p. 1: Flexural Modulus Flexural, ISO 178",
        "Notes": "Not applicable",
        "Parse review": "Not applicable"
      },
      "evidence": {
        "page": 1,
        "text": "Flexural Modulus Flexural, ISO 178 2192 MPa"
      },
      "confidence": 1,
      "review": {
        "status": "accepted",
        "by": "claude-opus-5",
        "date": "2026-09-20",
        "note": "read against the page: the row states its property, its method, its condition and its unit, and the identity its sheet names"
      }
    },
    {
      "id": "m05",
      "gradeKey": "main",
      "row": {
        "MaterialID": "M066",
        "GradeID": "",
        "Property": "Flexural strength",
        "Raw value": "91,1 MPa",
        "Raw unit": "MPa",
        "Raw numeric": "91.1",
        "Raw uncertainty ±": "Not applicable",
        "Raw upper bound": "Not applicable",
        "Operator": "=",
        "Conversion factor": "1",
        "Normalized value": "91.1",
        "Normalized uncertainty ±": "Not applicable",
        "Normalized upper bound": "Not applicable",
        "Normalized unit": "MPa",
        "Data status": "Published value",
        "Specimen type": "Not published (do not assume printed)",
        "Direction": "Unstated",
        "Moisture condition": "Not published",
        "Moisture state": "not-stated",
        "Post-processing": "Not published",
        "Post-processing state": "not-stated",
        "Anneal °C": "Not applicable",
        "Anneal h": "Not applicable",
        "Test temperature": "Not published",
        "Standard / load": "ISO 178",
        "Standards": "ISO 178",
        "Test load MPa": "Not applicable",
        "Notch": "Not applicable",
        "Specimen / print parameters": "Not published",
        "SourceID": "R-COLORFABB-TDS-PET-HIGH-SPEED-PRO",
        "Locator": "p. 1: Flexural Strength Flexural, ISO 178",
        "Notes": "Not applicable",
        "Parse review": "Not applicable"
      },
      "evidence": {
        "page": 1,
        "text": "Flexural Strength Flexural, ISO 178 91,1 MPa"
      },
      "confidence": 1,
      "review": {
        "status": "accepted",
        "by": "claude-opus-5",
        "date": "2026-09-20",
        "note": "read against the page: the row states its property, its method, its condition and its unit, and the identity its sheet names"
      }
    },
    {
      "id": "m06",
      "gradeKey": "main",
      "row": {
        "MaterialID": "M066",
        "GradeID": "",
        "Property": "Charpy strength",
        "Raw value": "1,2 kJ/m2",
        "Raw unit": "kJ/m2",
        "Raw numeric": "1.2",
        "Raw uncertainty ±": "Not applicable",
        "Raw upper bound": "Not applicable",
        "Operator": "=",
        "Conversion factor": "1",
        "Normalized value": "1.2",
        "Normalized uncertainty ±": "Not applicable",
        "Normalized upper bound": "Not applicable",
        "Normalized unit": "kJ/m²",
        "Data status": "Published value",
        "Specimen type": "Not published (do not assume printed)",
        "Direction": "Not applicable",
        "Moisture condition": "Not published",
        "Moisture state": "not-stated",
        "Post-processing": "Not published",
        "Post-processing state": "not-stated",
        "Anneal °C": "Not applicable",
        "Anneal h": "Not applicable",
        "Test temperature": "Not published",
        "Standard / load": "ISO 179",
        "Standards": "ISO 179",
        "Test load MPa": "Not applicable",
        "Notch": "Notched",
        "Specimen / print parameters": "Not published",
        "SourceID": "R-COLORFABB-TDS-PET-HIGH-SPEED-PRO",
        "Locator": "p. 1: Impact Strength Charpy Notched, ISO 179",
        "Notes": "Not applicable",
        "Parse review": "Not applicable"
      },
      "evidence": {
        "page": 1,
        "text": "Impact Strength Charpy Notched, ISO 179 1,2 kJ/m2"
      },
      "confidence": 1,
      "review": {
        "status": "accepted",
        "by": "claude-opus-5",
        "date": "2026-09-20",
        "note": "read against the page: the row states its property, its method, its condition and its unit, and the identity its sheet names"
      }
    },
    {
      "id": "m07",
      "gradeKey": "main",
      "row": {
        "MaterialID": "M066",
        "GradeID": "",
        "Property": "Glass transition temperature",
        "Raw value": "67,6 °C",
        "Raw unit": "°C",
        "Raw numeric": "67.6",
        "Raw uncertainty ±": "Not applicable",
        "Raw upper bound": "Not applicable",
        "Operator": "=",
        "Conversion factor": "1",
        "Normalized value": "67.6",
        "Normalized uncertainty ±": "Not applicable",
        "Normalized upper bound": "Not applicable",
        "Normalized unit": "°C",
        "Data status": "Published value",
        "Specimen type": "Not published (do not assume printed)",
        "Direction": "Not applicable",
        "Moisture condition": "Not published",
        "Moisture state": "not-stated",
        "Post-processing": "Not published",
        "Post-processing state": "not-stated",
        "Anneal °C": "Not applicable",
        "Anneal h": "Not applicable",
        "Test temperature": "Not published",
        "Standard / load": "ISO 11357",
        "Standards": "ISO 11357",
        "Test load MPa": "Not applicable",
        "Notch": "Not applicable",
        "Specimen / print parameters": "Not published",
        "SourceID": "R-COLORFABB-TDS-PET-HIGH-SPEED-PRO",
        "Locator": "p. 1: Glass Transition Temp. DSC, ISO 11357",
        "Notes": "Not applicable",
        "Parse review": "Not applicable"
      },
      "evidence": {
        "page": 1,
        "text": "Glass Transition Temp. DSC, ISO 11357 67,6 ˚C"
      },
      "confidence": 1,
      "review": {
        "status": "accepted",
        "by": "claude-opus-5",
        "date": "2026-09-20",
        "note": "read against the page: the row states its property, its method, its condition and its unit, and the identity its sheet names"
      }
    }
  ],
  "profiles": [
    {
      "gradeKey": "main",
      "row": {
        "MaterialID": "M066",
        "GradeID": "",
        "Profile": "Manufacturer published guidance",
        "Nozzle °C": "230 - 260 °C",
        "Nozzle state": "range",
        "Nozzle min °C": "230",
        "Nozzle max °C": "260",
        "Nozzle requirement": "required",
        "Bed °C": "60 °C",
        "Bed state": "range",
        "Bed min °C": "60",
        "Bed max °C": "60",
        "Bed requirement": "required",
        "Chamber °C": "Not published",
        "Chamber state": "unknown",
        "Chamber min °C": "Not applicable",
        "Chamber max °C": "Not applicable",
        "Chamber requirement": "unknown",
        "Enclosure": "Not published",
        "Enclosure state": "unknown",
        "Plate": "Not published",
        "Drying": "Not published",
        "Drying state": "unknown",
        "Drying °C": "Not applicable",
        "Drying hours": "Not applicable",
        "Nozzle material": "Not published",
        "Nozzle diameter": "Not published",
        "Abrasion / clogging": "Not published",
        "Hardened nozzle": "Not published",
        "H2C left": "Verify exact grade/nozzle; no blanket approval",
        "H2C right": "Verify exact grade/nozzle; no blanket approval",
        "AMS 2 Pro": "Not verified for every grade",
        "AMS HT": "Not verified for every grade",
        "AMS published": "Not published",
        "Support pairing": "Not published",
        "Failure modes": "Not published",
        "SourceID": "R-COLORFABB-TDS-PET-HIGH-SPEED-PRO",
        "H2C SourceID": "H2C-WIKI",
        "Locator": "p. 2: Recommended printing settings",
        "Parse review": "Not applicable"
      },
      "notes": [
        {
          "Topic": "Adhesion / release",
          "Text": "spray (3D lac)"
        },
        {
          "Topic": "Cooling",
          "Text": "100 %"
        },
        {
          "Topic": "Speed",
          "Text": "260 mm/s"
        }
      ],
      "editorial": [],
      "evidence": {
        "page": 2,
        "text": "Nozzle Temp. 230 - 260 ˚C"
      },
      "review": {
        "status": "accepted",
        "by": "claude-opus-5",
        "date": "2026-09-20",
        "note": "read against the page: the row states its property, its method, its condition and its unit, and the identity its sheet names"
      }
    }
  ],
  "evidence": [],
  "headlines": [],
  "coverage": [],
  "settings": [
    {
      "page": 2,
      "field": "nozzle",
      "topic": "",
      "label": "Nozzle Temp",
      "raw": "230 - 260 °C",
      "fromBelow": false,
      "line": "Nozzle Temp. 230 - 260 ˚C"
    },
    {
      "page": 2,
      "field": "bed",
      "topic": "",
      "label": "Bed Temp",
      "raw": "60 °C",
      "fromBelow": false,
      "line": "Bed Temp. 60 ˚C"
    },
    {
      "page": 2,
      "field": "note",
      "topic": "Adhesion / release",
      "label": "Adhesion",
      "raw": "spray (3D lac)",
      "fromBelow": false,
      "line": "Bed / surface modification Adhesion spray (3D lac) -"
    },
    {
      "page": 2,
      "field": "note",
      "topic": "Cooling",
      "label": "Active cooling fan",
      "raw": "100 %",
      "fromBelow": false,
      "line": "Active cooling fan 100 %"
    },
    {
      "page": 2,
      "field": "note",
      "topic": "Speed",
      "label": "Print Speed",
      "raw": "260 mm/s",
      "fromBelow": false,
      "line": "Print Speed 260 mm/s"
    }
  ],
  "skipped": [
    {
      "page": 1,
      "text": "Date of issue: 07-09-2026",
      "reason": "no property and value this line states together"
    },
    {
      "page": 1,
      "text": "Version: v1.0",
      "reason": "no property and value this line states together"
    },
    {
      "page": 1,
      "text": "Melting Temp. DSC, ISO 11357 NA ˚C",
      "reason": "the sheet publishes no value for Melting temperature in this row: its value column prints \"NA\""
    },
    {
      "page": 1,
      "text": "Decomposition Temp. TGA, ISO 11358 NA ˚C",
      "reason": "the sheet publishes no value for Decomposition temperature in this row: its value column prints \"NA\""
    },
    {
      "page": 1,
      "text": "Heat Deflection Temp. HDT-B, ISO 75 NA ˚C",
      "reason": "the sheet publishes no value for HDT in this row: its value column prints \"NA\""
    },
    {
      "page": 1,
      "text": "ISO 1133-A",
      "reason": "the line names Melt mass-flow rate and states no value in a unit the database keeps it in (g/10 min)"
    },
    {
      "page": 1,
      "text": "colorFabb B.V. T +31 (0)77 – 4664015 KvK nr: 53498607",
      "reason": "no property and value this line states together"
    },
    {
      "page": 1,
      "text": "Bremweg 7 F +31 (0)77 – 3971414 VAT nr: NL850902770B01",
      "reason": "no property and value this line states together"
    },
    {
      "page": 1,
      "text": "5951 DK Belfeld E sales@colorfabb.com IBAN:",
      "reason": "no property and value this line states together"
    },
    {
      "page": 1,
      "text": "The Netherlands I colorfabb.com NL54RABO0151849188",
      "reason": "no property and value this line states together"
    },
    {
      "page": 1,
      "text": "BIC: RABONL2U",
      "reason": "no property and value this line states together"
    },
    {
      "page": 1,
      "text": "Melt Flow Index MFI, (285˚C/2.16 kg), NA g/10min",
      "reason": "the sheet publishes no value for Melt mass-flow rate in this row: its value column prints \"NA\""
    },
    {
      "page": 2,
      "text": "Date of issue: 07-09-2026",
      "reason": "no property and value this line states together"
    },
    {
      "page": 2,
      "text": "Version: v1.0",
      "reason": "no property and value this line states together"
    },
    {
      "page": 2,
      "text": "Diameter 1,75 mm",
      "reason": "no property and value this line states together"
    },
    {
      "page": 2,
      "text": "Max. roundness deviation ± 0,03 mm",
      "reason": "no property and value this line states together"
    },
    {
      "page": 2,
      "text": "The reported properties are an average of a batch of 3D specimens.",
      "reason": "in the printing guide, naming no setting the lexicon knows"
    },
    {
      "page": 2,
      "text": "The specimens have been printed in XY plane, using 0,2 mm layer height, 100% infill, 0,4 mm nozzle,",
      "reason": "in the printing guide, naming no setting the lexicon knows"
    },
    {
      "page": 2,
      "text": "240˚C nozzle temperature and 60˚C bed temperature.",
      "reason": "in the printing guide, naming no setting the lexicon knows"
    },
    {
      "page": 2,
      "text": "colorFabb B.V. T +31 (0)77 – 4664015 KvK nr: 53498607",
      "reason": "in the printing guide, naming no setting the lexicon knows"
    },
    {
      "page": 2,
      "text": "Bremweg 7 F +31 (0)77 – 3971414 VAT nr: NL850902770B01",
      "reason": "in the printing guide, naming no setting the lexicon knows"
    },
    {
      "page": 2,
      "text": "5951 DK Belfeld E sales@colorfabb.com IBAN:",
      "reason": "in the printing guide, naming no setting the lexicon knows"
    },
    {
      "page": 2,
      "text": "The Netherlands I colorfabb.com NL54RABO0151849188",
      "reason": "in the printing guide, naming no setting the lexicon knows"
    },
    {
      "page": 2,
      "text": "BIC: RABONL2U",
      "reason": "no property and value this line states together"
    }
  ],
  "review": {
    "status": "reviewed",
    "by": "claude-opus-5",
    "date": "2026-09-20"
  }
}

File: archive/ingest-2026-09-18/proposals/b09-colorfabb/1709b41726be75b0.json
{
  "version": 1,
  "generated": {
    "tool": "propose.mjs",
    "date": "2026-09-20"
  },
  "document": {
    "sha256": "1709b41726be75b08f98ff9a919db731a55eeaa1b58c9ab7509a3935725957c2",
    "url": "https://downloads.colorfabb.com/public.php/dav/files/rtfDDRCa723Xdor/Technical%20Data%20Sheets/ASA/colorFabb%20LW-ASA/TDS_E%20colorFabb%20LW-ASA.pdf",
    "pages": 2,
    "provider": "colorFabb",
    "manufacturer": "colorFabb",
    "docKey": "1709b41726be75b0"
  },
  "identity": {
    "polymer": "ASA",
    "modifier": "Foaming",
    "variantClass": "",
    "finish": "",
    "family": "ASA",
    "hardness": null,
    "support": false,
    "signals": [
      "name: asa",
      "filler: lightweight"
    ],
    "materialId": "M032",
    "materialName": "ASA Aero",
    "estimateIdentity": "ASA",
    "confidence": 1,
    "needsRuling": false,
    "reasons": []
  },
  "source": {
    "row": {
      "SourceID": "R-COLORFABB-TDS-E-colorFabb-LW-ASA",
      "Publisher": "colorFabb",
      "Title": "Technical datasheet Light Weight ASA (LW-ASA)",
      "Revision": "Not published",
      "Publication date": "Not published",
      "Access date": "2026-09-19",
      "Source class": "Manufacturer TDS",
      "Source note": "Not applicable",
      "Citation role": "cited",
      "URL": "https://downloads.colorfabb.com/public.php/dav/files/rtfDDRCa723Xdor/Technical%20Data%20Sheets/ASA/colorFabb%20LW-ASA/TDS_E%20colorFabb%20LW-ASA.pdf",
      "Locator": "Document / product page",
      "Applicable grades": "${grade:main}",
      "Access state": "retrieved",
      "Access note": "Not applicable",
      "SHA256": "1709b41726be75b08f98ff9a919db731a55eeaa1b58c9ab7509a3935725957c2"
    },
    "evidence": {
      "page": 1,
      "text": "Technical datasheet Light Weight ASA (LW-ASA)"
    },
    "review": {
      "status": "proposed"
    }
  },
  "grades": [
    {
      "key": "main",
      "review": {
        "status": "accepted",
        "by": "claude-opus-5",
        "date": "2026-09-20",
        "note": "read against the page: the row states its property, its method, its condition and its unit, and the identity its sheet names"
      },
      "row": {
        "MaterialID": "M032",
        "Role": "procurement",
        "Status": "active",
        "Manufacturer": "colorFabb",
        "Product name": "Light Weight ASA (LW-ASA)",
        "Shared formulation key": "R-COLORFABB-TDS-E-colorFabb-LW-ASA",
        "Composition / filler": "Not published",
        "Variant": "Not applicable",
        "Colour caveat": "Properties may vary by colour; use TDS scope",
        "Availability": "Not published",
        "Certification claims": "Version: v1.0 (p. 1, as printed; a typical value, not a certificate: verify grade, thickness and certificate)",
        "Selected-grade rationale": "Documented commercial formulation; traceable manufacturer evidence",
        "SourceID": "R-COLORFABB-TDS-E-colorFabb-LW-ASA",
        "Source locator": "TDS / official product page",
        "Diameter compatibility": "Check 1.75 mm variant; diameter is not part tolerance"
      },
      "evidence": {
        "page": 1,
        "text": "Technical datasheet Light Weight ASA (LW-ASA)"
      }
    }
  ],
  "measurements": [
    {
      "id": "m01",
      "gradeKey": "main",
      "row": {
        "MaterialID": "M032",
        "GradeID": "",
        "Property": "Tensile modulus",
        "Raw value": "824 MPa",
        "Raw unit": "MPa",
        "Raw numeric": "824",
        "Raw uncertainty ±": "Not applicable",
        "Raw upper bound": "Not applicable",
        "Operator": "=",
        "Conversion factor": "0.001",
        "Normalized value": "0.824",
        "Normalized uncertainty ±": "Not applicable",
        "Normalized upper bound": "Not applicable",
        "Normalized unit": "GPa",
        "Data status": "Published value",
        "Specimen type": "Not published (do not assume printed)",
        "Direction": "Unstated",
        "Moisture condition": "Not published",
        "Moisture state": "not-stated",
        "Post-processing": "Not published",
        "Post-processing state": "not-stated",
        "Anneal °C": "Not applicable",
        "Anneal h": "Not applicable",
        "Test temperature": "Not published",
        "Standard / load": "ISO 527-1A",
        "Standards": "ISO 527",
        "Test load MPa": "Not applicable",
        "Notch": "Not applicable",
        "Specimen / print parameters": "Not published",
        "SourceID": "R-COLORFABB-TDS-E-colorFabb-LW-ASA",
        "Locator": "p. 1: Youngs Modulus Tensile, ISO 527-1A",
        "Notes": "Not applicable",
        "Parse review": "Not applicable"
      },
      "evidence": {
        "page": 1,
        "text": "Youngs Modulus Tensile, ISO 527-1A 824 MPa"
      },
      "confidence": 1,
      "review": {
        "status": "accepted",
        "by": "claude-opus-5",
        "date": "2026-09-20",
        "note": "read against the page: the row states its property, its method, its condition and its unit, and the identity its sheet names"
      }
    },
    {
      "id": "m02",
      "gradeKey": "main",
      "row": {
        "MaterialID": "M032",
        "GradeID": "",
        "Property": "Tensile strength (endpoint unspecified)",
        "Raw value": "11.5 MPa",
        "Raw unit": "MPa",
        "Raw numeric": "11.5",
        "Raw uncertainty ±": "Not applicable",
        "Raw upper bound": "Not applicable",
        "Operator": "=",
        "Conversion factor": "1",
        "Normalized value": "11.5",
        "Normalized uncertainty ±": "Not applicable",
        "Normalized upper bound": "Not applicable",
        "Normalized unit": "MPa",
        "Data status": "Published value",
        "Specimen type": "Not published (do not assume printed)",
        "Direction": "Unstated",
        "Moisture condition": "Not published",
        "Moisture state": "not-stated",
        "Post-processing": "Not published",
        "Post-processing state": "not-stated",
        "Anneal °C": "Not applicable",
        "Anneal h": "Not applicable",
        "Test temperature": "Not published",
        "Standard / load": "ISO 527-1A",
        "Standards": "ISO 527",
        "Test load MPa": "Not applicable",
        "Notch": "Not applicable",
        "Specimen / print parameters": "Not published",
        "SourceID": "R-COLORFABB-TDS-E-colorFabb-LW-ASA",
        "Locator": "p. 1: Tensile Strength Tensile, ISO 527-1A",
        "Notes": "Not applicable",
        "Parse review": "Not applicable"
      },
      "evidence": {
        "page": 1,
        "text": "Tensile Strength Tensile, ISO 527-1A 11.5 MPa"
      },
      "confidence": 1,
      "review": {
        "status": "accepted",
        "by": "claude-opus-5",
        "date": "2026-09-20",
        "note": "read against the page: the row states its property, its method, its condition and its unit, and the identity its sheet names"
      }
    },
    {
      "id": "m03",
      "gradeKey": "main",
      "row": {
        "MaterialID": "M032",
        "GradeID": "",
        "Property": "Elongation at break",
        "Raw value": "3.9 %",
        "Raw unit": "%",
        "Raw numeric": "3.9",
        "Raw uncertainty ±": "Not applicable",
        "Raw upper bound": "Not applicable",
        "Operator": "=",
        "Conversion factor": "1",
        "Normalized value": "3.9",
        "Normalized uncertainty ±": "Not applicable",
        "Normalized upper bound": "Not applicable",
        "Normalized unit": "%",
        "Data status": "Published value",
        "Specimen type": "Not published (do not assume printed)",
        "Direction": "Unstated",
        "Moisture condition": "Not published",
        "Moisture state": "not-stated",
        "Post-processing": "Not published",
        "Post-processing state": "not-stated",
        "Anneal °C": "Not applicable",
        "Anneal h": "Not applicable",
        "Test temperature": "Not published",
        "Standard / load": "ISO 527-1A",
        "Standards": "ISO 527",
        "Test load MPa": "Not applicable",
        "Notch": "Not applicable",
        "Specimen / print parameters": "Not published",
        "SourceID": "R-COLORFABB-TDS-E-colorFabb-LW-ASA",
        "Locator": "p. 1: Elongation at break Tensile, ISO 527-1A",
        "Notes": "Not applicable",
        "Parse review": "Not applicable"
      },
      "evidence": {
        "page": 1,
        "text": "Elongation at break Tensile, ISO 527-1A 3.9 %"
      },
      "confidence": 1,
      "review": {
        "status": "accepted",
        "by": "claude-opus-5",
        "date": "2026-09-20",
        "note": "read against the page: the row states its property, its method, its condition and its unit, and the identity its sheet names"
      }
    },
    {
      "id": "m04",
      "gradeKey": "main",
      "row": {
        "MaterialID": "M032",
        "GradeID": "",
        "Property": "Flexural modulus",
        "Raw value": "769 MPa",
        "Raw unit": "MPa",
        "Raw numeric": "769",
        "Raw uncertainty ±": "Not applicable",
        "Raw upper bound": "Not applicable",
        "Operator": "=",
        "Conversion factor": "0.001",
        "Normalized value": "0.769",
        "Normalized uncertainty ±": "Not applicable",
        "Normalized upper bound": "Not applicable",
        "Normalized unit": "GPa",
        "Data status": "Published value",
        "Specimen type": "Not published (do not assume printed)",
        "Direction": "Unstated",
        "Moisture condition": "Not published",
        "Moisture state": "not-stated",
        "Post-processing": "Not published",
        "Post-processing state": "not-stated",
        "Anneal °C": "Not applicable",
        "Anneal h": "Not applicable",
        "Test temperature": "Not published",
        "Standard / load": "ISO 178",
        "Standards": "ISO 178",
        "Test load MPa": "Not applicable",
        "Notch": "Not applicable",
        "Specimen / print parameters": "Not published",
        "SourceID": "R-COLORFABB-TDS-E-colorFabb-LW-ASA",
        "Locator": "p. 1: Flexural Modulus Flexural, ISO 178",
        "Notes": "Not applicable",
        "Parse review": "Not applicable"
      },
      "evidence": {
        "page": 1,
        "text": "Flexural Modulus Flexural, ISO 178 769 MPa"
      },
      "confidence": 1,
      "review": {
        "status": "accepted",
        "by": "claude-opus-5",
        "date": "2026-09-20",
        "note": "read against the page: the row states its property, its method, its condition and its unit, and the identity its sheet names"
      }
    },
    {
      "id": "m05",
      "gradeKey": "main",
      "row": {
        "MaterialID": "M032",
        "GradeID": "",
        "Property": "Flexural strength",
        "Raw value": "20.7 MPa",
        "Raw unit": "MPa",
        "Raw numeric": "20.7",
        "Raw uncertainty ±": "Not applicable",
        "Raw upper bound": "Not applicable",
        "Operator": "=",
        "Conversion factor": "1",
        "Normalized value": "20.7",
        "Normalized uncertainty ±": "Not applicable",
        "Normalized upper bound": "Not applicable",
        "Normalized unit": "MPa",
        "Data status": "Published value",
        "Specimen type": "Not published (do not assume printed)",
        "Direction": "Unstated",
        "Moisture condition": "Not published",
        "Moisture state": "not-stated",
        "Post-processing": "Not published",
        "Post-processing state": "not-stated",
        "Anneal °C": "Not applicable",
        "Anneal h": "Not applicable",
        "Test temperature": "Not published",
        "Standard / load": "ISO 178",
        "Standards": "ISO 178",
        "Test load MPa": "Not applicable",
        "Notch": "Not applicable",
        "Specimen / print parameters": "Not published",
        "SourceID": "R-COLORFABB-TDS-E-colorFabb-LW-ASA",
        "Locator": "p. 1: Flexural Strength Flexural, ISO 178",
        "Notes": "Not applicable",
        "Parse review": "Not applicable"
      },
      "evidence": {
        "page": 1,
        "text": "Flexural Strength Flexural, ISO 178 20.7 MPa"
      },
      "confidence": 1,
      "review": {
        "status": "accepted",
        "by": "claude-opus-5",
        "date": "2026-09-20",
        "note": "read against the page: the row states its property, its method, its condition and its unit, and the identity its sheet names"
      }
    },
    {
      "id": "m06",
      "gradeKey": "main",
      "row": {
        "MaterialID": "M032",
        "GradeID": "",
        "Property": "Charpy strength",
        "Raw value": "1.31 kJ/m2",
        "Raw unit": "kJ/m2",
        "Raw numeric": "1.31",
        "Raw uncertainty ±": "Not applicable",
        "Raw upper bound": "Not applicable",
        "Operator": "=",
        "Conversion factor": "1",
        "Normalized value": "1.31",
        "Normalized uncertainty ±": "Not applicable",
        "Normalized upper bound": "Not applicable",
        "Normalized unit": "kJ/m²",
        "Data status": "Published value",
        "Specimen type": "Not published (do not assume printed)",
        "Direction": "Not applicable",
        "Moisture condition": "Not published",
        "Moisture state": "not-stated",
        "Post-processing": "Not published",
        "Post-processing state": "not-stated",
        "Anneal °C": "Not applicable",
        "Anneal h": "Not applicable",
        "Test temperature": "Not published",
        "Standard / load": "ISO 179",
        "Standards": "ISO 179",
        "Test load MPa": "Not applicable",
        "Notch": "Not published",
        "Specimen / print parameters": "Not published",
        "SourceID": "R-COLORFABB-TDS-E-colorFabb-LW-ASA",
        "Locator": "p. 1: Impact Strength Charpy Notch, ISO 179",
        "Notes": "Not applicable",
        "Parse review": "Not applicable"
      },
      "evidence": {
        "page": 1,
        "text": "Impact Strength Charpy Notch, ISO 179 1.31 kJ/m2"
      },
      "confidence": 1,
      "review": {
        "status": "accepted",
        "by": "claude-opus-5",
        "date": "2026-09-20",
        "note": "read against the page: the row states its property, its method, its condition and its unit, and the identity its sheet names"
      }
    },
    {
      "id": "m07",
      "gradeKey": "main",
      "row": {
        "MaterialID": "M032",
        "GradeID": "",
        "Property": "Tensile modulus",
        "Raw value": "2200 MPa",
        "Raw unit": "MPa",
        "Raw numeric": "2200",
        "Raw uncertainty ±": "Not applicable",
        "Raw upper bound": "Not applicable",
        "Operator": "=",
        "Conversion factor": "0.001",
        "Normalized value": "2.2",
        "Normalized uncertainty ±": "Not applicable",
        "Normalized upper bound": "Not applicable",
        "Normalized unit": "GPa",
        "Data status": "Published value",
        "Specimen type": "Not published (do not assume printed)",
        "Direction": "Unstated",
        "Moisture condition": "Not published",
        "Moisture state": "not-stated",
        "Post-processing": "Not published",
        "Post-processing state": "not-stated",
        "Anneal °C": "Not applicable",
        "Anneal h": "Not applicable",
        "Test temperature": "Not published",
        "Standard / load": "ISO 527-1A",
        "Standards": "ISO 527",
        "Test load MPa": "Not applicable",
        "Notch": "Not applicable",
        "Specimen / print parameters": "Not published",
        "SourceID": "R-COLORFABB-TDS-E-colorFabb-LW-ASA",
        "Locator": "p. 1: Youngs Modulus Tensile, ISO 527-1A",
        "Notes": "Not applicable",
        "Parse review": "Not applicable"
      },
      "evidence": {
        "page": 1,
        "text": "Youngs Modulus Tensile, ISO 527-1A 2200 MPa"
      },
      "confidence": 1,
      "review": {
        "status": "accepted",
        "by": "claude-opus-5",
        "date": "2026-09-20",
        "note": "read against the page: the row states its property, its method, its condition and its unit, and the identity its sheet names"
      }
    },
    {
      "id": "m08",
      "gradeKey": "main",
      "row": {
        "MaterialID": "M032",
        "GradeID": "",
        "Property": "Tensile strength (endpoint unspecified)",
        "Raw value": "50 MPa",
        "Raw unit": "MPa",
        "Raw numeric": "50",
        "Raw uncertainty ±": "Not applicable",
        "Raw upper bound": "Not applicable",
        "Operator": "=",
        "Conversion factor": "1",
        "Normalized value": "50",
        "Normalized uncertainty ±": "Not applicable",
        "Normalized upper bound": "Not applicable",
        "Normalized unit": "MPa",
        "Data status": "Published value",
        "Specimen type": "Not published (do not assume printed)",
        "Direction": "Unstated",
        "Moisture condition": "Not published",
        "Moisture state": "not-stated",
        "Post-processing": "Not published",
        "Post-processing state": "not-stated",
        "Anneal °C": "Not applicable",
        "Anneal h": "Not applicable",
        "Test temperature": "Not published",
        "Standard / load": "ISO 527-1A",
        "Standards": "ISO 527",
        "Test load MPa": "Not applicable",
        "Notch": "Not applicable",
        "Specimen / print parameters": "Not published",
        "SourceID": "R-COLORFABB-TDS-E-colorFabb-LW-ASA",
        "Locator": "p. 1: Tensile Strength Tensile, ISO 527-1A",
        "Notes": "Not applicable",
        "Parse review": "Not applicable"
      },
      "evidence": {
        "page": 1,
        "text": "Tensile Strength Tensile, ISO 527-1A 50 MPa"
      },
      "confidence": 1,
      "review": {
        "status": "accepted",
        "by": "claude-opus-5",
        "date": "2026-09-20",
        "note": "read against the page: the row states its property, its method, its condition and its unit, and the identity its sheet names"
      }
    },
    {
      "id": "m09",
      "gradeKey": "main",
      "row": {
        "MaterialID": "M032",
        "GradeID": "",
        "Property": "Elongation at break",
        "Raw value": "20 %",
        "Raw unit": "%",
        "Raw numeric": "20",
        "Raw uncertainty ±": "Not applicable",
        "Raw upper bound": "Not applicable",
        "Operator": "=",
        "Conversion factor": "1",
        "Normalized value": "20",
        "Normalized uncertainty ±": "Not applicable",
        "Normalized upper bound": "Not applicable",
        "Normalized unit": "%",
        "Data status": "Published value",
        "Specimen type": "Not published (do not assume printed)",
        "Direction": "Unstated",
        "Moisture condition": "Not published",
        "Moisture state": "not-stated",
        "Post-processing": "Not published",
        "Post-processing state": "not-stated",
        "Anneal °C": "Not applicable",
        "Anneal h": "Not applicable",
        "Test temperature": "Not published",
        "Standard / load": "ISO 527-1A",
        "Standards": "ISO 527",
        "Test load MPa": "Not applicable",
        "Notch": "Not applicable",
        "Specimen / print parameters": "Not published",
        "SourceID": "R-COLORFABB-TDS-E-colorFabb-LW-ASA",
        "Locator": "p. 1: Elongation at break Tensile, ISO 527-1A",
        "Notes": "Not applicable",
        "Parse review": "Not applicable"
      },
      "evidence": {
        "page": 1,
        "text": "Elongation at break Tensile, ISO 527-1A 20 %"
      },
      "confidence": 1,
      "review": {
        "status": "accepted",
        "by": "claude-opus-5",
        "date": "2026-09-20",
        "note": "read against the page: the row states its property, its method, its condition and its unit, and the identity its sheet names"
      }
    },
    {
      "id": "m10",
      "gradeKey": "main",
      "row": {
        "MaterialID": "M032",
        "GradeID": "",
        "Property": "Flexural modulus",
        "Raw value": "2300 MPa",
        "Raw unit": "MPa",
        "Raw numeric": "2300",
        "Raw uncertainty ±": "Not applicable",
        "Raw upper bound": "Not applicable",
        "Operator": "=",
        "Conversion factor": "0.001",
        "Normalized value": "2.3",
        "Normalized uncertainty ±": "Not applicable",
        "Normalized upper bound": "Not applicable",
        "Normalized unit": "GPa",
        "Data status": "Published value",
        "Specimen type": "Not published (do not assume printed)",
        "Direction": "Unstated",
        "Moisture condition": "Not published",
        "Moisture state": "not-stated",
        "Post-processing": "Not published",
        "Post-processing state": "not-stated",
        "Anneal °C": "Not applicable",
        "Anneal h": "Not applicable",
        "Test temperature": "Not published",
        "Standard / load": "ISO 178",
        "Standards": "ISO 178",
        "Test load MPa": "Not applicable",
        "Notch": "Not applicable",
        "Specimen / print parameters": "Not published",
        "SourceID": "R-COLORFABB-TDS-E-colorFabb-LW-ASA",
        "Locator": "p. 1: Flexural Modulus Flexural, ISO 178",
        "Notes": "Not applicable",
        "Parse review": "Not applicable"
      },
      "evidence": {
        "page": 1,
        "text": "Flexural Modulus Flexural, ISO 178 2300 MPa"
      },
      "confidence": 1,
      "review": {
        "status": "accepted",
        "by": "claude-opus-5",
        "date": "2026-09-20",
        "note": "read against the page: the row states its property, its method, its condition and its unit, and the identity its sheet names"
      }
    },
    {
      "id": "m11",
      "gradeKey": "main",
      "row": {
        "MaterialID": "M032",
        "GradeID": "",
        "Property": "HDT",
        "Raw value": "93 °C",
        "Raw unit": "°C",
        "Raw numeric": "93",
        "Raw uncertainty ±": "Not applicable",
        "Raw upper bound": "Not applicable",
        "Operator": "=",
        "Conversion factor": "1",
        "Normalized value": "93",
        "Normalized uncertainty ±": "Not applicable",
        "Normalized upper bound": "Not applicable",
        "Normalized unit": "°C",
        "Data status": "Published value",
        "Specimen type": "Not published (do not assume printed)",
        "Direction": "Not applicable",
        "Moisture condition": "Not published",
        "Moisture state": "not-stated",
        "Post-processing": "Not published",
        "Post-processing state": "not-stated",
        "Anneal °C": "Not applicable",
        "Anneal h": "Not applicable",
        "Test temperature": "Not published",
        "Standard / load": "ISO 75",
        "Standards": "ISO 75",
        "Test load MPa": "Not published",
        "Notch": "Not applicable",
        "Specimen / print parameters": "Not published",
        "SourceID": "R-COLORFABB-TDS-E-colorFabb-LW-ASA",
        "Locator": "p. 1: Heat Deflection Temp. HDT-B, ISO 75",
        "Notes": "Not applicable",
        "Parse review": "Not applicable"
      },
      "evidence": {
        "page": 1,
        "text": "Heat Deflection Temp. HDT-B, ISO 75 93 ˚C"
      },
      "confidence": 1,
      "review": {
        "status": "accepted",
        "by": "claude-opus-5",
        "date": "2026-09-20",
        "note": "read against the page: the row states its property, its method, its condition and its unit, and the identity its sheet names"
      }
    }
  ],
  "profiles": [
    {
      "gradeKey": "main",
      "row": {
        "MaterialID": "M032",
        "GradeID": "",
        "Profile": "Manufacturer published guidance",
        "Nozzle °C": "240-260 °C",
        "Nozzle state": "range",
        "Nozzle min °C": "240",
        "Nozzle max °C": "260",
        "Nozzle requirement": "required",
        "Bed °C": "90-100 °C",
        "Bed state": "range",
        "Bed min °C": "90",
        "Bed max °C": "100",
        "Bed requirement": "required",
        "Chamber °C": "Not published",
        "Chamber state": "unknown",
        "Chamber min °C": "Not applicable",
        "Chamber max °C": "Not applicable",
        "Chamber requirement": "unknown",
        "Enclosure": "Not published",
        "Enclosure state": "unknown",
        "Plate": "Not published",
        "Drying": "Not published",
        "Drying state": "unknown",
        "Drying °C": "Not applicable",
        "Drying hours": "Not applicable",
        "Nozzle material": "Not published",
        "Nozzle diameter": "Not published",
        "Abrasion / clogging": "Not published",
        "Hardened nozzle": "Not published",
        "H2C left": "Verify exact grade/nozzle; no blanket approval",
        "H2C right": "Verify exact grade/nozzle; no blanket approval",
        "AMS 2 Pro": "Not verified for every grade",
        "AMS HT": "Not verified for every grade",
        "AMS published": "Not published",
        "Support pairing": "Not published",
        "Failure modes": "Not published",
        "SourceID": "R-COLORFABB-TDS-E-colorFabb-LW-ASA",
        "H2C SourceID": "H2C-WIKI",
        "Locator": "p. 2: Recommended printing settings",
        "Parse review": "Not applicable"
      },
      "notes": [
        {
          "Topic": "Cooling",
          "Text": "0-50 %"
        },
        {
          "Topic": "Speed",
          "Text": "30-50 mm/s"
        }
      ],
      "editorial": [],
      "evidence": {
        "page": 2,
        "text": "Nozzle Temp. ˚C 240-260"
      },
      "review": {
        "status": "accepted",
        "by": "claude-opus-5",
        "date": "2026-09-20",
        "note": "read against the page: the row states its property, its method, its condition and its unit, and the identity its sheet names"
      }
    }
  ],
  "evidence": [],
  "headlines": [],
  "coverage": [],
  "settings": [
    {
      "page": 2,
      "field": "nozzle",
      "topic": "",
      "label": "Nozzle Temp",
      "raw": "240-260 °C",
      "fromBelow": false,
      "line": "Nozzle Temp. ˚C 240-260"
    },
    {
      "page": 2,
      "field": "bed",
      "topic": "",
      "label": "Bed Temp",
      "raw": "90-100 °C",
      "fromBelow": false,
      "line": "Bed Temp. ˚C 90-100"
    },
    {
      "page": 2,
      "field": "note",
      "topic": "Cooling",
      "label": "Active cooling fan",
      "raw": "0-50 %",
      "fromBelow": false,
      "line": "Active cooling fan % 0-50**"
    },
    {
      "page": 2,
      "field": "note",
      "topic": "Speed",
      "label": "Print Speed",
      "raw": "30-50 mm/s",
      "fromBelow": false,
      "line": "Print Speed mm/s 30-50"
    }
  ],
  "skipped": [
    {
      "page": 1,
      "text": "Date of issue: November 2024",
      "reason": "no property and value this line states together"
    },
    {
      "page": 1,
      "text": "Version: v1.0",
      "reason": "no property and value this line states together"
    },
    {
      "page": 1,
      "text": "colorFabb LW-ASA is a high quality expanding ASA 3D printing filament. The active foaming",
      "reason": "no property and value this line states together"
    },
    {
      "page": 1,
      "text": "technology can be used to achieve light weight, low density ASA parts. At around 230ºC this material",
      "reason": "no property and value this line states together"
    },
    {
      "page": 1,
      "text": "will start foaming, increasing its volume by nearly 2,5 times. Users can decrease material flow by 60%",
      "reason": "no property and value this line states together"
    },
    {
      "page": 1,
      "text": "stability and high temperature resistance of 96ºC.",
      "reason": "no property and value this line states together"
    },
    {
      "page": 1,
      "text": "250°C; 60%",
      "reason": "no property and value this line states together"
    },
    {
      "page": 1,
      "text": "Flexural Strength Flexural, ISO 178 80 kJ/m2",
      "reason": "the line names Flexural strength and states no value in a unit the database keeps it in (MPa)"
    },
    {
      "page": 1,
      "text": "Izod Impact Strength Izod Notch, ISO 180 140 g/cm3",
      "reason": "the line names Izod impact strength and states no value in a unit the database keeps it in (kJ/m²; J/m)"
    },
    {
      "page": 1,
      "text": "Density ISO 1183 1.07",
      "reason": "the line names Density and states no value in a unit the database keeps it in (kg/m³)"
    },
    {
      "page": 1,
      "text": "Glass Transition Temp. DSC, ISO 11357 N/A ˚C",
      "reason": "the sheet publishes no value for Glass transition temperature in this row: its value column prints \"N/A\""
    },
    {
      "page": 1,
      "text": "Melting Temp. DSC, ISO 11357 N/A ˚C",
      "reason": "the sheet publishes no value for Melting temperature in this row: its value column prints \"N/A\""
    },
    {
      "page": 1,
      "text": "Decomposition Temp. TGA, ISO 11358 N/A ˚C",
      "reason": "the sheet publishes no value for Decomposition temperature in this row: its value column prints \"N/A\""
    },
    {
      "page": 1,
      "text": "ISO 1133-A",
      "reason": "the line names Melt mass-flow rate and states no value in a unit the database keeps it in (g/10 min)"
    },
    {
      "page": 1,
      "text": "Melt Flow Index MFI, (210˚C/2.16 kg), N/A g/10min",
      "reason": "the sheet publishes no value for Melt mass-flow rate in this row: its value column prints \"N/A\""
    },
    {
      "page": 1,
      "text": "Melt Flow Index MFI, (190˚C/1,16 kg), N/A g/10 min",
      "reason": "the sheet publishes no value for Melt mass-flow rate in this row: its value column prints \"N/A\""
    },
    {
      "page": 1,
      "text": "ISO 1133-A",
      "reason": "no property and value this line states together"
    },
    {
      "page": 1,
      "text": "colorFabb B.V. T +31 (0)77 – 4664015 KvK nr: 53498607",
      "reason": "no property and value this line states together"
    },
    {
      "page": 1,
      "text": "Bremweg 7 F +31 (0)77 – 3971414 VAT nr: NL850902770B01",
      "reason": "no property and value this line states together"
    },
    {
      "page": 1,
      "text": "5951 DK Belfeld E sales@colorfabb.com IBAN:",
      "reason": "no property and value this line states together"
    },
    {
      "page": 1,
      "text": "The Netherlands I colorfabb.com NL54RABO0151849188",
      "reason": "no property and value this line states together"
    },
    {
      "page": 1,
      "text": "BIC: RABONL2U",
      "reason": "no property and value this line states together"
    },
    {
      "page": 2,
      "text": "Date of issue: November 2024",
      "reason": "no property and value this line states together"
    },
    {
      "page": 2,
      "text": "Version: v1.0",
      "reason": "no property and value this line states together"
    },
    {
      "page": 2,
      "text": "Diameter mm 1.75 2.85",
      "reason": "properties.csv carries no property for \"Diameter\""
    },
    {
      "page": 2,
      "text": "Max. roundness deviation mm ± 0.05 ± 0.1",
      "reason": "no property and value this line states together"
    },
    {
      "page": 2,
      "text": "Net. Filament weight g 650 650",
      "reason": "properties.csv carries no property for \"Net. Filament weight\" (g)"
    },
    {
      "page": 2,
      "text": "The reported properties are an average of a batch of 3D specimens.",
      "reason": "in the printing guide, naming no setting the lexicon knows"
    },
    {
      "page": 2,
      "text": "The specimens have been printed in XY plane, using 0.15 mm layer height, 100% infill, 0,4 mm nozzle,",
      "reason": "in the printing guide, naming no setting the lexicon knows"
    },
    {
      "page": 2,
      "text": "260 ˚C nozzle temperature and 100˚C bed temperature.",
      "reason": "in the printing guide, naming no setting the lexicon knows"
    },
    {
      "page": 2,
      "text": "colorFabb B.V. T +31 (0)77 – 4664015 KvK nr: 53498607",
      "reason": "in the printing guide, naming no setting the lexicon knows"
    },
    {
      "page": 2,
      "text": "Bremweg 7 F +31 (0)77 – 3971414 VAT nr: NL850902770B01",
      "reason": "in the printing guide, naming no setting the lexicon knows"
    },
    {
      "page": 2,
      "text": "5951 DK Belfeld E sales@colorfabb.com IBAN:",
      "reason": "in the printing guide, naming no setting the lexicon knows"
    },
    {
      "page": 2,
      "text": "The Netherlands I colorfabb.com NL54RABO0151849188",
      "reason": "in the printing guide, naming no setting the lexicon knows"
    },
    {
      "page": 2,
      "text": "BIC: RABONL2U",
      "reason": "no property and value this line states together"
    }
  ],
  "review": {
    "status": "reviewed",
    "by": "claude-opus-5",
    "date": "2026-09-20"
  },
  "acceptances": [
    {
      "row": "m01",
      "code": "MEAS-PHYSICS-WINDOW",
      "field": "Normalized value",
      "reason": "colorFabb's Light Weight ASA (LW-ASA) publishes 824 MPa for this row (ISO 527-1A). Tensile modulus 0.824 GPa on a amorphous compound material is below 1.2, which is surprising: the window is drawn from what this database has seen of that class, and this sheet is a product of it. The value is recorded as printed and backs no headline it could not.",
      "by": "claude-opus-5",
      "date": "2026-09-20"
    },
    {
      "row": "m02",
      "code": "MEAS-PHYSICS-WINDOW",
      "field": "Normalized value",
      "reason": "colorFabb's Light Weight ASA (LW-ASA) publishes 11.5 MPa for this row (ISO 527-1A). Tensile strength (endpoint unspecified) 11.5 MPa on a amorphous compound material is below 15, which is surprising: the window is drawn from what this database has seen of that class, and this sheet is a product of it. The value is recorded as printed and backs no headline it could not.",
      "by": "claude-opus-5",
      "date": "2026-09-20"
    },
    {
      "row": "m04",
      "code": "MEAS-PHYSICS-WINDOW",
      "field": "Normalized value",
      "reason": "colorFabb's Light Weight ASA (LW-ASA) publishes 769 MPa for this row (ISO 178). Flexural modulus 0.769 GPa on a amorphous compound material is below 1.2, which is surprising: the window is drawn from what this database has seen of that class, and this sheet is a product of it. The value is recorded as printed and backs no headline it could not.",
      "by": "claude-opus-5",
      "date": "2026-09-20"
    },
    {
      "row": "m06",
      "code": "MEAS-PHYSICS-WINDOW",
      "field": "Normalized value",
      "reason": "colorFabb's Light Weight ASA (LW-ASA) publishes 1.31 kJ/m2 for this row (ISO 179). Charpy strength 1.31 kJ/m² on a amorphous compound material is below 2, which is surprising: the window is drawn from what this database has seen of that class, and this sheet is a product of it. The value is recorded as printed and backs no headline it could not.",
      "by": "claude-opus-5",
      "date": "2026-09-20"
    }
  ]
}
