Repository: faridbnv/h2c-materials

# The V2 import's proposals, 2026-09-18 to 2026-09-25

> **Historical record** (2026-09-18): kept from an earlier stage of the project. It describes the tool and its data as they were then; numbers, rules and file names may have changed since. For where things stand now, read the [README](../../README.md) and [OPEN-PROBLEMS](../../docs/OPEN-PROBLEMS.md).

One JSON file per document and batch (`proposals/<batch>/<doc_key>.json`): what the sheet reader proposed from each
data sheet, the page and line of every row, the lines it skipped, and the review that accepted or rejected each row.

File: archive/ingest-2026-09-18/proposals/b09-colorfabb/48d452d467ccb220.json
{
  "version": 1,
  "generated": {
    "tool": "propose.mjs",
    "date": "2026-09-20"
  },
  "document": {
    "sha256": "48d452d467ccb220bf754fa9e21e74b2ab72f94e896eece5ace228820758ffe8",
    "url": "https://downloads.colorfabb.com/public.php/dav/files/rtfDDRCa723Xdor/Technical%20Data%20Sheets/TPU/colorFabb%20varioShore%20TPU%2095A/TDS__varioShore%20TPU%2095A.pdf",
    "pages": 2,
    "provider": "colorFabb",
    "manufacturer": "colorFabb",
    "docKey": "48d452d467ccb220"
  },
  "identity": {
    "polymer": "TPU",
    "modifier": "Unfilled / unspecified",
    "variantClass": "",
    "finish": "",
    "family": "Flexible Elastomers",
    "hardness": null,
    "support": false,
    "signals": [
      "name: tpu"
    ],
    "materialId": "M039",
    "materialName": "TPU",
    "estimateIdentity": "TPU",
    "confidence": 1,
    "needsRuling": false,
    "reasons": []
  },
  "source": {
    "row": {
      "SourceID": "R-COLORFABB-TDS-varioShore-TPU-95A",
      "Publisher": "colorFabb",
      "Title": "Technical datasheet varioShore TPU",
      "Revision": "Not published",
      "Publication date": "Not published",
      "Access date": "2026-09-19",
      "Source class": "Manufacturer TDS",
      "Source note": "Not applicable",
      "Citation role": "cited",
      "URL": "https://downloads.colorfabb.com/public.php/dav/files/rtfDDRCa723Xdor/Technical%20Data%20Sheets/TPU/colorFabb%20varioShore%20TPU%2095A/TDS__varioShore%20TPU%2095A.pdf",
      "Locator": "Document / product page",
      "Applicable grades": "${grade:main}",
      "Access state": "retrieved",
      "Access note": "Not applicable",
      "SHA256": "48d452d467ccb220bf754fa9e21e74b2ab72f94e896eece5ace228820758ffe8"
    },
    "evidence": {
      "page": 1,
      "text": "Technical datasheet varioShore TPU"
    },
    "review": {
      "status": "proposed"
    }
  },
  "grades": [
    {
      "key": "main",
      "review": {
        "status": "accepted",
        "by": "claude-opus-5",
        "date": "2026-09-20",
        "note": "read against the page: the row states its property, its method, its condition and its unit, and the identity its sheet names"
      },
      "row": {
        "MaterialID": "M039",
        "Role": "procurement",
        "Status": "active",
        "Manufacturer": "colorFabb",
        "Product name": "varioShore TPU",
        "Shared formulation key": "R-COLORFABB-TDS-varioShore-TPU-95A",
        "Composition / filler": "Not published",
        "Variant": "Not applicable",
        "Colour caveat": "Properties may vary by colour; use TDS scope",
        "Availability": "Not published",
        "Certification claims": "Version: v1.0 (p. 1, as printed; a typical value, not a certificate: verify grade, thickness and certificate)",
        "Selected-grade rationale": "Documented commercial formulation; traceable manufacturer evidence",
        "SourceID": "R-COLORFABB-TDS-varioShore-TPU-95A",
        "Source locator": "TDS / official product page",
        "Diameter compatibility": "Check 1.75 mm variant; diameter is not part tolerance"
      },
      "evidence": {
        "page": 1,
        "text": "Technical datasheet varioShore TPU"
      }
    }
  ],
  "measurements": [
    {
      "id": "m01",
      "gradeKey": "main",
      "row": {
        "MaterialID": "M039",
        "GradeID": "",
        "Property": "Charpy strength",
        "Raw value": "4020 kJ/m2",
        "Raw unit": "kJ/m2",
        "Raw numeric": "4020",
        "Raw uncertainty ±": "Not applicable",
        "Raw upper bound": "Not applicable",
        "Operator": "=",
        "Conversion factor": "1",
        "Normalized value": "4020",
        "Normalized uncertainty ±": "Not applicable",
        "Normalized upper bound": "Not applicable",
        "Normalized unit": "kJ/m²",
        "Data status": "Published value",
        "Specimen type": "Not published (do not assume printed)",
        "Direction": "Not applicable",
        "Moisture condition": "Not published",
        "Moisture state": "not-stated",
        "Post-processing": "Not published",
        "Post-processing state": "not-stated",
        "Anneal °C": "Not applicable",
        "Anneal h": "Not applicable",
        "Test temperature": "Not published",
        "Standard / load": "ISO 179",
        "Standards": "ISO 179",
        "Test load MPa": "Not applicable",
        "Notch": "Not published",
        "Specimen / print parameters": "Not published",
        "SourceID": "R-COLORFABB-TDS-varioShore-TPU-95A",
        "Locator": "p. 1: Impact Strength Charpy Notch, ISO 179",
        "Notes": "Not applicable",
        "Parse review": "Not applicable"
      },
      "evidence": {
        "page": 1,
        "text": "Impact Strength Charpy Notch, ISO 179 40 20 kJ/m2"
      },
      "confidence": 1,
      "review": {
        "status": "accepted",
        "by": "claude-opus-5",
        "date": "2026-09-20",
        "note": "read against the page: the row states its property, its method, its condition and its unit, and the identity its sheet names"
      }
    },
    {
      "id": "m02",
      "gradeKey": "main",
      "row": {
        "MaterialID": "M039",
        "GradeID": "",
        "Property": "Tensile strength (endpoint unspecified)",
        "Raw value": "59 MPa",
        "Raw unit": "MPa",
        "Raw numeric": "59",
        "Raw uncertainty ±": "Not applicable",
        "Raw upper bound": "Not applicable",
        "Operator": "=",
        "Conversion factor": "1",
        "Normalized value": "59",
        "Normalized uncertainty ±": "Not applicable",
        "Normalized upper bound": "Not applicable",
        "Normalized unit": "MPa",
        "Data status": "Published value",
        "Specimen type": "Not published (do not assume printed)",
        "Direction": "Unstated",
        "Moisture condition": "Not published",
        "Moisture state": "not-stated",
        "Post-processing": "Not published",
        "Post-processing state": "not-stated",
        "Anneal °C": "Not applicable",
        "Anneal h": "Not applicable",
        "Test temperature": "Not published",
        "Standard / load": "ISO 527-1A",
        "Standards": "ISO 527",
        "Test load MPa": "Not applicable",
        "Notch": "Not applicable",
        "Specimen / print parameters": "Not published",
        "SourceID": "R-COLORFABB-TDS-varioShore-TPU-95A",
        "Locator": "p. 1: Tensile Strength Tensile, ISO 527-1A",
        "Notes": "Not applicable",
        "Parse review": "Not applicable"
      },
      "evidence": {
        "page": 1,
        "text": "Tensile Strength Tensile, ISO 527-1A 59 MPa"
      },
      "confidence": 1,
      "review": {
        "status": "accepted",
        "by": "claude-opus-5",
        "date": "2026-09-20",
        "note": "read against the page: the row states its property, its method, its condition and its unit, and the identity its sheet names"
      }
    },
    {
      "id": "m03",
      "gradeKey": "main",
      "row": {
        "MaterialID": "M039",
        "GradeID": "",
        "Property": "Elongation at break",
        "Raw value": "490 %",
        "Raw unit": "%",
        "Raw numeric": "490",
        "Raw uncertainty ±": "Not applicable",
        "Raw upper bound": "Not applicable",
        "Operator": "=",
        "Conversion factor": "1",
        "Normalized value": "490",
        "Normalized uncertainty ±": "Not applicable",
        "Normalized upper bound": "Not applicable",
        "Normalized unit": "%",
        "Data status": "Published value",
        "Specimen type": "Not published (do not assume printed)",
        "Direction": "Unstated",
        "Moisture condition": "Not published",
        "Moisture state": "not-stated",
        "Post-processing": "Not published",
        "Post-processing state": "not-stated",
        "Anneal °C": "Not applicable",
        "Anneal h": "Not applicable",
        "Test temperature": "Not published",
        "Standard / load": "ISO 527-1A",
        "Standards": "ISO 527",
        "Test load MPa": "Not applicable",
        "Notch": "Not applicable",
        "Specimen / print parameters": "Not published",
        "SourceID": "R-COLORFABB-TDS-varioShore-TPU-95A",
        "Locator": "p. 1: Elongation at break Tensile, ISO 527-1A",
        "Notes": "Not applicable",
        "Parse review": "Not applicable"
      },
      "evidence": {
        "page": 1,
        "text": "Elongation at break Tensile, ISO 527-1A 490 %"
      },
      "confidence": 1,
      "review": {
        "status": "accepted",
        "by": "claude-opus-5",
        "date": "2026-09-20",
        "note": "read against the page: the row states its property, its method, its condition and its unit, and the identity its sheet names"
      }
    },
    {
      "id": "m04",
      "gradeKey": "main",
      "row": {
        "MaterialID": "M039",
        "GradeID": "",
        "Property": "Density",
        "Raw value": "1,2 g/cm3",
        "Raw unit": "g/cm3",
        "Raw numeric": "1.2",
        "Raw uncertainty ±": "Not applicable",
        "Raw upper bound": "Not applicable",
        "Operator": "=",
        "Conversion factor": "1000",
        "Normalized value": "1200",
        "Normalized uncertainty ±": "Not applicable",
        "Normalized upper bound": "Not applicable",
        "Normalized unit": "kg/m³",
        "Data status": "Published value",
        "Specimen type": "Not published (density specimen form not explicitly established)",
        "Direction": "Not applicable",
        "Moisture condition": "Not published",
        "Moisture state": "not-stated",
        "Post-processing": "Not published",
        "Post-processing state": "not-stated",
        "Anneal °C": "Not applicable",
        "Anneal h": "Not applicable",
        "Test temperature": "Not published",
        "Standard / load": "ISO 1183",
        "Standards": "ISO 1183",
        "Test load MPa": "Not applicable",
        "Notch": "Not applicable",
        "Specimen / print parameters": "Not published",
        "SourceID": "R-COLORFABB-TDS-varioShore-TPU-95A",
        "Locator": "p. 1: Density ISO 1183",
        "Notes": "Not applicable",
        "Parse review": "Not applicable"
      },
      "evidence": {
        "page": 1,
        "text": "Density ISO 1183 1,2 g/cm3"
      },
      "confidence": 1,
      "review": {
        "status": "accepted",
        "by": "claude-opus-5",
        "date": "2026-09-20",
        "note": "read against the page: the row states its property, its method, its condition and its unit, and the identity its sheet names"
      }
    },
    {
      "id": "m05",
      "gradeKey": "main",
      "row": {
        "MaterialID": "M039",
        "GradeID": "",
        "Property": "Hardness",
        "Raw value": "92",
        "Raw unit": "Shore A",
        "Raw numeric": "92",
        "Raw uncertainty ±": "Not applicable",
        "Raw upper bound": "Not applicable",
        "Operator": "=",
        "Conversion factor": "1",
        "Normalized value": "92",
        "Normalized uncertainty ±": "Not applicable",
        "Normalized upper bound": "Not applicable",
        "Normalized unit": "Shore A",
        "Data status": "Published value",
        "Specimen type": "Not published (do not assume printed)",
        "Direction": "Not applicable",
        "Moisture condition": "Not published",
        "Moisture state": "not-stated",
        "Post-processing": "Not published",
        "Post-processing state": "not-stated",
        "Anneal °C": "Not applicable",
        "Anneal h": "Not applicable",
        "Test temperature": "Not published",
        "Standard / load": "ASTM D-2240",
        "Standards": "ASTM D2240",
        "Test load MPa": "Not applicable",
        "Notch": "Not applicable",
        "Specimen / print parameters": "Not published",
        "SourceID": "R-COLORFABB-TDS-varioShore-TPU-95A",
        "Locator": "p. 1: Hardness Shore A, ASTM D-2240",
        "Notes": "Not applicable",
        "Parse review": "Not applicable"
      },
      "evidence": {
        "page": 1,
        "text": "Hardness Shore A, ASTM D-2240 92"
      },
      "confidence": 1,
      "review": {
        "status": "accepted",
        "by": "claude-opus-5",
        "date": "2026-09-20",
        "note": "read against the page: the row states its property, its method, its condition and its unit, and the identity its sheet names"
      }
    },
    {
      "id": "m06",
      "gradeKey": "main",
      "row": {
        "MaterialID": "M039",
        "GradeID": "",
        "Property": "Glass transition temperature",
        "Raw value": "-20 °C",
        "Raw unit": "°C",
        "Raw numeric": "-20",
        "Raw uncertainty ±": "Not applicable",
        "Raw upper bound": "Not applicable",
        "Operator": "=",
        "Conversion factor": "1",
        "Normalized value": "-20",
        "Normalized uncertainty ±": "Not applicable",
        "Normalized upper bound": "Not applicable",
        "Normalized unit": "°C",
        "Data status": "Published value",
        "Specimen type": "Not published (do not assume printed)",
        "Direction": "Not applicable",
        "Moisture condition": "Not published",
        "Moisture state": "not-stated",
        "Post-processing": "Not published",
        "Post-processing state": "not-stated",
        "Anneal °C": "Not applicable",
        "Anneal h": "Not applicable",
        "Test temperature": "Not published",
        "Standard / load": "ISO 11357",
        "Standards": "ISO 11357",
        "Test load MPa": "Not applicable",
        "Notch": "Not applicable",
        "Specimen / print parameters": "Not published",
        "SourceID": "R-COLORFABB-TDS-varioShore-TPU-95A",
        "Locator": "p. 1: Glass Transition Temp. DSC, ISO 11357",
        "Notes": "Not applicable",
        "Parse review": "Not applicable"
      },
      "evidence": {
        "page": 1,
        "text": "Glass Transition Temp. DSC, ISO 11357 -20 ˚C"
      },
      "confidence": 1,
      "review": {
        "status": "accepted",
        "by": "claude-opus-5",
        "date": "2026-09-20",
        "note": "read against the page: the row states its property, its method, its condition and its unit, and the identity its sheet names"
      }
    },
    {
      "id": "m07",
      "gradeKey": "main",
      "row": {
        "MaterialID": "M039",
        "GradeID": "",
        "Property": "Melting temperature",
        "Raw value": "130 °C",
        "Raw unit": "°C",
        "Raw numeric": "130",
        "Raw uncertainty ±": "Not applicable",
        "Raw upper bound": "Not applicable",
        "Operator": "=",
        "Conversion factor": "1",
        "Normalized value": "130",
        "Normalized uncertainty ±": "Not applicable",
        "Normalized upper bound": "Not applicable",
        "Normalized unit": "°C",
        "Data status": "Published value",
        "Specimen type": "Not published (do not assume printed)",
        "Direction": "Not applicable",
        "Moisture condition": "Not published",
        "Moisture state": "not-stated",
        "Post-processing": "Not published",
        "Post-processing state": "not-stated",
        "Anneal °C": "Not applicable",
        "Anneal h": "Not applicable",
        "Test temperature": "Not published",
        "Standard / load": "ISO 11357",
        "Standards": "ISO 11357",
        "Test load MPa": "Not applicable",
        "Notch": "Not applicable",
        "Specimen / print parameters": "Not published",
        "SourceID": "R-COLORFABB-TDS-varioShore-TPU-95A",
        "Locator": "p. 1: Melting Temp. DSC, ISO 11357",
        "Notes": "Not applicable",
        "Parse review": "Not applicable"
      },
      "evidence": {
        "page": 1,
        "text": "Melting Temp. DSC, ISO 11357 130 ˚C"
      },
      "confidence": 1,
      "review": {
        "status": "accepted",
        "by": "claude-opus-5",
        "date": "2026-09-20",
        "note": "read against the page: the row states its property, its method, its condition and its unit, and the identity its sheet names"
      }
    }
  ],
  "profiles": [
    {
      "gradeKey": "main",
      "row": {
        "MaterialID": "M039",
        "GradeID": "",
        "Profile": "Manufacturer published guidance",
        "Nozzle °C": "195-260 °C",
        "Nozzle state": "range",
        "Nozzle min °C": "195",
        "Nozzle max °C": "260",
        "Nozzle requirement": "required",
        "Bed °C": "50-60 °C",
        "Bed state": "range",
        "Bed min °C": "50",
        "Bed max °C": "60",
        "Bed requirement": "required",
        "Chamber °C": "Not published",
        "Chamber state": "unknown",
        "Chamber min °C": "Not applicable",
        "Chamber max °C": "Not applicable",
        "Chamber requirement": "unknown",
        "Enclosure": "Not published",
        "Enclosure state": "unknown",
        "Plate": "Not published",
        "Drying": "Not published",
        "Drying state": "unknown",
        "Drying °C": "Not applicable",
        "Drying hours": "Not applicable",
        "Nozzle material": "Not published",
        "Nozzle diameter": "Not published",
        "Abrasion / clogging": "Not published",
        "Hardened nozzle": "Not published",
        "H2C left": "Verify exact grade/nozzle; no blanket approval",
        "H2C right": "Verify exact grade/nozzle; no blanket approval",
        "AMS 2 Pro": "Not verified for every grade",
        "AMS HT": "Not verified for every grade",
        "AMS published": "Not published",
        "Support pairing": "Not published",
        "Failure modes": "Not published",
        "SourceID": "R-COLORFABB-TDS-varioShore-TPU-95A",
        "H2C SourceID": "H2C-WIKI",
        "Locator": "p. 2: Recommended printing settings",
        "Parse review": "Not applicable"
      },
      "notes": [
        {
          "Topic": "Speed",
          "Text": "40-100 mm/s"
        }
      ],
      "editorial": [],
      "evidence": {
        "page": 2,
        "text": "Nozzle Temp. ˚C 195-260"
      },
      "review": {
        "status": "accepted",
        "by": "claude-opus-5",
        "date": "2026-09-20",
        "note": "read against the page: the row states its property, its method, its condition and its unit, and the identity its sheet names"
      }
    }
  ],
  "evidence": [],
  "headlines": [],
  "coverage": [],
  "settings": [
    {
      "page": 2,
      "field": "nozzle",
      "topic": "",
      "label": "Nozzle Temp",
      "raw": "195-260 °C",
      "fromBelow": false,
      "line": "Nozzle Temp. ˚C 195-260"
    },
    {
      "page": 2,
      "field": "bed",
      "topic": "",
      "label": "Bed Temp",
      "raw": "50-60 °C",
      "fromBelow": false,
      "line": "Bed Temp. ˚C 50-60"
    },
    {
      "page": 2,
      "field": "note",
      "topic": "Speed",
      "label": "Print Speed",
      "raw": "40-100 mm/s",
      "fromBelow": false,
      "line": "Print Speed mm/s 40-100"
    }
  ],
  "skipped": [
    {
      "page": 1,
      "text": "Date of issue: November 28 , 2023",
      "reason": "no property and value this line states together"
    },
    {
      "page": 1,
      "text": "Version: v1.0",
      "reason": "no property and value this line states together"
    },
    {
      "page": 1,
      "text": "colorFabb varioShore TPU is a high quality, expanding, 3D printable TPU filament. varioShore TPU has",
      "reason": "no property and value this line states together"
    },
    {
      "page": 1,
      "text": "a Shore Hardness of 92A. This special formulation has an active foaming technology to achieve light",
      "reason": "no property and value this line states together"
    },
    {
      "page": 1,
      "text": "At roughly 230°C, the foaming technology is activated, expanding the material up to 1,6x its volume.",
      "reason": "no property and value this line states together"
    },
    {
      "page": 1,
      "text": "Users can lower the flow rate (60-70%) to achieve light weight parts, or use the foaming properties to",
      "reason": "no property and value this line states together"
    },
    {
      "page": 1,
      "text": "210˚C; 230°C;",
      "reason": "no property and value this line states together"
    },
    {
      "page": 1,
      "text": "100% 70%",
      "reason": "no property and value this line states together"
    },
    {
      "page": 1,
      "text": "Youngs Modulus Tensile, ISO 527-1A 50 40 MPa",
      "reason": "the row states 2 values in columns of its own (50, 40) and the sheet says in its heading what each column is; which of them is this material's is a ruling, not a reading"
    },
    {
      "page": 1,
      "text": "Tensile Strength Tensile, ISO 527-1A 24 12 MPa",
      "reason": "the row states 2 values in columns of its own (24, 12) and the sheet says in its heading what each column is; which of them is this material's is a ruling, not a reading"
    },
    {
      "page": 1,
      "text": "Elongation at break Tensile, ISO 527-1A 465 450 %",
      "reason": "the row states 2 values in columns of its own (465, 450) and the sheet says in its heading what each column is; which of them is this material's is a ruling, not a reading"
    },
    {
      "page": 1,
      "text": "Flexural Modulus Flexural, ISO 178 50 40 MPa",
      "reason": "the row states 2 values in columns of its own (50, 40) and the sheet says in its heading what each column is; which of them is this material's is a ruling, not a reading"
    },
    {
      "page": 1,
      "text": "Flexural Strength Flexural, ISO 178 3 2 MPa",
      "reason": "the row states 2 values in columns of its own (3, 2) and the sheet says in its heading what each column is; which of them is this material's is a ruling, not a reading"
    },
    {
      "page": 1,
      "text": "Youngs Modulus Tensile, ISO 527-1A - MPa",
      "reason": "the sheet publishes no value for Tensile modulus in this row: its value column prints \"-\""
    },
    {
      "page": 1,
      "text": "Flexural Strength Flexural, ISO 178 N/A MPa",
      "reason": "the sheet publishes no value for Flexural strength in this row: its value column prints \"N/A\""
    },
    {
      "page": 1,
      "text": "Charpy Impact Charpy Notch, ISO 179 N/A kJ/m2",
      "reason": "the line names Charpy strength and states no value in a unit the database keeps it in (kJ/m²)"
    },
    {
      "page": 1,
      "text": "Decomposition Temp. TGA, ISO 11358 N/A ˚C",
      "reason": "the sheet publishes no value for Decomposition temperature in this row: its value column prints \"N/A\""
    },
    {
      "page": 1,
      "text": "Heat Deflection Temp. HDT-B, ISO 75 N/A ˚C",
      "reason": "the sheet publishes no value for HDT in this row: its value column prints \"N/A\""
    },
    {
      "page": 1,
      "text": "ISO 1133-A",
      "reason": "the line names Melt mass-flow rate and states no value in a unit the database keeps it in (g/10 min)"
    },
    {
      "page": 1,
      "text": "Melt Flow Index MFI, (210˚C/2.16 kg), N/A g/10min",
      "reason": "the sheet publishes no value for Melt mass-flow rate in this row: its value column prints \"N/A\""
    },
    {
      "page": 1,
      "text": "Melt Flow Index MFI, (190˚C/1,16 kg), N/A g/10 min",
      "reason": "the sheet publishes no value for Melt mass-flow rate in this row: its value column prints \"N/A\""
    },
    {
      "page": 1,
      "text": "ISO 1133-A",
      "reason": "no property and value this line states together"
    },
    {
      "page": 1,
      "text": "colorFabb B.V. T +31 (0)77 – 4664015 KvK nr: 53498607",
      "reason": "no property and value this line states together"
    },
    {
      "page": 1,
      "text": "Bremweg 7 F +31 (0)77 – 3971414 VAT nr: NL850902770B01",
      "reason": "no property and value this line states together"
    },
    {
      "page": 1,
      "text": "5951 DK Belfeld E sales@colorfabb.com IBAN:",
      "reason": "no property and value this line states together"
    },
    {
      "page": 1,
      "text": "The Netherlands I colorfabb.com NL54RABO0151849188",
      "reason": "no property and value this line states together"
    },
    {
      "page": 1,
      "text": "BIC: RABONL2U",
      "reason": "no property and value this line states together"
    },
    {
      "page": 2,
      "text": "Date of issue: November 28 , 2023",
      "reason": "no property and value this line states together"
    },
    {
      "page": 2,
      "text": "Version: v1.0",
      "reason": "no property and value this line states together"
    },
    {
      "page": 2,
      "text": "Diameter mm 1.75 2.85",
      "reason": "properties.csv carries no property for \"Diameter\""
    },
    {
      "page": 2,
      "text": "Max. roundness deviation mm ± 0.05 ± 0.1",
      "reason": "no property and value this line states together"
    },
    {
      "page": 2,
      "text": "Net. Filament weight g 750 750",
      "reason": "properties.csv carries no property for \"Net. Filament weight\" (g)"
    },
    {
      "page": 2,
      "text": "The reported properties are an average of a batch of 3D specimens.",
      "reason": "in the printing guide, naming no setting the lexicon knows"
    },
    {
      "page": 2,
      "text": "The specimens have been printed in XY plane, using 0.15 mm layer height, 100% infill, 0,4 mm nozzle,",
      "reason": "in the printing guide, naming no setting the lexicon knows"
    },
    {
      "page": 2,
      "text": "200-250°C nozzle temperature and 50˚C bed temperature.",
      "reason": "in the printing guide, naming no setting the lexicon knows"
    },
    {
      "page": 2,
      "text": "colorFabb B.V. T +31 (0)77 – 4664015 KvK nr: 53498607",
      "reason": "in the printing guide, naming no setting the lexicon knows"
    },
    {
      "page": 2,
      "text": "Bremweg 7 F +31 (0)77 – 3971414 VAT nr: NL850902770B01",
      "reason": "in the printing guide, naming no setting the lexicon knows"
    },
    {
      "page": 2,
      "text": "5951 DK Belfeld E sales@colorfabb.com IBAN:",
      "reason": "in the printing guide, naming no setting the lexicon knows"
    },
    {
      "page": 2,
      "text": "The Netherlands I colorfabb.com NL54RABO0151849188",
      "reason": "in the printing guide, naming no setting the lexicon knows"
    },
    {
      "page": 2,
      "text": "BIC: RABONL2U",
      "reason": "no property and value this line states together"
    }
  ],
  "review": {
    "status": "reviewed",
    "by": "claude-opus-5",
    "date": "2026-09-20"
  },
  "acceptances": [
    {
      "row": "m01",
      "code": "MEAS-PHYSICS-WINDOW",
      "field": "Normalized value",
      "reason": "colorFabb's varioShore TPU publishes 4020 kJ/m2 for this row (ISO 179). Charpy strength 4020 kJ/m² on a elastomer unfilled material is above 400, which is impossible: the window is drawn from what this database has seen of that class, and this sheet is a product of it. The value is recorded as printed and backs no headline it could not.",
      "by": "claude-opus-5",
      "date": "2026-09-20"
    }
  ]
}
