Repository: faridbnv/h2c-materials

# The V2 import's proposals, 2026-09-18 to 2026-09-25

> **Historical record** (2026-09-18): kept from an earlier stage of the project. It describes the tool and its data as they were then; numbers, rules and file names may have changed since. For where things stand now, read the [README](../../README.md) and [OPEN-PROBLEMS](../../docs/OPEN-PROBLEMS.md).

One JSON file per document and batch (`proposals/<batch>/<doc_key>.json`): what the sheet reader proposed from each
data sheet, the page and line of every row, the lines it skipped, and the review that accepted or rejected each row.

File: archive/ingest-2026-09-18/proposals/b09-colorfabb/6ee0f30f73a8b0f3.json
{
  "version": 1,
  "generated": {
    "tool": "propose.mjs",
    "date": "2026-09-20"
  },
  "document": {
    "sha256": "6ee0f30f73a8b0f39d0b4d6810702249b726dea59b9471b4dc1bf46f3ae2b18f",
    "url": "https://ninjatek.com/wp-content/uploads/colorFabb_ASA_TDS.pdf",
    "pages": 1,
    "provider": "NinjaTek",
    "manufacturer": "colorFabb",
    "docKey": "https://ninjatek.com/wp-content/uploads/colorFabb_ASA_TDS.pdf"
  },
  "identity": {
    "polymer": "ASA",
    "modifier": "Unfilled / unspecified",
    "variantClass": "",
    "finish": "",
    "family": "ASA",
    "hardness": null,
    "support": false,
    "signals": [
      "name: asa"
    ],
    "materialId": "M031",
    "materialName": "ASA",
    "estimateIdentity": "ASA",
    "confidence": 1,
    "needsRuling": false,
    "reasons": []
  },
  "source": {
    "row": {
      "SourceID": "R-COLORFABB-colorFabb-ASA-TDS",
      "Publisher": "colorFabb",
      "Title": "Technical datasheet colorFabb ASA",
      "Revision": "Not published",
      "Publication date": "Not published",
      "Access date": "2026-09-19",
      "Source class": "Manufacturer TDS",
      "Source note": "Not applicable",
      "Citation role": "cited",
      "URL": "https://ninjatek.com/wp-content/uploads/colorFabb_ASA_TDS.pdf",
      "Locator": "Document / product page",
      "Applicable grades": "${grade:main}",
      "Access state": "retrieved",
      "Access note": "Not applicable",
      "SHA256": "6ee0f30f73a8b0f39d0b4d6810702249b726dea59b9471b4dc1bf46f3ae2b18f"
    },
    "evidence": {
      "page": 1,
      "text": "Technical datasheet colorFabb ASA"
    },
    "review": {
      "status": "proposed"
    }
  },
  "grades": [
    {
      "key": "main",
      "review": {
        "status": "accepted",
        "by": "claude-opus-5",
        "date": "2026-09-20",
        "note": "read against the page: the row states its property, its method, its condition and its unit, and the identity its sheet names"
      },
      "row": {
        "MaterialID": "M031",
        "Role": "procurement",
        "Status": "active",
        "Manufacturer": "colorFabb",
        "Product name": "ASA",
        "Shared formulation key": "R-COLORFABB-colorFabb-ASA-TDS",
        "Composition / filler": "Not published",
        "Variant": "Not applicable",
        "Colour caveat": "Properties may vary by colour; use TDS scope",
        "Availability": "Not published",
        "Certification claims": "Version: v1.0 (p. 1, as printed; a typical value, not a certificate: verify grade, thickness and certificate)",
        "Selected-grade rationale": "Documented commercial formulation; traceable manufacturer evidence",
        "SourceID": "R-COLORFABB-colorFabb-ASA-TDS",
        "Source locator": "TDS / official product page",
        "Diameter compatibility": "Check 1.75 mm variant; diameter is not part tolerance"
      },
      "evidence": {
        "page": 1,
        "text": "Technical datasheet colorFabb ASA"
      }
    }
  ],
  "measurements": [
    {
      "id": "m01",
      "gradeKey": "main",
      "row": {
        "MaterialID": "M031",
        "GradeID": "",
        "Property": "Density",
        "Raw value": "1,07 g/cm3",
        "Raw unit": "g/cm3",
        "Raw numeric": "1.07",
        "Raw uncertainty ±": "Not applicable",
        "Raw upper bound": "Not applicable",
        "Operator": "=",
        "Conversion factor": "1000",
        "Normalized value": "1070",
        "Normalized uncertainty ±": "Not applicable",
        "Normalized upper bound": "Not applicable",
        "Normalized unit": "kg/m³",
        "Data status": "Published value",
        "Specimen type": "Not published (density specimen form not explicitly established)",
        "Direction": "Not applicable",
        "Moisture condition": "Not published",
        "Moisture state": "not-stated",
        "Post-processing": "Not published",
        "Post-processing state": "not-stated",
        "Anneal °C": "Not applicable",
        "Anneal h": "Not applicable",
        "Test temperature": "Not published",
        "Standard / load": "3 D 792",
        "Standards": "ASTM D792",
        "Test load MPa": "Not applicable",
        "Notch": "Not applicable",
        "Specimen / print parameters": "Not published",
        "SourceID": "R-COLORFABB-colorFabb-ASA-TDS",
        "Locator": "p. 1: Density g/cm3",
        "Notes": "Not applicable",
        "Parse review": "Not applicable"
      },
      "evidence": {
        "page": 1,
        "text": "Density g/cm3 1,07 D 792"
      },
      "confidence": 1,
      "review": {
        "status": "accepted",
        "by": "claude-opus-5",
        "date": "2026-09-20",
        "note": "read against the page: the row states its property, its method, its condition and its unit, and the identity its sheet names"
      }
    },
    {
      "id": "m02",
      "gradeKey": "main",
      "row": {
        "MaterialID": "M031",
        "GradeID": "",
        "Property": "Tensile yield strength",
        "Raw value": "49 MPa",
        "Raw unit": "MPa",
        "Raw numeric": "49",
        "Raw uncertainty ±": "Not applicable",
        "Raw upper bound": "Not applicable",
        "Operator": "=",
        "Conversion factor": "1",
        "Normalized value": "49",
        "Normalized uncertainty ±": "Not applicable",
        "Normalized upper bound": "Not applicable",
        "Normalized unit": "MPa",
        "Data status": "Published value",
        "Specimen type": "Not published (do not assume printed)",
        "Direction": "Unstated",
        "Moisture condition": "Not published",
        "Moisture state": "not-stated",
        "Post-processing": "Not published",
        "Post-processing state": "not-stated",
        "Anneal °C": "Not applicable",
        "Anneal h": "Not applicable",
        "Test temperature": "Not published",
        "Standard / load": "D 638",
        "Standards": "ASTM D638",
        "Test load MPa": "Not applicable",
        "Notch": "Not applicable",
        "Specimen / print parameters": "Not published",
        "SourceID": "R-COLORFABB-colorFabb-ASA-TDS",
        "Locator": "p. 1: Tensile Strength (Yield) MPa",
        "Notes": "Not applicable",
        "Parse review": "Not applicable"
      },
      "evidence": {
        "page": 1,
        "text": "Tensile Strength (Yield) MPa 49 D 638"
      },
      "confidence": 1,
      "review": {
        "status": "accepted",
        "by": "claude-opus-5",
        "date": "2026-09-20",
        "note": "read against the page: the row states its property, its method, its condition and its unit, and the identity its sheet names"
      }
    },
    {
      "id": "m03",
      "gradeKey": "main",
      "row": {
        "MaterialID": "M031",
        "GradeID": "",
        "Property": "Elongation at yield",
        "Raw value": "6 %",
        "Raw unit": "%",
        "Raw numeric": "6",
        "Raw uncertainty ±": "Not applicable",
        "Raw upper bound": "Not applicable",
        "Operator": ">",
        "Conversion factor": "1",
        "Normalized value": "6",
        "Normalized uncertainty ±": "Not applicable",
        "Normalized upper bound": "Not applicable",
        "Normalized unit": "%",
        "Data status": "Published value",
        "Specimen type": "Not published (do not assume printed)",
        "Direction": "Unstated",
        "Moisture condition": "Not published",
        "Moisture state": "not-stated",
        "Post-processing": "Not published",
        "Post-processing state": "not-stated",
        "Anneal °C": "Not applicable",
        "Anneal h": "Not applicable",
        "Test temperature": "Not published",
        "Standard / load": "D 638",
        "Standards": "ASTM D638",
        "Test load MPa": "Not applicable",
        "Notch": "Not applicable",
        "Specimen / print parameters": "Not published",
        "SourceID": "R-COLORFABB-colorFabb-ASA-TDS",
        "Locator": "p. 1: Elongation @ Yield %",
        "Notes": "Not applicable",
        "Parse review": "Not applicable"
      },
      "evidence": {
        "page": 1,
        "text": "Elongation @ Yield % > 6 D 638"
      },
      "confidence": 1,
      "review": {
        "status": "accepted",
        "by": "claude-opus-5",
        "date": "2026-09-20",
        "note": "read against the page: the row states its property, its method, its condition and its unit, and the identity its sheet names"
      }
    },
    {
      "id": "m04",
      "gradeKey": "main",
      "row": {
        "MaterialID": "M031",
        "GradeID": "",
        "Property": "Elongation at break",
        "Raw value": "20 %",
        "Raw unit": "%",
        "Raw numeric": "20",
        "Raw uncertainty ±": "Not applicable",
        "Raw upper bound": "Not applicable",
        "Operator": "=",
        "Conversion factor": "1",
        "Normalized value": "20",
        "Normalized uncertainty ±": "Not applicable",
        "Normalized upper bound": "Not applicable",
        "Normalized unit": "%",
        "Data status": "Published value",
        "Specimen type": "Not published (do not assume printed)",
        "Direction": "Unstated",
        "Moisture condition": "Not published",
        "Moisture state": "not-stated",
        "Post-processing": "Not published",
        "Post-processing state": "not-stated",
        "Anneal °C": "Not applicable",
        "Anneal h": "Not applicable",
        "Test temperature": "Not published",
        "Standard / load": "D 638",
        "Standards": "ASTM D638",
        "Test load MPa": "Not applicable",
        "Notch": "Not applicable",
        "Specimen / print parameters": "Not published",
        "SourceID": "R-COLORFABB-colorFabb-ASA-TDS",
        "Locator": "p. 1: Elongation @ Break %",
        "Notes": "Not applicable",
        "Parse review": "Not applicable"
      },
      "evidence": {
        "page": 1,
        "text": "Elongation @ Break % 20 D 638"
      },
      "confidence": 1,
      "review": {
        "status": "accepted",
        "by": "claude-opus-5",
        "date": "2026-09-20",
        "note": "read against the page: the row states its property, its method, its condition and its unit, and the identity its sheet names"
      }
    },
    {
      "id": "m05",
      "gradeKey": "main",
      "row": {
        "MaterialID": "M031",
        "GradeID": "",
        "Property": "Tensile modulus",
        "Raw value": "2170 MPa",
        "Raw unit": "MPa",
        "Raw numeric": "2170",
        "Raw uncertainty ±": "Not applicable",
        "Raw upper bound": "Not applicable",
        "Operator": "=",
        "Conversion factor": "0.001",
        "Normalized value": "2.17",
        "Normalized uncertainty ±": "Not applicable",
        "Normalized upper bound": "Not applicable",
        "Normalized unit": "GPa",
        "Data status": "Published value",
        "Specimen type": "Not published (do not assume printed)",
        "Direction": "Unstated",
        "Moisture condition": "Not published",
        "Moisture state": "not-stated",
        "Post-processing": "Not published",
        "Post-processing state": "not-stated",
        "Anneal °C": "Not applicable",
        "Anneal h": "Not applicable",
        "Test temperature": "Not published",
        "Standard / load": "D 638",
        "Standards": "ASTM D638",
        "Test load MPa": "Not applicable",
        "Notch": "Not applicable",
        "Specimen / print parameters": "Not published",
        "SourceID": "R-COLORFABB-colorFabb-ASA-TDS",
        "Locator": "p. 1: Tensile Modulus MPa",
        "Notes": "Not applicable",
        "Parse review": "Not applicable"
      },
      "evidence": {
        "page": 1,
        "text": "Tensile Modulus MPa 2170 D 638"
      },
      "confidence": 1,
      "review": {
        "status": "accepted",
        "by": "claude-opus-5",
        "date": "2026-09-20",
        "note": "read against the page: the row states its property, its method, its condition and its unit, and the identity its sheet names"
      }
    },
    {
      "id": "m06",
      "gradeKey": "main",
      "row": {
        "MaterialID": "M031",
        "GradeID": "",
        "Property": "Flexural modulus",
        "Raw value": "2300 MPa",
        "Raw unit": "MPa",
        "Raw numeric": "2300",
        "Raw uncertainty ±": "Not applicable",
        "Raw upper bound": "Not applicable",
        "Operator": "=",
        "Conversion factor": "0.001",
        "Normalized value": "2.3",
        "Normalized uncertainty ±": "Not applicable",
        "Normalized upper bound": "Not applicable",
        "Normalized unit": "GPa",
        "Data status": "Published value",
        "Specimen type": "Not published (do not assume printed)",
        "Direction": "Unstated",
        "Moisture condition": "Not published",
        "Moisture state": "not-stated",
        "Post-processing": "Not published",
        "Post-processing state": "not-stated",
        "Anneal °C": "Not applicable",
        "Anneal h": "Not applicable",
        "Test temperature": "Not published",
        "Standard / load": "D 790",
        "Standards": "ASTM D790",
        "Test load MPa": "Not applicable",
        "Notch": "Not applicable",
        "Specimen / print parameters": "Not published",
        "SourceID": "R-COLORFABB-colorFabb-ASA-TDS",
        "Locator": "p. 1: Flexural Modulus MPa",
        "Notes": "Not applicable",
        "Parse review": "Not applicable"
      },
      "evidence": {
        "page": 1,
        "text": "Flexural Modulus MPa 2300 D 790"
      },
      "confidence": 1,
      "review": {
        "status": "accepted",
        "by": "claude-opus-5",
        "date": "2026-09-20",
        "note": "read against the page: the row states its property, its method, its condition and its unit, and the identity its sheet names"
      }
    },
    {
      "id": "m07",
      "gradeKey": "main",
      "row": {
        "MaterialID": "M031",
        "GradeID": "",
        "Property": "Flexural strength",
        "Raw value": "78.5 MPa",
        "Raw unit": "MPa",
        "Raw numeric": "78.5",
        "Raw uncertainty ±": "Not applicable",
        "Raw upper bound": "Not applicable",
        "Operator": "=",
        "Conversion factor": "1",
        "Normalized value": "78.5",
        "Normalized uncertainty ±": "Not applicable",
        "Normalized upper bound": "Not applicable",
        "Normalized unit": "MPa",
        "Data status": "Published value",
        "Specimen type": "Not published (do not assume printed)",
        "Direction": "Unstated",
        "Moisture condition": "Not published",
        "Moisture state": "not-stated",
        "Post-processing": "Not published",
        "Post-processing state": "not-stated",
        "Anneal °C": "Not applicable",
        "Anneal h": "Not applicable",
        "Test temperature": "Not published",
        "Standard / load": "D 790",
        "Standards": "ASTM D790",
        "Test load MPa": "Not applicable",
        "Notch": "Not applicable",
        "Specimen / print parameters": "Not published",
        "SourceID": "R-COLORFABB-colorFabb-ASA-TDS",
        "Locator": "p. 1: Flexural Strength MPa",
        "Notes": "Not applicable",
        "Parse review": "Not applicable"
      },
      "evidence": {
        "page": 1,
        "text": "Flexural Strength MPa 78.5 D 790"
      },
      "confidence": 1,
      "review": {
        "status": "accepted",
        "by": "claude-opus-5",
        "date": "2026-09-20",
        "note": "read against the page: the row states its property, its method, its condition and its unit, and the identity its sheet names"
      }
    },
    {
      "id": "m08",
      "gradeKey": "main",
      "row": {
        "MaterialID": "M031",
        "GradeID": "",
        "Property": "Hardness",
        "Raw value": "107",
        "Raw unit": "Rockwell R",
        "Raw numeric": "107",
        "Raw uncertainty ±": "Not applicable",
        "Raw upper bound": "Not applicable",
        "Operator": "=",
        "Conversion factor": "1",
        "Normalized value": "107",
        "Normalized uncertainty ±": "Not applicable",
        "Normalized upper bound": "Not applicable",
        "Normalized unit": "Rockwell R",
        "Data status": "Published value",
        "Specimen type": "Not published (do not assume printed)",
        "Direction": "Not applicable",
        "Moisture condition": "Not published",
        "Moisture state": "not-stated",
        "Post-processing": "Not published",
        "Post-processing state": "not-stated",
        "Anneal °C": "Not applicable",
        "Anneal h": "Not applicable",
        "Test temperature": "Not published",
        "Standard / load": "D 785",
        "Standards": "ASTM D785",
        "Test load MPa": "Not applicable",
        "Notch": "Not applicable",
        "Specimen / print parameters": "Not published",
        "SourceID": "R-COLORFABB-colorFabb-ASA-TDS",
        "Locator": "p. 1: Rockwell Hardness, R Scale -",
        "Notes": "Not applicable",
        "Parse review": "Not applicable"
      },
      "evidence": {
        "page": 1,
        "text": "Rockwell Hardness, R Scale - 107 D 785"
      },
      "confidence": 1,
      "review": {
        "status": "accepted",
        "by": "claude-opus-5",
        "date": "2026-09-20",
        "note": "read against the page: the row states its property, its method, its condition and its unit, and the identity its sheet names"
      }
    },
    {
      "id": "m09",
      "gradeKey": "main",
      "row": {
        "MaterialID": "M031",
        "GradeID": "",
        "Property": "Izod impact strength",
        "Raw value": "29 J/m",
        "Raw unit": "J/m",
        "Raw numeric": "29",
        "Raw uncertainty ±": "Not applicable",
        "Raw upper bound": "Not applicable",
        "Operator": "=",
        "Conversion factor": "1",
        "Normalized value": "29",
        "Normalized uncertainty ±": "Not applicable",
        "Normalized upper bound": "Not applicable",
        "Normalized unit": "J/m",
        "Data status": "Published value",
        "Specimen type": "Not published (do not assume printed)",
        "Direction": "Not applicable",
        "Moisture condition": "Not published",
        "Moisture state": "not-stated",
        "Post-processing": "Not published",
        "Post-processing state": "not-stated",
        "Anneal °C": "Not applicable",
        "Anneal h": "Not applicable",
        "Test temperature": "-30°C",
        "Standard / load": "-30 °C D 256",
        "Standards": "ASTM D256",
        "Test load MPa": "Not applicable",
        "Notch": "Notched",
        "Specimen / print parameters": "Not published",
        "SourceID": "R-COLORFABB-colorFabb-ASA-TDS",
        "Locator": "p. 1: Izod Impact strength, notched @ -30 °C J/m",
        "Notes": "Not applicable",
        "Parse review": "Not applicable"
      },
      "evidence": {
        "page": 1,
        "text": "Izod Impact strength, notched @ -30 ºC J/m 29 D 256"
      },
      "confidence": 1,
      "review": {
        "status": "accepted",
        "by": "claude-opus-5",
        "date": "2026-09-20",
        "note": "read against the page: the row states its property, its method, its condition and its unit, and the identity its sheet names"
      }
    },
    {
      "id": "m10",
      "gradeKey": "main",
      "row": {
        "MaterialID": "M031",
        "GradeID": "",
        "Property": "Izod impact strength",
        "Raw value": "140 J/m",
        "Raw unit": "J/m",
        "Raw numeric": "140",
        "Raw uncertainty ±": "Not applicable",
        "Raw upper bound": "Not applicable",
        "Operator": "=",
        "Conversion factor": "1",
        "Normalized value": "140",
        "Normalized uncertainty ±": "Not applicable",
        "Normalized upper bound": "Not applicable",
        "Normalized unit": "J/m",
        "Data status": "Published value",
        "Specimen type": "Not published (do not assume printed)",
        "Direction": "Not applicable",
        "Moisture condition": "Not published",
        "Moisture state": "not-stated",
        "Post-processing": "Not published",
        "Post-processing state": "not-stated",
        "Anneal °C": "Not applicable",
        "Anneal h": "Not applicable",
        "Test temperature": "23°C",
        "Standard / load": "23 °C D 256",
        "Standards": "ASTM D256",
        "Test load MPa": "Not applicable",
        "Notch": "Notched",
        "Specimen / print parameters": "Not published",
        "SourceID": "R-COLORFABB-colorFabb-ASA-TDS",
        "Locator": "p. 1: Izod Impact strength, notched @ 23 °C J/m",
        "Notes": "Not applicable",
        "Parse review": "Not applicable"
      },
      "evidence": {
        "page": 1,
        "text": "Izod Impact strength, notched @ 23 ºC J/m 140 D 256"
      },
      "confidence": 1,
      "review": {
        "status": "accepted",
        "by": "claude-opus-5",
        "date": "2026-09-20",
        "note": "read against the page: the row states its property, its method, its condition and its unit, and the identity its sheet names"
      }
    },
    {
      "id": "m11",
      "gradeKey": "main",
      "row": {
        "MaterialID": "M031",
        "GradeID": "",
        "Property": "HDT",
        "Raw value": "96 °C",
        "Raw unit": "°C",
        "Raw numeric": "96",
        "Raw uncertainty ±": "Not applicable",
        "Raw upper bound": "Not applicable",
        "Operator": "=",
        "Conversion factor": "1",
        "Normalized value": "96",
        "Normalized uncertainty ±": "Not applicable",
        "Normalized upper bound": "Not applicable",
        "Normalized unit": "°C",
        "Data status": "Published value",
        "Specimen type": "Not published (do not assume printed)",
        "Direction": "Not applicable",
        "Moisture condition": "Not published",
        "Moisture state": "not-stated",
        "Post-processing": "Not published",
        "Post-processing state": "not-stated",
        "Anneal °C": "Not applicable",
        "Anneal h": "Not applicable",
        "Test temperature": "Not published",
        "Standard / load": "0.45 MPa D 648",
        "Standards": "ASTM D648",
        "Test load MPa": "0.45",
        "Notch": "Not applicable",
        "Specimen / print parameters": "Not published",
        "SourceID": "R-COLORFABB-colorFabb-ASA-TDS",
        "Locator": "p. 1: Deflection Temperature @ 0.45 MPa °C",
        "Notes": "Not applicable",
        "Parse review": "Not applicable"
      },
      "evidence": {
        "page": 1,
        "text": "Deflection Temperature @ 0.45 MPa ºC 96 D 648"
      },
      "confidence": 1,
      "review": {
        "status": "accepted",
        "by": "claude-opus-5",
        "date": "2026-09-20",
        "note": "read against the page: the row states its property, its method, its condition and its unit, and the identity its sheet names"
      }
    },
    {
      "id": "m12",
      "gradeKey": "main",
      "row": {
        "MaterialID": "M031",
        "GradeID": "",
        "Property": "HDT",
        "Raw value": "87 °C",
        "Raw unit": "°C",
        "Raw numeric": "87",
        "Raw uncertainty ±": "Not applicable",
        "Raw upper bound": "Not applicable",
        "Operator": "=",
        "Conversion factor": "1",
        "Normalized value": "87",
        "Normalized uncertainty ±": "Not applicable",
        "Normalized upper bound": "Not applicable",
        "Normalized unit": "°C",
        "Data status": "Published value",
        "Specimen type": "Not published (do not assume printed)",
        "Direction": "Not applicable",
        "Moisture condition": "Not published",
        "Moisture state": "not-stated",
        "Post-processing": "Not published",
        "Post-processing state": "not-stated",
        "Anneal °C": "Not applicable",
        "Anneal h": "Not applicable",
        "Test temperature": "Not published",
        "Standard / load": "1.8 MPa D 648",
        "Standards": "ASTM D648",
        "Test load MPa": "1.8",
        "Notch": "Not applicable",
        "Specimen / print parameters": "Not published",
        "SourceID": "R-COLORFABB-colorFabb-ASA-TDS",
        "Locator": "p. 1: Deflection Temperature @ 1.8 MPa °C",
        "Notes": "Not applicable",
        "Parse review": "Not applicable"
      },
      "evidence": {
        "page": 1,
        "text": "Deflection Temperature @ 1.8 MPa ºC 87 D 648"
      },
      "confidence": 1,
      "review": {
        "status": "accepted",
        "by": "claude-opus-5",
        "date": "2026-09-20",
        "note": "read against the page: the row states its property, its method, its condition and its unit, and the identity its sheet names"
      }
    },
    {
      "id": "m13",
      "gradeKey": "main",
      "row": {
        "MaterialID": "M031",
        "GradeID": "",
        "Property": "Vicat softening temperature",
        "Raw value": "96 °C",
        "Raw unit": "°C",
        "Raw numeric": "96",
        "Raw uncertainty ±": "Not applicable",
        "Raw upper bound": "Not applicable",
        "Operator": "=",
        "Conversion factor": "1",
        "Normalized value": "96",
        "Normalized uncertainty ±": "Not applicable",
        "Normalized upper bound": "Not applicable",
        "Normalized unit": "°C",
        "Data status": "Published value",
        "Specimen type": "Not published (do not assume printed)",
        "Direction": "Not applicable",
        "Moisture condition": "Not published",
        "Moisture state": "not-stated",
        "Post-processing": "Not published",
        "Post-processing state": "not-stated",
        "Anneal °C": "Not applicable",
        "Anneal h": "Not applicable",
        "Test temperature": "Not published",
        "Standard / load": "D 1525",
        "Standards": "ASTM D1525",
        "Test load MPa": "Not applicable",
        "Notch": "Not applicable",
        "Specimen / print parameters": "Not published",
        "SourceID": "R-COLORFABB-colorFabb-ASA-TDS",
        "Locator": "p. 1: Vicat Softening Temperature °C",
        "Notes": "Not applicable",
        "Parse review": "Not applicable"
      },
      "evidence": {
        "page": 1,
        "text": "Vicat Softening Temperature ºC 96 D 1525"
      },
      "confidence": 1,
      "review": {
        "status": "accepted",
        "by": "claude-opus-5",
        "date": "2026-09-20",
        "note": "read against the page: the row states its property, its method, its condition and its unit, and the identity its sheet names"
      }
    }
  ],
  "profiles": [
    {
      "gradeKey": "main",
      "row": {
        "MaterialID": "M031",
        "GradeID": "",
        "Profile": "Manufacturer published guidance",
        "Nozzle °C": "240 – 260 °C",
        "Nozzle state": "range",
        "Nozzle min °C": "240",
        "Nozzle max °C": "260",
        "Nozzle requirement": "required",
        "Bed °C": "90 – 100 °C",
        "Bed state": "range",
        "Bed min °C": "90",
        "Bed max °C": "100",
        "Bed requirement": "required",
        "Chamber °C": "Not published",
        "Chamber state": "unknown",
        "Chamber min °C": "Not applicable",
        "Chamber max °C": "Not applicable",
        "Chamber requirement": "unknown",
        "Enclosure": "Not published",
        "Enclosure state": "unknown",
        "Plate": "/ modification",
        "Drying": "Not published",
        "Drying state": "unknown",
        "Drying °C": "Not applicable",
        "Drying hours": "Not applicable",
        "Nozzle material": "Not published",
        "Nozzle diameter": "Not published",
        "Abrasion / clogging": "Not published",
        "Hardened nozzle": "Not published",
        "H2C left": "Verify exact grade/nozzle; no blanket approval",
        "H2C right": "Verify exact grade/nozzle; no blanket approval",
        "AMS 2 Pro": "Not verified for every grade",
        "AMS HT": "Not verified for every grade",
        "AMS published": "Not published",
        "Support pairing": "Not published",
        "Failure modes": "Not published",
        "SourceID": "R-COLORFABB-colorFabb-ASA-TDS",
        "H2C SourceID": "H2C-WIKI",
        "Locator": "p. 1: Recommended printing settings",
        "Parse review": "Not applicable"
      },
      "notes": [
        {
          "Topic": "Speed",
          "Text": "40 – 100 mm/s"
        }
      ],
      "editorial": [],
      "evidence": {
        "page": 1,
        "text": "Advised 3D printing temperature 240 – 260 ºC"
      },
      "review": {
        "status": "accepted",
        "by": "claude-opus-5",
        "date": "2026-09-20",
        "note": "read against the page: the row states its property, its method, its condition and its unit, and the identity its sheet names"
      }
    }
  ],
  "evidence": [],
  "headlines": [],
  "coverage": [],
  "settings": [
    {
      "page": 1,
      "field": "nozzle",
      "topic": "",
      "label": "printing temperature",
      "raw": "240 – 260 °C",
      "fromBelow": false,
      "line": "Advised 3D printing temperature 240 – 260 ºC"
    },
    {
      "page": 1,
      "field": "bed",
      "topic": "",
      "label": "bed temperature",
      "raw": "90 – 100 °C",
      "fromBelow": false,
      "line": "Advised bed temperature 90 – 100 ºC"
    },
    {
      "page": 1,
      "field": "plate",
      "topic": "",
      "label": "Bed surface",
      "raw": "/ modification",
      "fromBelow": false,
      "line": "Bed surface / modification -"
    },
    {
      "page": 1,
      "field": "note",
      "topic": "Speed",
      "label": "printing speed",
      "raw": "40 – 100 mm/s",
      "fromBelow": false,
      "line": "Advised 3D printing speed 40 – 100 mm/sec"
    }
  ],
  "skipped": [
    {
      "page": 1,
      "text": "Date of issue: October 29, 2020",
      "reason": "no property and value this line states together"
    },
    {
      "page": 1,
      "text": "Version: v1.0",
      "reason": "no property and value this line states together"
    },
    {
      "page": 1,
      "text": "ColorFabb ASA is a high quality ASA 3D printing filament that has very good melt-flow",
      "reason": "no property and value this line states together"
    },
    {
      "page": 1,
      "text": "temperature resistance of 96C. This material is well suited to be used for long lasting",
      "reason": "no property and value this line states together"
    },
    {
      "page": 1,
      "text": "1,75 mm ± 0,10 ≥ 95%",
      "reason": "no property and value this line states together"
    },
    {
      "page": 1,
      "text": "2,85 mm ± 0,10 ≥ 95%",
      "reason": "no property and value this line states together"
    },
    {
      "page": 1,
      "text": "Netto filament weight 650 grams",
      "reason": "no property and value this line states together"
    },
    {
      "page": 1,
      "text": "colorFabb B.V. T +31 (0)77 – 4664015 KvK nr: 53498607",
      "reason": "in the printing guide, naming no setting the lexicon knows"
    },
    {
      "page": 1,
      "text": "Bremweg 7 F +31 (0)77 – 3971414 VAT nr: NL850902770B01",
      "reason": "in the printing guide, naming no setting the lexicon knows"
    },
    {
      "page": 1,
      "text": "5951 DK Belfeld E sales@colorfabb.com IBAN: NL54RABO0151849188",
      "reason": "in the printing guide, naming no setting the lexicon knows"
    },
    {
      "page": 1,
      "text": "The Netherlands I colorfabb.com BIC: RABONL2U",
      "reason": "in the printing guide, naming no setting the lexicon knows"
    }
  ],
  "review": {
    "status": "reviewed",
    "by": "claude-opus-5",
    "date": "2026-09-20"
  }
}
