Repository: faridbnv/h2c-materials

# Filament Atlas

**Live: [pdynamics.ca/h2c-materials](https://pdynamics.ca/h2c-materials/)** · one HTML page, with a page of its own for
each well-documented material beside it, that also runs offline from a file, with no server.

## What it is

Filament Atlas is a tool for a small engineering team choosing a 3D-printing filament for the team's Bambu Lab H2C
printer. It was the H2C Material Selector until 2026-10-16; the built file keeps that name. You say what a part must
do (survive 100 °C, be at least this stiff, be as light as possible), and it answers in two steps:

- **Which kinds of filament** (PLA, PETG, carbon-filled nylon and so on) can do it, and whether the H2C can print them.
- **Which products**, from which makers, pass: how to print each one, how it should be treated, and what its maker says
  about it.

Every number comes from a maker's data sheet or web page and can be traced back to its page. Where nothing is
published, the tool says so instead of guessing; a marked estimate is shown only where no product publishes a value. It
helps the team build a shortlist; the team confirms its final pick with its own test print. It is not a source of design
allowables, and it does not replace the product's own data sheet.

<!-- status:begin -->
<!-- Generated by npm run docs:status from dist/db.json and docs/audits/2026-10-17-data-review-fixes/blind-draw/verdicts-20261017.csv and docs/audits/2026-10-05-check-round-3/blind-draw/draw-b-verdicts-20261005.csv; edit scripts/docs-status.mjs, not this block. -->

## Where things stand (2026-10-17)

Exact, current counts are in [build/snapshot/counts.md](build/snapshot/counts.md), written by `npm run snapshot`.

- **What it holds.** About 1,100 products, 14,800 measured values and 2,000 source documents. The page lists 152
  materials: the 135 the H2C can print, which the tool judges, and 17 it shows only to say why they are out
  (high-temperature plastics such as PEEK and PEI that need a hotter printer, and metal or ceramic sintering filaments).
  76 materials have a page of their own: those with at least 3 products and 20 measured values, opened from the
  selector's drawer.
- **How accurate it is.** Records are checked by random samples read against their source pages. The latest, of 20
  records, found 1 with a wrong cell; earlier samples found 0 to 6, and each cause was fixed everywhere it occurred. A
  sealed sample of 100 of the records the answers rest on, drawn before a round read anything and read after its
  corrections, found 15 with a wrong cell, 2 of them in a cell that can change an answer. Every check so far was done by
  an AI; a person's spot-check is still to come.
- **What is still missing.** Makers rarely publish a heated-chamber temperature (unknown for about 300 products), drying
  (about 200), or, for some products, the nozzle or bed temperature (35 for the nozzle and 34 for the bed). Several
  hundred products publish no strength, stiffness or heat-resistance value. Reading the documents already held again
  will not close these: they need documents that print the values, or the makers.
- **What needs people, not code.** A person checking the values that decide answers, a trial with the team, and test
  prints.

# The V2 import's proposals, 2026-09-18 to 2026-09-25

> **Historical record** (2026-09-18): kept from an earlier stage of the project. It describes the tool and its data as they were then; numbers, rules and file names may have changed since. For where things stand now, read the [README](../../README.md) and [OPEN-PROBLEMS](../../docs/OPEN-PROBLEMS.md).

One JSON file per document and batch (`proposals/<batch>/<doc_key>.json`): what the sheet reader proposed from each
data sheet, the page and line of every row, the lines it skipped, and the review that accepted or rejected each row.
They lived in `docs/audits/2026-09-18-v2-import/proposals/` until 2026-09-25, when re-center phase 5 moved them here:
77 MB that nobody reads as documentation (`docs/audits/2026-09-25-re-center/REPORT.md`, phase 5).

**Since 2026-10-15 they are in the private evidence store, not here** (D138): 73 MB of working files the repository
carried for every clone. [PACKETS.md](PACKETS.md) says how to read one from git history or bring them all back
(`npm run packets -- --restore ingest-2026-09-18` puts them in `.cache/proposals/`, the import pipeline's proposals
folder), and [PACKETS.csv](PACKETS.csv) holds each file's size and SHA-256. Where they are restored, the batch
migrations (`archive/migrations/mNN-batch-*.mjs`) re-read them through `proposalsOf` in `scripts/ingest/apply.mjs`,
and the record tier's `source_facts` are the skipped lines mined from them (`scripts/data/record-tier.mjs`, D85);
without them `source_facts` is empty and the SQLite file says so. A new batch writes its proposals to
`.cache/proposals/` too (`scripts/ingest/context.mjs`). `prices/` stays here: the price batches read it.

File: archive/ingest-2026-09-18/proposals/b07-extrudr/0a5a908e7469dc3e.json
{
  "version": 1,
  "generated": {
    "tool": "propose.mjs",
    "date": "2026-09-19"
  },
  "document": {
    "sha256": "0a5a908e7469dc3eb2d322f86e3ee6b07e6d4da1c6ea3e4a1c6a7d0eb69437ea",
    "url": "https://s3.extrudr.com/extrudr-media/datasheets/tds/tds-en/pctg-TDS-en.pdf",
    "pages": 1,
    "provider": "Extrudr",
    "manufacturer": null,
    "docKey": "0a5a908e7469dc3e"
  },
  "identity": {
    "polymer": "PCTG",
    "modifier": "Unfilled / unspecified",
    "variantClass": "",
    "finish": "",
    "family": "Copolyesters",
    "hardness": null,
    "support": false,
    "signals": [
      "name: pctg"
    ],
    "materialId": "M088",
    "materialName": "PCTG",
    "estimateIdentity": "PCTG",
    "confidence": 1,
    "needsRuling": false,
    "reasons": []
  },
  "source": {
    "row": {
      "SourceID": "R-EXTRUDR-pctg-TDS-en",
      "Publisher": "Extrudr",
      "Title": "TECHNICAL DATA SHEET PCTG",
      "Revision": "Not published",
      "Publication date": "Not published",
      "Access date": "2026-09-19",
      "Source class": "Manufacturer TDS",
      "Source note": "Not applicable",
      "Citation role": "cited",
      "URL": "https://s3.extrudr.com/extrudr-media/datasheets/tds/tds-en/pctg-TDS-en.pdf",
      "Locator": "Document / product page",
      "Applicable grades": "${grade:main}",
      "Access state": "retrieved",
      "Access note": "Not applicable",
      "SHA256": "0a5a908e7469dc3eb2d322f86e3ee6b07e6d4da1c6ea3e4a1c6a7d0eb69437ea"
    },
    "evidence": {
      "page": 1,
      "text": "TECHNICAL DATA SHEET PCTG"
    },
    "review": {
      "status": "proposed"
    }
  },
  "grades": [
    {
      "key": "main",
      "review": {
        "status": "accepted",
        "by": "claude-opus-5",
        "date": "2026-09-19"
      },
      "row": {
        "MaterialID": "M088",
        "Role": "procurement",
        "Status": "active",
        "Manufacturer": "Extrudr",
        "Product name": "PCTG",
        "Shared formulation key": "R-EXTRUDR-pctg-TDS-en",
        "Composition / filler": "Not published",
        "Variant": "Not applicable",
        "Colour caveat": "Properties may vary by colour; use TDS scope",
        "Availability": "Not published",
        "Certification claims": "Flammability UL 94 V-2 3,2 mm (p. 1, as printed; a typical value, not a certificate: verify grade, thickness and certificate)",
        "Selected-grade rationale": "Documented commercial formulation; traceable manufacturer evidence",
        "SourceID": "R-EXTRUDR-pctg-TDS-en",
        "Source locator": "TDS / official product page",
        "Diameter compatibility": "Check 1.75 mm variant; diameter is not part tolerance"
      },
      "evidence": {
        "page": 1,
        "text": "TECHNICAL DATA SHEET PCTG"
      }
    }
  ],
  "measurements": [
    {
      "id": "m01",
      "gradeKey": "main",
      "row": {
        "MaterialID": "M088",
        "GradeID": "",
        "Property": "Flexural modulus",
        "Raw value": "1650 MPa",
        "Raw unit": "MPa",
        "Raw numeric": "1650",
        "Raw uncertainty ±": "Not applicable",
        "Raw upper bound": "Not applicable",
        "Operator": "=",
        "Conversion factor": "0.001",
        "Normalized value": "1.65",
        "Normalized uncertainty ±": "Not applicable",
        "Normalized upper bound": "Not applicable",
        "Normalized unit": "GPa",
        "Data status": "Published value",
        "Specimen type": "Raw material value",
        "Direction": "Not applicable",
        "Moisture condition": "Not published",
        "Moisture state": "not-stated",
        "Post-processing": "Not published",
        "Post-processing state": "not-stated",
        "Anneal °C": "Not applicable",
        "Anneal h": "Not applicable",
        "Test temperature": "Not published",
        "Standard / load": "ISO 178",
        "Standards": "ISO 178",
        "Test load MPa": "Not applicable",
        "Notch": "Not applicable",
        "Specimen / print parameters": "Not published",
        "SourceID": "R-EXTRUDR-pctg-TDS-en",
        "Locator": "p. 1: Flexural modulus (E-Modulus) ISO 178 MPa",
        "Notes": "Specimen form from Extrudr's range-wide additional information sheet (R-EXTRUDR-AIS, 04.09.2024, section 4): the test specimens are manufactured through injection moulding and tested afterwards",
        "Parse review": "Not applicable"
      },
      "evidence": {
        "page": 1,
        "text": "Flexural modulus (E-Modulus) ISO 178 MPa 1650 Nozzle 230-270°C"
      },
      "confidence": 1,
      "review": {
        "status": "accepted",
        "by": "claude-opus-5",
        "date": "2026-09-19",
        "note": "Notes: Not applicable -> Specimen form from Extrudr's range-wide additional information sheet (R-EXTRUDR-AIS, 04.09.2024, section 4): the test specimens are manufactured through injection moulding and tested afterwards"
      }
    },
    {
      "id": "m02",
      "gradeKey": "main",
      "row": {
        "MaterialID": "M088",
        "GradeID": "",
        "Property": "Flexural strength",
        "Raw value": "62 MPa",
        "Raw unit": "MPa",
        "Raw numeric": "62",
        "Raw uncertainty ±": "Not applicable",
        "Raw upper bound": "Not applicable",
        "Operator": "=",
        "Conversion factor": "1",
        "Normalized value": "62",
        "Normalized uncertainty ±": "Not applicable",
        "Normalized upper bound": "Not applicable",
        "Normalized unit": "MPa",
        "Data status": "Published value",
        "Specimen type": "Raw material value",
        "Direction": "Not applicable",
        "Moisture condition": "Not published",
        "Moisture state": "not-stated",
        "Post-processing": "Not published",
        "Post-processing state": "not-stated",
        "Anneal °C": "Not applicable",
        "Anneal h": "Not applicable",
        "Test temperature": "Not published",
        "Standard / load": "ISO 178",
        "Standards": "ISO 178",
        "Test load MPa": "Not applicable",
        "Notch": "Not applicable",
        "Specimen / print parameters": "Not published",
        "SourceID": "R-EXTRUDR-pctg-TDS-en",
        "Locator": "p. 1: Flexural strength ISO 178 MPa",
        "Notes": "Specimen form from Extrudr's range-wide additional information sheet (R-EXTRUDR-AIS, 04.09.2024, section 4): the test specimens are manufactured through injection moulding and tested afterwards",
        "Parse review": "Not applicable"
      },
      "evidence": {
        "page": 1,
        "text": "Flexural strength ISO 178 MPa 62 Heatbed 90-110°C"
      },
      "confidence": 1,
      "review": {
        "status": "accepted",
        "by": "claude-opus-5",
        "date": "2026-09-19",
        "note": "Notes: Not applicable -> Specimen form from Extrudr's range-wide additional information sheet (R-EXTRUDR-AIS, 04.09.2024, section 4): the test specimens are manufactured through injection moulding and tested afterwards"
      }
    },
    {
      "id": "m03",
      "gradeKey": "main",
      "row": {
        "MaterialID": "M088",
        "GradeID": "",
        "Property": "Tensile yield strength",
        "Raw value": "43 MPa",
        "Raw unit": "MPa",
        "Raw numeric": "43",
        "Raw uncertainty ±": "Not applicable",
        "Raw upper bound": "Not applicable",
        "Operator": "=",
        "Conversion factor": "1",
        "Normalized value": "43",
        "Normalized uncertainty ±": "Not applicable",
        "Normalized upper bound": "Not applicable",
        "Normalized unit": "MPa",
        "Data status": "Published value",
        "Specimen type": "Raw material value",
        "Direction": "Not applicable",
        "Moisture condition": "Not published",
        "Moisture state": "not-stated",
        "Post-processing": "Not published",
        "Post-processing state": "not-stated",
        "Anneal °C": "Not applicable",
        "Anneal h": "Not applicable",
        "Test temperature": "Not published",
        "Standard / load": "ISO 527",
        "Standards": "ISO 527",
        "Test load MPa": "Not applicable",
        "Notch": "Not applicable",
        "Specimen / print parameters": "Not published",
        "SourceID": "R-EXTRUDR-pctg-TDS-en",
        "Locator": "p. 1: Tensile strength at yield ISO 527 MPa",
        "Notes": "Specimen form from Extrudr's range-wide additional information sheet (R-EXTRUDR-AIS, 04.09.2024, section 4): the test specimens are manufactured through injection moulding and tested afterwards",
        "Parse review": "Not applicable"
      },
      "evidence": {
        "page": 1,
        "text": "Tensile strength at yield ISO 527 MPa 43 Adhesive not required"
      },
      "confidence": 1,
      "review": {
        "status": "accepted",
        "by": "claude-opus-5",
        "date": "2026-09-19",
        "note": "Notes: Not applicable -> Specimen form from Extrudr's range-wide additional information sheet (R-EXTRUDR-AIS, 04.09.2024, section 4): the test specimens are manufactured through injection moulding and tested afterwards"
      }
    },
    {
      "id": "m04",
      "gradeKey": "main",
      "row": {
        "MaterialID": "M088",
        "GradeID": "",
        "Property": "Tensile break strength",
        "Raw value": "45 MPa",
        "Raw unit": "MPa",
        "Raw numeric": "45",
        "Raw uncertainty ±": "Not applicable",
        "Raw upper bound": "Not applicable",
        "Operator": "=",
        "Conversion factor": "1",
        "Normalized value": "45",
        "Normalized uncertainty ±": "Not applicable",
        "Normalized upper bound": "Not applicable",
        "Normalized unit": "MPa",
        "Data status": "Published value",
        "Specimen type": "Raw material value",
        "Direction": "Not applicable",
        "Moisture condition": "Not published",
        "Moisture state": "not-stated",
        "Post-processing": "Not published",
        "Post-processing state": "not-stated",
        "Anneal °C": "Not applicable",
        "Anneal h": "Not applicable",
        "Test temperature": "Not published",
        "Standard / load": "ISO 527",
        "Standards": "ISO 527",
        "Test load MPa": "Not applicable",
        "Notch": "Not applicable",
        "Specimen / print parameters": "Not published",
        "SourceID": "R-EXTRUDR-pctg-TDS-en",
        "Locator": "p. 1: Tensile strength at break ISO 527 MPa",
        "Notes": "Specimen form from Extrudr's range-wide additional information sheet (R-EXTRUDR-AIS, 04.09.2024, section 4): the test specimens are manufactured through injection moulding and tested afterwards",
        "Parse review": "Not applicable"
      },
      "evidence": {
        "page": 1,
        "text": "Tensile strength at break ISO 527 MPa 45 Speed 20-200mm/s"
      },
      "confidence": 1,
      "review": {
        "status": "accepted",
        "by": "claude-opus-5",
        "date": "2026-09-19",
        "note": "Notes: Not applicable -> Specimen form from Extrudr's range-wide additional information sheet (R-EXTRUDR-AIS, 04.09.2024, section 4): the test specimens are manufactured through injection moulding and tested afterwards"
      }
    },
    {
      "id": "m05",
      "gradeKey": "main",
      "row": {
        "MaterialID": "M088",
        "GradeID": "",
        "Property": "Elongation at yield",
        "Raw value": "4,3 %",
        "Raw unit": "%",
        "Raw numeric": "4.3",
        "Raw uncertainty ±": "Not applicable",
        "Raw upper bound": "Not applicable",
        "Operator": "=",
        "Conversion factor": "1",
        "Normalized value": "4.3",
        "Normalized uncertainty ±": "Not applicable",
        "Normalized upper bound": "Not applicable",
        "Normalized unit": "%",
        "Data status": "Published value",
        "Specimen type": "Raw material value",
        "Direction": "Not applicable",
        "Moisture condition": "Not published",
        "Moisture state": "not-stated",
        "Post-processing": "Not published",
        "Post-processing state": "not-stated",
        "Anneal °C": "Not applicable",
        "Anneal h": "Not applicable",
        "Test temperature": "Not published",
        "Standard / load": "ISO 527",
        "Standards": "ISO 527",
        "Test load MPa": "Not applicable",
        "Notch": "Not applicable",
        "Specimen / print parameters": "Not published",
        "SourceID": "R-EXTRUDR-pctg-TDS-en",
        "Locator": "p. 1: Elongation at yield ISO 527 %",
        "Notes": "Specimen form from Extrudr's range-wide additional information sheet (R-EXTRUDR-AIS, 04.09.2024, section 4): the test specimens are manufactured through injection moulding and tested afterwards",
        "Parse review": "Not applicable"
      },
      "evidence": {
        "page": 1,
        "text": "Elongation at yield ISO 527 % 4,3 Cooling 20-50%"
      },
      "confidence": 1,
      "review": {
        "status": "accepted",
        "by": "claude-opus-5",
        "date": "2026-09-19",
        "note": "Notes: Not applicable -> Specimen form from Extrudr's range-wide additional information sheet (R-EXTRUDR-AIS, 04.09.2024, section 4): the test specimens are manufactured through injection moulding and tested afterwards"
      }
    },
    {
      "id": "m06",
      "gradeKey": "main",
      "row": {
        "MaterialID": "M088",
        "GradeID": "",
        "Property": "Elongation at break",
        "Raw value": "215 %",
        "Raw unit": "%",
        "Raw numeric": "215",
        "Raw uncertainty ±": "Not applicable",
        "Raw upper bound": "Not applicable",
        "Operator": "=",
        "Conversion factor": "1",
        "Normalized value": "215",
        "Normalized uncertainty ±": "Not applicable",
        "Normalized upper bound": "Not applicable",
        "Normalized unit": "%",
        "Data status": "Published value",
        "Specimen type": "Raw material value",
        "Direction": "Not applicable",
        "Moisture condition": "Not published",
        "Moisture state": "not-stated",
        "Post-processing": "Not published",
        "Post-processing state": "not-stated",
        "Anneal °C": "Not applicable",
        "Anneal h": "Not applicable",
        "Test temperature": "Not published",
        "Standard / load": "ISO 527",
        "Standards": "ISO 527",
        "Test load MPa": "Not applicable",
        "Notch": "Not applicable",
        "Specimen / print parameters": "Not published",
        "SourceID": "R-EXTRUDR-pctg-TDS-en",
        "Locator": "p. 1: Elongation at break ISO 527 %",
        "Notes": "Specimen form from Extrudr's range-wide additional information sheet (R-EXTRUDR-AIS, 04.09.2024, section 4): the test specimens are manufactured through injection moulding and tested afterwards",
        "Parse review": "Not applicable"
      },
      "evidence": {
        "page": 1,
        "text": "Elongation at break ISO 527 % 215 Enclosed Space for larger components"
      },
      "confidence": 1,
      "review": {
        "status": "accepted",
        "by": "claude-opus-5",
        "date": "2026-09-19",
        "note": "Notes: Not applicable -> Specimen form from Extrudr's range-wide additional information sheet (R-EXTRUDR-AIS, 04.09.2024, section 4): the test specimens are manufactured through injection moulding and tested afterwards"
      }
    },
    {
      "id": "m07",
      "gradeKey": "main",
      "row": {
        "MaterialID": "M088",
        "GradeID": "",
        "Property": "Izod impact strength",
        "Raw value": "94 kj/m²",
        "Raw unit": "kj/m²",
        "Raw numeric": "94",
        "Raw uncertainty ±": "Not applicable",
        "Raw upper bound": "Not applicable",
        "Operator": "=",
        "Conversion factor": "1",
        "Normalized value": "94",
        "Normalized uncertainty ±": "Not applicable",
        "Normalized upper bound": "Not applicable",
        "Normalized unit": "kJ/m²",
        "Data status": "Published value",
        "Specimen type": "Raw material value",
        "Direction": "Not applicable",
        "Moisture condition": "Not published",
        "Moisture state": "not-stated",
        "Post-processing": "Not published",
        "Post-processing state": "not-stated",
        "Anneal °C": "Not applicable",
        "Anneal h": "Not applicable",
        "Test temperature": "Not published",
        "Standard / load": "ISO 180",
        "Standards": "ISO 180",
        "Test load MPa": "Not applicable",
        "Notch": "Notched",
        "Specimen / print parameters": "Not published",
        "SourceID": "R-EXTRUDR-pctg-TDS-en",
        "Locator": "p. 1: Notched impact strength ISO 180 kj/m²",
        "Notes": "Specimen form from Extrudr's range-wide additional information sheet (R-EXTRUDR-AIS, 04.09.2024, section 4): the test specimens are manufactured through injection moulding and tested afterwards",
        "Parse review": "Not applicable"
      },
      "evidence": {
        "page": 1,
        "text": "Notched impact strength ISO 180 kj/m² 94 @ 23 °C Hardened Nozzle no"
      },
      "confidence": 1,
      "review": {
        "status": "accepted",
        "by": "claude-opus-5",
        "date": "2026-09-19",
        "note": "Notes: Not applicable -> Specimen form from Extrudr's range-wide additional information sheet (R-EXTRUDR-AIS, 04.09.2024, section 4): the test specimens are manufactured through injection moulding and tested afterwards"
      }
    },
    {
      "id": "m08",
      "gradeKey": "main",
      "row": {
        "MaterialID": "M088",
        "GradeID": "",
        "Property": "HDT",
        "Raw value": "76 °C",
        "Raw unit": "°C",
        "Raw numeric": "76",
        "Raw uncertainty ±": "Not applicable",
        "Raw upper bound": "Not applicable",
        "Operator": "=",
        "Conversion factor": "1",
        "Normalized value": "76",
        "Normalized uncertainty ±": "Not applicable",
        "Normalized upper bound": "Not applicable",
        "Normalized unit": "°C",
        "Data status": "Published value",
        "Specimen type": "Raw material value",
        "Direction": "Not applicable",
        "Moisture condition": "Not published",
        "Moisture state": "not-stated",
        "Post-processing": "Not published",
        "Post-processing state": "not-stated",
        "Anneal °C": "Not applicable",
        "Anneal h": "Not applicable",
        "Test temperature": "Not published",
        "Standard / load": "ISO 75",
        "Standards": "ISO 75",
        "Test load MPa": "Not published",
        "Notch": "Not applicable",
        "Specimen / print parameters": "Not published",
        "SourceID": "R-EXTRUDR-pctg-TDS-en",
        "Locator": "p. 1: HDT/B ISO 75 °C",
        "Notes": "Specimen form from Extrudr's range-wide additional information sheet (R-EXTRUDR-AIS, 04.09.2024, section 4): the test specimens are manufactured through injection moulding and tested afterwards",
        "Parse review": "Not applicable"
      },
      "evidence": {
        "page": 1,
        "text": "HDT/B ISO 75 °C 76 Max. Volumetric 9 mm³/s"
      },
      "confidence": 1,
      "review": {
        "status": "accepted",
        "by": "claude-opus-5",
        "date": "2026-09-19",
        "note": "Notes: Not applicable -> Specimen form from Extrudr's range-wide additional information sheet (R-EXTRUDR-AIS, 04.09.2024, section 4): the test specimens are manufactured through injection moulding and tested afterwards"
      }
    },
    {
      "id": "m09",
      "gradeKey": "main",
      "row": {
        "MaterialID": "M088",
        "GradeID": "",
        "Property": "Vicat softening temperature",
        "Raw value": "88 °C",
        "Raw unit": "°C",
        "Raw numeric": "88",
        "Raw uncertainty ±": "Not applicable",
        "Raw upper bound": "Not applicable",
        "Operator": "=",
        "Conversion factor": "1",
        "Normalized value": "88",
        "Normalized uncertainty ±": "Not applicable",
        "Normalized upper bound": "Not applicable",
        "Normalized unit": "°C",
        "Data status": "Published value",
        "Specimen type": "Raw material value",
        "Direction": "Not applicable",
        "Moisture condition": "Not published",
        "Moisture state": "not-stated",
        "Post-processing": "Not published",
        "Post-processing state": "not-stated",
        "Anneal °C": "Not applicable",
        "Anneal h": "Not applicable",
        "Test temperature": "Not published",
        "Standard / load": "ASTM D1525",
        "Standards": "ASTM D1525",
        "Test load MPa": "Not applicable",
        "Notch": "Not applicable",
        "Specimen / print parameters": "Not published",
        "SourceID": "R-EXTRUDR-pctg-TDS-en",
        "Locator": "p. 1: VICAT (VST) ASTM D1525 °C",
        "Notes": "Specimen form from Extrudr's range-wide additional information sheet (R-EXTRUDR-AIS, 04.09.2024, section 4): the test specimens are manufactured through injection moulding and tested afterwards",
        "Parse review": "Not applicable"
      },
      "evidence": {
        "page": 1,
        "text": "VICAT (VST) ASTM D1525 °C 88"
      },
      "confidence": 1,
      "review": {
        "status": "accepted",
        "by": "claude-opus-5",
        "date": "2026-09-19",
        "note": "Notes: Not applicable -> Specimen form from Extrudr's range-wide additional information sheet (R-EXTRUDR-AIS, 04.09.2024, section 4): the test specimens are manufactured through injection moulding and tested afterwards"
      }
    },
    {
      "id": "m10",
      "gradeKey": "main",
      "row": {
        "MaterialID": "M088",
        "GradeID": "",
        "Property": "Density",
        "Raw value": "1,23 g/cm3",
        "Raw unit": "g/cm3",
        "Raw numeric": "1.23",
        "Raw uncertainty ±": "Not applicable",
        "Raw upper bound": "Not applicable",
        "Operator": "=",
        "Conversion factor": "1000",
        "Normalized value": "1230",
        "Normalized uncertainty ±": "Not applicable",
        "Normalized upper bound": "Not applicable",
        "Normalized unit": "kg/m³",
        "Data status": "Published value",
        "Specimen type": "Raw material value",
        "Direction": "Not applicable",
        "Moisture condition": "Not published",
        "Moisture state": "not-stated",
        "Post-processing": "Not published",
        "Post-processing state": "not-stated",
        "Anneal °C": "Not applicable",
        "Anneal h": "Not applicable",
        "Test temperature": "Not published",
        "Standard / load": "3 ASTM D792",
        "Standards": "ASTM D792",
        "Test load MPa": "Not applicable",
        "Notch": "Not applicable",
        "Specimen / print parameters": "Not published",
        "SourceID": "R-EXTRUDR-pctg-TDS-en",
        "Locator": "p. 1: Density ASTM D792 g/cm3",
        "Notes": "Specimen form from Extrudr's range-wide additional information sheet (R-EXTRUDR-AIS, 04.09.2024, section 4): the test specimens are manufactured through injection moulding and tested afterwards",
        "Parse review": "Not applicable"
      },
      "evidence": {
        "page": 1,
        "text": "Density ASTM D792 g/cm 1,23"
      },
      "confidence": 1,
      "review": {
        "status": "accepted",
        "by": "claude-opus-5",
        "date": "2026-09-19",
        "note": "Notes: Not applicable -> Specimen form from Extrudr's range-wide additional information sheet (R-EXTRUDR-AIS, 04.09.2024, section 4): the test specimens are manufactured through injection moulding and tested afterwards"
      }
    },
    {
      "id": "m11",
      "gradeKey": "main",
      "row": {
        "MaterialID": "M088",
        "GradeID": "",
        "Property": "Hardness",
        "Raw value": "105",
        "Raw unit": "Rockwell R",
        "Raw numeric": "105",
        "Raw uncertainty ±": "Not applicable",
        "Raw upper bound": "Not applicable",
        "Operator": "=",
        "Conversion factor": "1",
        "Normalized value": "105",
        "Normalized uncertainty ±": "Not applicable",
        "Normalized upper bound": "Not applicable",
        "Normalized unit": "Rockwell R",
        "Data status": "Published value",
        "Specimen type": "Raw material value",
        "Direction": "Not applicable",
        "Moisture condition": "Not published",
        "Moisture state": "not-stated",
        "Post-processing": "Not published",
        "Post-processing state": "not-stated",
        "Anneal °C": "Not applicable",
        "Anneal h": "Not applicable",
        "Test temperature": "Not published",
        "Standard / load": "ASTM D785",
        "Standards": "ASTM D785",
        "Test load MPa": "Not applicable",
        "Notch": "Not applicable",
        "Specimen / print parameters": "Not published",
        "SourceID": "R-EXTRUDR-pctg-TDS-en",
        "Locator": "p. 1: Rockwell Hardness ASTM D785 R-Skala",
        "Notes": "Specimen form from Extrudr's range-wide additional information sheet (R-EXTRUDR-AIS, 04.09.2024, section 4): the test specimens are manufactured through injection moulding and tested afterwards",
        "Parse review": "Not applicable"
      },
      "evidence": {
        "page": 1,
        "text": "Rockwell Hardness ASTM D785 R-Skala 105"
      },
      "confidence": 1,
      "review": {
        "status": "accepted",
        "by": "claude-opus-5",
        "date": "2026-09-19",
        "note": "Notes: Not applicable -> Specimen form from Extrudr's range-wide additional information sheet (R-EXTRUDR-AIS, 04.09.2024, section 4): the test specimens are manufactured through injection moulding and tested afterwards"
      }
    }
  ],
  "profiles": [
    {
      "gradeKey": "main",
      "row": {
        "MaterialID": "M088",
        "GradeID": "",
        "Profile": "Manufacturer published guidance",
        "Nozzle °C": "230-270°C",
        "Nozzle state": "range",
        "Nozzle min °C": "230",
        "Nozzle max °C": "270",
        "Nozzle requirement": "required",
        "Bed °C": "90-110°C",
        "Bed state": "range",
        "Bed min °C": "90",
        "Bed max °C": "110",
        "Bed requirement": "required",
        "Chamber °C": "Not published",
        "Chamber state": "unknown",
        "Chamber min °C": "Not applicable",
        "Chamber max °C": "Not applicable",
        "Chamber requirement": "unknown",
        "Enclosure": "for larger components",
        "Enclosure state": "unknown",
        "Plate": "Not published",
        "Drying": "Not published",
        "Drying state": "unknown",
        "Drying °C": "Not applicable",
        "Drying hours": "Not applicable",
        "Nozzle material": "no",
        "Nozzle diameter": "Not published",
        "Abrasion / clogging": "Not published",
        "Hardened nozzle": "Not published",
        "H2C left": "Verify exact grade/nozzle; no blanket approval",
        "H2C right": "Verify exact grade/nozzle; no blanket approval",
        "AMS 2 Pro": "Not verified for every grade",
        "AMS HT": "Not verified for every grade",
        "AMS published": "Not published",
        "Support pairing": "Not published",
        "Failure modes": "Not published",
        "SourceID": "R-EXTRUDR-pctg-TDS-en",
        "H2C SourceID": "H2C-WIKI",
        "Locator": "p. 1: Recommended printing settings",
        "Parse review": "Not applicable"
      },
      "notes": [
        {
          "Topic": "Adhesion / release",
          "Text": "not required"
        },
        {
          "Topic": "Speed",
          "Text": "20-200mm/s"
        },
        {
          "Topic": "Cooling",
          "Text": "20-50%"
        },
        {
          "Topic": "Speed",
          "Text": "9 mm³/s"
        }
      ],
      "editorial": [],
      "evidence": {
        "page": 1,
        "text": "Nozzle 230-270°C"
      },
      "review": {
        "status": "accepted",
        "by": "claude-opus-5",
        "date": "2026-09-19"
      }
    }
  ],
  "evidence": [],
  "headlines": [],
  "coverage": [],
  "settings": [
    {
      "page": 1,
      "field": "nozzle",
      "topic": "",
      "label": "Nozzle",
      "raw": "230-270°C",
      "line": "Nozzle 230-270°C"
    },
    {
      "page": 1,
      "field": "bed",
      "topic": "",
      "label": "Heatbed",
      "raw": "90-110°C",
      "line": "Heatbed 90-110°C"
    },
    {
      "page": 1,
      "field": "note",
      "topic": "Adhesion / release",
      "label": "Adhesive",
      "raw": "not required",
      "line": "Adhesive not required"
    },
    {
      "page": 1,
      "field": "note",
      "topic": "Speed",
      "label": "Speed",
      "raw": "20-200mm/s",
      "line": "Speed 20-200mm/s"
    },
    {
      "page": 1,
      "field": "note",
      "topic": "Cooling",
      "label": "Cooling",
      "raw": "20-50%",
      "line": "Cooling 20-50%"
    },
    {
      "page": 1,
      "field": "enclosure",
      "topic": "",
      "label": "Enclosed Space",
      "raw": "for larger components",
      "line": "Enclosed Space for larger components"
    },
    {
      "page": 1,
      "field": "nozzle-material",
      "topic": "",
      "label": "Hardened Nozzle",
      "raw": "no",
      "line": "Hardened Nozzle no"
    },
    {
      "page": 1,
      "field": "note",
      "topic": "Speed",
      "label": "Max. Volumetric",
      "raw": "9 mm³/s",
      "line": "Max. Volumetric 9 mm³/s"
    }
  ],
  "skipped": [
    {
      "page": 1,
      "text": "1. DESCRIPTION",
      "reason": "no property and value this line states together"
    },
    {
      "page": 1,
      "text": "2. FEATURES",
      "reason": "no property and value this line states together"
    },
    {
      "page": 1,
      "text": "• Fire retardant according to UL94V2",
      "reason": "properties.csv carries no property for \"Fire retardant according to\""
    },
    {
      "page": 1,
      "text": "3. PROPERTIES",
      "reason": "no property and value this line states together"
    },
    {
      "page": 1,
      "text": "Shrinking ASTM D955 % 0,2 ~ 0,5",
      "reason": "properties.csv carries no property for \"Shrinking\" (%)"
    },
    {
      "page": 1,
      "text": "3",
      "reason": "no property and value this line states together"
    },
    {
      "page": 1,
      "text": "Max. 50% layerheight. Optimal print settings may vary",
      "reason": "in the printing guide, naming no setting the lexicon knows"
    },
    {
      "page": 1,
      "text": "Flammability UL 94 V-2 3,2 mm",
      "reason": "properties.csv carries no property for \"Flammability\""
    },
    {
      "page": 1,
      "text": "Flammability UL 94 HB 1,5 mm",
      "reason": "properties.csv carries no property for \"Flammability\" (HB)"
    },
    {
      "page": 1,
      "text": "*Temperature resistance tested at a minimum wall thickness of 4 mm.",
      "reason": "no property and value this line states together"
    },
    {
      "page": 1,
      "text": "4. CERTIFICATIONS & ADDITIONAL INFORMATION",
      "reason": "no property and value this line states together"
    },
    {
      "page": 1,
      "text": "5. STORAGE AND SHELF LIFE",
      "reason": "no property and value this line states together"
    },
    {
      "page": 1,
      "text": "Store in a dry room at room temperature (18-27°C / 65-80°F). Keep out of direct heat and sunlight.",
      "reason": "no property and value this line states together"
    },
    {
      "page": 1,
      "text": "When stored correctly, this material has a shelf life of 2 years.",
      "reason": "no property and value this line states together"
    },
    {
      "page": 1,
      "text": "TECHNICAL DATA SHEET Page 1/1",
      "reason": "no property and value this line states together"
    },
    {
      "page": 1,
      "text": "PCTG 26. 06. 2025",
      "reason": "no property and value this line states together"
    }
  ],
  "review": {
    "status": "reviewed",
    "by": "claude-opus-5",
    "date": "2026-09-19"
  },
  "acceptances": [
    {
      "row": "m07",
      "code": "MEAS-PHYSICS-WINDOW",
      "field": "Normalized value",
      "reason": "The sheet prints 94 in a column headed kj/m² for an ISO 180 notched Izod at 23 °C. A PCTG is tough, and Spectrum's PCTG publishes an unnotched value of the same order; recorded as printed.",
      "by": "claude-opus-5",
      "date": "2026-09-19"
    }
  ]
}

File: archive/ingest-2026-09-18/proposals/b07-extrudr/2b65164d221a783a.json
{
  "version": 1,
  "generated": {
    "tool": "propose.mjs",
    "date": "2026-09-19"
  },
  "document": {
    "sha256": "2b65164d221a783a94f56324ea332360d3d3c8d2e3c9ee2e58d903c5b19d870e",
    "url": "https://s3.extrudr.com/extrudr-media/datasheets/tds/tds-en/pla-basic-cf-TDS-en.pdf",
    "pages": 1,
    "provider": "Extrudr",
    "manufacturer": null,
    "docKey": "2b65164d221a783a"
  },
  "identity": {
    "polymer": "PLA",
    "modifier": "Carbon fibre",
    "variantClass": "",
    "finish": "",
    "family": "PLA",
    "hardness": null,
    "support": false,
    "signals": [
      "name: pla",
      "filler: cf"
    ],
    "materialId": "M018",
    "materialName": "PLA-CF",
    "estimateIdentity": "PLA",
    "confidence": 1,
    "needsRuling": false,
    "reasons": []
  },
  "source": {
    "row": {
      "SourceID": "R-EXTRUDR-pla-basic-cf-TDS-en",
      "Publisher": "Extrudr",
      "Title": "TECHNICAL DATA SHEET PLA BASIC CF",
      "Revision": "Not published",
      "Publication date": "Not published",
      "Access date": "2026-09-19",
      "Source class": "Manufacturer TDS",
      "Source note": "Not applicable",
      "Citation role": "cited",
      "URL": "https://s3.extrudr.com/extrudr-media/datasheets/tds/tds-en/pla-basic-cf-TDS-en.pdf",
      "Locator": "Document / product page",
      "Applicable grades": "${grade:main}",
      "Access state": "retrieved",
      "Access note": "Not applicable",
      "SHA256": "2b65164d221a783a94f56324ea332360d3d3c8d2e3c9ee2e58d903c5b19d870e"
    },
    "evidence": {
      "page": 1,
      "text": "TECHNICAL DATA SHEET PLA BASIC CF"
    },
    "review": {
      "status": "proposed"
    }
  },
  "grades": [
    {
      "key": "main",
      "review": {
        "status": "accepted",
        "by": "claude-opus-5",
        "date": "2026-09-19"
      },
      "row": {
        "MaterialID": "M018",
        "Role": "procurement",
        "Status": "active",
        "Manufacturer": "Extrudr",
        "Product name": "PLA BASIC CF",
        "Shared formulation key": "R-EXTRUDR-pla-basic-cf-TDS-en",
        "Composition / filler": "PLA Basic CF combines the user-friendly nature of PLA with the enhanced stiffness and technical appearance of carbon fiber (p. 1, as the sheet states it)",
        "Variant": "Not applicable",
        "Colour caveat": "Properties may vary by colour; use TDS scope",
        "Availability": "Not published",
        "Certification claims": "Not published",
        "Selected-grade rationale": "Documented commercial formulation; traceable manufacturer evidence",
        "SourceID": "R-EXTRUDR-pla-basic-cf-TDS-en",
        "Source locator": "TDS / official product page",
        "Diameter compatibility": "Check 1.75 mm variant; diameter is not part tolerance"
      },
      "evidence": {
        "page": 1,
        "text": "TECHNICAL DATA SHEET PLA BASIC CF"
      }
    }
  ],
  "measurements": [
    {
      "id": "m01",
      "gradeKey": "main",
      "row": {
        "MaterialID": "M018",
        "GradeID": "",
        "Property": "Tensile modulus",
        "Raw value": "500 MPa",
        "Raw unit": "MPa",
        "Raw numeric": "500",
        "Raw uncertainty ±": "Not applicable",
        "Raw upper bound": "Not applicable",
        "Operator": "=",
        "Conversion factor": "0.001",
        "Normalized value": "0.5",
        "Normalized uncertainty ±": "Not applicable",
        "Normalized upper bound": "Not applicable",
        "Normalized unit": "GPa",
        "Data status": "Published value",
        "Specimen type": "Not published (do not assume printed)",
        "Direction": "Unstated",
        "Moisture condition": "Not published",
        "Moisture state": "not-stated",
        "Post-processing": "Not published",
        "Post-processing state": "not-stated",
        "Anneal °C": "Not applicable",
        "Anneal h": "Not applicable",
        "Test temperature": "Not published",
        "Standard / load": "ASTM D882",
        "Standards": "ASTM D882",
        "Test load MPa": "Not applicable",
        "Notch": "Not applicable",
        "Specimen / print parameters": "Not published",
        "SourceID": "R-EXTRUDR-pla-basic-cf-TDS-en",
        "Locator": "p. 1: Tensile modulus (E-Modulus) ASTM D882 MPa",
        "Notes": "Not applicable",
        "Parse review": "Not applicable"
      },
      "evidence": {
        "page": 1,
        "text": "Tensile modulus (E-Modulus) ASTM D882 MPa 500 (3,5) Nozzle 200-230°C"
      },
      "confidence": 1,
      "review": {
        "status": "rejected",
        "by": "claude-opus-5",
        "date": "2026-09-19",
        "note": "ruling R045: this sheet reprints the PLA Basic table value for value, so its numbers are the unfilled material's measurements and are not recorded again on a carbon fibre one"
      }
    },
    {
      "id": "m02",
      "gradeKey": "main",
      "row": {
        "MaterialID": "M018",
        "GradeID": "",
        "Property": "Tensile strength (endpoint unspecified)",
        "Raw value": "53 MPa",
        "Raw unit": "MPa",
        "Raw numeric": "53",
        "Raw uncertainty ±": "Not applicable",
        "Raw upper bound": "Not applicable",
        "Operator": "=",
        "Conversion factor": "1",
        "Normalized value": "53",
        "Normalized uncertainty ±": "Not applicable",
        "Normalized upper bound": "Not applicable",
        "Normalized unit": "MPa",
        "Data status": "Published value",
        "Specimen type": "Not published (do not assume printed)",
        "Direction": "Unstated",
        "Moisture condition": "Not published",
        "Moisture state": "not-stated",
        "Post-processing": "Not published",
        "Post-processing state": "not-stated",
        "Anneal °C": "Not applicable",
        "Anneal h": "Not applicable",
        "Test temperature": "Not published",
        "Standard / load": "ASTM D882",
        "Standards": "ASTM D882",
        "Test load MPa": "Not applicable",
        "Notch": "Not applicable",
        "Specimen / print parameters": "Not published",
        "SourceID": "R-EXTRUDR-pla-basic-cf-TDS-en",
        "Locator": "p. 1: Tensile strength ASTM D882 MPa",
        "Notes": "Not applicable",
        "Parse review": "Not applicable"
      },
      "evidence": {
        "page": 1,
        "text": "Tensile strength ASTM D882 MPa 53 Heatbed 20-60°C"
      },
      "confidence": 1,
      "review": {
        "status": "rejected",
        "by": "claude-opus-5",
        "date": "2026-09-19",
        "note": "ruling R045: this sheet reprints the PLA Basic table value for value, so its numbers are the unfilled material's measurements and are not recorded again on a carbon fibre one"
      }
    },
    {
      "id": "m03",
      "gradeKey": "main",
      "row": {
        "MaterialID": "M018",
        "GradeID": "",
        "Property": "Tensile break strength",
        "Raw value": "60 MPa",
        "Raw unit": "MPa",
        "Raw numeric": "60",
        "Raw uncertainty ±": "Not applicable",
        "Raw upper bound": "Not applicable",
        "Operator": "=",
        "Conversion factor": "1",
        "Normalized value": "60",
        "Normalized uncertainty ±": "Not applicable",
        "Normalized upper bound": "Not applicable",
        "Normalized unit": "MPa",
        "Data status": "Published value",
        "Specimen type": "Not published (do not assume printed)",
        "Direction": "Unstated",
        "Moisture condition": "Not published",
        "Moisture state": "not-stated",
        "Post-processing": "Not published",
        "Post-processing state": "not-stated",
        "Anneal °C": "Not applicable",
        "Anneal h": "Not applicable",
        "Test temperature": "Not published",
        "Standard / load": "ASTM D882",
        "Standards": "ASTM D882",
        "Test load MPa": "Not applicable",
        "Notch": "Not applicable",
        "Specimen / print parameters": "Not published",
        "SourceID": "R-EXTRUDR-pla-basic-cf-TDS-en",
        "Locator": "p. 1: Stress at break ASTM D882 MPa",
        "Notes": "Not applicable",
        "Parse review": "Not applicable"
      },
      "evidence": {
        "page": 1,
        "text": "Stress at break ASTM D882 MPa 60 Adhesive not required"
      },
      "confidence": 1,
      "review": {
        "status": "rejected",
        "by": "claude-opus-5",
        "date": "2026-09-19",
        "note": "ruling R045: this sheet reprints the PLA Basic table value for value, so its numbers are the unfilled material's measurements and are not recorded again on a carbon fibre one"
      }
    },
    {
      "id": "m04",
      "gradeKey": "main",
      "row": {
        "MaterialID": "M018",
        "GradeID": "",
        "Property": "Elongation at break",
        "Raw value": "6 %",
        "Raw unit": "%",
        "Raw numeric": "6",
        "Raw uncertainty ±": "Not applicable",
        "Raw upper bound": "Not applicable",
        "Operator": "=",
        "Conversion factor": "1",
        "Normalized value": "6",
        "Normalized uncertainty ±": "Not applicable",
        "Normalized upper bound": "Not applicable",
        "Normalized unit": "%",
        "Data status": "Published value",
        "Specimen type": "Not published (do not assume printed)",
        "Direction": "Unstated",
        "Moisture condition": "Not published",
        "Moisture state": "not-stated",
        "Post-processing": "Not published",
        "Post-processing state": "not-stated",
        "Anneal °C": "Not applicable",
        "Anneal h": "Not applicable",
        "Test temperature": "Not published",
        "Standard / load": "ASTM D882",
        "Standards": "ASTM D882",
        "Test load MPa": "Not applicable",
        "Notch": "Not applicable",
        "Specimen / print parameters": "Not published",
        "SourceID": "R-EXTRUDR-pla-basic-cf-TDS-en",
        "Locator": "p. 1: Nominal elongation at break ASTM D882 %",
        "Notes": "Not applicable",
        "Parse review": "Not applicable"
      },
      "evidence": {
        "page": 1,
        "text": "Nominal elongation at break ASTM D882 % 6 Speed 20-200mm/s"
      },
      "confidence": 1,
      "review": {
        "status": "rejected",
        "by": "claude-opus-5",
        "date": "2026-09-19",
        "note": "ruling R045: this sheet reprints the PLA Basic table value for value, so its numbers are the unfilled material's measurements and are not recorded again on a carbon fibre one"
      }
    },
    {
      "id": "m05",
      "gradeKey": "main",
      "row": {
        "MaterialID": "M018",
        "GradeID": "",
        "Property": "Izod impact strength",
        "Raw value": "0,3 kj/m²",
        "Raw unit": "kj/m²",
        "Raw numeric": "0.3",
        "Raw uncertainty ±": "Not applicable",
        "Raw upper bound": "Not applicable",
        "Operator": "=",
        "Conversion factor": "1",
        "Normalized value": "0.3",
        "Normalized uncertainty ±": "Not applicable",
        "Normalized upper bound": "Not applicable",
        "Normalized unit": "kJ/m²",
        "Data status": "Published value",
        "Specimen type": "Not published (do not assume printed)",
        "Direction": "Not applicable",
        "Moisture condition": "Not published",
        "Moisture state": "not-stated",
        "Post-processing": "Not published",
        "Post-processing state": "not-stated",
        "Anneal °C": "Not applicable",
        "Anneal h": "Not applicable",
        "Test temperature": "Not published",
        "Standard / load": "ASTM D256",
        "Standards": "ASTM D256",
        "Test load MPa": "Not applicable",
        "Notch": "Notched",
        "Specimen / print parameters": "Not published",
        "SourceID": "R-EXTRUDR-pla-basic-cf-TDS-en",
        "Locator": "p. 1: Notched impact strength ASTM D256 kj/m²",
        "Notes": "Not applicable",
        "Parse review": "Not applicable"
      },
      "evidence": {
        "page": 1,
        "text": "Notched impact strength ASTM D256 kj/m² 0,3 Cooling 30-100%"
      },
      "confidence": 1,
      "review": {
        "status": "rejected",
        "by": "claude-opus-5",
        "date": "2026-09-19",
        "note": "ruling R045: this sheet reprints the PLA Basic table value for value, so its numbers are the unfilled material's measurements and are not recorded again on a carbon fibre one"
      }
    },
    {
      "id": "m06",
      "gradeKey": "main",
      "row": {
        "MaterialID": "M018",
        "GradeID": "",
        "Property": "HDT",
        "Raw value": "55 °C",
        "Raw unit": "°C",
        "Raw numeric": "55",
        "Raw uncertainty ±": "Not applicable",
        "Raw upper bound": "Not applicable",
        "Operator": "=",
        "Conversion factor": "1",
        "Normalized value": "55",
        "Normalized uncertainty ±": "Not applicable",
        "Normalized upper bound": "Not applicable",
        "Normalized unit": "°C",
        "Data status": "Published value",
        "Specimen type": "Not published (do not assume printed)",
        "Direction": "Not applicable",
        "Moisture condition": "Not published",
        "Moisture state": "not-stated",
        "Post-processing": "Not published",
        "Post-processing state": "not-stated",
        "Anneal °C": "Not applicable",
        "Anneal h": "Not applicable",
        "Test temperature": "Not published",
        "Standard / load": "E2092",
        "Standards": "ASTM E2092",
        "Test load MPa": "Not published",
        "Notch": "Not applicable",
        "Specimen / print parameters": "Not published",
        "SourceID": "R-EXTRUDR-pla-basic-cf-TDS-en",
        "Locator": "p. 1: HDT ASTM E2092 °C",
        "Notes": "Not applicable",
        "Parse review": "Not applicable"
      },
      "evidence": {
        "page": 1,
        "text": "HDT ASTM E2092 °C 55* Enclosed Space no"
      },
      "confidence": 1,
      "review": {
        "status": "rejected",
        "by": "claude-opus-5",
        "date": "2026-09-19",
        "note": "ruling R045: this sheet reprints the PLA Basic table value for value, so its numbers are the unfilled material's measurements and are not recorded again on a carbon fibre one"
      }
    },
    {
      "id": "m07",
      "gradeKey": "main",
      "row": {
        "MaterialID": "M018",
        "GradeID": "",
        "Property": "Melting temperature",
        "Raw value": "180-200 °C",
        "Raw unit": "°C",
        "Raw numeric": "180",
        "Raw uncertainty ±": "Not applicable",
        "Raw upper bound": "200",
        "Operator": "=",
        "Conversion factor": "1",
        "Normalized value": "180",
        "Normalized uncertainty ±": "Not applicable",
        "Normalized upper bound": "200",
        "Normalized unit": "°C",
        "Data status": "Published value",
        "Specimen type": "Not published (do not assume printed)",
        "Direction": "Not applicable",
        "Moisture condition": "Not published",
        "Moisture state": "not-stated",
        "Post-processing": "Not published",
        "Post-processing state": "not-stated",
        "Anneal °C": "Not applicable",
        "Anneal h": "Not applicable",
        "Test temperature": "Not published",
        "Standard / load": "ISO 3146-C",
        "Standards": "ISO 3146",
        "Test load MPa": "Not applicable",
        "Notch": "Not applicable",
        "Specimen / print parameters": "Not published",
        "SourceID": "R-EXTRUDR-pla-basic-cf-TDS-en",
        "Locator": "p. 1: Melting temperature ISO 3146-C °C",
        "Notes": "Not applicable",
        "Parse review": "Not applicable"
      },
      "evidence": {
        "page": 1,
        "text": "Melting temperature ISO 3146-C °C 180-200 Hardened Nozzle yes"
      },
      "confidence": 1,
      "review": {
        "status": "rejected",
        "by": "claude-opus-5",
        "date": "2026-09-19",
        "note": "ruling R045: this sheet reprints the PLA Basic table value for value, so its numbers are the unfilled material's measurements and are not recorded again on a carbon fibre one"
      }
    },
    {
      "id": "m08",
      "gradeKey": "main",
      "row": {
        "MaterialID": "M018",
        "GradeID": "",
        "Property": "Melt mass-flow rate",
        "Raw value": "6 g/10min",
        "Raw unit": "g/10min",
        "Raw numeric": "6",
        "Raw uncertainty ±": "Not applicable",
        "Raw upper bound": "Not applicable",
        "Operator": "=",
        "Conversion factor": "1",
        "Normalized value": "6",
        "Normalized uncertainty ±": "Not applicable",
        "Normalized upper bound": "Not applicable",
        "Normalized unit": "g/10 min",
        "Data status": "Published value",
        "Specimen type": "Not published (do not assume printed)",
        "Direction": "Not applicable",
        "Moisture condition": "Not published",
        "Moisture state": "not-stated",
        "Post-processing": "Not published",
        "Post-processing state": "not-stated",
        "Anneal °C": "Not applicable",
        "Anneal h": "Not applicable",
        "Test temperature": "Not published",
        "Standard / load": "10min ASTM D1238",
        "Standards": "ASTM D1238",
        "Test load MPa": "Not applicable",
        "Notch": "Not applicable",
        "Specimen / print parameters": "Not published",
        "SourceID": "R-EXTRUDR-pla-basic-cf-TDS-en",
        "Locator": "p. 1: MFR ASTM D1238 g/10min",
        "Notes": "Not applicable",
        "Parse review": "Not applicable"
      },
      "evidence": {
        "page": 1,
        "text": "MFR ASTM D1238 g/10min 6 Max. Volumetric Speed 21 mm³/s"
      },
      "confidence": 1,
      "review": {
        "status": "rejected",
        "by": "claude-opus-5",
        "date": "2026-09-19",
        "note": "ruling R045: this sheet reprints the PLA Basic table value for value, so its numbers are the unfilled material's measurements and are not recorded again on a carbon fibre one"
      }
    },
    {
      "id": "m09",
      "gradeKey": "main",
      "row": {
        "MaterialID": "M018",
        "GradeID": "",
        "Property": "Density",
        "Raw value": "1,24 g/cm³",
        "Raw unit": "g/cm³",
        "Raw numeric": "1.24",
        "Raw uncertainty ±": "Not applicable",
        "Raw upper bound": "Not applicable",
        "Operator": "=",
        "Conversion factor": "1000",
        "Normalized value": "1240",
        "Normalized uncertainty ±": "Not applicable",
        "Normalized upper bound": "Not applicable",
        "Normalized unit": "kg/m³",
        "Data status": "Published value",
        "Specimen type": "Not published (density specimen form not explicitly established)",
        "Direction": "Not applicable",
        "Moisture condition": "Not published",
        "Moisture state": "not-stated",
        "Post-processing": "Not published",
        "Post-processing state": "not-stated",
        "Anneal °C": "Not applicable",
        "Anneal h": "Not applicable",
        "Test temperature": "Not published",
        "Standard / load": "ASTM D792",
        "Standards": "ASTM D792",
        "Test load MPa": "Not applicable",
        "Notch": "Not applicable",
        "Specimen / print parameters": "Not published",
        "SourceID": "R-EXTRUDR-pla-basic-cf-TDS-en",
        "Locator": "p. 1: Density ASTM D792 g/cm³",
        "Notes": "Not applicable",
        "Parse review": "Not applicable"
      },
      "evidence": {
        "page": 1,
        "text": "Density ASTM D792 g/cm³ 1,24"
      },
      "confidence": 1,
      "review": {
        "status": "rejected",
        "by": "claude-opus-5",
        "date": "2026-09-19",
        "note": "ruling R045: this sheet reprints the PLA Basic table value for value, so its numbers are the unfilled material's measurements and are not recorded again on a carbon fibre one"
      }
    }
  ],
  "profiles": [
    {
      "gradeKey": "main",
      "row": {
        "MaterialID": "M018",
        "GradeID": "",
        "Profile": "Manufacturer published guidance",
        "Nozzle °C": "200-230°C",
        "Nozzle state": "range",
        "Nozzle min °C": "200",
        "Nozzle max °C": "230",
        "Nozzle requirement": "required",
        "Bed °C": "20-60°C",
        "Bed state": "range",
        "Bed min °C": "20",
        "Bed max °C": "60",
        "Bed requirement": "required",
        "Chamber °C": "Not published",
        "Chamber state": "unknown",
        "Chamber min °C": "Not applicable",
        "Chamber max °C": "Not applicable",
        "Chamber requirement": "unknown",
        "Enclosure": "no",
        "Enclosure state": "unknown",
        "Plate": "Not published",
        "Drying": "Not published",
        "Drying state": "unknown",
        "Drying °C": "Not applicable",
        "Drying hours": "Not applicable",
        "Nozzle material": "yes",
        "Nozzle diameter": "Not published",
        "Abrasion / clogging": "Hardened Nozzle yes",
        "Hardened nozzle": "TRUE",
        "H2C left": "Verify exact grade/nozzle; no blanket approval",
        "H2C right": "Verify exact grade/nozzle; no blanket approval",
        "AMS 2 Pro": "Not verified for every grade",
        "AMS HT": "Not verified for every grade",
        "AMS published": "Not published",
        "Support pairing": "Not published",
        "Failure modes": "Not published",
        "SourceID": "R-EXTRUDR-pla-basic-cf-TDS-en",
        "H2C SourceID": "H2C-WIKI",
        "Locator": "p. 1: Recommended printing settings",
        "Parse review": "Not applicable"
      },
      "notes": [
        {
          "Topic": "Adhesion / release",
          "Text": "not required"
        },
        {
          "Topic": "Speed",
          "Text": "20-200mm/s"
        },
        {
          "Topic": "Cooling",
          "Text": "30-100%"
        },
        {
          "Topic": "Speed",
          "Text": "21 mm³/s"
        }
      ],
      "editorial": [],
      "evidence": {
        "page": 1,
        "text": "Nozzle 200-230°C"
      },
      "review": {
        "status": "accepted",
        "by": "claude-opus-5",
        "date": "2026-09-19"
      }
    }
  ],
  "evidence": [],
  "headlines": [],
  "coverage": [],
  "settings": [
    {
      "page": 1,
      "field": "nozzle",
      "topic": "",
      "label": "Nozzle",
      "raw": "200-230°C",
      "line": "Nozzle 200-230°C"
    },
    {
      "page": 1,
      "field": "bed",
      "topic": "",
      "label": "Heatbed",
      "raw": "20-60°C",
      "line": "Heatbed 20-60°C"
    },
    {
      "page": 1,
      "field": "note",
      "topic": "Adhesion / release",
      "label": "Adhesive",
      "raw": "not required",
      "line": "Adhesive not required"
    },
    {
      "page": 1,
      "field": "note",
      "topic": "Speed",
      "label": "Speed",
      "raw": "20-200mm/s",
      "line": "Speed 20-200mm/s"
    },
    {
      "page": 1,
      "field": "note",
      "topic": "Cooling",
      "label": "Cooling",
      "raw": "30-100%",
      "line": "Cooling 30-100%"
    },
    {
      "page": 1,
      "field": "enclosure",
      "topic": "",
      "label": "Enclosed Space",
      "raw": "no",
      "line": "Enclosed Space no"
    },
    {
      "page": 1,
      "field": "nozzle-material",
      "topic": "",
      "label": "Hardened Nozzle",
      "raw": "yes",
      "line": "Hardened Nozzle yes"
    },
    {
      "page": 1,
      "field": "note",
      "topic": "Speed",
      "label": "Max. Volumetric Speed",
      "raw": "21 mm³/s",
      "line": "Max. Volumetric Speed 21 mm³/s"
    }
  ],
  "skipped": [
    {
      "page": 1,
      "text": "1. DESCRIPTION",
      "reason": "no property and value this line states together"
    },
    {
      "page": 1,
      "text": "2. FEATURES",
      "reason": "no property and value this line states together"
    },
    {
      "page": 1,
      "text": "3. PROPERTIES",
      "reason": "no property and value this line states together"
    },
    {
      "page": 1,
      "text": "Shrinking ASTM D955 % 0,4",
      "reason": "properties.csv carries no property for \"Shrinking\" (%)"
    },
    {
      "page": 1,
      "text": "or ruby nozzle). A nozzle diameter of at least 0.6 mm is also",
      "reason": "no property and value this line states together"
    },
    {
      "page": 1,
      "text": "*Temperature resistance tested at a minimum wall thickness of 4 mm.",
      "reason": "no property and value this line states together"
    },
    {
      "page": 1,
      "text": "4. CERTIFICATIONS & ADDITIONAL INFORMATION",
      "reason": "no property and value this line states together"
    },
    {
      "page": 1,
      "text": "5. STORAGE AND SHELF LIFE",
      "reason": "no property and value this line states together"
    },
    {
      "page": 1,
      "text": "Store in a dry room at room temperature (18-27°C / 65-80°F). Keep out of direct heat and sunlight.",
      "reason": "no property and value this line states together"
    },
    {
      "page": 1,
      "text": "When stored correctly, this material has a shelf life of 2 years.",
      "reason": "no property and value this line states together"
    },
    {
      "page": 1,
      "text": "TECHNICAL DATA SHEET Page 1/1",
      "reason": "no property and value this line states together"
    },
    {
      "page": 1,
      "text": "PLA BASIC CF 04.05.2026",
      "reason": "no property and value this line states together"
    }
  ],
  "review": {
    "status": "reviewed",
    "by": "claude-opus-5",
    "date": "2026-09-19",
    "note": "ruling R045, 2026-09-19: the product and its sheet are registered because both are real; no value is taken from it, because every one it prints is the PLA Basic sheet's, and a coverage row says so"
  }
}
