Repository: faridbnv/h2c-materials

# The V2 import's proposals, 2026-09-18 to 2026-09-25

> **Historical record** (2026-09-18): kept from an earlier stage of the project. It describes the tool and its data as they were then; numbers, rules and file names may have changed since. For where things stand now, read the [README](../../README.md) and [OPEN-PROBLEMS](../../docs/OPEN-PROBLEMS.md).

One JSON file per document and batch (`proposals/<batch>/<doc_key>.json`): what the sheet reader proposed from each
data sheet, the page and line of every row, the lines it skipped, and the review that accepted or rejected each row.

File: archive/ingest-2026-09-18/proposals/b07-extrudr/4869c9318b8f419e.json
{
  "version": 1,
  "generated": {
    "tool": "propose.mjs",
    "date": "2026-09-19"
  },
  "document": {
    "sha256": "4869c9318b8f419eaa669fe2222c62d438aae0b76bd6dd6dd4bfd137830c3bfa",
    "url": "https://s3.extrudr.com/extrudr-media/datasheets/tds/tds-en/petg-bundle-TDS-en.pdf",
    "pages": 1,
    "provider": "Extrudr",
    "manufacturer": null,
    "docKey": "4869c9318b8f419e"
  },
  "identity": {
    "polymer": "PETG",
    "modifier": "Unfilled / unspecified",
    "variantClass": "",
    "finish": "",
    "family": "PETG",
    "hardness": null,
    "support": false,
    "signals": [
      "name: petg"
    ],
    "materialId": "M020",
    "materialName": "PETG",
    "estimateIdentity": "PETG",
    "confidence": 1,
    "needsRuling": false,
    "reasons": []
  },
  "source": {
    "row": {
      "SourceID": "R-EXTRUDR-petg-bundle-TDS-en",
      "Publisher": "Extrudr",
      "Title": "TECHNICAL DATA SHEET PETG",
      "Revision": "Not published",
      "Publication date": "Not published",
      "Access date": "2026-09-19",
      "Source class": "Manufacturer TDS",
      "Source note": "Not applicable",
      "Citation role": "cited",
      "URL": "https://s3.extrudr.com/extrudr-media/datasheets/tds/tds-en/petg-bundle-TDS-en.pdf",
      "Locator": "Document / product page",
      "Applicable grades": "${grade:main}",
      "Access state": "retrieved",
      "Access note": "Not applicable",
      "SHA256": "4869c9318b8f419eaa669fe2222c62d438aae0b76bd6dd6dd4bfd137830c3bfa"
    },
    "evidence": {
      "page": 1,
      "text": "TECHNICAL DATA SHEET PETG"
    },
    "review": {
      "status": "proposed"
    }
  },
  "grades": [
    {
      "key": "main",
      "review": {
        "status": "accepted",
        "by": "claude-opus-5",
        "date": "2026-09-19"
      },
      "row": {
        "MaterialID": "M020",
        "Role": "procurement",
        "Status": "active",
        "Manufacturer": "Extrudr",
        "Product name": "PETG",
        "Shared formulation key": "R-EXTRUDR-petg-bundle-TDS-en",
        "Composition / filler": "Not published",
        "Variant": "Not applicable",
        "Colour caveat": "Properties may vary by colour; use TDS scope",
        "Availability": "Not published",
        "Certification claims": "Flammability UL 94 V-2 3,2 mm (p. 1, as printed; a typical value, not a certificate: verify grade, thickness and certificate)",
        "Selected-grade rationale": "Documented commercial formulation; traceable manufacturer evidence",
        "SourceID": "R-EXTRUDR-petg-bundle-TDS-en",
        "Source locator": "TDS / official product page",
        "Diameter compatibility": "Check 1.75 mm variant; diameter is not part tolerance"
      },
      "evidence": {
        "page": 1,
        "text": "TECHNICAL DATA SHEET PETG"
      }
    }
  ],
  "measurements": [
    {
      "id": "m01",
      "gradeKey": "main",
      "row": {
        "MaterialID": "M020",
        "GradeID": "",
        "Property": "Flexural modulus",
        "Raw value": "2100 MPa",
        "Raw unit": "MPa",
        "Raw numeric": "2100",
        "Raw uncertainty ±": "Not applicable",
        "Raw upper bound": "Not applicable",
        "Operator": "=",
        "Conversion factor": "0.001",
        "Normalized value": "2.1",
        "Normalized uncertainty ±": "Not applicable",
        "Normalized upper bound": "Not applicable",
        "Normalized unit": "GPa",
        "Data status": "Published value",
        "Specimen type": "Raw material value",
        "Direction": "Not applicable",
        "Moisture condition": "Not published",
        "Moisture state": "not-stated",
        "Post-processing": "Not published",
        "Post-processing state": "not-stated",
        "Anneal °C": "Not applicable",
        "Anneal h": "Not applicable",
        "Test temperature": "Not published",
        "Standard / load": "ISO 178",
        "Standards": "ISO 178",
        "Test load MPa": "Not applicable",
        "Notch": "Not applicable",
        "Specimen / print parameters": "Not published",
        "SourceID": "R-EXTRUDR-petg-bundle-TDS-en",
        "Locator": "p. 1: Flexural modulus (E-Modulus) ISO 178 MPa",
        "Notes": "Specimen form from Extrudr's range-wide additional information sheet (R-EXTRUDR-AIS, 04.09.2024, section 4): the test specimens are manufactured through injection moulding and tested afterwards",
        "Parse review": "Not applicable"
      },
      "evidence": {
        "page": 1,
        "text": "Flexural modulus (E-Modulus) ISO 178 MPa 2100 Nozzle 210-230°C"
      },
      "confidence": 1,
      "review": {
        "status": "accepted",
        "by": "claude-opus-5",
        "date": "2026-09-19",
        "note": "Notes: Not applicable -> Specimen form from Extrudr's range-wide additional information sheet (R-EXTRUDR-AIS, 04.09.2024, section 4): the test specimens are manufactured through injection moulding and tested afterwards"
      }
    },
    {
      "id": "m02",
      "gradeKey": "main",
      "row": {
        "MaterialID": "M020",
        "GradeID": "",
        "Property": "Flexural strength",
        "Raw value": "68 MPa",
        "Raw unit": "MPa",
        "Raw numeric": "68",
        "Raw uncertainty ±": "Not applicable",
        "Raw upper bound": "Not applicable",
        "Operator": "=",
        "Conversion factor": "1",
        "Normalized value": "68",
        "Normalized uncertainty ±": "Not applicable",
        "Normalized upper bound": "Not applicable",
        "Normalized unit": "MPa",
        "Data status": "Published value",
        "Specimen type": "Raw material value",
        "Direction": "Not applicable",
        "Moisture condition": "Not published",
        "Moisture state": "not-stated",
        "Post-processing": "Not published",
        "Post-processing state": "not-stated",
        "Anneal °C": "Not applicable",
        "Anneal h": "Not applicable",
        "Test temperature": "Not published",
        "Standard / load": "ISO 178",
        "Standards": "ISO 178",
        "Test load MPa": "Not applicable",
        "Notch": "Not applicable",
        "Specimen / print parameters": "Not published",
        "SourceID": "R-EXTRUDR-petg-bundle-TDS-en",
        "Locator": "p. 1: Flexural strength ISO 178 MPa",
        "Notes": "Specimen form from Extrudr's range-wide additional information sheet (R-EXTRUDR-AIS, 04.09.2024, section 4): the test specimens are manufactured through injection moulding and tested afterwards",
        "Parse review": "Not applicable"
      },
      "evidence": {
        "page": 1,
        "text": "Flexural strength ISO 178 MPa 68 Heatbed 60-90°C"
      },
      "confidence": 1,
      "review": {
        "status": "accepted",
        "by": "claude-opus-5",
        "date": "2026-09-19",
        "note": "Notes: Not applicable -> Specimen form from Extrudr's range-wide additional information sheet (R-EXTRUDR-AIS, 04.09.2024, section 4): the test specimens are manufactured through injection moulding and tested afterwards"
      }
    },
    {
      "id": "m03",
      "gradeKey": "main",
      "row": {
        "MaterialID": "M020",
        "GradeID": "",
        "Property": "Tensile modulus",
        "Raw value": "3100 MPa",
        "Raw unit": "MPa",
        "Raw numeric": "3100",
        "Raw uncertainty ±": "Not applicable",
        "Raw upper bound": "Not applicable",
        "Operator": "=",
        "Conversion factor": "0.001",
        "Normalized value": "3.1",
        "Normalized uncertainty ±": "Not applicable",
        "Normalized upper bound": "Not applicable",
        "Normalized unit": "GPa",
        "Data status": "Published value",
        "Specimen type": "Raw material value",
        "Direction": "Not applicable",
        "Moisture condition": "Not published",
        "Moisture state": "not-stated",
        "Post-processing": "Not published",
        "Post-processing state": "not-stated",
        "Anneal °C": "Not applicable",
        "Anneal h": "Not applicable",
        "Test temperature": "Not published",
        "Standard / load": "ISO 527",
        "Standards": "ISO 527",
        "Test load MPa": "Not applicable",
        "Notch": "Not applicable",
        "Specimen / print parameters": "Not published",
        "SourceID": "R-EXTRUDR-petg-bundle-TDS-en",
        "Locator": "p. 1: Tensile modulus (E-Modulus) ISO 527 MPa",
        "Notes": "Specimen form from Extrudr's range-wide additional information sheet (R-EXTRUDR-AIS, 04.09.2024, section 4): the test specimens are manufactured through injection moulding and tested afterwards",
        "Parse review": "Not applicable"
      },
      "evidence": {
        "page": 1,
        "text": "Tensile modulus (E-Modulus) ISO 527 MPa 3100 Adhesive not required"
      },
      "confidence": 1,
      "review": {
        "status": "accepted",
        "by": "claude-opus-5",
        "date": "2026-09-19",
        "note": "Notes: Not applicable -> Specimen form from Extrudr's range-wide additional information sheet (R-EXTRUDR-AIS, 04.09.2024, section 4): the test specimens are manufactured through injection moulding and tested afterwards"
      }
    },
    {
      "id": "m04",
      "gradeKey": "main",
      "row": {
        "MaterialID": "M020",
        "GradeID": "",
        "Property": "Tensile yield strength",
        "Raw value": "51 MPa",
        "Raw unit": "MPa",
        "Raw numeric": "51",
        "Raw uncertainty ±": "Not applicable",
        "Raw upper bound": "Not applicable",
        "Operator": "=",
        "Conversion factor": "1",
        "Normalized value": "51",
        "Normalized uncertainty ±": "Not applicable",
        "Normalized upper bound": "Not applicable",
        "Normalized unit": "MPa",
        "Data status": "Published value",
        "Specimen type": "Raw material value",
        "Direction": "Not applicable",
        "Moisture condition": "Not published",
        "Moisture state": "not-stated",
        "Post-processing": "Not published",
        "Post-processing state": "not-stated",
        "Anneal °C": "Not applicable",
        "Anneal h": "Not applicable",
        "Test temperature": "Not published",
        "Standard / load": "ISO 527",
        "Standards": "ISO 527",
        "Test load MPa": "Not applicable",
        "Notch": "Not applicable",
        "Specimen / print parameters": "Not published",
        "SourceID": "R-EXTRUDR-petg-bundle-TDS-en",
        "Locator": "p. 1: Yield stress ISO 527 MPa",
        "Notes": "Specimen form from Extrudr's range-wide additional information sheet (R-EXTRUDR-AIS, 04.09.2024, section 4): the test specimens are manufactured through injection moulding and tested afterwards",
        "Parse review": "Not applicable"
      },
      "evidence": {
        "page": 1,
        "text": "Yield stress ISO 527 MPa 51 Speed 20-200mm/s"
      },
      "confidence": 1,
      "review": {
        "status": "accepted",
        "by": "claude-opus-5",
        "date": "2026-09-19",
        "note": "Notes: Not applicable -> Specimen form from Extrudr's range-wide additional information sheet (R-EXTRUDR-AIS, 04.09.2024, section 4): the test specimens are manufactured through injection moulding and tested afterwards"
      }
    },
    {
      "id": "m05",
      "gradeKey": "main",
      "row": {
        "MaterialID": "M020",
        "GradeID": "",
        "Property": "Elongation at yield",
        "Raw value": "4 %",
        "Raw unit": "%",
        "Raw numeric": "4",
        "Raw uncertainty ±": "Not applicable",
        "Raw upper bound": "Not applicable",
        "Operator": "=",
        "Conversion factor": "1",
        "Normalized value": "4",
        "Normalized uncertainty ±": "Not applicable",
        "Normalized upper bound": "Not applicable",
        "Normalized unit": "%",
        "Data status": "Published value",
        "Specimen type": "Raw material value",
        "Direction": "Not applicable",
        "Moisture condition": "Not published",
        "Moisture state": "not-stated",
        "Post-processing": "Not published",
        "Post-processing state": "not-stated",
        "Anneal °C": "Not applicable",
        "Anneal h": "Not applicable",
        "Test temperature": "Not published",
        "Standard / load": "ISO 527-2",
        "Standards": "ISO 527",
        "Test load MPa": "Not applicable",
        "Notch": "Not applicable",
        "Specimen / print parameters": "Not published",
        "SourceID": "R-EXTRUDR-petg-bundle-TDS-en",
        "Locator": "p. 1: Elongation at yield ISO 527-2 %",
        "Notes": "Specimen form from Extrudr's range-wide additional information sheet (R-EXTRUDR-AIS, 04.09.2024, section 4): the test specimens are manufactured through injection moulding and tested afterwards",
        "Parse review": "Not applicable"
      },
      "evidence": {
        "page": 1,
        "text": "Elongation at yield ISO 527-2 % 4 Cooling 20-50%"
      },
      "confidence": 1,
      "review": {
        "status": "accepted",
        "by": "claude-opus-5",
        "date": "2026-09-19",
        "note": "Notes: Not applicable -> Specimen form from Extrudr's range-wide additional information sheet (R-EXTRUDR-AIS, 04.09.2024, section 4): the test specimens are manufactured through injection moulding and tested afterwards"
      }
    },
    {
      "id": "m06",
      "gradeKey": "main",
      "row": {
        "MaterialID": "M020",
        "GradeID": "",
        "Property": "Tensile strength (endpoint unspecified)",
        "Raw value": "61 MPa",
        "Raw unit": "MPa",
        "Raw numeric": "61",
        "Raw uncertainty ±": "Not applicable",
        "Raw upper bound": "Not applicable",
        "Operator": "=",
        "Conversion factor": "1",
        "Normalized value": "61",
        "Normalized uncertainty ±": "Not applicable",
        "Normalized upper bound": "Not applicable",
        "Normalized unit": "MPa",
        "Data status": "Published value",
        "Specimen type": "Raw material value",
        "Direction": "Not applicable",
        "Moisture condition": "Not published",
        "Moisture state": "not-stated",
        "Post-processing": "Not published",
        "Post-processing state": "not-stated",
        "Anneal °C": "Not applicable",
        "Anneal h": "Not applicable",
        "Test temperature": "Not published",
        "Standard / load": "ISO 527",
        "Standards": "ISO 527",
        "Test load MPa": "Not applicable",
        "Notch": "Not applicable",
        "Specimen / print parameters": "Not published",
        "SourceID": "R-EXTRUDR-petg-bundle-TDS-en",
        "Locator": "p. 1: Strength ISO 527 MPa",
        "Notes": "Specimen form from Extrudr's range-wide additional information sheet (R-EXTRUDR-AIS, 04.09.2024, section 4): the test specimens are manufactured through injection moulding and tested afterwards",
        "Parse review": "Not applicable"
      },
      "evidence": {
        "page": 1,
        "text": "Strength ISO 527 MPa 61 Enclosed Space for larger components"
      },
      "confidence": 1,
      "review": {
        "status": "accepted",
        "by": "claude-opus-5",
        "date": "2026-09-19",
        "note": "Notes: Not applicable -> Specimen form from Extrudr's range-wide additional information sheet (R-EXTRUDR-AIS, 04.09.2024, section 4): the test specimens are manufactured through injection moulding and tested afterwards"
      }
    },
    {
      "id": "m07",
      "gradeKey": "main",
      "row": {
        "MaterialID": "M020",
        "GradeID": "",
        "Property": "Tensile strain at strength",
        "Raw value": "4 %",
        "Raw unit": "%",
        "Raw numeric": "4",
        "Raw uncertainty ±": "Not applicable",
        "Raw upper bound": "Not applicable",
        "Operator": "=",
        "Conversion factor": "1",
        "Normalized value": "4",
        "Normalized uncertainty ±": "Not applicable",
        "Normalized upper bound": "Not applicable",
        "Normalized unit": "%",
        "Data status": "Published value",
        "Specimen type": "Raw material value",
        "Direction": "Not applicable",
        "Moisture condition": "Not published",
        "Moisture state": "not-stated",
        "Post-processing": "Not published",
        "Post-processing state": "not-stated",
        "Anneal °C": "Not applicable",
        "Anneal h": "Not applicable",
        "Test temperature": "Not published",
        "Standard / load": "ISO 527",
        "Standards": "ISO 527",
        "Test load MPa": "Not applicable",
        "Notch": "Not applicable",
        "Specimen / print parameters": "Not published",
        "SourceID": "R-EXTRUDR-petg-bundle-TDS-en",
        "Locator": "p. 1: Elongation at strength ISO 527 %",
        "Notes": "Specimen form from Extrudr's range-wide additional information sheet (R-EXTRUDR-AIS, 04.09.2024, section 4): the test specimens are manufactured through injection moulding and tested afterwards",
        "Parse review": "Not applicable"
      },
      "evidence": {
        "page": 1,
        "text": "Elongation at strength ISO 527 % 4 Hardened Nozzle no"
      },
      "confidence": 1,
      "review": {
        "status": "accepted",
        "by": "claude-opus-5",
        "date": "2026-09-19",
        "note": "Notes: Not applicable -> Specimen form from Extrudr's range-wide additional information sheet (R-EXTRUDR-AIS, 04.09.2024, section 4): the test specimens are manufactured through injection moulding and tested afterwards"
      }
    },
    {
      "id": "m08",
      "gradeKey": "main",
      "row": {
        "MaterialID": "M020",
        "GradeID": "",
        "Property": "Elongation at break",
        "Raw value": "28 %",
        "Raw unit": "%",
        "Raw numeric": "28",
        "Raw uncertainty ±": "Not applicable",
        "Raw upper bound": "Not applicable",
        "Operator": "=",
        "Conversion factor": "1",
        "Normalized value": "28",
        "Normalized uncertainty ±": "Not applicable",
        "Normalized upper bound": "Not applicable",
        "Normalized unit": "%",
        "Data status": "Published value",
        "Specimen type": "Raw material value",
        "Direction": "Not applicable",
        "Moisture condition": "Not published",
        "Moisture state": "not-stated",
        "Post-processing": "Not published",
        "Post-processing state": "not-stated",
        "Anneal °C": "Not applicable",
        "Anneal h": "Not applicable",
        "Test temperature": "Not published",
        "Standard / load": "ISO 527-2",
        "Standards": "ISO 527",
        "Test load MPa": "Not applicable",
        "Notch": "Not applicable",
        "Specimen / print parameters": "Not published",
        "SourceID": "R-EXTRUDR-petg-bundle-TDS-en",
        "Locator": "p. 1: Nominal elongation at break ISO 527-2 %",
        "Notes": "Specimen form from Extrudr's range-wide additional information sheet (R-EXTRUDR-AIS, 04.09.2024, section 4): the test specimens are manufactured through injection moulding and tested afterwards",
        "Parse review": "Not applicable"
      },
      "evidence": {
        "page": 1,
        "text": "Nominal elongation at break ISO 527-2 % 28 Max. Volumetric 12 mm³/s"
      },
      "confidence": 1,
      "review": {
        "status": "accepted",
        "by": "claude-opus-5",
        "date": "2026-09-19",
        "note": "Notes: Not applicable -> Specimen form from Extrudr's range-wide additional information sheet (R-EXTRUDR-AIS, 04.09.2024, section 4): the test specimens are manufactured through injection moulding and tested afterwards"
      }
    },
    {
      "id": "m09",
      "gradeKey": "main",
      "row": {
        "MaterialID": "M020",
        "GradeID": "",
        "Property": "Izod impact strength",
        "Raw value": "4,7 kj/m²",
        "Raw unit": "kj/m²",
        "Raw numeric": "4.7",
        "Raw uncertainty ±": "Not applicable",
        "Raw upper bound": "Not applicable",
        "Operator": "=",
        "Conversion factor": "1",
        "Normalized value": "4.7",
        "Normalized uncertainty ±": "Not applicable",
        "Normalized upper bound": "Not applicable",
        "Normalized unit": "kJ/m²",
        "Data status": "Published value",
        "Specimen type": "Raw material value",
        "Direction": "Not applicable",
        "Moisture condition": "Not published",
        "Moisture state": "not-stated",
        "Post-processing": "Not published",
        "Post-processing state": "not-stated",
        "Anneal °C": "Not applicable",
        "Anneal h": "Not applicable",
        "Test temperature": "Not published",
        "Standard / load": "ISO 180",
        "Standards": "ISO 180",
        "Test load MPa": "Not applicable",
        "Notch": "Notched",
        "Specimen / print parameters": "Not published",
        "SourceID": "R-EXTRUDR-petg-bundle-TDS-en",
        "Locator": "p. 1: Notched impact strength ISO 180 kj/m²",
        "Notes": "Specimen form from Extrudr's range-wide additional information sheet (R-EXTRUDR-AIS, 04.09.2024, section 4): the test specimens are manufactured through injection moulding and tested afterwards",
        "Parse review": "Not applicable"
      },
      "evidence": {
        "page": 1,
        "text": "Notched impact strength ISO 180 kj/m² 4,7"
      },
      "confidence": 1,
      "review": {
        "status": "accepted",
        "by": "claude-opus-5",
        "date": "2026-09-19",
        "note": "Notes: Not applicable -> Specimen form from Extrudr's range-wide additional information sheet (R-EXTRUDR-AIS, 04.09.2024, section 4): the test specimens are manufactured through injection moulding and tested afterwards"
      }
    },
    {
      "id": "m10",
      "gradeKey": "main",
      "row": {
        "MaterialID": "M020",
        "GradeID": "",
        "Property": "Vicat softening temperature",
        "Raw value": "78 °C",
        "Raw unit": "°C",
        "Raw numeric": "78",
        "Raw uncertainty ±": "Not applicable",
        "Raw upper bound": "Not applicable",
        "Operator": "=",
        "Conversion factor": "1",
        "Normalized value": "78",
        "Normalized uncertainty ±": "Not applicable",
        "Normalized upper bound": "Not applicable",
        "Normalized unit": "°C",
        "Data status": "Published value",
        "Specimen type": "Raw material value",
        "Direction": "Not applicable",
        "Moisture condition": "Not published",
        "Moisture state": "not-stated",
        "Post-processing": "Not published",
        "Post-processing state": "not-stated",
        "Anneal °C": "Not applicable",
        "Anneal h": "Not applicable",
        "Test temperature": "Not published",
        "Standard / load": "ISO 306",
        "Standards": "ISO 306",
        "Test load MPa": "Not applicable",
        "Notch": "Not applicable",
        "Specimen / print parameters": "Not published",
        "SourceID": "R-EXTRUDR-petg-bundle-TDS-en",
        "Locator": "p. 1: VICAT A (VST) ISO 306 °C",
        "Notes": "Specimen form from Extrudr's range-wide additional information sheet (R-EXTRUDR-AIS, 04.09.2024, section 4): the test specimens are manufactured through injection moulding and tested afterwards",
        "Parse review": "Not applicable"
      },
      "evidence": {
        "page": 1,
        "text": "VICAT A (VST) ISO 306 °C 78*"
      },
      "confidence": 1,
      "review": {
        "status": "accepted",
        "by": "claude-opus-5",
        "date": "2026-09-19",
        "note": "Notes: Not applicable -> Specimen form from Extrudr's range-wide additional information sheet (R-EXTRUDR-AIS, 04.09.2024, section 4): the test specimens are manufactured through injection moulding and tested afterwards"
      }
    },
    {
      "id": "m11",
      "gradeKey": "main",
      "row": {
        "MaterialID": "M020",
        "GradeID": "",
        "Property": "Melting temperature",
        "Raw value": "180-200 °C",
        "Raw unit": "°C",
        "Raw numeric": "180",
        "Raw uncertainty ±": "Not applicable",
        "Raw upper bound": "200",
        "Operator": "=",
        "Conversion factor": "1",
        "Normalized value": "180",
        "Normalized uncertainty ±": "Not applicable",
        "Normalized upper bound": "200",
        "Normalized unit": "°C",
        "Data status": "Published value",
        "Specimen type": "Raw material value",
        "Direction": "Not applicable",
        "Moisture condition": "Not published",
        "Moisture state": "not-stated",
        "Post-processing": "Not published",
        "Post-processing state": "not-stated",
        "Anneal °C": "Not applicable",
        "Anneal h": "Not applicable",
        "Test temperature": "Not published",
        "Standard / load": "ISO 3146-C",
        "Standards": "ISO 3146",
        "Test load MPa": "Not applicable",
        "Notch": "Not applicable",
        "Specimen / print parameters": "Not published",
        "SourceID": "R-EXTRUDR-petg-bundle-TDS-en",
        "Locator": "p. 1: Melting temperature ISO 3146-C °C",
        "Notes": "Specimen form from Extrudr's range-wide additional information sheet (R-EXTRUDR-AIS, 04.09.2024, section 4): the test specimens are manufactured through injection moulding and tested afterwards",
        "Parse review": "Not applicable"
      },
      "evidence": {
        "page": 1,
        "text": "Melting temperature ISO 3146-C °C 180-200"
      },
      "confidence": 1,
      "review": {
        "status": "accepted",
        "by": "claude-opus-5",
        "date": "2026-09-19",
        "note": "Notes: Not applicable -> Specimen form from Extrudr's range-wide additional information sheet (R-EXTRUDR-AIS, 04.09.2024, section 4): the test specimens are manufactured through injection moulding and tested afterwards"
      }
    },
    {
      "id": "m12",
      "gradeKey": "main",
      "row": {
        "MaterialID": "M020",
        "GradeID": "",
        "Property": "Melt mass-flow rate",
        "Raw value": "6 g/10min",
        "Raw unit": "g/10min",
        "Raw numeric": "6",
        "Raw uncertainty ±": "Not applicable",
        "Raw upper bound": "Not applicable",
        "Operator": "=",
        "Conversion factor": "1",
        "Normalized value": "6",
        "Normalized uncertainty ±": "Not applicable",
        "Normalized upper bound": "Not applicable",
        "Normalized unit": "g/10 min",
        "Data status": "Published value",
        "Specimen type": "Raw material value",
        "Direction": "Not applicable",
        "Moisture condition": "Not published",
        "Moisture state": "not-stated",
        "Post-processing": "Not published",
        "Post-processing state": "not-stated",
        "Anneal °C": "Not applicable",
        "Anneal h": "Not applicable",
        "Test temperature": "Not published",
        "Standard / load": "10min ISO 1133",
        "Standards": "ISO 1133",
        "Test load MPa": "Not applicable",
        "Notch": "Not applicable",
        "Specimen / print parameters": "Not published",
        "SourceID": "R-EXTRUDR-petg-bundle-TDS-en",
        "Locator": "p. 1: MFR ISO 1133 g/10min",
        "Notes": "Specimen form from Extrudr's range-wide additional information sheet (R-EXTRUDR-AIS, 04.09.2024, section 4): the test specimens are manufactured through injection moulding and tested afterwards",
        "Parse review": "Not applicable"
      },
      "evidence": {
        "page": 1,
        "text": "MFR ISO 1133 g/10min 6"
      },
      "confidence": 1,
      "review": {
        "status": "accepted",
        "by": "claude-opus-5",
        "date": "2026-09-19",
        "note": "Notes: Not applicable -> Specimen form from Extrudr's range-wide additional information sheet (R-EXTRUDR-AIS, 04.09.2024, section 4): the test specimens are manufactured through injection moulding and tested afterwards"
      }
    },
    {
      "id": "m13",
      "gradeKey": "main",
      "row": {
        "MaterialID": "M020",
        "GradeID": "",
        "Property": "Density",
        "Raw value": "1,29 g/cm³",
        "Raw unit": "g/cm³",
        "Raw numeric": "1.29",
        "Raw uncertainty ±": "Not applicable",
        "Raw upper bound": "Not applicable",
        "Operator": "=",
        "Conversion factor": "1000",
        "Normalized value": "1290",
        "Normalized uncertainty ±": "Not applicable",
        "Normalized upper bound": "Not applicable",
        "Normalized unit": "kg/m³",
        "Data status": "Published value",
        "Specimen type": "Raw material value",
        "Direction": "Not applicable",
        "Moisture condition": "Not published",
        "Moisture state": "not-stated",
        "Post-processing": "Not published",
        "Post-processing state": "not-stated",
        "Anneal °C": "Not applicable",
        "Anneal h": "Not applicable",
        "Test temperature": "Not published",
        "Standard / load": "ASTM D792",
        "Standards": "ASTM D792",
        "Test load MPa": "Not applicable",
        "Notch": "Not applicable",
        "Specimen / print parameters": "Not published",
        "SourceID": "R-EXTRUDR-petg-bundle-TDS-en",
        "Locator": "p. 1: Density ASTM D792 g/cm³",
        "Notes": "Specimen form from Extrudr's range-wide additional information sheet (R-EXTRUDR-AIS, 04.09.2024, section 4): the test specimens are manufactured through injection moulding and tested afterwards",
        "Parse review": "Not applicable"
      },
      "evidence": {
        "page": 1,
        "text": "Density ASTM D792 g/cm³ 1,29"
      },
      "confidence": 1,
      "review": {
        "status": "accepted",
        "by": "claude-opus-5",
        "date": "2026-09-19",
        "note": "Notes: Not applicable -> Specimen form from Extrudr's range-wide additional information sheet (R-EXTRUDR-AIS, 04.09.2024, section 4): the test specimens are manufactured through injection moulding and tested afterwards"
      }
    }
  ],
  "profiles": [
    {
      "gradeKey": "main",
      "row": {
        "MaterialID": "M020",
        "GradeID": "",
        "Profile": "Manufacturer published guidance",
        "Nozzle °C": "210-230°C",
        "Nozzle state": "range",
        "Nozzle min °C": "210",
        "Nozzle max °C": "230",
        "Nozzle requirement": "required",
        "Bed °C": "60-90°C",
        "Bed state": "range",
        "Bed min °C": "60",
        "Bed max °C": "90",
        "Bed requirement": "required",
        "Chamber °C": "Not published",
        "Chamber state": "unknown",
        "Chamber min °C": "Not applicable",
        "Chamber max °C": "Not applicable",
        "Chamber requirement": "unknown",
        "Enclosure": "for larger components",
        "Enclosure state": "unknown",
        "Plate": "Not published",
        "Drying": "Not published",
        "Drying state": "unknown",
        "Drying °C": "Not applicable",
        "Drying hours": "Not applicable",
        "Nozzle material": "no",
        "Nozzle diameter": "Not published",
        "Abrasion / clogging": "Not published",
        "Hardened nozzle": "Not published",
        "H2C left": "Verify exact grade/nozzle; no blanket approval",
        "H2C right": "Verify exact grade/nozzle; no blanket approval",
        "AMS 2 Pro": "Not verified for every grade",
        "AMS HT": "Not verified for every grade",
        "AMS published": "Not published",
        "Support pairing": "Not published",
        "Failure modes": "Not published",
        "SourceID": "R-EXTRUDR-petg-bundle-TDS-en",
        "H2C SourceID": "H2C-WIKI",
        "Locator": "p. 1: Recommended printing settings",
        "Parse review": "Not applicable"
      },
      "notes": [
        {
          "Topic": "Adhesion / release",
          "Text": "not required"
        },
        {
          "Topic": "Speed",
          "Text": "20-200mm/s"
        },
        {
          "Topic": "Cooling",
          "Text": "20-50%"
        },
        {
          "Topic": "Speed",
          "Text": "12 mm³/s"
        }
      ],
      "editorial": [],
      "evidence": {
        "page": 1,
        "text": "Nozzle 210-230°C"
      },
      "review": {
        "status": "accepted",
        "by": "claude-opus-5",
        "date": "2026-09-19"
      }
    }
  ],
  "evidence": [],
  "headlines": [],
  "coverage": [],
  "settings": [
    {
      "page": 1,
      "field": "nozzle",
      "topic": "",
      "label": "Nozzle",
      "raw": "210-230°C",
      "line": "Nozzle 210-230°C"
    },
    {
      "page": 1,
      "field": "bed",
      "topic": "",
      "label": "Heatbed",
      "raw": "60-90°C",
      "line": "Heatbed 60-90°C"
    },
    {
      "page": 1,
      "field": "note",
      "topic": "Adhesion / release",
      "label": "Adhesive",
      "raw": "not required",
      "line": "Adhesive not required"
    },
    {
      "page": 1,
      "field": "note",
      "topic": "Speed",
      "label": "Speed",
      "raw": "20-200mm/s",
      "line": "Speed 20-200mm/s"
    },
    {
      "page": 1,
      "field": "note",
      "topic": "Cooling",
      "label": "Cooling",
      "raw": "20-50%",
      "line": "Cooling 20-50%"
    },
    {
      "page": 1,
      "field": "enclosure",
      "topic": "",
      "label": "Enclosed Space",
      "raw": "for larger components",
      "line": "Enclosed Space for larger components"
    },
    {
      "page": 1,
      "field": "nozzle-material",
      "topic": "",
      "label": "Hardened Nozzle",
      "raw": "no",
      "line": "Hardened Nozzle no"
    },
    {
      "page": 1,
      "field": "note",
      "topic": "Speed",
      "label": "Max. Volumetric",
      "raw": "12 mm³/s",
      "line": "Max. Volumetric 12 mm³/s"
    }
  ],
  "skipped": [
    {
      "page": 1,
      "text": "1. DESCRIPTION",
      "reason": "no property and value this line states together"
    },
    {
      "page": 1,
      "text": "2. FEATURES",
      "reason": "no property and value this line states together"
    },
    {
      "page": 1,
      "text": "3. PROPERTIES",
      "reason": "no property and value this line states together"
    },
    {
      "page": 1,
      "text": "Unnotched impact strength ISO 180 kj/m² no break",
      "reason": "the line names Impact strength and states no value in a unit the database keeps it in (kJ/m²)"
    },
    {
      "page": 1,
      "text": "Max. 50% layerheight. Optimal print settings may vary",
      "reason": "in the printing guide, naming no setting the lexicon knows"
    },
    {
      "page": 1,
      "text": "Shrinking ISO 294-4 % 0,5",
      "reason": "properties.csv carries no property for \"Shrinking\" (%)"
    },
    {
      "page": 1,
      "text": "Flammability UL 94 V-2 3,2 mm",
      "reason": "properties.csv carries no property for \"Flammability\""
    },
    {
      "page": 1,
      "text": "*Temperature resistance tested at a minimum wall thickness of 4 mm.",
      "reason": "no property and value this line states together"
    },
    {
      "page": 1,
      "text": "4. CERTIFICATIONS & ADDITIONAL INFORMATION",
      "reason": "no property and value this line states together"
    },
    {
      "page": 1,
      "text": "5. STORAGE AND SHELF LIFE",
      "reason": "no property and value this line states together"
    },
    {
      "page": 1,
      "text": "Store in a dry room at room temperature (18-27°C / 65-80°F). Keep out of direct heat and sunlight.",
      "reason": "no property and value this line states together"
    },
    {
      "page": 1,
      "text": "When stored correctly, this material has a shelf life of 2 years.",
      "reason": "no property and value this line states together"
    },
    {
      "page": 1,
      "text": "TECHNICAL DATA SHEET Page 1/1",
      "reason": "no property and value this line states together"
    },
    {
      "page": 1,
      "text": "PETG 13. 03. 2025",
      "reason": "no property and value this line states together"
    }
  ],
  "review": {
    "status": "reviewed",
    "by": "claude-opus-5",
    "date": "2026-09-19"
  }
}
