Repository: faridbnv/h2c-materials

# The V2 import's proposals, 2026-09-18 to 2026-09-25

> **Historical record** (2026-09-18): kept from an earlier stage of the project. It describes the tool and its data as they were then; numbers, rules and file names may have changed since. For where things stand now, read the [README](../../README.md) and [OPEN-PROBLEMS](../../docs/OPEN-PROBLEMS.md).

One JSON file per document and batch (`proposals/<batch>/<doc_key>.json`): what the sheet reader proposed from each
data sheet, the page and line of every row, the lines it skipped, and the review that accepted or rejected each row.

File: archive/ingest-2026-09-18/proposals/b07-extrudr/63a7b4a4d35c7847.json
{
  "version": 1,
  "generated": {
    "tool": "propose.mjs",
    "date": "2026-09-19"
  },
  "document": {
    "sha256": "63a7b4a4d35c7847e10696ac90121f3088c9e15cb0c1142362a94fa7d8d03c4b",
    "url": "https://s3.extrudr.com/extrudr-media/datasheets/tds/tds-en/durapro-abs-cf-TDS-en.pdf",
    "pages": 1,
    "provider": "Extrudr",
    "manufacturer": null,
    "docKey": "63a7b4a4d35c7847"
  },
  "identity": {
    "polymer": "ABS",
    "modifier": "Carbon fibre",
    "variantClass": "",
    "finish": "",
    "family": "ABS",
    "hardness": null,
    "support": false,
    "signals": [
      "name: abs",
      "filler: cf"
    ],
    "materialId": "M029",
    "materialName": "ABS-CF",
    "estimateIdentity": "ABS",
    "confidence": 1,
    "needsRuling": false,
    "reasons": []
  },
  "source": {
    "row": {
      "SourceID": "R-EXTRUDR-durapro-abs-cf-TDS-en",
      "Publisher": "Extrudr",
      "Title": "TECHNICAL DATA SHEET DURAPRO ABS CF",
      "Revision": "Not published",
      "Publication date": "Not published",
      "Access date": "2026-09-19",
      "Source class": "Manufacturer TDS",
      "Source note": "Not applicable",
      "Citation role": "cited",
      "URL": "https://s3.extrudr.com/extrudr-media/datasheets/tds/tds-en/durapro-abs-cf-TDS-en.pdf",
      "Locator": "Document / product page",
      "Applicable grades": "${grade:main}",
      "Access state": "retrieved",
      "Access note": "Not applicable",
      "SHA256": "63a7b4a4d35c7847e10696ac90121f3088c9e15cb0c1142362a94fa7d8d03c4b"
    },
    "evidence": {
      "page": 1,
      "text": "TECHNICAL DATA SHEET DURAPRO ABS CF"
    },
    "review": {
      "status": "proposed"
    }
  },
  "grades": [
    {
      "key": "main",
      "review": {
        "status": "accepted",
        "by": "claude-opus-5",
        "date": "2026-09-19"
      },
      "row": {
        "MaterialID": "M029",
        "Role": "procurement",
        "Status": "active",
        "Manufacturer": "Extrudr",
        "Product name": "DURAPRO ABS CF",
        "Shared formulation key": "R-EXTRUDR-durapro-abs-cf-TDS-en",
        "Composition / filler": "DuraPro ABS CF is a carbon fiber-reinforced high-performance ABS filament designed for technical applications where maximum (p. 1, as the sheet states it)",
        "Variant": "Not applicable",
        "Colour caveat": "Properties may vary by colour; use TDS scope",
        "Availability": "Not published",
        "Certification claims": "Not published",
        "Selected-grade rationale": "Documented commercial formulation; traceable manufacturer evidence",
        "SourceID": "R-EXTRUDR-durapro-abs-cf-TDS-en",
        "Source locator": "TDS / official product page",
        "Diameter compatibility": "Check 1.75 mm variant; diameter is not part tolerance"
      },
      "evidence": {
        "page": 1,
        "text": "TECHNICAL DATA SHEET DURAPRO ABS CF"
      }
    }
  ],
  "measurements": [
    {
      "id": "m01",
      "gradeKey": "main",
      "row": {
        "MaterialID": "M029",
        "GradeID": "",
        "Property": "Flexural modulus",
        "Raw value": "3400 MPa",
        "Raw unit": "MPa",
        "Raw numeric": "3400",
        "Raw uncertainty ±": "Not applicable",
        "Raw upper bound": "Not applicable",
        "Operator": "=",
        "Conversion factor": "0.001",
        "Normalized value": "3.4",
        "Normalized uncertainty ±": "Not applicable",
        "Normalized upper bound": "Not applicable",
        "Normalized unit": "GPa",
        "Data status": "Published value",
        "Specimen type": "Raw material value",
        "Direction": "Not applicable",
        "Moisture condition": "Not published",
        "Moisture state": "not-stated",
        "Post-processing": "Not published",
        "Post-processing state": "not-stated",
        "Anneal °C": "Not applicable",
        "Anneal h": "Not applicable",
        "Test temperature": "Not published",
        "Standard / load": "ASTM D790",
        "Standards": "ASTM D790",
        "Test load MPa": "Not applicable",
        "Notch": "Not applicable",
        "Specimen / print parameters": "Not published",
        "SourceID": "R-EXTRUDR-durapro-abs-cf-TDS-en",
        "Locator": "p. 1: Flexural modulus (E-Modulus) ASTM D790 MPa",
        "Notes": "Specimen form from Extrudr's range-wide additional information sheet (R-EXTRUDR-AIS, 04.09.2024, section 4): the test specimens are manufactured through injection moulding and tested afterwards",
        "Parse review": "Not applicable"
      },
      "evidence": {
        "page": 1,
        "text": "Flexural modulus (E-Modulus) ASTM D790 MPa 3400 Nozzle 220-250°C"
      },
      "confidence": 1,
      "review": {
        "status": "accepted",
        "by": "claude-opus-5",
        "date": "2026-09-19",
        "note": "Notes: Not applicable -> Specimen form from Extrudr's range-wide additional information sheet (R-EXTRUDR-AIS, 04.09.2024, section 4): the test specimens are manufactured through injection moulding and tested afterwards"
      }
    },
    {
      "id": "m02",
      "gradeKey": "main",
      "row": {
        "MaterialID": "M029",
        "GradeID": "",
        "Property": "Flexural strength",
        "Raw value": "65 MPa",
        "Raw unit": "MPa",
        "Raw numeric": "65",
        "Raw uncertainty ±": "Not applicable",
        "Raw upper bound": "Not applicable",
        "Operator": "=",
        "Conversion factor": "1",
        "Normalized value": "65",
        "Normalized uncertainty ±": "Not applicable",
        "Normalized upper bound": "Not applicable",
        "Normalized unit": "MPa",
        "Data status": "Published value",
        "Specimen type": "Raw material value",
        "Direction": "Not applicable",
        "Moisture condition": "Not published",
        "Moisture state": "not-stated",
        "Post-processing": "Not published",
        "Post-processing state": "not-stated",
        "Anneal °C": "Not applicable",
        "Anneal h": "Not applicable",
        "Test temperature": "Not published",
        "Standard / load": "ASTM D790",
        "Standards": "ASTM D790",
        "Test load MPa": "Not applicable",
        "Notch": "Not applicable",
        "Specimen / print parameters": "Not published",
        "SourceID": "R-EXTRUDR-durapro-abs-cf-TDS-en",
        "Locator": "p. 1: Flexural strength ASTM D790 MPa",
        "Notes": "Specimen form from Extrudr's range-wide additional information sheet (R-EXTRUDR-AIS, 04.09.2024, section 4): the test specimens are manufactured through injection moulding and tested afterwards",
        "Parse review": "Not applicable"
      },
      "evidence": {
        "page": 1,
        "text": "Flexural strength ASTM D790 MPa 65 Heatbed 100-110°C"
      },
      "confidence": 1,
      "review": {
        "status": "accepted",
        "by": "claude-opus-5",
        "date": "2026-09-19",
        "note": "Notes: Not applicable -> Specimen form from Extrudr's range-wide additional information sheet (R-EXTRUDR-AIS, 04.09.2024, section 4): the test specimens are manufactured through injection moulding and tested afterwards"
      }
    },
    {
      "id": "m03",
      "gradeKey": "main",
      "row": {
        "MaterialID": "M029",
        "GradeID": "",
        "Property": "Tensile modulus",
        "Raw value": "2850 MPa",
        "Raw unit": "MPa",
        "Raw numeric": "2850",
        "Raw uncertainty ±": "Not applicable",
        "Raw upper bound": "Not applicable",
        "Operator": "=",
        "Conversion factor": "0.001",
        "Normalized value": "2.85",
        "Normalized uncertainty ±": "Not applicable",
        "Normalized upper bound": "Not applicable",
        "Normalized unit": "GPa",
        "Data status": "Published value",
        "Specimen type": "Raw material value",
        "Direction": "Not applicable",
        "Moisture condition": "Not published",
        "Moisture state": "not-stated",
        "Post-processing": "Not published",
        "Post-processing state": "not-stated",
        "Anneal °C": "Not applicable",
        "Anneal h": "Not applicable",
        "Test temperature": "Not published",
        "Standard / load": "ASTM D638",
        "Standards": "ASTM D638",
        "Test load MPa": "Not applicable",
        "Notch": "Not applicable",
        "Specimen / print parameters": "Not published",
        "SourceID": "R-EXTRUDR-durapro-abs-cf-TDS-en",
        "Locator": "p. 1: Tensile modulus (E-Modulus) ASTM D638 MPa",
        "Notes": "Specimen form from Extrudr's range-wide additional information sheet (R-EXTRUDR-AIS, 04.09.2024, section 4): the test specimens are manufactured through injection moulding and tested afterwards",
        "Parse review": "Not applicable"
      },
      "evidence": {
        "page": 1,
        "text": "Tensile modulus (E-Modulus) ASTM D638 MPa 2850 Adhesive recommended"
      },
      "confidence": 1,
      "review": {
        "status": "accepted",
        "by": "claude-opus-5",
        "date": "2026-09-19",
        "note": "Notes: Not applicable -> Specimen form from Extrudr's range-wide additional information sheet (R-EXTRUDR-AIS, 04.09.2024, section 4): the test specimens are manufactured through injection moulding and tested afterwards"
      }
    },
    {
      "id": "m04",
      "gradeKey": "main",
      "row": {
        "MaterialID": "M029",
        "GradeID": "",
        "Property": "Tensile strength (endpoint unspecified)",
        "Raw value": "55 MPa",
        "Raw unit": "MPa",
        "Raw numeric": "55",
        "Raw uncertainty ±": "Not applicable",
        "Raw upper bound": "Not applicable",
        "Operator": "=",
        "Conversion factor": "1",
        "Normalized value": "55",
        "Normalized uncertainty ±": "Not applicable",
        "Normalized upper bound": "Not applicable",
        "Normalized unit": "MPa",
        "Data status": "Published value",
        "Specimen type": "Raw material value",
        "Direction": "Not applicable",
        "Moisture condition": "Not published",
        "Moisture state": "not-stated",
        "Post-processing": "Not published",
        "Post-processing state": "not-stated",
        "Anneal °C": "Not applicable",
        "Anneal h": "Not applicable",
        "Test temperature": "Not published",
        "Standard / load": "ASTM D638",
        "Standards": "ASTM D638",
        "Test load MPa": "Not applicable",
        "Notch": "Not applicable",
        "Specimen / print parameters": "Not published",
        "SourceID": "R-EXTRUDR-durapro-abs-cf-TDS-en",
        "Locator": "p. 1: Tensile strength ASTM D638 MPa",
        "Notes": "Specimen form from Extrudr's range-wide additional information sheet (R-EXTRUDR-AIS, 04.09.2024, section 4): the test specimens are manufactured through injection moulding and tested afterwards",
        "Parse review": "Not applicable"
      },
      "evidence": {
        "page": 1,
        "text": "Tensile strength ASTM D638 MPa 55 Speed 20-200mm/s"
      },
      "confidence": 1,
      "review": {
        "status": "accepted",
        "by": "claude-opus-5",
        "date": "2026-09-19",
        "note": "Notes: Not applicable -> Specimen form from Extrudr's range-wide additional information sheet (R-EXTRUDR-AIS, 04.09.2024, section 4): the test specimens are manufactured through injection moulding and tested afterwards"
      }
    },
    {
      "id": "m05",
      "gradeKey": "main",
      "row": {
        "MaterialID": "M029",
        "GradeID": "",
        "Property": "Elongation at yield",
        "Raw value": "3 %",
        "Raw unit": "%",
        "Raw numeric": "3",
        "Raw uncertainty ±": "Not applicable",
        "Raw upper bound": "Not applicable",
        "Operator": "=",
        "Conversion factor": "1",
        "Normalized value": "3",
        "Normalized uncertainty ±": "Not applicable",
        "Normalized upper bound": "Not applicable",
        "Normalized unit": "%",
        "Data status": "Published value",
        "Specimen type": "Raw material value",
        "Direction": "Not applicable",
        "Moisture condition": "Not published",
        "Moisture state": "not-stated",
        "Post-processing": "Not published",
        "Post-processing state": "not-stated",
        "Anneal °C": "Not applicable",
        "Anneal h": "Not applicable",
        "Test temperature": "Not published",
        "Standard / load": "ASTM D638",
        "Standards": "ASTM D638",
        "Test load MPa": "Not applicable",
        "Notch": "Not applicable",
        "Specimen / print parameters": "Not published",
        "SourceID": "R-EXTRUDR-durapro-abs-cf-TDS-en",
        "Locator": "p. 1: Elongation at yield ASTM D638 %",
        "Notes": "Specimen form from Extrudr's range-wide additional information sheet (R-EXTRUDR-AIS, 04.09.2024, section 4): the test specimens are manufactured through injection moulding and tested afterwards",
        "Parse review": "Not applicable"
      },
      "evidence": {
        "page": 1,
        "text": "Elongation at yield ASTM D638 % 3 Cooling 0-50%"
      },
      "confidence": 1,
      "review": {
        "status": "accepted",
        "by": "claude-opus-5",
        "date": "2026-09-19",
        "note": "Notes: Not applicable -> Specimen form from Extrudr's range-wide additional information sheet (R-EXTRUDR-AIS, 04.09.2024, section 4): the test specimens are manufactured through injection moulding and tested afterwards"
      }
    },
    {
      "id": "m06",
      "gradeKey": "main",
      "row": {
        "MaterialID": "M029",
        "GradeID": "",
        "Property": "Elongation at break",
        "Raw value": "8 %",
        "Raw unit": "%",
        "Raw numeric": "8",
        "Raw uncertainty ±": "Not applicable",
        "Raw upper bound": "Not applicable",
        "Operator": "=",
        "Conversion factor": "1",
        "Normalized value": "8",
        "Normalized uncertainty ±": "Not applicable",
        "Normalized upper bound": "Not applicable",
        "Normalized unit": "%",
        "Data status": "Published value",
        "Specimen type": "Raw material value",
        "Direction": "Not applicable",
        "Moisture condition": "Not published",
        "Moisture state": "not-stated",
        "Post-processing": "Not published",
        "Post-processing state": "not-stated",
        "Anneal °C": "Not applicable",
        "Anneal h": "Not applicable",
        "Test temperature": "Not published",
        "Standard / load": "ASTM D638",
        "Standards": "ASTM D638",
        "Test load MPa": "Not applicable",
        "Notch": "Not applicable",
        "Specimen / print parameters": "Not published",
        "SourceID": "R-EXTRUDR-durapro-abs-cf-TDS-en",
        "Locator": "p. 1: Nominal elongation at break ASTM D638 %",
        "Notes": "Specimen form from Extrudr's range-wide additional information sheet (R-EXTRUDR-AIS, 04.09.2024, section 4): the test specimens are manufactured through injection moulding and tested afterwards",
        "Parse review": "Not applicable"
      },
      "evidence": {
        "page": 1,
        "text": "Nominal elongation at break ASTM D638 % 8 Enclosed Space yes"
      },
      "confidence": 1,
      "review": {
        "status": "accepted",
        "by": "claude-opus-5",
        "date": "2026-09-19",
        "note": "Notes: Not applicable -> Specimen form from Extrudr's range-wide additional information sheet (R-EXTRUDR-AIS, 04.09.2024, section 4): the test specimens are manufactured through injection moulding and tested afterwards"
      }
    },
    {
      "id": "m07",
      "gradeKey": "main",
      "row": {
        "MaterialID": "M029",
        "GradeID": "",
        "Property": "Izod impact strength",
        "Raw value": "250 kj/m²",
        "Raw unit": "kj/m²",
        "Raw numeric": "250",
        "Raw uncertainty ±": "Not applicable",
        "Raw upper bound": "Not applicable",
        "Operator": "=",
        "Conversion factor": "1",
        "Normalized value": "250",
        "Normalized uncertainty ±": "Not applicable",
        "Normalized upper bound": "Not applicable",
        "Normalized unit": "kJ/m²",
        "Data status": "Published value (physically implausible)",
        "Specimen type": "Raw material value",
        "Direction": "Not applicable",
        "Moisture condition": "Not published",
        "Moisture state": "not-stated",
        "Post-processing": "Not published",
        "Post-processing state": "not-stated",
        "Anneal °C": "Not applicable",
        "Anneal h": "Not applicable",
        "Test temperature": "Not published",
        "Standard / load": "ASTM D256",
        "Standards": "ASTM D256",
        "Test load MPa": "Not applicable",
        "Notch": "Notched",
        "Specimen / print parameters": "Not published",
        "SourceID": "R-EXTRUDR-durapro-abs-cf-TDS-en",
        "Locator": "p. 1: Notched impact strength ASTM D256 kj/m²",
        "Notes": "Specimen form from Extrudr's range-wide additional information sheet (R-EXTRUDR-AIS, 04.09.2024, section 4): the test specimens are manufactured through injection moulding and tested afterwards; The sheet prints 250 in a column headed kj/m², which no notched Izod reaches; ASTM D256 reports in J/m. Recorded as printed.",
        "Parse review": "Not applicable"
      },
      "evidence": {
        "page": 1,
        "text": "Notched impact strength ASTM D256 kj/m² 250°C Hardened Nozzle yes"
      },
      "confidence": 1,
      "review": {
        "status": "accepted",
        "by": "claude-opus-5",
        "date": "2026-09-19",
        "note": "Notes: Specimen form from Extrudr's range-wide additional information sheet (R-EXTRUDR-AIS, 04.09.2024, section 4): the test specimens are manufactured through injection moulding and tested afterwards -> Specimen form from Extrudr's range-wide additional information sheet (R-EXTRUDR-AIS, 04.09.2024, section 4): the test specimens are manufactured through injection moulding and tested afterwards; The sheet prints 250 in a column headed kj/m², which no notched Izod reaches; ASTM D256 reports in J/m. Recorded as printed."
      }
    },
    {
      "id": "m08",
      "gradeKey": "main",
      "row": {
        "MaterialID": "M029",
        "GradeID": "",
        "Property": "Izod impact strength",
        "Raw value": "110 kj/m²",
        "Raw unit": "kj/m²",
        "Raw numeric": "110",
        "Raw uncertainty ±": "Not applicable",
        "Raw upper bound": "Not applicable",
        "Operator": "=",
        "Conversion factor": "1",
        "Normalized value": "110",
        "Normalized uncertainty ±": "Not applicable",
        "Normalized upper bound": "Not applicable",
        "Normalized unit": "kJ/m²",
        "Data status": "Published value",
        "Specimen type": "Raw material value",
        "Direction": "Not applicable",
        "Moisture condition": "Not published",
        "Moisture state": "not-stated",
        "Post-processing": "Not published",
        "Post-processing state": "not-stated",
        "Anneal °C": "Not applicable",
        "Anneal h": "Not applicable",
        "Test temperature": "Not published",
        "Standard / load": "ASTM D256",
        "Standards": "ASTM D256",
        "Test load MPa": "Not applicable",
        "Notch": "Unnotched",
        "Specimen / print parameters": "Not published",
        "SourceID": "R-EXTRUDR-durapro-abs-cf-TDS-en",
        "Locator": "p. 1: Unnotched impact strength ASTM D256 kj/m²",
        "Notes": "the row says unnotched and the standard it names is the notched designation; the sheet's own word for the row is kept; Specimen form from Extrudr's range-wide additional information sheet (R-EXTRUDR-AIS, 04.09.2024, section 4): the test specimens are manufactured through injection moulding and tested afterwards",
        "Parse review": "Not applicable"
      },
      "evidence": {
        "page": 1,
        "text": "Unnotched impact strength ASTM D256 kj/m² 110°C Max. Volumetric Speed 16 mm³/s"
      },
      "confidence": 1,
      "review": {
        "status": "accepted",
        "by": "claude-opus-5",
        "date": "2026-09-19",
        "note": "Notes: the row says unnotched and the standard it names is the notched designation; the sheet's own word for the row is kept -> the row says unnotched and the standard it names is the notched designation; the sheet's own word for the row is kept; Specimen form from Extrudr's range-wide additional information sheet (R-EXTRUDR-AIS, 04.09.2024, section 4): the test specimens are manufactured through injection moulding and tested afterwards"
      }
    },
    {
      "id": "m09",
      "gradeKey": "main",
      "row": {
        "MaterialID": "M029",
        "GradeID": "",
        "Property": "Vicat softening temperature",
        "Raw value": "95 °C",
        "Raw unit": "°C",
        "Raw numeric": "95",
        "Raw uncertainty ±": "Not applicable",
        "Raw upper bound": "Not applicable",
        "Operator": "=",
        "Conversion factor": "1",
        "Normalized value": "95",
        "Normalized uncertainty ±": "Not applicable",
        "Normalized upper bound": "Not applicable",
        "Normalized unit": "°C",
        "Data status": "Published value",
        "Specimen type": "Raw material value",
        "Direction": "Not applicable",
        "Moisture condition": "Not published",
        "Moisture state": "not-stated",
        "Post-processing": "Not published",
        "Post-processing state": "not-stated",
        "Anneal °C": "Not applicable",
        "Anneal h": "Not applicable",
        "Test temperature": "Not published",
        "Standard / load": "ASTM D1525",
        "Standards": "ASTM D1525",
        "Test load MPa": "Not applicable",
        "Notch": "Not applicable",
        "Specimen / print parameters": "Not published",
        "SourceID": "R-EXTRUDR-durapro-abs-cf-TDS-en",
        "Locator": "p. 1: VICAT A (VST) ASTM D1525 °C",
        "Notes": "Specimen form from Extrudr's range-wide additional information sheet (R-EXTRUDR-AIS, 04.09.2024, section 4): the test specimens are manufactured through injection moulding and tested afterwards",
        "Parse review": "Not applicable"
      },
      "evidence": {
        "page": 1,
        "text": "VICAT A (VST) ASTM D1525 °C 95*"
      },
      "confidence": 1,
      "review": {
        "status": "accepted",
        "by": "claude-opus-5",
        "date": "2026-09-19",
        "note": "Notes: Not applicable -> Specimen form from Extrudr's range-wide additional information sheet (R-EXTRUDR-AIS, 04.09.2024, section 4): the test specimens are manufactured through injection moulding and tested afterwards"
      }
    },
    {
      "id": "m10",
      "gradeKey": "main",
      "row": {
        "MaterialID": "M029",
        "GradeID": "",
        "Property": "Melting temperature",
        "Raw value": "180-200 °C",
        "Raw unit": "°C",
        "Raw numeric": "180",
        "Raw uncertainty ±": "Not applicable",
        "Raw upper bound": "200",
        "Operator": "=",
        "Conversion factor": "1",
        "Normalized value": "180",
        "Normalized uncertainty ±": "Not applicable",
        "Normalized upper bound": "200",
        "Normalized unit": "°C",
        "Data status": "Published value",
        "Specimen type": "Raw material value",
        "Direction": "Not applicable",
        "Moisture condition": "Not published",
        "Moisture state": "not-stated",
        "Post-processing": "Not published",
        "Post-processing state": "not-stated",
        "Anneal °C": "Not applicable",
        "Anneal h": "Not applicable",
        "Test temperature": "Not published",
        "Standard / load": "ISO 3146-C",
        "Standards": "ISO 3146",
        "Test load MPa": "Not applicable",
        "Notch": "Not applicable",
        "Specimen / print parameters": "Not published",
        "SourceID": "R-EXTRUDR-durapro-abs-cf-TDS-en",
        "Locator": "p. 1: Melting temperature ISO 3146-C °C",
        "Notes": "Specimen form from Extrudr's range-wide additional information sheet (R-EXTRUDR-AIS, 04.09.2024, section 4): the test specimens are manufactured through injection moulding and tested afterwards",
        "Parse review": "Not applicable"
      },
      "evidence": {
        "page": 1,
        "text": "Melting temperature ISO 3146-C °C 180-200"
      },
      "confidence": 1,
      "review": {
        "status": "accepted",
        "by": "claude-opus-5",
        "date": "2026-09-19",
        "note": "Notes: Not applicable -> Specimen form from Extrudr's range-wide additional information sheet (R-EXTRUDR-AIS, 04.09.2024, section 4): the test specimens are manufactured through injection moulding and tested afterwards"
      }
    },
    {
      "id": "m11",
      "gradeKey": "main",
      "row": {
        "MaterialID": "M029",
        "GradeID": "",
        "Property": "HDT",
        "Raw value": "88 °C",
        "Raw unit": "°C",
        "Raw numeric": "88",
        "Raw uncertainty ±": "Not applicable",
        "Raw upper bound": "Not applicable",
        "Operator": "=",
        "Conversion factor": "1",
        "Normalized value": "88",
        "Normalized uncertainty ±": "Not applicable",
        "Normalized upper bound": "Not applicable",
        "Normalized unit": "°C",
        "Data status": "Published value",
        "Specimen type": "Raw material value",
        "Direction": "Not applicable",
        "Moisture condition": "Not published",
        "Moisture state": "not-stated",
        "Post-processing": "Not published",
        "Post-processing state": "not-stated",
        "Anneal °C": "Not applicable",
        "Anneal h": "Not applicable",
        "Test temperature": "Not published",
        "Standard / load": "ASTM D648",
        "Standards": "ASTM D648",
        "Test load MPa": "Not published",
        "Notch": "Not applicable",
        "Specimen / print parameters": "Not published",
        "SourceID": "R-EXTRUDR-durapro-abs-cf-TDS-en",
        "Locator": "p. 1: HDT/B ASTM D648 °C",
        "Notes": "Specimen form from Extrudr's range-wide additional information sheet (R-EXTRUDR-AIS, 04.09.2024, section 4): the test specimens are manufactured through injection moulding and tested afterwards",
        "Parse review": "Not applicable"
      },
      "evidence": {
        "page": 1,
        "text": "HDT/B ASTM D648 °C 88"
      },
      "confidence": 1,
      "review": {
        "status": "accepted",
        "by": "claude-opus-5",
        "date": "2026-09-19",
        "note": "Notes: Not applicable -> Specimen form from Extrudr's range-wide additional information sheet (R-EXTRUDR-AIS, 04.09.2024, section 4): the test specimens are manufactured through injection moulding and tested afterwards"
      }
    },
    {
      "id": "m12",
      "gradeKey": "main",
      "row": {
        "MaterialID": "M029",
        "GradeID": "",
        "Property": "Density",
        "Raw value": "1.04 g/cm³",
        "Raw unit": "g/cm³",
        "Raw numeric": "1.04",
        "Raw uncertainty ±": "Not applicable",
        "Raw upper bound": "Not applicable",
        "Operator": "=",
        "Conversion factor": "1000",
        "Normalized value": "1040",
        "Normalized uncertainty ±": "Not applicable",
        "Normalized upper bound": "Not applicable",
        "Normalized unit": "kg/m³",
        "Data status": "Published value",
        "Specimen type": "Raw material value",
        "Direction": "Not applicable",
        "Moisture condition": "Not published",
        "Moisture state": "not-stated",
        "Post-processing": "Not published",
        "Post-processing state": "not-stated",
        "Anneal °C": "Not applicable",
        "Anneal h": "Not applicable",
        "Test temperature": "Not published",
        "Standard / load": "ASTM D792",
        "Standards": "ASTM D792",
        "Test load MPa": "Not applicable",
        "Notch": "Not applicable",
        "Specimen / print parameters": "Not published",
        "SourceID": "R-EXTRUDR-durapro-abs-cf-TDS-en",
        "Locator": "p. 1: Density ASTM D792 g/cm³",
        "Notes": "Specimen form from Extrudr's range-wide additional information sheet (R-EXTRUDR-AIS, 04.09.2024, section 4): the test specimens are manufactured through injection moulding and tested afterwards",
        "Parse review": "Not applicable"
      },
      "evidence": {
        "page": 1,
        "text": "Density ASTM D792 g/cm³ 1.04"
      },
      "confidence": 1,
      "review": {
        "status": "accepted",
        "by": "claude-opus-5",
        "date": "2026-09-19",
        "note": "Notes: Not applicable -> Specimen form from Extrudr's range-wide additional information sheet (R-EXTRUDR-AIS, 04.09.2024, section 4): the test specimens are manufactured through injection moulding and tested afterwards"
      }
    },
    {
      "id": "m13",
      "gradeKey": "main",
      "row": {
        "MaterialID": "M029",
        "GradeID": "",
        "Property": "Hardness",
        "Raw value": "120",
        "Raw unit": "Rockwell R",
        "Raw numeric": "120",
        "Raw uncertainty ±": "Not applicable",
        "Raw upper bound": "Not applicable",
        "Operator": "=",
        "Conversion factor": "1",
        "Normalized value": "120",
        "Normalized uncertainty ±": "Not applicable",
        "Normalized upper bound": "Not applicable",
        "Normalized unit": "Rockwell R",
        "Data status": "Published value",
        "Specimen type": "Raw material value",
        "Direction": "Not applicable",
        "Moisture condition": "Not published",
        "Moisture state": "not-stated",
        "Post-processing": "Not published",
        "Post-processing state": "not-stated",
        "Anneal °C": "Not applicable",
        "Anneal h": "Not applicable",
        "Test temperature": "Not published",
        "Standard / load": "ASTM D785",
        "Standards": "ASTM D785",
        "Test load MPa": "Not applicable",
        "Notch": "Not applicable",
        "Specimen / print parameters": "Not published",
        "SourceID": "R-EXTRUDR-durapro-abs-cf-TDS-en",
        "Locator": "p. 1: Hardness Rockwell ASTM D785 R-Skala",
        "Notes": "Specimen form from Extrudr's range-wide additional information sheet (R-EXTRUDR-AIS, 04.09.2024, section 4): the test specimens are manufactured through injection moulding and tested afterwards",
        "Parse review": "Not applicable"
      },
      "evidence": {
        "page": 1,
        "text": "Hardness Rockwell ASTM D785 R-Skala 120"
      },
      "confidence": 1,
      "review": {
        "status": "accepted",
        "by": "claude-opus-5",
        "date": "2026-09-19",
        "note": "Notes: Not applicable -> Specimen form from Extrudr's range-wide additional information sheet (R-EXTRUDR-AIS, 04.09.2024, section 4): the test specimens are manufactured through injection moulding and tested afterwards"
      }
    }
  ],
  "profiles": [
    {
      "gradeKey": "main",
      "row": {
        "MaterialID": "M029",
        "GradeID": "",
        "Profile": "Manufacturer published guidance",
        "Nozzle °C": "220-250°C",
        "Nozzle state": "range",
        "Nozzle min °C": "220",
        "Nozzle max °C": "250",
        "Nozzle requirement": "required",
        "Bed °C": "100-110°C",
        "Bed state": "range",
        "Bed min °C": "100",
        "Bed max °C": "110",
        "Bed requirement": "required",
        "Chamber °C": "Not published",
        "Chamber state": "unknown",
        "Chamber min °C": "Not applicable",
        "Chamber max °C": "Not applicable",
        "Chamber requirement": "unknown",
        "Enclosure": "yes",
        "Enclosure state": "recommended",
        "Plate": "Not published",
        "Drying": "Not published",
        "Drying state": "unknown",
        "Drying °C": "Not applicable",
        "Drying hours": "Not applicable",
        "Nozzle material": "yes",
        "Nozzle diameter": "Not published",
        "Abrasion / clogging": "Hardened Nozzle yes",
        "Hardened nozzle": "TRUE",
        "H2C left": "Verify exact grade/nozzle; no blanket approval",
        "H2C right": "Verify exact grade/nozzle; no blanket approval",
        "AMS 2 Pro": "Not verified for every grade",
        "AMS HT": "Not verified for every grade",
        "AMS published": "Not published",
        "Support pairing": "Not published",
        "Failure modes": "Not published",
        "SourceID": "R-EXTRUDR-durapro-abs-cf-TDS-en",
        "H2C SourceID": "H2C-WIKI",
        "Locator": "p. 1: Recommended printing settings",
        "Parse review": "Not applicable"
      },
      "notes": [
        {
          "Topic": "Adhesion / release",
          "Text": "recommended"
        },
        {
          "Topic": "Speed",
          "Text": "20-200mm/s"
        },
        {
          "Topic": "Cooling",
          "Text": "0-50%"
        },
        {
          "Topic": "Speed",
          "Text": "16 mm³/s"
        }
      ],
      "editorial": [],
      "evidence": {
        "page": 1,
        "text": "Nozzle 220-250°C"
      },
      "review": {
        "status": "accepted",
        "by": "claude-opus-5",
        "date": "2026-09-19"
      }
    }
  ],
  "evidence": [],
  "headlines": [],
  "coverage": [],
  "settings": [
    {
      "page": 1,
      "field": "nozzle",
      "topic": "",
      "label": "Nozzle",
      "raw": "220-250°C",
      "line": "Nozzle 220-250°C"
    },
    {
      "page": 1,
      "field": "bed",
      "topic": "",
      "label": "Heatbed",
      "raw": "100-110°C",
      "line": "Heatbed 100-110°C"
    },
    {
      "page": 1,
      "field": "note",
      "topic": "Adhesion / release",
      "label": "Adhesive",
      "raw": "recommended",
      "line": "Adhesive recommended"
    },
    {
      "page": 1,
      "field": "note",
      "topic": "Speed",
      "label": "Speed",
      "raw": "20-200mm/s",
      "line": "Speed 20-200mm/s"
    },
    {
      "page": 1,
      "field": "note",
      "topic": "Cooling",
      "label": "Cooling",
      "raw": "0-50%",
      "line": "Cooling 0-50%"
    },
    {
      "page": 1,
      "field": "enclosure",
      "topic": "",
      "label": "Enclosed Space",
      "raw": "yes",
      "line": "Enclosed Space yes"
    },
    {
      "page": 1,
      "field": "nozzle-material",
      "topic": "",
      "label": "Hardened Nozzle",
      "raw": "yes",
      "line": "Hardened Nozzle yes"
    },
    {
      "page": 1,
      "field": "note",
      "topic": "Speed",
      "label": "Max. Volumetric Speed",
      "raw": "16 mm³/s",
      "line": "Max. Volumetric Speed 16 mm³/s"
    },
    {
      "page": 1,
      "field": "nozzle-material",
      "topic": "",
      "label": "hardened nozzle",
      "raw": "(e.g., hardened steel or ruby nozzle) is",
      "line": "hardened nozzle (e.g., hardened steel or ruby nozzle) is"
    }
  ],
  "skipped": [
    {
      "page": 1,
      "text": "1. DESCRIPTION",
      "reason": "no property and value this line states together"
    },
    {
      "page": 1,
      "text": "2. FEATURES",
      "reason": "no property and value this line states together"
    },
    {
      "page": 1,
      "text": "• Heat resistant up to 100 °C • Good chemical resistance",
      "reason": "no property and value this line states together"
    },
    {
      "page": 1,
      "text": "3. PROPERTIES",
      "reason": "no property and value this line states together"
    },
    {
      "page": 1,
      "text": "least 0.6 mm should be used to prevent clogging and ensure",
      "reason": "no property and value this line states together"
    },
    {
      "page": 1,
      "text": "MFR ASTM D1238 g/cm³ 19",
      "reason": "the sheet states Melt mass-flow rate in g/cm³, and the database keeps it in g/10 min"
    },
    {
      "page": 1,
      "text": "Shrinking ASTM D955 % 0,3",
      "reason": "properties.csv carries no property for \"Shrinking\" (%)"
    },
    {
      "page": 1,
      "text": "*Temperature resistance tested at a minimum wall thickness of 4 mm.",
      "reason": "no property and value this line states together"
    },
    {
      "page": 1,
      "text": "4. CERTIFICATIONS & ADDITIONAL INFORMATION",
      "reason": "no property and value this line states together"
    },
    {
      "page": 1,
      "text": "5. STORAGE AND SHELF LIFE",
      "reason": "no property and value this line states together"
    },
    {
      "page": 1,
      "text": "Store in a dry room at room temperature (18-27°C / 65-80°F). Keep out of direct heat and sunlight.",
      "reason": "no property and value this line states together"
    },
    {
      "page": 1,
      "text": "When stored correctly, this material has a shelf life of 2 years.",
      "reason": "no property and value this line states together"
    },
    {
      "page": 1,
      "text": "TECHNICAL DATA SHEET Page 1/1",
      "reason": "no property and value this line states together"
    },
    {
      "page": 1,
      "text": "DURAPRO ABS CF 4. 05. 2026",
      "reason": "no property and value this line states together"
    }
  ],
  "review": {
    "status": "reviewed",
    "by": "claude-opus-5",
    "date": "2026-09-19"
  }
}
