Repository: faridbnv/h2c-materials

# The V2 import's proposals, 2026-09-18 to 2026-09-25

> **Historical record** (2026-09-18): kept from an earlier stage of the project. It describes the tool and its data as they were then; numbers, rules and file names may have changed since. For where things stand now, read the [README](../../README.md) and [OPEN-PROBLEMS](../../docs/OPEN-PROBLEMS.md).

One JSON file per document and batch (`proposals/<batch>/<doc_key>.json`): what the sheet reader proposed from each
data sheet, the page and line of every row, the lines it skipped, and the review that accepted or rejected each row.

File: archive/ingest-2026-09-18/proposals/b07-extrudr/6e1041a9ba00eb07.json
{
  "version": 1,
  "generated": {
    "tool": "propose.mjs",
    "date": "2026-09-19"
  },
  "document": {
    "sha256": "6e1041a9ba00eb07344b4b8a42114e9b949bed5571daf78259285cd11363e584",
    "url": "https://s3.extrudr.com/extrudr-media/datasheets/tds/tds-en/pla-nx2-matt-TDS-en.pdf",
    "pages": 1,
    "provider": "Extrudr",
    "manufacturer": null,
    "docKey": "6e1041a9ba00eb07"
  },
  "identity": {
    "polymer": "PLA",
    "modifier": "Unfilled / unspecified",
    "variantClass": "",
    "finish": "",
    "family": "PLA",
    "hardness": null,
    "support": false,
    "signals": [
      "name: pla"
    ],
    "materialId": "M001",
    "materialName": "PLA",
    "estimateIdentity": "PLA",
    "confidence": 1,
    "needsRuling": false,
    "reasons": []
  },
  "source": {
    "row": {
      "SourceID": "R-EXTRUDR-pla-nx2-matt-TDS-en",
      "Publisher": "Extrudr",
      "Title": "TECHNICAL DATA SHEET PLA NX2 MATT",
      "Revision": "Not published",
      "Publication date": "Not published",
      "Access date": "2026-09-19",
      "Source class": "Manufacturer TDS",
      "Source note": "Not applicable",
      "Citation role": "cited",
      "URL": "https://s3.extrudr.com/extrudr-media/datasheets/tds/tds-en/pla-nx2-matt-TDS-en.pdf",
      "Locator": "Document / product page",
      "Applicable grades": "${grade:main}",
      "Access state": "retrieved",
      "Access note": "Not applicable",
      "SHA256": "6e1041a9ba00eb07344b4b8a42114e9b949bed5571daf78259285cd11363e584"
    },
    "evidence": {
      "page": 1,
      "text": "TECHNICAL DATA SHEET PLA NX2 MATT"
    },
    "review": {
      "status": "proposed"
    }
  },
  "grades": [
    {
      "key": "main",
      "review": {
        "status": "accepted",
        "by": "claude-opus-5",
        "date": "2026-09-19"
      },
      "row": {
        "MaterialID": "M001",
        "Role": "procurement",
        "Status": "active",
        "Manufacturer": "Extrudr",
        "Product name": "PLA NX2 MATT",
        "Shared formulation key": "R-EXTRUDR-pla-nx2-matt-TDS-en",
        "Composition / filler": "Not published",
        "Variant": "Not applicable",
        "Colour caveat": "Properties may vary by colour; use TDS scope",
        "Availability": "Not published",
        "Certification claims": "Not published",
        "Selected-grade rationale": "Documented commercial formulation; traceable manufacturer evidence",
        "SourceID": "R-EXTRUDR-pla-nx2-matt-TDS-en",
        "Source locator": "TDS / official product page",
        "Diameter compatibility": "Check 1.75 mm variant; diameter is not part tolerance"
      },
      "evidence": {
        "page": 1,
        "text": "TECHNICAL DATA SHEET PLA NX2 MATT"
      }
    }
  ],
  "measurements": [
    {
      "id": "m01",
      "gradeKey": "main",
      "row": {
        "MaterialID": "M001",
        "GradeID": "",
        "Property": "Flexural modulus",
        "Raw value": "2650 MPa",
        "Raw unit": "MPa",
        "Raw numeric": "2650",
        "Raw uncertainty ±": "Not applicable",
        "Raw upper bound": "Not applicable",
        "Operator": "=",
        "Conversion factor": "0.001",
        "Normalized value": "2.65",
        "Normalized uncertainty ±": "Not applicable",
        "Normalized upper bound": "Not applicable",
        "Normalized unit": "GPa",
        "Data status": "Published value",
        "Specimen type": "Raw material value",
        "Direction": "Not applicable",
        "Moisture condition": "Not published",
        "Moisture state": "not-stated",
        "Post-processing": "Not published",
        "Post-processing state": "not-stated",
        "Anneal °C": "Not applicable",
        "Anneal h": "Not applicable",
        "Test temperature": "Not published",
        "Standard / load": "ISO 178",
        "Standards": "ISO 178",
        "Test load MPa": "Not applicable",
        "Notch": "Not applicable",
        "Specimen / print parameters": "Not published",
        "SourceID": "R-EXTRUDR-pla-nx2-matt-TDS-en",
        "Locator": "p. 1: Flexural modulus (E-Modulus)ISO 178 MPa",
        "Notes": "Specimen form from Extrudr's range-wide additional information sheet (R-EXTRUDR-AIS, 04.09.2024, section 4): the test specimens are manufactured through injection moulding and tested afterwards",
        "Parse review": "Not applicable"
      },
      "evidence": {
        "page": 1,
        "text": "Flexural modulus (E-Modulus)ISO 178 MPa 2650 Nozzle 200-230°C"
      },
      "confidence": 1,
      "review": {
        "status": "accepted",
        "by": "claude-opus-5",
        "date": "2026-09-19",
        "note": "Notes: Not applicable -> Specimen form from Extrudr's range-wide additional information sheet (R-EXTRUDR-AIS, 04.09.2024, section 4): the test specimens are manufactured through injection moulding and tested afterwards"
      }
    },
    {
      "id": "m02",
      "gradeKey": "main",
      "row": {
        "MaterialID": "M001",
        "GradeID": "",
        "Property": "Tensile modulus",
        "Raw value": "2600 MPa",
        "Raw unit": "MPa",
        "Raw numeric": "2600",
        "Raw uncertainty ±": "Not applicable",
        "Raw upper bound": "Not applicable",
        "Operator": "=",
        "Conversion factor": "0.001",
        "Normalized value": "2.6",
        "Normalized uncertainty ±": "Not applicable",
        "Normalized upper bound": "Not applicable",
        "Normalized unit": "GPa",
        "Data status": "Published value",
        "Specimen type": "Raw material value",
        "Direction": "Not applicable",
        "Moisture condition": "Not published",
        "Moisture state": "not-stated",
        "Post-processing": "Not published",
        "Post-processing state": "not-stated",
        "Anneal °C": "Not applicable",
        "Anneal h": "Not applicable",
        "Test temperature": "Not published",
        "Standard / load": "ISO 527",
        "Standards": "ISO 527",
        "Test load MPa": "Not applicable",
        "Notch": "Not applicable",
        "Specimen / print parameters": "Not published",
        "SourceID": "R-EXTRUDR-pla-nx2-matt-TDS-en",
        "Locator": "p. 1: Tensile modulus (E-Modulus) ISO 527 MPa",
        "Notes": "Specimen form from Extrudr's range-wide additional information sheet (R-EXTRUDR-AIS, 04.09.2024, section 4): the test specimens are manufactured through injection moulding and tested afterwards",
        "Parse review": "Not applicable"
      },
      "evidence": {
        "page": 1,
        "text": "Tensile modulus (E-Modulus) ISO 527 MPa 2600 Heatbed 20-60°C"
      },
      "confidence": 1,
      "review": {
        "status": "accepted",
        "by": "claude-opus-5",
        "date": "2026-09-19",
        "note": "Notes: Not applicable -> Specimen form from Extrudr's range-wide additional information sheet (R-EXTRUDR-AIS, 04.09.2024, section 4): the test specimens are manufactured through injection moulding and tested afterwards"
      }
    },
    {
      "id": "m03",
      "gradeKey": "main",
      "row": {
        "MaterialID": "M001",
        "GradeID": "",
        "Property": "Tensile strength (endpoint unspecified)",
        "Raw value": "47 MPa",
        "Raw unit": "MPa",
        "Raw numeric": "47",
        "Raw uncertainty ±": "Not applicable",
        "Raw upper bound": "Not applicable",
        "Operator": "=",
        "Conversion factor": "1",
        "Normalized value": "47",
        "Normalized uncertainty ±": "Not applicable",
        "Normalized upper bound": "Not applicable",
        "Normalized unit": "MPa",
        "Data status": "Published value",
        "Specimen type": "Raw material value",
        "Direction": "Not applicable",
        "Moisture condition": "Not published",
        "Moisture state": "not-stated",
        "Post-processing": "Not published",
        "Post-processing state": "not-stated",
        "Anneal °C": "Not applicable",
        "Anneal h": "Not applicable",
        "Test temperature": "Not published",
        "Standard / load": "ISO 527",
        "Standards": "ISO 527",
        "Test load MPa": "Not applicable",
        "Notch": "Not applicable",
        "Specimen / print parameters": "Not published",
        "SourceID": "R-EXTRUDR-pla-nx2-matt-TDS-en",
        "Locator": "p. 1: Tensile strength ISO 527 MPa",
        "Notes": "Specimen form from Extrudr's range-wide additional information sheet (R-EXTRUDR-AIS, 04.09.2024, section 4): the test specimens are manufactured through injection moulding and tested afterwards",
        "Parse review": "Not applicable"
      },
      "evidence": {
        "page": 1,
        "text": "Tensile strength ISO 527 MPa 47 Adhesive not required"
      },
      "confidence": 1,
      "review": {
        "status": "accepted",
        "by": "claude-opus-5",
        "date": "2026-09-19",
        "note": "Notes: Not applicable -> Specimen form from Extrudr's range-wide additional information sheet (R-EXTRUDR-AIS, 04.09.2024, section 4): the test specimens are manufactured through injection moulding and tested afterwards"
      }
    },
    {
      "id": "m04",
      "gradeKey": "main",
      "row": {
        "MaterialID": "M001",
        "GradeID": "",
        "Property": "Tensile strain at strength",
        "Raw value": "4 %",
        "Raw unit": "%",
        "Raw numeric": "4",
        "Raw uncertainty ±": "Not applicable",
        "Raw upper bound": "Not applicable",
        "Operator": "=",
        "Conversion factor": "1",
        "Normalized value": "4",
        "Normalized uncertainty ±": "Not applicable",
        "Normalized upper bound": "Not applicable",
        "Normalized unit": "%",
        "Data status": "Published value",
        "Specimen type": "Raw material value",
        "Direction": "Not applicable",
        "Moisture condition": "Not published",
        "Moisture state": "not-stated",
        "Post-processing": "Not published",
        "Post-processing state": "not-stated",
        "Anneal °C": "Not applicable",
        "Anneal h": "Not applicable",
        "Test temperature": "Not published",
        "Standard / load": "ISO 527",
        "Standards": "ISO 527",
        "Test load MPa": "Not applicable",
        "Notch": "Not applicable",
        "Specimen / print parameters": "Not published",
        "SourceID": "R-EXTRUDR-pla-nx2-matt-TDS-en",
        "Locator": "p. 1: Elongation at strength ISO 527 %",
        "Notes": "Specimen form from Extrudr's range-wide additional information sheet (R-EXTRUDR-AIS, 04.09.2024, section 4): the test specimens are manufactured through injection moulding and tested afterwards",
        "Parse review": "Not applicable"
      },
      "evidence": {
        "page": 1,
        "text": "Elongation at strength ISO 527 % 4 Speed 20-200mm/s"
      },
      "confidence": 1,
      "review": {
        "status": "accepted",
        "by": "claude-opus-5",
        "date": "2026-09-19",
        "note": "Notes: Not applicable -> Specimen form from Extrudr's range-wide additional information sheet (R-EXTRUDR-AIS, 04.09.2024, section 4): the test specimens are manufactured through injection moulding and tested afterwards"
      }
    },
    {
      "id": "m05",
      "gradeKey": "main",
      "row": {
        "MaterialID": "M001",
        "GradeID": "",
        "Property": "Tensile break strength",
        "Raw value": "23 MPa",
        "Raw unit": "MPa",
        "Raw numeric": "23",
        "Raw uncertainty ±": "Not applicable",
        "Raw upper bound": "Not applicable",
        "Operator": "=",
        "Conversion factor": "1",
        "Normalized value": "23",
        "Normalized uncertainty ±": "Not applicable",
        "Normalized upper bound": "Not applicable",
        "Normalized unit": "MPa",
        "Data status": "Published value",
        "Specimen type": "Raw material value",
        "Direction": "Not applicable",
        "Moisture condition": "Not published",
        "Moisture state": "not-stated",
        "Post-processing": "Not published",
        "Post-processing state": "not-stated",
        "Anneal °C": "Not applicable",
        "Anneal h": "Not applicable",
        "Test temperature": "Not published",
        "Standard / load": "ISO 527",
        "Standards": "ISO 527",
        "Test load MPa": "Not applicable",
        "Notch": "Not applicable",
        "Specimen / print parameters": "Not published",
        "SourceID": "R-EXTRUDR-pla-nx2-matt-TDS-en",
        "Locator": "p. 1: Stress at break ISO 527 MPa",
        "Notes": "Specimen form from Extrudr's range-wide additional information sheet (R-EXTRUDR-AIS, 04.09.2024, section 4): the test specimens are manufactured through injection moulding and tested afterwards",
        "Parse review": "Not applicable"
      },
      "evidence": {
        "page": 1,
        "text": "Stress at break ISO 527 MPa 23 Cooling 30-100%"
      },
      "confidence": 1,
      "review": {
        "status": "accepted",
        "by": "claude-opus-5",
        "date": "2026-09-19",
        "note": "Notes: Not applicable -> Specimen form from Extrudr's range-wide additional information sheet (R-EXTRUDR-AIS, 04.09.2024, section 4): the test specimens are manufactured through injection moulding and tested afterwards"
      }
    },
    {
      "id": "m06",
      "gradeKey": "main",
      "row": {
        "MaterialID": "M001",
        "GradeID": "",
        "Property": "Elongation at break",
        "Raw value": "19 %",
        "Raw unit": "%",
        "Raw numeric": "19",
        "Raw uncertainty ±": "Not applicable",
        "Raw upper bound": "Not applicable",
        "Operator": "=",
        "Conversion factor": "1",
        "Normalized value": "19",
        "Normalized uncertainty ±": "Not applicable",
        "Normalized upper bound": "Not applicable",
        "Normalized unit": "%",
        "Data status": "Published value",
        "Specimen type": "Raw material value",
        "Direction": "Not applicable",
        "Moisture condition": "Not published",
        "Moisture state": "not-stated",
        "Post-processing": "Not published",
        "Post-processing state": "not-stated",
        "Anneal °C": "Not applicable",
        "Anneal h": "Not applicable",
        "Test temperature": "Not published",
        "Standard / load": "ISO 527-2",
        "Standards": "ISO 527",
        "Test load MPa": "Not applicable",
        "Notch": "Not applicable",
        "Specimen / print parameters": "Not published",
        "SourceID": "R-EXTRUDR-pla-nx2-matt-TDS-en",
        "Locator": "p. 1: Nominal elongation at break ISO 527-2 %",
        "Notes": "Specimen form from Extrudr's range-wide additional information sheet (R-EXTRUDR-AIS, 04.09.2024, section 4): the test specimens are manufactured through injection moulding and tested afterwards",
        "Parse review": "Not applicable"
      },
      "evidence": {
        "page": 1,
        "text": "Nominal elongation at break ISO 527-2 % 19 Enclosed Space no"
      },
      "confidence": 1,
      "review": {
        "status": "accepted",
        "by": "claude-opus-5",
        "date": "2026-09-19",
        "note": "Notes: Not applicable -> Specimen form from Extrudr's range-wide additional information sheet (R-EXTRUDR-AIS, 04.09.2024, section 4): the test specimens are manufactured through injection moulding and tested afterwards"
      }
    },
    {
      "id": "m07",
      "gradeKey": "main",
      "row": {
        "MaterialID": "M001",
        "GradeID": "",
        "Property": "Charpy strength",
        "Raw value": "7 kj/m²",
        "Raw unit": "kj/m²",
        "Raw numeric": "7",
        "Raw uncertainty ±": "Not applicable",
        "Raw upper bound": "Not applicable",
        "Operator": "=",
        "Conversion factor": "1",
        "Normalized value": "7",
        "Normalized uncertainty ±": "Not applicable",
        "Normalized upper bound": "Not applicable",
        "Normalized unit": "kJ/m²",
        "Data status": "Published value",
        "Specimen type": "Raw material value",
        "Direction": "Not applicable",
        "Moisture condition": "Not published",
        "Moisture state": "not-stated",
        "Post-processing": "Not published",
        "Post-processing state": "not-stated",
        "Anneal °C": "Not applicable",
        "Anneal h": "Not applicable",
        "Test temperature": "Not published",
        "Standard / load": "ISO 179/1eA",
        "Standards": "ISO 179",
        "Test load MPa": "Not applicable",
        "Notch": "Notched",
        "Specimen / print parameters": "Not published",
        "SourceID": "R-EXTRUDR-pla-nx2-matt-TDS-en",
        "Locator": "p. 1: Notched impact strength ISO 179/1eA kj/m²",
        "Notes": "Specimen form from Extrudr's range-wide additional information sheet (R-EXTRUDR-AIS, 04.09.2024, section 4): the test specimens are manufactured through injection moulding and tested afterwards",
        "Parse review": "Not applicable"
      },
      "evidence": {
        "page": 1,
        "text": "Notched impact strength ISO 179/1eA kj/m² 7 Hardened Nozzle no"
      },
      "confidence": 1,
      "review": {
        "status": "accepted",
        "by": "claude-opus-5",
        "date": "2026-09-19",
        "note": "Notes: Not applicable -> Specimen form from Extrudr's range-wide additional information sheet (R-EXTRUDR-AIS, 04.09.2024, section 4): the test specimens are manufactured through injection moulding and tested afterwards"
      }
    },
    {
      "id": "m08",
      "gradeKey": "main",
      "row": {
        "MaterialID": "M001",
        "GradeID": "",
        "Property": "Vicat softening temperature",
        "Raw value": "60 °C",
        "Raw unit": "°C",
        "Raw numeric": "60",
        "Raw uncertainty ±": "Not applicable",
        "Raw upper bound": "Not applicable",
        "Operator": "=",
        "Conversion factor": "1",
        "Normalized value": "60",
        "Normalized uncertainty ±": "Not applicable",
        "Normalized upper bound": "Not applicable",
        "Normalized unit": "°C",
        "Data status": "Published value",
        "Specimen type": "Raw material value",
        "Direction": "Not applicable",
        "Moisture condition": "Not published",
        "Moisture state": "not-stated",
        "Post-processing": "Not published",
        "Post-processing state": "not-stated",
        "Anneal °C": "Not applicable",
        "Anneal h": "Not applicable",
        "Test temperature": "Not published",
        "Standard / load": "ISO 306",
        "Standards": "ISO 306",
        "Test load MPa": "Not applicable",
        "Notch": "Not applicable",
        "Specimen / print parameters": "Not published",
        "SourceID": "R-EXTRUDR-pla-nx2-matt-TDS-en",
        "Locator": "p. 1: VICAT A (VST) ISO 306 °C",
        "Notes": "Specimen form from Extrudr's range-wide additional information sheet (R-EXTRUDR-AIS, 04.09.2024, section 4): the test specimens are manufactured through injection moulding and tested afterwards",
        "Parse review": "Not applicable"
      },
      "evidence": {
        "page": 1,
        "text": "VICAT A (VST) ISO 306 °C 60*"
      },
      "confidence": 1,
      "review": {
        "status": "accepted",
        "by": "claude-opus-5",
        "date": "2026-09-19",
        "note": "Notes: Not applicable -> Specimen form from Extrudr's range-wide additional information sheet (R-EXTRUDR-AIS, 04.09.2024, section 4): the test specimens are manufactured through injection moulding and tested afterwards"
      }
    },
    {
      "id": "m09",
      "gradeKey": "main",
      "row": {
        "MaterialID": "M001",
        "GradeID": "",
        "Property": "Melting temperature",
        "Raw value": "180-200 °C",
        "Raw unit": "°C",
        "Raw numeric": "180",
        "Raw uncertainty ±": "Not applicable",
        "Raw upper bound": "200",
        "Operator": "=",
        "Conversion factor": "1",
        "Normalized value": "180",
        "Normalized uncertainty ±": "Not applicable",
        "Normalized upper bound": "200",
        "Normalized unit": "°C",
        "Data status": "Published value",
        "Specimen type": "Raw material value",
        "Direction": "Not applicable",
        "Moisture condition": "Not published",
        "Moisture state": "not-stated",
        "Post-processing": "Not published",
        "Post-processing state": "not-stated",
        "Anneal °C": "Not applicable",
        "Anneal h": "Not applicable",
        "Test temperature": "Not published",
        "Standard / load": "ISO 3146-C",
        "Standards": "ISO 3146",
        "Test load MPa": "Not applicable",
        "Notch": "Not applicable",
        "Specimen / print parameters": "Not published",
        "SourceID": "R-EXTRUDR-pla-nx2-matt-TDS-en",
        "Locator": "p. 1: Melting temperature ISO 3146-C °C",
        "Notes": "Specimen form from Extrudr's range-wide additional information sheet (R-EXTRUDR-AIS, 04.09.2024, section 4): the test specimens are manufactured through injection moulding and tested afterwards",
        "Parse review": "Not applicable"
      },
      "evidence": {
        "page": 1,
        "text": "Melting temperature ISO 3146-C °C 180-200"
      },
      "confidence": 1,
      "review": {
        "status": "accepted",
        "by": "claude-opus-5",
        "date": "2026-09-19",
        "note": "Notes: Not applicable -> Specimen form from Extrudr's range-wide additional information sheet (R-EXTRUDR-AIS, 04.09.2024, section 4): the test specimens are manufactured through injection moulding and tested afterwards"
      }
    },
    {
      "id": "m10",
      "gradeKey": "main",
      "row": {
        "MaterialID": "M001",
        "GradeID": "",
        "Property": "Melt mass-flow rate",
        "Raw value": "5 g/10min",
        "Raw unit": "g/10min",
        "Raw numeric": "5",
        "Raw uncertainty ±": "Not applicable",
        "Raw upper bound": "Not applicable",
        "Operator": "=",
        "Conversion factor": "1",
        "Normalized value": "5",
        "Normalized uncertainty ±": "Not applicable",
        "Normalized upper bound": "Not applicable",
        "Normalized unit": "g/10 min",
        "Data status": "Published value",
        "Specimen type": "Raw material value",
        "Direction": "Not applicable",
        "Moisture condition": "Not published",
        "Moisture state": "not-stated",
        "Post-processing": "Not published",
        "Post-processing state": "not-stated",
        "Anneal °C": "Not applicable",
        "Anneal h": "Not applicable",
        "Test temperature": "Not published",
        "Standard / load": "10min ISO 1133",
        "Standards": "ISO 1133",
        "Test load MPa": "Not applicable",
        "Notch": "Not applicable",
        "Specimen / print parameters": "Not published",
        "SourceID": "R-EXTRUDR-pla-nx2-matt-TDS-en",
        "Locator": "p. 1: MFR ISO 1133 g/10min",
        "Notes": "Specimen form from Extrudr's range-wide additional information sheet (R-EXTRUDR-AIS, 04.09.2024, section 4): the test specimens are manufactured through injection moulding and tested afterwards",
        "Parse review": "Not applicable"
      },
      "evidence": {
        "page": 1,
        "text": "MFR ISO 1133 g/10min 5"
      },
      "confidence": 1,
      "review": {
        "status": "accepted",
        "by": "claude-opus-5",
        "date": "2026-09-19",
        "note": "Notes: Not applicable -> Specimen form from Extrudr's range-wide additional information sheet (R-EXTRUDR-AIS, 04.09.2024, section 4): the test specimens are manufactured through injection moulding and tested afterwards"
      }
    },
    {
      "id": "m11",
      "gradeKey": "main",
      "row": {
        "MaterialID": "M001",
        "GradeID": "",
        "Property": "Density",
        "Raw value": "1.3 g/cm³",
        "Raw unit": "g/cm³",
        "Raw numeric": "1.3",
        "Raw uncertainty ±": "Not applicable",
        "Raw upper bound": "Not applicable",
        "Operator": "=",
        "Conversion factor": "1000",
        "Normalized value": "1300",
        "Normalized uncertainty ±": "Not applicable",
        "Normalized upper bound": "Not applicable",
        "Normalized unit": "kg/m³",
        "Data status": "Published value",
        "Specimen type": "Raw material value",
        "Direction": "Not applicable",
        "Moisture condition": "Not published",
        "Moisture state": "not-stated",
        "Post-processing": "Not published",
        "Post-processing state": "not-stated",
        "Anneal °C": "Not applicable",
        "Anneal h": "Not applicable",
        "Test temperature": "Not published",
        "Standard / load": "ISO 1183",
        "Standards": "ISO 1183",
        "Test load MPa": "Not applicable",
        "Notch": "Not applicable",
        "Specimen / print parameters": "Not published",
        "SourceID": "R-EXTRUDR-pla-nx2-matt-TDS-en",
        "Locator": "p. 1: Density ISO 1183 g/cm³",
        "Notes": "Specimen form from Extrudr's range-wide additional information sheet (R-EXTRUDR-AIS, 04.09.2024, section 4): the test specimens are manufactured through injection moulding and tested afterwards",
        "Parse review": "Not applicable"
      },
      "evidence": {
        "page": 1,
        "text": "Density ISO 1183 g/cm³ 1.3"
      },
      "confidence": 1,
      "review": {
        "status": "accepted",
        "by": "claude-opus-5",
        "date": "2026-09-19",
        "note": "Notes: Not applicable -> Specimen form from Extrudr's range-wide additional information sheet (R-EXTRUDR-AIS, 04.09.2024, section 4): the test specimens are manufactured through injection moulding and tested afterwards"
      }
    }
  ],
  "profiles": [
    {
      "gradeKey": "main",
      "row": {
        "MaterialID": "M001",
        "GradeID": "",
        "Profile": "Manufacturer published guidance",
        "Nozzle °C": "200-230°C",
        "Nozzle state": "range",
        "Nozzle min °C": "200",
        "Nozzle max °C": "230",
        "Nozzle requirement": "required",
        "Bed °C": "20-60°C",
        "Bed state": "range",
        "Bed min °C": "20",
        "Bed max °C": "60",
        "Bed requirement": "required",
        "Chamber °C": "Not published",
        "Chamber state": "unknown",
        "Chamber min °C": "Not applicable",
        "Chamber max °C": "Not applicable",
        "Chamber requirement": "unknown",
        "Enclosure": "no",
        "Enclosure state": "unknown",
        "Plate": "Not published",
        "Drying": "Not published",
        "Drying state": "unknown",
        "Drying °C": "Not applicable",
        "Drying hours": "Not applicable",
        "Nozzle material": "no",
        "Nozzle diameter": "Not published",
        "Abrasion / clogging": "Not published",
        "Hardened nozzle": "Not published",
        "H2C left": "Verify exact grade/nozzle; no blanket approval",
        "H2C right": "Verify exact grade/nozzle; no blanket approval",
        "AMS 2 Pro": "Not verified for every grade",
        "AMS HT": "Not verified for every grade",
        "AMS published": "Not published",
        "Support pairing": "Not published",
        "Failure modes": "Not published",
        "SourceID": "R-EXTRUDR-pla-nx2-matt-TDS-en",
        "H2C SourceID": "H2C-WIKI",
        "Locator": "p. 1: Recommended printing settings",
        "Parse review": "Not applicable"
      },
      "notes": [
        {
          "Topic": "Adhesion / release",
          "Text": "not required"
        },
        {
          "Topic": "Speed",
          "Text": "20-200mm/s"
        },
        {
          "Topic": "Cooling",
          "Text": "30-100%"
        },
        {
          "Topic": "Speed",
          "Text": "21 mm³/s"
        }
      ],
      "editorial": [],
      "evidence": {
        "page": 1,
        "text": "Nozzle 200-230°C"
      },
      "review": {
        "status": "accepted",
        "by": "claude-opus-5",
        "date": "2026-09-19"
      }
    }
  ],
  "evidence": [],
  "headlines": [],
  "coverage": [],
  "settings": [
    {
      "page": 1,
      "field": "nozzle",
      "topic": "",
      "label": "Nozzle",
      "raw": "200-230°C",
      "line": "Nozzle 200-230°C"
    },
    {
      "page": 1,
      "field": "bed",
      "topic": "",
      "label": "Heatbed",
      "raw": "20-60°C",
      "line": "Heatbed 20-60°C"
    },
    {
      "page": 1,
      "field": "note",
      "topic": "Adhesion / release",
      "label": "Adhesive",
      "raw": "not required",
      "line": "Adhesive not required"
    },
    {
      "page": 1,
      "field": "note",
      "topic": "Speed",
      "label": "Speed",
      "raw": "20-200mm/s",
      "line": "Speed 20-200mm/s"
    },
    {
      "page": 1,
      "field": "note",
      "topic": "Cooling",
      "label": "Cooling",
      "raw": "30-100%",
      "line": "Cooling 30-100%"
    },
    {
      "page": 1,
      "field": "enclosure",
      "topic": "",
      "label": "Enclosed Space",
      "raw": "no",
      "line": "Enclosed Space no"
    },
    {
      "page": 1,
      "field": "nozzle-material",
      "topic": "",
      "label": "Hardened Nozzle",
      "raw": "no",
      "line": "Hardened Nozzle no"
    },
    {
      "page": 1,
      "field": "note",
      "topic": "Speed",
      "label": "Max. Volumetric Speed",
      "raw": "21 mm³/s",
      "line": "Max. Volumetric Speed 21 mm³/s"
    }
  ],
  "skipped": [
    {
      "page": 1,
      "text": "PLA NX2 MATT",
      "reason": "no property and value this line states together"
    },
    {
      "page": 1,
      "text": "1. DESCRIPTION",
      "reason": "no property and value this line states together"
    },
    {
      "page": 1,
      "text": "PLA NX2 MATT & TOUGH is a new generation of PLA with improved mechanical properties compared to normal PLA. The optimised",
      "reason": "no property and value this line states together"
    },
    {
      "page": 1,
      "text": "2. FEATURES",
      "reason": "no property and value this line states together"
    },
    {
      "page": 1,
      "text": "• CO2 neutral",
      "reason": "no property and value this line states together"
    },
    {
      "page": 1,
      "text": "3. PROPERTIES",
      "reason": "no property and value this line states together"
    },
    {
      "page": 1,
      "text": "Unnotched impact strength ISO 179/1eU kj/m² no break Max. Volumetric Speed 21 mm³/s",
      "reason": "the line names Impact strength and states no value in a unit the database keeps it in (kJ/m²)"
    },
    {
      "page": 1,
      "text": "Max. 50% layerheight. Optimal print settings may vary",
      "reason": "in the printing guide, naming no setting the lexicon knows"
    },
    {
      "page": 1,
      "text": "Shrinking ISO 294-4 % 0.3",
      "reason": "properties.csv carries no property for \"Shrinking\" (%)"
    },
    {
      "page": 1,
      "text": "*Temperature resistance tested at a minimum wall thickness of 4 mm.",
      "reason": "no property and value this line states together"
    },
    {
      "page": 1,
      "text": "4. CERTIFICATIONS & ADDITIONAL INFORMATION",
      "reason": "no property and value this line states together"
    },
    {
      "page": 1,
      "text": "5. STORAGE AND SHELF LIFE",
      "reason": "no property and value this line states together"
    },
    {
      "page": 1,
      "text": "Store in a dry room at room temperature (18-27°C / 65-80°F). Keep out of direct heat and sunlight.",
      "reason": "no property and value this line states together"
    },
    {
      "page": 1,
      "text": "When stored correctly, this material has a shelf life of 2 years.",
      "reason": "no property and value this line states together"
    },
    {
      "page": 1,
      "text": "TECHNICAL DATA SHEET Page 1/1",
      "reason": "no property and value this line states together"
    },
    {
      "page": 1,
      "text": "PLA NX2 MATT 16. 07. 2025",
      "reason": "no property and value this line states together"
    }
  ],
  "review": {
    "status": "reviewed",
    "by": "claude-opus-5",
    "date": "2026-09-19"
  }
}
