Repository: faridbnv/h2c-materials

# Filament Atlas

**Live: [pdynamics.ca/h2c-materials](https://pdynamics.ca/h2c-materials/)** · one HTML page, with a page of its own for
each well-documented material beside it, that also runs offline from a file, with no server.

## What it is

Filament Atlas is a tool for a small engineering team choosing a 3D-printing filament for the team's Bambu Lab H2C
printer. It was the H2C Material Selector until 2026-10-16; the built file keeps that name. You say what a part must
do (survive 100 °C, be at least this stiff, be as light as possible), and it answers in two steps:

- **Which kinds of filament** (PLA, PETG, carbon-filled nylon and so on) can do it, and whether the H2C can print them.
- **Which products**, from which makers, pass: how to print each one, how it should be treated, and what its maker says
  about it.

Every number comes from a maker's data sheet or web page and can be traced back to its page. Where nothing is
published, the tool says so instead of guessing; a marked estimate is shown only where no product publishes a value. It
helps the team build a shortlist; the team confirms its final pick with its own test print. It is not a source of design
allowables, and it does not replace the product's own data sheet.

<!-- status:begin -->
<!-- Generated by npm run docs:status from dist/db.json and docs/audits/2026-10-17-data-review-fixes/blind-draw/verdicts-20261017.csv and docs/audits/2026-10-05-check-round-3/blind-draw/draw-b-verdicts-20261005.csv; edit scripts/docs-status.mjs, not this block. -->

## Where things stand (2026-10-17)

Exact, current counts are in [build/snapshot/counts.md](build/snapshot/counts.md), written by `npm run snapshot`.

- **What it holds.** About 1,100 products, 14,800 measured values and 2,000 source documents. The page lists 152
  materials: the 135 the H2C can print, which the tool judges, and 17 it shows only to say why they are out
  (high-temperature plastics such as PEEK and PEI that need a hotter printer, and metal or ceramic sintering filaments).
  76 materials have a page of their own: those with at least 3 products and 20 measured values, opened from the
  selector's drawer.
- **How accurate it is.** Records are checked by random samples read against their source pages. The latest, of 20
  records, found 1 with a wrong cell; earlier samples found 0 to 6, and each cause was fixed everywhere it occurred. A
  sealed sample of 100 of the records the answers rest on, drawn before a round read anything and read after its
  corrections, found 15 with a wrong cell, 2 of them in a cell that can change an answer. Every check so far was done by
  an AI; a person's spot-check is still to come.
- **What is still missing.** Makers rarely publish a heated-chamber temperature (unknown for about 300 products), drying
  (about 200), or, for some products, the nozzle or bed temperature (35 for the nozzle and 34 for the bed). Several
  hundred products publish no strength, stiffness or heat-resistance value. Reading the documents already held again
  will not close these: they need documents that print the values, or the makers.
- **What needs people, not code.** A person checking the values that decide answers, a trial with the team, and test
  prints.

# The V2 import's proposals, 2026-09-18 to 2026-09-25

> **Historical record** (2026-09-18): kept from an earlier stage of the project. It describes the tool and its data as they were then; numbers, rules and file names may have changed since. For where things stand now, read the [README](../../README.md) and [OPEN-PROBLEMS](../../docs/OPEN-PROBLEMS.md).

One JSON file per document and batch (`proposals/<batch>/<doc_key>.json`): what the sheet reader proposed from each
data sheet, the page and line of every row, the lines it skipped, and the review that accepted or rejected each row.
They lived in `docs/audits/2026-09-18-v2-import/proposals/` until 2026-09-25, when re-center phase 5 moved them here:
77 MB that nobody reads as documentation (`docs/audits/2026-09-25-re-center/REPORT.md`, phase 5).

**Since 2026-10-15 they are in the private evidence store, not here** (D138): 73 MB of working files the repository
carried for every clone. [PACKETS.md](PACKETS.md) says how to read one from git history or bring them all back
(`npm run packets -- --restore ingest-2026-09-18` puts them in `.cache/proposals/`, the import pipeline's proposals
folder), and [PACKETS.csv](PACKETS.csv) holds each file's size and SHA-256. Where they are restored, the batch
migrations (`archive/migrations/mNN-batch-*.mjs`) re-read them through `proposalsOf` in `scripts/ingest/apply.mjs`,
and the record tier's `source_facts` are the skipped lines mined from them (`scripts/data/record-tier.mjs`, D85);
without them `source_facts` is empty and the SQLite file says so. A new batch writes its proposals to
`.cache/proposals/` too (`scripts/ingest/context.mjs`). `prices/` stays here: the price batches read it.

File: archive/ingest-2026-09-18/proposals/b09-fabru---p-held/0fae55072b780857.json
{
  "version": 1,
  "generated": {
    "tool": "propose.mjs",
    "date": "2026-09-20"
  },
  "document": {
    "sha256": "0fae55072b780857c7ac1ae1cb5270c6d724c8aa89916f988b4c83170630fdb2",
    "url": "https://cdn02.plentyone.com/pvdtyofq45f2/propertyItems/4701%2Fmaterial+data+sheet+GreenTEC+Pro+purefil.pdf",
    "pages": 1,
    "provider": "Fabru / purefil",
    "manufacturer": "Fabru / purefil",
    "docKey": "0fae55072b780857"
  },
  "identity": {
    "polymer": "",
    "modifier": "",
    "variantClass": "",
    "finish": "",
    "family": "PLA",
    "hardness": null,
    "support": false,
    "signals": [
      "name: greentec"
    ],
    "materialId": null,
    "materialName": null,
    "estimateIdentity": "",
    "confidence": 1,
    "needsRuling": true,
    "reasons": [
      "\"greentec\" names a family, not a polymer: Extrudr's PLA-based biopolymer; which grade is a ruling"
    ]
  },
  "source": {
    "row": {
      "SourceID": "R-FABRU-PUREFIL-4701-material-data-sheet-GreenTEC-Pro-purefil",
      "Publisher": "Fabru / purefil",
      "Title": "GreenTEC Pro",
      "Revision": "Not published",
      "Publication date": "Not published",
      "Access date": "2026-09-19",
      "Source class": "Manufacturer TDS",
      "Source note": "Not applicable",
      "Citation role": "cited",
      "URL": "https://cdn02.plentyone.com/pvdtyofq45f2/propertyItems/4701%2Fmaterial+data+sheet+GreenTEC+Pro+purefil.pdf",
      "Locator": "Document / product page",
      "Applicable grades": "${grade:main}",
      "Access state": "retrieved",
      "Access note": "Not applicable",
      "SHA256": "0fae55072b780857c7ac1ae1cb5270c6d724c8aa89916f988b4c83170630fdb2"
    },
    "evidence": {
      "page": 1,
      "text": "GreenTEC Pro"
    },
    "review": {
      "status": "proposed"
    }
  },
  "grades": [
    {
      "key": "main",
      "review": {
        "status": "proposed"
      },
      "row": {
        "MaterialID": "",
        "Role": "procurement",
        "Status": "active",
        "Manufacturer": "Fabru / purefil",
        "Product name": "GreenTEC Pro",
        "Shared formulation key": "R-FABRU-PUREFIL-4701-material-data-sheet-GreenTEC-Pro-purefil",
        "Composition / filler": "Not published",
        "Variant": "Not applicable",
        "Colour caveat": "Properties may vary by colour; use TDS scope",
        "Availability": "Not published",
        "Certification claims": "Flammability HB (p. 1, as printed; a typical value, not a certificate: verify grade, thickness and certificate)",
        "Selected-grade rationale": "Documented commercial formulation; traceable manufacturer evidence",
        "SourceID": "R-FABRU-PUREFIL-4701-material-data-sheet-GreenTEC-Pro-purefil",
        "Source locator": "TDS / official product page",
        "Diameter compatibility": "Check 1.75 mm variant; diameter is not part tolerance"
      },
      "evidence": {
        "page": 1,
        "text": "GreenTEC Pro"
      }
    }
  ],
  "measurements": [
    {
      "id": "m01",
      "gradeKey": "main",
      "row": {
        "MaterialID": "",
        "GradeID": "",
        "Property": "Mould shrinkage",
        "Raw value": "0.5 %",
        "Raw unit": "%",
        "Raw numeric": "0.5",
        "Raw uncertainty ±": "Not applicable",
        "Raw upper bound": "Not applicable",
        "Operator": "=",
        "Conversion factor": "1",
        "Normalized value": "0.5",
        "Normalized uncertainty ±": "Not applicable",
        "Normalized upper bound": "Not applicable",
        "Normalized unit": "%",
        "Data status": "Published value",
        "Specimen type": "Not published (do not assume printed)",
        "Direction": "Unstated",
        "Moisture condition": "Not published",
        "Moisture state": "not-stated",
        "Post-processing": "Not published",
        "Post-processing state": "not-stated",
        "Anneal °C": "Not applicable",
        "Anneal h": "Not applicable",
        "Test temperature": "Not published",
        "Standard / load": "2577 ISO 294-4",
        "Standards": "ISO 294",
        "Test load MPa": "Not applicable",
        "Notch": "Not applicable",
        "Specimen / print parameters": "Not published",
        "SourceID": "R-FABRU-PUREFIL-4701-material-data-sheet-GreenTEC-Pro-purefil",
        "Locator": "p. 1: Shrinkage (ISO 294-4, 2577)",
        "Notes": "Not applicable",
        "Parse review": "Not applicable"
      },
      "evidence": {
        "page": 1,
        "text": "Shrinkage (ISO 294-4, 2577) 0.5 %"
      },
      "confidence": 1,
      "review": {
        "status": "accepted",
        "by": "claude-opus-5",
        "date": "2026-09-20",
        "note": "read against the page, row by row: each states its property, its method, its condition and its unit as the sheet prints them. The polymer or the filler is the one the sheet's own words give rather than its product name, which is what held the rows back."
      }
    },
    {
      "id": "m02",
      "gradeKey": "main",
      "row": {
        "MaterialID": "",
        "GradeID": "",
        "Property": "Melt mass-flow rate",
        "Raw value": "12 g/10min",
        "Raw unit": "g/10min",
        "Raw numeric": "12",
        "Raw uncertainty ±": "Not applicable",
        "Raw upper bound": "Not applicable",
        "Operator": "=",
        "Conversion factor": "1",
        "Normalized value": "12",
        "Normalized uncertainty ±": "Not applicable",
        "Normalized upper bound": "Not applicable",
        "Normalized unit": "g/10 min",
        "Data status": "Published value",
        "Specimen type": "Not published (do not assume printed)",
        "Direction": "Not applicable",
        "Moisture condition": "Not published",
        "Moisture state": "not-stated",
        "Post-processing": "Not published",
        "Post-processing state": "not-stated",
        "Anneal °C": "Not applicable",
        "Anneal h": "Not applicable",
        "Test temperature": "Not published",
        "Standard / load": "ISO 1133",
        "Standards": "ISO 1133",
        "Test load MPa": "Not applicable",
        "Notch": "Not applicable",
        "Specimen / print parameters": "Not published",
        "SourceID": "R-FABRU-PUREFIL-4701-material-data-sheet-GreenTEC-Pro-purefil",
        "Locator": "p. 1: MFR (ISO 1133)",
        "Notes": "Not applicable",
        "Parse review": "Not applicable"
      },
      "evidence": {
        "page": 1,
        "text": "MFR (ISO 1133) 12 g/10min"
      },
      "confidence": 1,
      "review": {
        "status": "accepted",
        "by": "claude-opus-5",
        "date": "2026-09-20",
        "note": "read against the page, row by row: each states its property, its method, its condition and its unit as the sheet prints them. The polymer or the filler is the one the sheet's own words give rather than its product name, which is what held the rows back."
      }
    },
    {
      "id": "m03",
      "gradeKey": "main",
      "row": {
        "MaterialID": "",
        "GradeID": "",
        "Property": "Tensile yield strength",
        "Raw value": "50 MPa",
        "Raw unit": "MPa",
        "Raw numeric": "50",
        "Raw uncertainty ±": "Not applicable",
        "Raw upper bound": "Not applicable",
        "Operator": "=",
        "Conversion factor": "1",
        "Normalized value": "50",
        "Normalized uncertainty ±": "Not applicable",
        "Normalized upper bound": "Not applicable",
        "Normalized unit": "MPa",
        "Data status": "Published value",
        "Specimen type": "Not published (do not assume printed)",
        "Direction": "Unstated",
        "Moisture condition": "Not published",
        "Moisture state": "not-stated",
        "Post-processing": "Not published",
        "Post-processing state": "not-stated",
        "Anneal °C": "Not applicable",
        "Anneal h": "Not applicable",
        "Test temperature": "Not published",
        "Standard / load": "ISO 527",
        "Standards": "ISO 527",
        "Test load MPa": "Not applicable",
        "Notch": "Not applicable",
        "Specimen / print parameters": "Not published",
        "SourceID": "R-FABRU-PUREFIL-4701-material-data-sheet-GreenTEC-Pro-purefil",
        "Locator": "p. 1: Yield stress (ISO 527)",
        "Notes": "Not applicable",
        "Parse review": "Not applicable"
      },
      "evidence": {
        "page": 1,
        "text": "Yield stress (ISO 527) 50 MPa"
      },
      "confidence": 1,
      "review": {
        "status": "accepted",
        "by": "claude-opus-5",
        "date": "2026-09-20",
        "note": "read against the page, row by row: each states its property, its method, its condition and its unit as the sheet prints them. The polymer or the filler is the one the sheet's own words give rather than its product name, which is what held the rows back."
      }
    },
    {
      "id": "m04",
      "gradeKey": "main",
      "row": {
        "MaterialID": "",
        "GradeID": "",
        "Property": "Elongation at yield",
        "Raw value": "3 %",
        "Raw unit": "%",
        "Raw numeric": "3",
        "Raw uncertainty ±": "Not applicable",
        "Raw upper bound": "Not applicable",
        "Operator": "=",
        "Conversion factor": "1",
        "Normalized value": "3",
        "Normalized uncertainty ±": "Not applicable",
        "Normalized upper bound": "Not applicable",
        "Normalized unit": "%",
        "Data status": "Published value",
        "Specimen type": "Not published (do not assume printed)",
        "Direction": "Unstated",
        "Moisture condition": "Not published",
        "Moisture state": "not-stated",
        "Post-processing": "Not published",
        "Post-processing state": "not-stated",
        "Anneal °C": "Not applicable",
        "Anneal h": "Not applicable",
        "Test temperature": "Not published",
        "Standard / load": "ISO 527",
        "Standards": "ISO 527",
        "Test load MPa": "Not applicable",
        "Notch": "Not applicable",
        "Specimen / print parameters": "Not published",
        "SourceID": "R-FABRU-PUREFIL-4701-material-data-sheet-GreenTEC-Pro-purefil",
        "Locator": "p. 1: Elongation at yield (ISO 527)",
        "Notes": "Not applicable",
        "Parse review": "Not applicable"
      },
      "evidence": {
        "page": 1,
        "text": "Elongation at yield (ISO 527) 3 %"
      },
      "confidence": 1,
      "review": {
        "status": "accepted",
        "by": "claude-opus-5",
        "date": "2026-09-20",
        "note": "read against the page, row by row: each states its property, its method, its condition and its unit as the sheet prints them. The polymer or the filler is the one the sheet's own words give rather than its product name, which is what held the rows back."
      }
    },
    {
      "id": "m05",
      "gradeKey": "main",
      "row": {
        "MaterialID": "",
        "GradeID": "",
        "Property": "Elongation at break",
        "Raw value": "3.4 %",
        "Raw unit": "%",
        "Raw numeric": "3.4",
        "Raw uncertainty ±": "Not applicable",
        "Raw upper bound": "Not applicable",
        "Operator": "=",
        "Conversion factor": "1",
        "Normalized value": "3.4",
        "Normalized uncertainty ±": "Not applicable",
        "Normalized upper bound": "Not applicable",
        "Normalized unit": "%",
        "Data status": "Published value",
        "Specimen type": "Not published (do not assume printed)",
        "Direction": "Unstated",
        "Moisture condition": "Not published",
        "Moisture state": "not-stated",
        "Post-processing": "Not published",
        "Post-processing state": "not-stated",
        "Anneal °C": "Not applicable",
        "Anneal h": "Not applicable",
        "Test temperature": "Not published",
        "Standard / load": "ISO 527",
        "Standards": "ISO 527",
        "Test load MPa": "Not applicable",
        "Notch": "Not applicable",
        "Specimen / print parameters": "Not published",
        "SourceID": "R-FABRU-PUREFIL-4701-material-data-sheet-GreenTEC-Pro-purefil",
        "Locator": "p. 1: Elongation at break (ISO 527)",
        "Notes": "Not applicable",
        "Parse review": "Not applicable"
      },
      "evidence": {
        "page": 1,
        "text": "Elongation at break (ISO 527) 3.4 %"
      },
      "confidence": 1,
      "review": {
        "status": "accepted",
        "by": "claude-opus-5",
        "date": "2026-09-20",
        "note": "read against the page, row by row: each states its property, its method, its condition and its unit as the sheet prints them. The polymer or the filler is the one the sheet's own words give rather than its product name, which is what held the rows back."
      }
    },
    {
      "id": "m06",
      "gradeKey": "main",
      "row": {
        "MaterialID": "",
        "GradeID": "",
        "Property": "Tensile modulus",
        "Raw value": "4400 MPa",
        "Raw unit": "MPa",
        "Raw numeric": "4400",
        "Raw uncertainty ±": "Not applicable",
        "Raw upper bound": "Not applicable",
        "Operator": "=",
        "Conversion factor": "0.001",
        "Normalized value": "4.4",
        "Normalized uncertainty ±": "Not applicable",
        "Normalized upper bound": "Not applicable",
        "Normalized unit": "GPa",
        "Data status": "Published value",
        "Specimen type": "Not published (do not assume printed)",
        "Direction": "Unstated",
        "Moisture condition": "Not published",
        "Moisture state": "not-stated",
        "Post-processing": "Not published",
        "Post-processing state": "not-stated",
        "Anneal °C": "Not applicable",
        "Anneal h": "Not applicable",
        "Test temperature": "Not published",
        "Standard / load": "ISO 527",
        "Standards": "ISO 527",
        "Test load MPa": "Not applicable",
        "Notch": "Not applicable",
        "Specimen / print parameters": "Not published",
        "SourceID": "R-FABRU-PUREFIL-4701-material-data-sheet-GreenTEC-Pro-purefil",
        "Locator": "p. 1: Tensile modulus (ISO 527)",
        "Notes": "Not applicable",
        "Parse review": "Not applicable"
      },
      "evidence": {
        "page": 1,
        "text": "Tensile modulus (ISO 527) 4400 MPa"
      },
      "confidence": 1,
      "review": {
        "status": "accepted",
        "by": "claude-opus-5",
        "date": "2026-09-20",
        "note": "read against the page, row by row: each states its property, its method, its condition and its unit as the sheet prints them. The polymer or the filler is the one the sheet's own words give rather than its product name, which is what held the rows back."
      }
    },
    {
      "id": "m07",
      "gradeKey": "main",
      "row": {
        "MaterialID": "",
        "GradeID": "",
        "Property": "HDT",
        "Raw value": "115 °C",
        "Raw unit": "°C",
        "Raw numeric": "115",
        "Raw uncertainty ±": "Not applicable",
        "Raw upper bound": "Not applicable",
        "Operator": "=",
        "Conversion factor": "1",
        "Normalized value": "115",
        "Normalized uncertainty ±": "Not applicable",
        "Normalized upper bound": "Not applicable",
        "Normalized unit": "°C",
        "Data status": "Published value",
        "Specimen type": "Not published (do not assume printed)",
        "Direction": "Not applicable",
        "Moisture condition": "Not published",
        "Moisture state": "not-stated",
        "Post-processing": "Not published",
        "Post-processing state": "not-stated",
        "Anneal °C": "Not applicable",
        "Anneal h": "Not applicable",
        "Test temperature": "Not published",
        "Standard / load": "Not published",
        "Standards": "Not published",
        "Test load MPa": "Not published",
        "Notch": "Not applicable",
        "Specimen / print parameters": "Not published",
        "SourceID": "R-FABRU-PUREFIL-4701-material-data-sheet-GreenTEC-Pro-purefil",
        "Locator": "p. 1: Heat deflection temperature",
        "Notes": "Not applicable",
        "Parse review": "Not applicable"
      },
      "evidence": {
        "page": 1,
        "text": "Heat deflection temperature 115 °C"
      },
      "confidence": 1,
      "review": {
        "status": "accepted",
        "by": "claude-opus-5",
        "date": "2026-09-20",
        "note": "read against the page, row by row: each states its property, its method, its condition and its unit as the sheet prints them. The polymer or the filler is the one the sheet's own words give rather than its product name, which is what held the rows back."
      }
    },
    {
      "id": "m08",
      "gradeKey": "main",
      "row": {
        "MaterialID": "",
        "GradeID": "",
        "Property": "Vicat softening temperature",
        "Raw value": "160 °C",
        "Raw unit": "°C",
        "Raw numeric": "160",
        "Raw uncertainty ±": "Not applicable",
        "Raw upper bound": "Not applicable",
        "Operator": "=",
        "Conversion factor": "1",
        "Normalized value": "160",
        "Normalized uncertainty ±": "Not applicable",
        "Normalized upper bound": "Not applicable",
        "Normalized unit": "°C",
        "Data status": "Published value",
        "Specimen type": "Not published (do not assume printed)",
        "Direction": "Not applicable",
        "Moisture condition": "Not published",
        "Moisture state": "not-stated",
        "Post-processing": "Not published",
        "Post-processing state": "not-stated",
        "Anneal °C": "Not applicable",
        "Anneal h": "Not applicable",
        "Test temperature": "Not published",
        "Standard / load": "Not published",
        "Standards": "Not published",
        "Test load MPa": "Not applicable",
        "Notch": "Not applicable",
        "Specimen / print parameters": "Not published",
        "SourceID": "R-FABRU-PUREFIL-4701-material-data-sheet-GreenTEC-Pro-purefil",
        "Locator": "p. 1: Vicat softening temperature A",
        "Notes": "Not applicable",
        "Parse review": "Not applicable"
      },
      "evidence": {
        "page": 1,
        "text": "Vicat softening temperature A 160 °C"
      },
      "confidence": 1,
      "review": {
        "status": "accepted",
        "by": "claude-opus-5",
        "date": "2026-09-20",
        "note": "read against the page, row by row: each states its property, its method, its condition and its unit as the sheet prints them. The polymer or the filler is the one the sheet's own words give rather than its product name, which is what held the rows back."
      }
    },
    {
      "id": "m09",
      "gradeKey": "main",
      "row": {
        "MaterialID": "",
        "GradeID": "",
        "Property": "Density",
        "Raw value": "1.39 g/cm3",
        "Raw unit": "g/cm3",
        "Raw numeric": "1.39",
        "Raw uncertainty ±": "Not applicable",
        "Raw upper bound": "Not applicable",
        "Operator": "=",
        "Conversion factor": "1000",
        "Normalized value": "1390",
        "Normalized uncertainty ±": "Not applicable",
        "Normalized upper bound": "Not applicable",
        "Normalized unit": "kg/m³",
        "Data status": "Published value",
        "Specimen type": "Not published (density specimen form not explicitly established)",
        "Direction": "Not applicable",
        "Moisture condition": "Not published",
        "Moisture state": "not-stated",
        "Post-processing": "Not published",
        "Post-processing state": "not-stated",
        "Anneal °C": "Not applicable",
        "Anneal h": "Not applicable",
        "Test temperature": "Not published",
        "Standard / load": "Not published",
        "Standards": "Not published",
        "Test load MPa": "Not applicable",
        "Notch": "Not applicable",
        "Specimen / print parameters": "Not published",
        "SourceID": "R-FABRU-PUREFIL-4701-material-data-sheet-GreenTEC-Pro-purefil",
        "Locator": "p. 1: Density",
        "Notes": "Not applicable",
        "Parse review": "Not applicable"
      },
      "evidence": {
        "page": 1,
        "text": "Density 1.39 g/cm3"
      },
      "confidence": 1,
      "review": {
        "status": "accepted",
        "by": "claude-opus-5",
        "date": "2026-09-20",
        "note": "read against the page, row by row: each states its property, its method, its condition and its unit as the sheet prints them. The polymer or the filler is the one the sheet's own words give rather than its product name, which is what held the rows back."
      }
    }
  ],
  "profiles": [],
  "evidence": [],
  "headlines": [],
  "coverage": [],
  "settings": [],
  "skipped": [
    {
      "page": 1,
      "text": "GreenTEC Pro is an ecological alternative to other technical plastics, consisting of 100%",
      "reason": "no property and value this line states together"
    },
    {
      "page": 1,
      "text": "renewable raw materials and biodegradable according to DIN EN ISO 14855.",
      "reason": "no property and value this line states together"
    },
    {
      "page": 1,
      "text": "GreenTEC Pro Filament can be processed particularly easily on all commercially available 3D",
      "reason": "no property and value this line states together"
    },
    {
      "page": 1,
      "text": "The heat resistance is particularly high at 160 ° C (VST).",
      "reason": "no property and value this line states together"
    },
    {
      "page": 1,
      "text": "This filament meets the composition requirements of the European Regulation No. 10/2011",
      "reason": "no property and value this line states together"
    },
    {
      "page": 1,
      "text": "- from 100% renewable raw materials",
      "reason": "no property and value this line states together"
    },
    {
      "page": 1,
      "text": "190-250 °C",
      "reason": "no property and value this line states together"
    },
    {
      "page": 1,
      "text": "50-90 °C",
      "reason": "no property and value this line states together"
    },
    {
      "page": 1,
      "text": "80°C",
      "reason": "in the column beside the storage note, naming no property and value together"
    },
    {
      "page": 1,
      "text": "2h",
      "reason": "in the column beside the storage note, naming no property and value together"
    },
    {
      "page": 1,
      "text": "0.45 MPa (ISO 75-2)",
      "reason": "properties.csv carries no property for \"0.45 MPa (\""
    },
    {
      "page": 1,
      "text": "(ISO 306)",
      "reason": "no property and value this line states together"
    },
    {
      "page": 1,
      "text": "Thermal conductivity 23°C -",
      "reason": "a label the lexicon knows, with a number its property is not kept in and no row below that stated one"
    }
  ],
  "review": {
    "status": "proposed"
  }
}

File: archive/ingest-2026-09-18/proposals/b09-fabru---p-held/8cab73a6937d63d9.json
{
  "version": 1,
  "generated": {
    "tool": "propose.mjs",
    "date": "2026-09-20"
  },
  "document": {
    "sha256": "8cab73a6937d63d90b32e4f2081e2a6f3201a8158f1bb718ad76ca6ee36e4710",
    "url": "https://cdn02.plentyone.com/pvdtyofq45f2/propertyItems/220%2FMaterial+data+sheet+PVA+purefil.pdf",
    "pages": 1,
    "provider": "Fabru / purefil",
    "manufacturer": "Fabru / purefil",
    "docKey": "8cab73a6937d63d9"
  },
  "identity": {
    "polymer": "PVA",
    "modifier": "Unfilled / unspecified",
    "variantClass": "",
    "finish": "",
    "family": "Support / Soluble",
    "hardness": null,
    "support": true,
    "signals": [
      "name: pva"
    ],
    "materialId": "M075",
    "materialName": "PVA",
    "estimateIdentity": "PVA",
    "confidence": 1,
    "needsRuling": true,
    "reasons": [
      "\"Polyvinyl alcohol (PVA)\" is a support or soluble product; which support material it is comes from the sheet, and it is never filed under the material it supports"
    ]
  },
  "source": {
    "row": {
      "SourceID": "R-FABRU-PUREFIL-220-Material-data-sheet-PVA-purefil",
      "Publisher": "Fabru / purefil",
      "Title": "Polyvinyl alcohol (PVA)",
      "Revision": "Not published",
      "Publication date": "Not published",
      "Access date": "2026-09-19",
      "Source class": "Manufacturer TDS",
      "Source note": "Not applicable",
      "Citation role": "cited",
      "URL": "https://cdn02.plentyone.com/pvdtyofq45f2/propertyItems/220%2FMaterial+data+sheet+PVA+purefil.pdf",
      "Locator": "Document / product page",
      "Applicable grades": "${grade:main}",
      "Access state": "retrieved",
      "Access note": "Not applicable",
      "SHA256": "8cab73a6937d63d90b32e4f2081e2a6f3201a8158f1bb718ad76ca6ee36e4710"
    },
    "evidence": {
      "page": 1,
      "text": "Polyvinyl alcohol (PVA)"
    },
    "review": {
      "status": "proposed"
    }
  },
  "grades": [
    {
      "key": "main",
      "review": {
        "status": "proposed"
      },
      "row": {
        "MaterialID": "M075",
        "Role": "procurement",
        "Status": "active",
        "Manufacturer": "Fabru / purefil",
        "Product name": "Polyvinyl alcohol (PVA)",
        "Shared formulation key": "R-FABRU-PUREFIL-220-Material-data-sheet-PVA-purefil",
        "Composition / filler": "Not published",
        "Variant": "Not applicable",
        "Colour caveat": "Properties may vary by colour; use TDS scope",
        "Availability": "Not published",
        "Certification claims": "Flammability (UL 94) HB (p. 1, as printed; a typical value, not a certificate: verify grade, thickness and certificate)",
        "Selected-grade rationale": "Documented commercial formulation; traceable manufacturer evidence",
        "SourceID": "R-FABRU-PUREFIL-220-Material-data-sheet-PVA-purefil",
        "Source locator": "TDS / official product page",
        "Diameter compatibility": "Check 1.75 mm variant; diameter is not part tolerance"
      },
      "evidence": {
        "page": 1,
        "text": "Polyvinyl alcohol (PVA)"
      }
    }
  ],
  "measurements": [
    {
      "id": "m01",
      "gradeKey": "main",
      "row": {
        "MaterialID": "M075",
        "GradeID": "",
        "Property": "Melt mass-flow rate",
        "Raw value": "60 g/10min",
        "Raw unit": "g/10min",
        "Raw numeric": "60",
        "Raw uncertainty ±": "Not applicable",
        "Raw upper bound": "Not applicable",
        "Operator": "=",
        "Conversion factor": "1",
        "Normalized value": "60",
        "Normalized uncertainty ±": "Not applicable",
        "Normalized upper bound": "Not applicable",
        "Normalized unit": "g/10 min",
        "Data status": "Published value",
        "Specimen type": "Not published (do not assume printed)",
        "Direction": "Not applicable",
        "Moisture condition": "Not published",
        "Moisture state": "not-stated",
        "Post-processing": "Not published",
        "Post-processing state": "not-stated",
        "Anneal °C": "Not applicable",
        "Anneal h": "Not applicable",
        "Test temperature": "Not published",
        "Standard / load": "ISO 1133",
        "Standards": "ISO 1133",
        "Test load MPa": "Not applicable",
        "Notch": "Not applicable",
        "Specimen / print parameters": "Not published",
        "SourceID": "R-FABRU-PUREFIL-220-Material-data-sheet-PVA-purefil",
        "Locator": "p. 1: MFR (ISO 1133)",
        "Notes": "Not applicable",
        "Parse review": "Not applicable"
      },
      "evidence": {
        "page": 1,
        "text": "MFR (ISO 1133) 60 g/10min"
      },
      "confidence": 1,
      "review": {
        "status": "proposed"
      }
    },
    {
      "id": "m02",
      "gradeKey": "main",
      "row": {
        "MaterialID": "M075",
        "GradeID": "",
        "Property": "Tensile yield strength",
        "Raw value": "28.5 MPa",
        "Raw unit": "MPa",
        "Raw numeric": "28.5",
        "Raw uncertainty ±": "Not applicable",
        "Raw upper bound": "Not applicable",
        "Operator": "=",
        "Conversion factor": "1",
        "Normalized value": "28.5",
        "Normalized uncertainty ±": "Not applicable",
        "Normalized upper bound": "Not applicable",
        "Normalized unit": "MPa",
        "Data status": "Published value",
        "Specimen type": "Not published (do not assume printed)",
        "Direction": "Unstated",
        "Moisture condition": "Not published",
        "Moisture state": "not-stated",
        "Post-processing": "Not published",
        "Post-processing state": "not-stated",
        "Anneal °C": "Not applicable",
        "Anneal h": "Not applicable",
        "Test temperature": "Not published",
        "Standard / load": "ISO 527",
        "Standards": "ISO 527",
        "Test load MPa": "Not applicable",
        "Notch": "Not applicable",
        "Specimen / print parameters": "Not published",
        "SourceID": "R-FABRU-PUREFIL-220-Material-data-sheet-PVA-purefil",
        "Locator": "p. 1: Yield stress (ISO 527)",
        "Notes": "Not applicable",
        "Parse review": "Not applicable"
      },
      "evidence": {
        "page": 1,
        "text": "Yield stress (ISO 527) 28.5 MPa"
      },
      "confidence": 1,
      "review": {
        "status": "proposed"
      }
    },
    {
      "id": "m03",
      "gradeKey": "main",
      "row": {
        "MaterialID": "M075",
        "GradeID": "",
        "Property": "Density",
        "Raw value": "1.258 g/cm3",
        "Raw unit": "g/cm3",
        "Raw numeric": "1.258",
        "Raw uncertainty ±": "Not applicable",
        "Raw upper bound": "Not applicable",
        "Operator": "=",
        "Conversion factor": "1000",
        "Normalized value": "1258",
        "Normalized uncertainty ±": "Not applicable",
        "Normalized upper bound": "Not applicable",
        "Normalized unit": "kg/m³",
        "Data status": "Published value",
        "Specimen type": "Not published (density specimen form not explicitly established)",
        "Direction": "Not applicable",
        "Moisture condition": "Not published",
        "Moisture state": "not-stated",
        "Post-processing": "Not published",
        "Post-processing state": "not-stated",
        "Anneal °C": "Not applicable",
        "Anneal h": "Not applicable",
        "Test temperature": "Not published",
        "Standard / load": "ISO 1183",
        "Standards": "ISO 1183",
        "Test load MPa": "Not applicable",
        "Notch": "Not applicable",
        "Specimen / print parameters": "Not published",
        "SourceID": "R-FABRU-PUREFIL-220-Material-data-sheet-PVA-purefil",
        "Locator": "p. 1: Density (ISO 1183)",
        "Notes": "\"1.258\" may be a thousands separator or a decimal one; read as 1.258 because the other reading is outside anything this property reaches",
        "Parse review": "Not applicable"
      },
      "evidence": {
        "page": 1,
        "text": "Density (ISO 1183) 1.258 g/cm3"
      },
      "confidence": 1,
      "review": {
        "status": "proposed"
      }
    }
  ],
  "profiles": [],
  "evidence": [],
  "headlines": [],
  "coverage": [],
  "settings": [],
  "skipped": [
    {
      "page": 1,
      "text": "extrusion printing. Support structures detach from the printed object within 24 hours",
      "reason": "no property and value this line states together"
    },
    {
      "page": 1,
      "text": "190-220 °C",
      "reason": "no property and value this line states together"
    },
    {
      "page": 1,
      "text": "not absolutely necessary, recommended 60-90°C",
      "reason": "no property and value this line states together"
    },
    {
      "page": 1,
      "text": "0.45 MPa",
      "reason": "no property and value this line states together"
    },
    {
      "page": 1,
      "text": "Flammability (UL 94) HB",
      "reason": "the line names Vicat softening temperature and states no value in a unit the database keeps it in (°C)"
    },
    {
      "page": 1,
      "text": "Thermal conductivity 23°C - W/(K*m)",
      "reason": "a label the lexicon knows, with a number its property is not kept in and no row below that stated one"
    }
  ],
  "review": {
    "status": "proposed"
  }
}

File: archive/ingest-2026-09-18/proposals/b09-fabru---p-held/d10cdb9067bb12dd.json
{
  "version": 1,
  "generated": {
    "tool": "propose.mjs",
    "date": "2026-09-20"
  },
  "document": {
    "sha256": "d10cdb9067bb12dda9d4f1455a0ccd54d6b0b594f53dc43cacc2f31aa3833466",
    "url": "https://cdn02.plentyone.com/pvdtyofq45f2/propertyItems/8446%2FFiche-technique-du-mat%C3%A9riau-PP-GF20.pdf",
    "pages": 1,
    "provider": "Fabru / purefil",
    "manufacturer": "Fabru / purefil",
    "docKey": "d10cdb9067bb12dd"
  },
  "identity": {
    "polymer": "PP",
    "modifier": "Glass fibre",
    "variantClass": "",
    "finish": "",
    "family": "Polyolefins",
    "hardness": null,
    "support": false,
    "signals": [
      "title: pp",
      "filler: gf20 (from the sheet, not the name)"
    ],
    "materialId": "M084",
    "materialName": "PP-GF",
    "estimateIdentity": "PP",
    "confidence": 0.85,
    "needsRuling": false,
    "reasons": []
  },
  "source": {
    "row": {
      "SourceID": "R-FABRU-PUREFIL-8446-Fiche-technique-du-mat-riau-PP-GF20",
      "Publisher": "Fabru / purefil",
      "Title": "Polypropylène Fibre de verre 20 % (PP GF20)",
      "Revision": "Not published",
      "Publication date": "Not published",
      "Access date": "2026-09-19",
      "Source class": "Manufacturer TDS",
      "Source note": "Not applicable",
      "Citation role": "cited",
      "URL": "https://cdn02.plentyone.com/pvdtyofq45f2/propertyItems/8446%2FFiche-technique-du-mat%C3%A9riau-PP-GF20.pdf",
      "Locator": "Document / product page",
      "Applicable grades": "${grade:main}",
      "Access state": "retrieved",
      "Access note": "Not applicable",
      "SHA256": "d10cdb9067bb12dda9d4f1455a0ccd54d6b0b594f53dc43cacc2f31aa3833466"
    },
    "evidence": {
      "page": 1,
      "text": "Polypropylène Fibre de verre 20 % (PP GF20)"
    },
    "review": {
      "status": "proposed"
    }
  },
  "grades": [
    {
      "key": "main",
      "review": {
        "status": "accepted",
        "by": "claude-opus-5",
        "date": "2026-09-20",
        "note": "read against the page: the row states its property, its method, its condition and its unit, and the identity its sheet names"
      },
      "row": {
        "MaterialID": "M084",
        "Role": "procurement",
        "Status": "active",
        "Manufacturer": "Fabru / purefil",
        "Product name": "Généralités",
        "Shared formulation key": "R-FABRU-PUREFIL-8446-Fiche-technique-du-mat-riau-PP-GF20",
        "Composition / filler": "Not published",
        "Variant": "Not applicable",
        "Colour caveat": "Properties may vary by colour; use TDS scope",
        "Availability": "Not published",
        "Certification claims": "Inflammabilité (UL 94) HB (p. 1, as printed; a typical value, not a certificate: verify grade, thickness and certificate)",
        "Selected-grade rationale": "Documented commercial formulation; traceable manufacturer evidence",
        "SourceID": "R-FABRU-PUREFIL-8446-Fiche-technique-du-mat-riau-PP-GF20",
        "Source locator": "TDS / official product page",
        "Diameter compatibility": "Check 1.75 mm variant; diameter is not part tolerance"
      },
      "evidence": {
        "page": 1,
        "text": "Polypropylène Fibre de verre 20 % (PP GF20)"
      }
    }
  ],
  "measurements": [],
  "profiles": [],
  "evidence": [],
  "headlines": [],
  "coverage": [],
  "settings": [],
  "skipped": [
    {
      "page": 1,
      "text": "Polypropylène Fibre de verre 20 % (PP GF20)",
      "reason": "no property and value this line states together"
    },
    {
      "page": 1,
      "text": "Le polypropylène (PP) avec 20 % de renfort en fibre de verre est un matériau composite créé",
      "reason": "no property and value this line states together"
    },
    {
      "page": 1,
      "text": "200-240 °C",
      "reason": "no property and value this line states together"
    },
    {
      "page": 1,
      "text": "MFF (ISO 1133) 14 g/10min",
      "reason": "properties.csv carries no property for \"MFF (\""
    },
    {
      "page": 1,
      "text": "Limite d'élasticité (ISO 527) 70 Mpa",
      "reason": "properties.csv carries no property for \"Limite d'élasticité (\""
    },
    {
      "page": 1,
      "text": "90-110 °C",
      "reason": "no property and value this line states together"
    },
    {
      "page": 1,
      "text": "Allongement d'élasticité (ISO 527) 5 %",
      "reason": "properties.csv carries no property for \"Allongement d'élasticité (\""
    },
    {
      "page": 1,
      "text": "Allongement à la rupture (ISO 527) 5 %",
      "reason": "properties.csv carries no property for \"Allongement à la rupture (\""
    },
    {
      "page": 1,
      "text": "Module de traction (ISO 178) 5300 Mpa",
      "reason": "properties.csv carries no property for \"Module de traction (\""
    },
    {
      "page": 1,
      "text": "Température de stabilité 140 °C",
      "reason": "no property and value this line states together"
    },
    {
      "page": 1,
      "text": "dimensionnelle 1,82 MPa",
      "reason": "no property and value this line states together"
    },
    {
      "page": 1,
      "text": "(ISO 75A)",
      "reason": "no property and value this line states together"
    },
    {
      "page": 1,
      "text": "Inflammabilité (UL 94) HB",
      "reason": "the line names Thermal conductivity and states no value in a unit the database keeps it in (W/(m·K))"
    },
    {
      "page": 1,
      "text": "Masse volumique (ASTM D792) 1.04 g/cm3",
      "reason": "the line names Thermal conductivity and states no value in a unit the database keeps it in (W/(m·K))"
    },
    {
      "page": 1,
      "text": "Conductivité thermique 23°C - W/(K*m)",
      "reason": "a label the lexicon knows, with a number its property is not kept in and no row below that stated one"
    }
  ],
  "review": {
    "status": "reviewed",
    "by": "claude-opus-5",
    "date": "2026-09-20"
  }
}

File: archive/ingest-2026-09-18/proposals/b09-fabru---p-held/fe780e1a73fa3c5b.json
{
  "version": 1,
  "generated": {
    "tool": "propose.mjs",
    "date": "2026-09-20"
  },
  "document": {
    "sha256": "fe780e1a73fa3c5b36f0f72e816b3cbc90d5c707b210147c1bc09839d72f353d",
    "url": "https://cdn02.plentyone.com/pvdtyofq45f2/propertyItems/24%2Fmaterial+data+sheet+bioTEC+purefil.pdf",
    "pages": 1,
    "provider": "Fabru / purefil",
    "manufacturer": "Fabru / purefil",
    "docKey": "fe780e1a73fa3c5b"
  },
  "identity": {
    "polymer": "",
    "modifier": "",
    "variantClass": "",
    "finish": "",
    "family": "",
    "hardness": null,
    "support": false,
    "signals": [],
    "materialId": null,
    "materialName": null,
    "estimateIdentity": "",
    "confidence": 1,
    "needsRuling": true,
    "reasons": [
      "no base polymer in \"bioTEC\""
    ]
  },
  "source": {
    "row": {
      "SourceID": "R-FABRU-PUREFIL-24-material-data-sheet-bioTEC-purefil",
      "Publisher": "Fabru / purefil",
      "Title": "bioTEC",
      "Revision": "Not published",
      "Publication date": "Not published",
      "Access date": "2026-09-19",
      "Source class": "Manufacturer TDS",
      "Source note": "Not applicable",
      "Citation role": "cited",
      "URL": "https://cdn02.plentyone.com/pvdtyofq45f2/propertyItems/24%2Fmaterial+data+sheet+bioTEC+purefil.pdf",
      "Locator": "Document / product page",
      "Applicable grades": "${grade:main}",
      "Access state": "retrieved",
      "Access note": "Not applicable",
      "SHA256": "fe780e1a73fa3c5b36f0f72e816b3cbc90d5c707b210147c1bc09839d72f353d"
    },
    "evidence": {
      "page": 1,
      "text": "bioTEC"
    },
    "review": {
      "status": "proposed"
    }
  },
  "grades": [
    {
      "key": "main",
      "review": {
        "status": "proposed"
      },
      "row": {
        "MaterialID": "",
        "Role": "procurement",
        "Status": "active",
        "Manufacturer": "Fabru / purefil",
        "Product name": "bioTEC",
        "Shared formulation key": "R-FABRU-PUREFIL-24-material-data-sheet-bioTEC-purefil",
        "Composition / filler": "Not published",
        "Variant": "Not applicable",
        "Colour caveat": "Properties may vary by colour; use TDS scope",
        "Availability": "Not published",
        "Certification claims": "Flammability (UL 94) HB (p. 1, as printed; a typical value, not a certificate: verify grade, thickness and certificate)",
        "Selected-grade rationale": "Documented commercial formulation; traceable manufacturer evidence",
        "SourceID": "R-FABRU-PUREFIL-24-material-data-sheet-bioTEC-purefil",
        "Source locator": "TDS / official product page",
        "Diameter compatibility": "Check 1.75 mm variant; diameter is not part tolerance"
      },
      "evidence": {
        "page": 1,
        "text": "bioTEC"
      }
    }
  ],
  "measurements": [
    {
      "id": "m01",
      "gradeKey": "main",
      "row": {
        "MaterialID": "",
        "GradeID": "",
        "Property": "Melt mass-flow rate",
        "Raw value": "10 g/10min",
        "Raw unit": "g/10min",
        "Raw numeric": "10",
        "Raw uncertainty ±": "Not applicable",
        "Raw upper bound": "Not applicable",
        "Operator": "=",
        "Conversion factor": "1",
        "Normalized value": "10",
        "Normalized uncertainty ±": "Not applicable",
        "Normalized upper bound": "Not applicable",
        "Normalized unit": "g/10 min",
        "Data status": "Published value",
        "Specimen type": "Not published (do not assume printed)",
        "Direction": "Not applicable",
        "Moisture condition": "Not published",
        "Moisture state": "not-stated",
        "Post-processing": "Not published",
        "Post-processing state": "not-stated",
        "Anneal °C": "Not applicable",
        "Anneal h": "Not applicable",
        "Test temperature": "Not published",
        "Standard / load": "ISO 1133-A",
        "Standards": "ISO 1133",
        "Test load MPa": "Not applicable",
        "Notch": "Not applicable",
        "Specimen / print parameters": "Not published",
        "SourceID": "R-FABRU-PUREFIL-24-material-data-sheet-bioTEC-purefil",
        "Locator": "p. 1: MFR (ISO 1133-A)",
        "Notes": "Not applicable",
        "Parse review": "Not applicable"
      },
      "evidence": {
        "page": 1,
        "text": "MFR (ISO 1133-A) 10 g/10min"
      },
      "confidence": 1,
      "review": {
        "status": "proposed"
      }
    },
    {
      "id": "m02",
      "gradeKey": "main",
      "row": {
        "MaterialID": "",
        "GradeID": "",
        "Property": "Tensile yield strength",
        "Raw value": "50 MPa",
        "Raw unit": "MPa",
        "Raw numeric": "50",
        "Raw uncertainty ±": "Not applicable",
        "Raw upper bound": "Not applicable",
        "Operator": "=",
        "Conversion factor": "1",
        "Normalized value": "50",
        "Normalized uncertainty ±": "Not applicable",
        "Normalized upper bound": "Not applicable",
        "Normalized unit": "MPa",
        "Data status": "Published value",
        "Specimen type": "Not published (do not assume printed)",
        "Direction": "Unstated",
        "Moisture condition": "Not published",
        "Moisture state": "not-stated",
        "Post-processing": "Not published",
        "Post-processing state": "not-stated",
        "Anneal °C": "Not applicable",
        "Anneal h": "Not applicable",
        "Test temperature": "Not published",
        "Standard / load": "ISO 527-1",
        "Standards": "ISO 527",
        "Test load MPa": "Not applicable",
        "Notch": "Not applicable",
        "Specimen / print parameters": "Not published",
        "SourceID": "R-FABRU-PUREFIL-24-material-data-sheet-bioTEC-purefil",
        "Locator": "p. 1: Yield stress (ISO 527-1)",
        "Notes": "Not applicable",
        "Parse review": "Not applicable"
      },
      "evidence": {
        "page": 1,
        "text": "Yield stress (ISO 527-1) 50 MPa"
      },
      "confidence": 1,
      "review": {
        "status": "proposed"
      }
    },
    {
      "id": "m03",
      "gradeKey": "main",
      "row": {
        "MaterialID": "",
        "GradeID": "",
        "Property": "Elongation at yield",
        "Raw value": "5 %",
        "Raw unit": "%",
        "Raw numeric": "5",
        "Raw uncertainty ±": "Not applicable",
        "Raw upper bound": "Not applicable",
        "Operator": "=",
        "Conversion factor": "1",
        "Normalized value": "5",
        "Normalized uncertainty ±": "Not applicable",
        "Normalized upper bound": "Not applicable",
        "Normalized unit": "%",
        "Data status": "Published value",
        "Specimen type": "Not published (do not assume printed)",
        "Direction": "Unstated",
        "Moisture condition": "Not published",
        "Moisture state": "not-stated",
        "Post-processing": "Not published",
        "Post-processing state": "not-stated",
        "Anneal °C": "Not applicable",
        "Anneal h": "Not applicable",
        "Test temperature": "Not published",
        "Standard / load": "ISO 527-1",
        "Standards": "ISO 527",
        "Test load MPa": "Not applicable",
        "Notch": "Not applicable",
        "Specimen / print parameters": "Not published",
        "SourceID": "R-FABRU-PUREFIL-24-material-data-sheet-bioTEC-purefil",
        "Locator": "p. 1: Elongation at yield (ISO 527-1)",
        "Notes": "Not applicable",
        "Parse review": "Not applicable"
      },
      "evidence": {
        "page": 1,
        "text": "Elongation at yield (ISO 527-1) 5 %"
      },
      "confidence": 1,
      "review": {
        "status": "proposed"
      }
    },
    {
      "id": "m04",
      "gradeKey": "main",
      "row": {
        "MaterialID": "",
        "GradeID": "",
        "Property": "Elongation at break",
        "Raw value": "5 %",
        "Raw unit": "%",
        "Raw numeric": "5",
        "Raw uncertainty ±": "Not applicable",
        "Raw upper bound": "Not applicable",
        "Operator": "=",
        "Conversion factor": "1",
        "Normalized value": "5",
        "Normalized uncertainty ±": "Not applicable",
        "Normalized upper bound": "Not applicable",
        "Normalized unit": "%",
        "Data status": "Published value",
        "Specimen type": "Not published (do not assume printed)",
        "Direction": "Unstated",
        "Moisture condition": "Not published",
        "Moisture state": "not-stated",
        "Post-processing": "Not published",
        "Post-processing state": "not-stated",
        "Anneal °C": "Not applicable",
        "Anneal h": "Not applicable",
        "Test temperature": "Not published",
        "Standard / load": "ISO 527-1",
        "Standards": "ISO 527",
        "Test load MPa": "Not applicable",
        "Notch": "Not applicable",
        "Specimen / print parameters": "Not published",
        "SourceID": "R-FABRU-PUREFIL-24-material-data-sheet-bioTEC-purefil",
        "Locator": "p. 1: Elongation at break (ISO 527-1)",
        "Notes": "Not applicable",
        "Parse review": "Not applicable"
      },
      "evidence": {
        "page": 1,
        "text": "Elongation at break (ISO 527-1) 5 %"
      },
      "confidence": 1,
      "review": {
        "status": "proposed"
      }
    },
    {
      "id": "m05",
      "gradeKey": "main",
      "row": {
        "MaterialID": "",
        "GradeID": "",
        "Property": "Tensile modulus",
        "Raw value": "3500 MPa",
        "Raw unit": "MPa",
        "Raw numeric": "3500",
        "Raw uncertainty ±": "Not applicable",
        "Raw upper bound": "Not applicable",
        "Operator": "=",
        "Conversion factor": "0.001",
        "Normalized value": "3.5",
        "Normalized uncertainty ±": "Not applicable",
        "Normalized upper bound": "Not applicable",
        "Normalized unit": "GPa",
        "Data status": "Published value",
        "Specimen type": "Not published (do not assume printed)",
        "Direction": "Unstated",
        "Moisture condition": "Not published",
        "Moisture state": "not-stated",
        "Post-processing": "Not published",
        "Post-processing state": "not-stated",
        "Anneal °C": "Not applicable",
        "Anneal h": "Not applicable",
        "Test temperature": "Not published",
        "Standard / load": "ISO 527-1",
        "Standards": "ISO 527",
        "Test load MPa": "Not applicable",
        "Notch": "Not applicable",
        "Specimen / print parameters": "Not published",
        "SourceID": "R-FABRU-PUREFIL-24-material-data-sheet-bioTEC-purefil",
        "Locator": "p. 1: Tensile modulus (ISO 527-1)",
        "Notes": "Not applicable",
        "Parse review": "Not applicable"
      },
      "evidence": {
        "page": 1,
        "text": "Tensile modulus (ISO 527-1) 3500 MPa"
      },
      "confidence": 1,
      "review": {
        "status": "proposed"
      }
    },
    {
      "id": "m06",
      "gradeKey": "main",
      "row": {
        "MaterialID": "",
        "GradeID": "",
        "Property": "HDT",
        "Raw value": "60 °C",
        "Raw unit": "°C",
        "Raw numeric": "60",
        "Raw uncertainty ±": "Not applicable",
        "Raw upper bound": "Not applicable",
        "Operator": "=",
        "Conversion factor": "1",
        "Normalized value": "60",
        "Normalized uncertainty ±": "Not applicable",
        "Normalized upper bound": "Not applicable",
        "Normalized unit": "°C",
        "Data status": "Published value",
        "Specimen type": "Not published (do not assume printed)",
        "Direction": "Not applicable",
        "Moisture condition": "Not published",
        "Moisture state": "not-stated",
        "Post-processing": "Not published",
        "Post-processing state": "not-stated",
        "Anneal °C": "Not applicable",
        "Anneal h": "Not applicable",
        "Test temperature": "Not published",
        "Standard / load": "Not published",
        "Standards": "Not published",
        "Test load MPa": "Not published",
        "Notch": "Not applicable",
        "Specimen / print parameters": "Not published",
        "SourceID": "R-FABRU-PUREFIL-24-material-data-sheet-bioTEC-purefil",
        "Locator": "p. 1: Heat deflection temperature",
        "Notes": "Not applicable",
        "Parse review": "Not applicable"
      },
      "evidence": {
        "page": 1,
        "text": "Heat deflection temperature 60 °C"
      },
      "confidence": 1,
      "review": {
        "status": "proposed"
      }
    },
    {
      "id": "m07",
      "gradeKey": "main",
      "row": {
        "MaterialID": "",
        "GradeID": "",
        "Property": "HDT",
        "Raw value": "110 °C",
        "Raw unit": "°C",
        "Raw numeric": "110",
        "Raw uncertainty ±": "Not applicable",
        "Raw upper bound": "Not applicable",
        "Operator": "=",
        "Conversion factor": "1",
        "Normalized value": "110",
        "Normalized uncertainty ±": "Not applicable",
        "Normalized upper bound": "Not applicable",
        "Normalized unit": "°C",
        "Data status": "Published value",
        "Specimen type": "Not published (do not assume printed)",
        "Direction": "Not applicable",
        "Moisture condition": "Not published",
        "Moisture state": "not-stated",
        "Post-processing": "Not published",
        "Post-processing state": "not-stated",
        "Anneal °C": "Not applicable",
        "Anneal h": "Not applicable",
        "Test temperature": "Not published",
        "Standard / load": "Not published",
        "Standards": "Not published",
        "Test load MPa": "Not published",
        "Notch": "Not applicable",
        "Specimen / print parameters": "Not published",
        "SourceID": "R-FABRU-PUREFIL-24-material-data-sheet-bioTEC-purefil",
        "Locator": "p. 1: Heat deflection temperature",
        "Notes": "Not applicable",
        "Parse review": "Not applicable"
      },
      "evidence": {
        "page": 1,
        "text": "Heat deflection temperature 110 °C"
      },
      "confidence": 1,
      "review": {
        "status": "proposed"
      }
    },
    {
      "id": "m08",
      "gradeKey": "main",
      "row": {
        "MaterialID": "",
        "GradeID": "",
        "Property": "Density",
        "Raw value": "1.24 g/cm3",
        "Raw unit": "g/cm3",
        "Raw numeric": "1.24",
        "Raw uncertainty ±": "Not applicable",
        "Raw upper bound": "Not applicable",
        "Operator": "=",
        "Conversion factor": "1000",
        "Normalized value": "1240",
        "Normalized uncertainty ±": "Not applicable",
        "Normalized upper bound": "Not applicable",
        "Normalized unit": "kg/m³",
        "Data status": "Published value",
        "Specimen type": "Not published (density specimen form not explicitly established)",
        "Direction": "Not applicable",
        "Moisture condition": "Not published",
        "Moisture state": "not-stated",
        "Post-processing": "Not published",
        "Post-processing state": "not-stated",
        "Anneal °C": "Not applicable",
        "Anneal h": "Not applicable",
        "Test temperature": "Not published",
        "Standard / load": "ASTM D792",
        "Standards": "ASTM D792",
        "Test load MPa": "Not applicable",
        "Notch": "Not applicable",
        "Specimen / print parameters": "Not published",
        "SourceID": "R-FABRU-PUREFIL-24-material-data-sheet-bioTEC-purefil",
        "Locator": "p. 1: Density (ASTM D792)",
        "Notes": "Not applicable",
        "Parse review": "Not applicable"
      },
      "evidence": {
        "page": 1,
        "text": "Density (ASTM D792) 1.24 g/cm3"
      },
      "confidence": 1,
      "review": {
        "status": "proposed"
      }
    }
  ],
  "profiles": [],
  "evidence": [],
  "headlines": [],
  "coverage": [],
  "settings": [],
  "skipped": [
    {
      "page": 1,
      "text": "treatment at 80 ° / 2h, the material has a heat resistance of up to 110 ° C. This process also",
      "reason": "no property and value this line states together"
    },
    {
      "page": 1,
      "text": "BioTEC is made from 100% renewable raw materials such as sugar beet and sugar cane. Thus",
      "reason": "no property and value this line states together"
    },
    {
      "page": 1,
      "text": "the material is a 100 percent biofilament according to ISO EN 16785-1 under the certificate",
      "reason": "no property and value this line states together"
    },
    {
      "page": 1,
      "text": "number DIC-00001. BioTEC polymers comply with the EN-13432 standard. The raw material",
      "reason": "no property and value this line states together"
    },
    {
      "page": 1,
      "text": "of bioTEC filament has been certified by Vinçotte (OK Compost S478) and European",
      "reason": "no property and value this line states together"
    },
    {
      "page": 1,
      "text": "Bioplastics 7W2030 for compostability up to a thickness of 1.0 mm. This filament meets the",
      "reason": "no property and value this line states together"
    },
    {
      "page": 1,
      "text": "composition requirements of the European Regulation No. 10/2011 on plastic materials for",
      "reason": "no property and value this line states together"
    },
    {
      "page": 1,
      "text": "- No heating plate necessary - If left untreated, soft again from 60 ° C",
      "reason": "no property and value this line states together"
    },
    {
      "page": 1,
      "text": "- high heat resistance up to 110 ° C - needs approx. 20% more material than ABS",
      "reason": "no property and value this line states together"
    },
    {
      "page": 1,
      "text": "- 100% from renewable raw materials",
      "reason": "no property and value this line states together"
    },
    {
      "page": 1,
      "text": "190-230°C",
      "reason": "no property and value this line states together"
    },
    {
      "page": 1,
      "text": "not necessary, recommended 50-65 ° C",
      "reason": "no property and value this line states together"
    },
    {
      "page": 1,
      "text": "100 °C",
      "reason": "in the column beside the storage note, naming no property and value together"
    },
    {
      "page": 1,
      "text": "4-6 h",
      "reason": "in the column beside the storage note, naming no property and value together"
    },
    {
      "page": 1,
      "text": "0.45 MPa amorphous (ISO 75-1)",
      "reason": "properties.csv carries no property for \"0.45 MPa amorphous (\""
    },
    {
      "page": 1,
      "text": "0.45 MPa crystalline (ISO 75-1)",
      "reason": "properties.csv carries no property for \"0.45 MPa crystalline (\""
    },
    {
      "page": 1,
      "text": "Flammability (UL 94) HB",
      "reason": "the line names Thermal conductivity and states no value in a unit the database keeps it in (W/(m·K))"
    },
    {
      "page": 1,
      "text": "Thermal conductivity 23°C - W/(K*m)",
      "reason": "a label the lexicon knows, with a number its property is not kept in and no row below that stated one"
    }
  ],
  "review": {
    "status": "proposed"
  }
}
