Repository: faridbnv/h2c-materials

# The V2 import's proposals, 2026-09-18 to 2026-09-25

> **Historical record** (2026-09-18): kept from an earlier stage of the project. It describes the tool and its data as they were then; numbers, rules and file names may have changed since. For where things stand now, read the [README](../../README.md) and [OPEN-PROBLEMS](../../docs/OPEN-PROBLEMS.md).

One JSON file per document and batch (`proposals/<batch>/<doc_key>.json`): what the sheet reader proposed from each
data sheet, the page and line of every row, the lines it skipped, and the review that accepted or rejected each row.

File: archive/ingest-2026-09-18/proposals/b09-fiberlogy/7dfd471d09706d49.json
{
  "version": 1,
  "generated": {
    "tool": "propose.mjs",
    "date": "2026-09-20"
  },
  "document": {
    "sha256": "7dfd471d09706d4926f3c8b1af48f5322951ccea07d97cac94ae9c136cebac03",
    "url": "https://fiberlogy.com/app/uploads/2026/05/FIBERLOGY_CPEANTIBAC_TDS.pdf",
    "pages": 1,
    "provider": "Fiberlogy",
    "manufacturer": null,
    "docKey": "7dfd471d09706d49"
  },
  "identity": {
    "polymer": "CPE",
    "modifier": "Unfilled / unspecified",
    "variantClass": "",
    "finish": "",
    "family": "Copolyesters",
    "hardness": null,
    "support": false,
    "signals": [
      "name: cpe"
    ],
    "materialId": "M089",
    "materialName": "CPE",
    "estimateIdentity": "CPE",
    "confidence": 1,
    "needsRuling": false,
    "reasons": []
  },
  "source": {
    "row": {
      "SourceID": "R-FIBERLOGY-FIBERLOGY-CPEANTIBAC-TDS",
      "Publisher": "Fiberlogy",
      "Title": "TECHNICAL DATA SHEET Fiberlogy CPE ANTIBAC",
      "Revision": "Not published",
      "Publication date": "Not published",
      "Access date": "2026-09-19",
      "Source class": "Manufacturer TDS",
      "Source note": "Not applicable",
      "Citation role": "cited",
      "URL": "https://fiberlogy.com/app/uploads/2026/05/FIBERLOGY_CPEANTIBAC_TDS.pdf",
      "Locator": "Document / product page",
      "Applicable grades": "${grade:main}",
      "Access state": "retrieved",
      "Access note": "Not applicable",
      "SHA256": "7dfd471d09706d4926f3c8b1af48f5322951ccea07d97cac94ae9c136cebac03"
    },
    "evidence": {
      "page": 1,
      "text": "TECHNICAL DATA SHEET Fiberlogy CPE ANTIBAC"
    },
    "review": {
      "status": "proposed"
    }
  },
  "grades": [
    {
      "key": "main",
      "review": {
        "status": "accepted",
        "by": "claude-opus-5",
        "date": "2026-09-20",
        "note": "read against the page: the row states its property, its method, its condition and its unit, and the identity its sheet names"
      },
      "row": {
        "MaterialID": "M089",
        "Role": "procurement",
        "Status": "active",
        "Manufacturer": "Fiberlogy",
        "Product name": "CPE ANTIBAC",
        "Shared formulation key": "R-FIBERLOGY-FIBERLOGY-CPEANTIBAC-TDS",
        "Composition / filler": "Not published",
        "Variant": "Not applicable",
        "Colour caveat": "Properties may vary by colour; use TDS scope",
        "Availability": "Not published",
        "Certification claims": "Not published",
        "Selected-grade rationale": "Documented commercial formulation; traceable manufacturer evidence",
        "SourceID": "R-FIBERLOGY-FIBERLOGY-CPEANTIBAC-TDS",
        "Source locator": "TDS / official product page",
        "Diameter compatibility": "Check 1.75 mm variant; diameter is not part tolerance"
      },
      "evidence": {
        "page": 1,
        "text": "TECHNICAL DATA SHEET Fiberlogy CPE ANTIBAC"
      }
    }
  ],
  "measurements": [
    {
      "id": "m01",
      "gradeKey": "main",
      "row": {
        "MaterialID": "M089",
        "GradeID": "",
        "Property": "Density",
        "Raw value": "1.18 g/cm3",
        "Raw unit": "g/cm3",
        "Raw numeric": "1.18",
        "Raw uncertainty ±": "Not applicable",
        "Raw upper bound": "Not applicable",
        "Operator": "=",
        "Conversion factor": "1000",
        "Normalized value": "1180",
        "Normalized uncertainty ±": "Not applicable",
        "Normalized upper bound": "Not applicable",
        "Normalized unit": "kg/m³",
        "Data status": "Published value",
        "Specimen type": "Not published (density specimen form not explicitly established)",
        "Direction": "Not applicable",
        "Moisture condition": "Not published",
        "Moisture state": "not-stated",
        "Post-processing": "Not published",
        "Post-processing state": "not-stated",
        "Anneal °C": "Not applicable",
        "Anneal h": "Not applicable",
        "Test temperature": "Not published",
        "Standard / load": "3 ASTM D792",
        "Standards": "ASTM D792",
        "Test load MPa": "Not applicable",
        "Notch": "Not applicable",
        "Specimen / print parameters": "Not published",
        "SourceID": "R-FIBERLOGY-FIBERLOGY-CPEANTIBAC-TDS",
        "Locator": "p. 1: Specific Density ASTM D792 g/cm3",
        "Notes": "Not applicable",
        "Parse review": "Not applicable"
      },
      "evidence": {
        "page": 1,
        "text": "Specific Density ASTM D792 g/cm3 1.18"
      },
      "confidence": 1,
      "review": {
        "status": "accepted",
        "by": "claude-opus-5",
        "date": "2026-09-20",
        "note": "read against the page: the row states its property, its method, its condition and its unit, and the identity its sheet names"
      }
    },
    {
      "id": "m02",
      "gradeKey": "main",
      "row": {
        "MaterialID": "M089",
        "GradeID": "",
        "Property": "Tensile yield strength",
        "Raw value": "43 MPa",
        "Raw unit": "MPa",
        "Raw numeric": "43",
        "Raw uncertainty ±": "Not applicable",
        "Raw upper bound": "Not applicable",
        "Operator": "=",
        "Conversion factor": "1",
        "Normalized value": "43",
        "Normalized uncertainty ±": "Not applicable",
        "Normalized upper bound": "Not applicable",
        "Normalized unit": "MPa",
        "Data status": "Published value",
        "Specimen type": "Not published (do not assume printed)",
        "Direction": "Unstated",
        "Moisture condition": "Not published",
        "Moisture state": "not-stated",
        "Post-processing": "Not published",
        "Post-processing state": "not-stated",
        "Anneal °C": "Not applicable",
        "Anneal h": "Not applicable",
        "Test temperature": "Not published",
        "Standard / load": "ISO 527",
        "Standards": "ISO 527",
        "Test load MPa": "Not applicable",
        "Notch": "Not applicable",
        "Specimen / print parameters": "Not published",
        "SourceID": "R-FIBERLOGY-FIBERLOGY-CPEANTIBAC-TDS",
        "Locator": "p. 1: Tensile Strength @ Yield ISO 527 MPa",
        "Notes": "Not applicable",
        "Parse review": "Not applicable"
      },
      "evidence": {
        "page": 1,
        "text": "Tensile Strength @ Yield ISO 527 MPa 43"
      },
      "confidence": 1,
      "review": {
        "status": "accepted",
        "by": "claude-opus-5",
        "date": "2026-09-20",
        "note": "read against the page: the row states its property, its method, its condition and its unit, and the identity its sheet names"
      }
    },
    {
      "id": "m03",
      "gradeKey": "main",
      "row": {
        "MaterialID": "M089",
        "GradeID": "",
        "Property": "Tensile break strength",
        "Raw value": "58 MPa",
        "Raw unit": "MPa",
        "Raw numeric": "58",
        "Raw uncertainty ±": "Not applicable",
        "Raw upper bound": "Not applicable",
        "Operator": "=",
        "Conversion factor": "1",
        "Normalized value": "58",
        "Normalized uncertainty ±": "Not applicable",
        "Normalized upper bound": "Not applicable",
        "Normalized unit": "MPa",
        "Data status": "Published value",
        "Specimen type": "Not published (do not assume printed)",
        "Direction": "Unstated",
        "Moisture condition": "Not published",
        "Moisture state": "not-stated",
        "Post-processing": "Not published",
        "Post-processing state": "not-stated",
        "Anneal °C": "Not applicable",
        "Anneal h": "Not applicable",
        "Test temperature": "Not published",
        "Standard / load": "ISO 527",
        "Standards": "ISO 527",
        "Test load MPa": "Not applicable",
        "Notch": "Not applicable",
        "Specimen / print parameters": "Not published",
        "SourceID": "R-FIBERLOGY-FIBERLOGY-CPEANTIBAC-TDS",
        "Locator": "p. 1: Tensile Strength @ Break ISO 527 MPa",
        "Notes": "Not applicable",
        "Parse review": "Not applicable"
      },
      "evidence": {
        "page": 1,
        "text": "Tensile Strength @ Break ISO 527 MPa 58"
      },
      "confidence": 1,
      "review": {
        "status": "accepted",
        "by": "claude-opus-5",
        "date": "2026-09-20",
        "note": "read against the page: the row states its property, its method, its condition and its unit, and the identity its sheet names"
      }
    },
    {
      "id": "m04",
      "gradeKey": "main",
      "row": {
        "MaterialID": "M089",
        "GradeID": "",
        "Property": "Tensile modulus",
        "Raw value": "1548 MPa",
        "Raw unit": "MPa",
        "Raw numeric": "1548",
        "Raw uncertainty ±": "Not applicable",
        "Raw upper bound": "Not applicable",
        "Operator": "=",
        "Conversion factor": "0.001",
        "Normalized value": "1.548",
        "Normalized uncertainty ±": "Not applicable",
        "Normalized upper bound": "Not applicable",
        "Normalized unit": "GPa",
        "Data status": "Published value",
        "Specimen type": "Not published (do not assume printed)",
        "Direction": "Unstated",
        "Moisture condition": "Not published",
        "Moisture state": "not-stated",
        "Post-processing": "Not published",
        "Post-processing state": "not-stated",
        "Anneal °C": "Not applicable",
        "Anneal h": "Not applicable",
        "Test temperature": "Not published",
        "Standard / load": "ISO 527",
        "Standards": "ISO 527",
        "Test load MPa": "Not applicable",
        "Notch": "Not applicable",
        "Specimen / print parameters": "Not published",
        "SourceID": "R-FIBERLOGY-FIBERLOGY-CPEANTIBAC-TDS",
        "Locator": "p. 1: Tensile Modulus ISO 527 MPa",
        "Notes": "Not applicable",
        "Parse review": "Not applicable"
      },
      "evidence": {
        "page": 1,
        "text": "Tensile Modulus ISO 527 MPa 1548"
      },
      "confidence": 1,
      "review": {
        "status": "accepted",
        "by": "claude-opus-5",
        "date": "2026-09-20",
        "note": "read against the page: the row states its property, its method, its condition and its unit, and the identity its sheet names"
      }
    },
    {
      "id": "m05",
      "gradeKey": "main",
      "row": {
        "MaterialID": "M089",
        "GradeID": "",
        "Property": "Elongation at yield",
        "Raw value": "7 %",
        "Raw unit": "%",
        "Raw numeric": "7",
        "Raw uncertainty ±": "Not applicable",
        "Raw upper bound": "Not applicable",
        "Operator": "=",
        "Conversion factor": "1",
        "Normalized value": "7",
        "Normalized uncertainty ±": "Not applicable",
        "Normalized upper bound": "Not applicable",
        "Normalized unit": "%",
        "Data status": "Published value",
        "Specimen type": "Not published (do not assume printed)",
        "Direction": "Unstated",
        "Moisture condition": "Not published",
        "Moisture state": "not-stated",
        "Post-processing": "Not published",
        "Post-processing state": "not-stated",
        "Anneal °C": "Not applicable",
        "Anneal h": "Not applicable",
        "Test temperature": "Not published",
        "Standard / load": "ISO 527",
        "Standards": "ISO 527",
        "Test load MPa": "Not applicable",
        "Notch": "Not applicable",
        "Specimen / print parameters": "Not published",
        "SourceID": "R-FIBERLOGY-FIBERLOGY-CPEANTIBAC-TDS",
        "Locator": "p. 1: Elongation @ Yield ISO 527 %",
        "Notes": "Not applicable",
        "Parse review": "Not applicable"
      },
      "evidence": {
        "page": 1,
        "text": "Elongation @ Yield ISO 527 % 7"
      },
      "confidence": 1,
      "review": {
        "status": "accepted",
        "by": "claude-opus-5",
        "date": "2026-09-20",
        "note": "read against the page: the row states its property, its method, its condition and its unit, and the identity its sheet names"
      }
    },
    {
      "id": "m06",
      "gradeKey": "main",
      "row": {
        "MaterialID": "M089",
        "GradeID": "",
        "Property": "Elongation at break",
        "Raw value": "185 %",
        "Raw unit": "%",
        "Raw numeric": "185",
        "Raw uncertainty ±": "Not applicable",
        "Raw upper bound": "Not applicable",
        "Operator": "=",
        "Conversion factor": "1",
        "Normalized value": "185",
        "Normalized uncertainty ±": "Not applicable",
        "Normalized upper bound": "Not applicable",
        "Normalized unit": "%",
        "Data status": "Published value",
        "Specimen type": "Not published (do not assume printed)",
        "Direction": "Unstated",
        "Moisture condition": "Not published",
        "Moisture state": "not-stated",
        "Post-processing": "Not published",
        "Post-processing state": "not-stated",
        "Anneal °C": "Not applicable",
        "Anneal h": "Not applicable",
        "Test temperature": "Not published",
        "Standard / load": "ISO 527",
        "Standards": "ISO 527",
        "Test load MPa": "Not applicable",
        "Notch": "Not applicable",
        "Specimen / print parameters": "Not published",
        "SourceID": "R-FIBERLOGY-FIBERLOGY-CPEANTIBAC-TDS",
        "Locator": "p. 1: Elongation @ Break ISO 527 %",
        "Notes": "Not applicable",
        "Parse review": "Not applicable"
      },
      "evidence": {
        "page": 1,
        "text": "Elongation @ Break ISO 527 % 185"
      },
      "confidence": 1,
      "review": {
        "status": "accepted",
        "by": "claude-opus-5",
        "date": "2026-09-20",
        "note": "read against the page: the row states its property, its method, its condition and its unit, and the identity its sheet names"
      }
    },
    {
      "id": "m07",
      "gradeKey": "main",
      "row": {
        "MaterialID": "M089",
        "GradeID": "",
        "Property": "Flexural strength",
        "Raw value": "59 MPa",
        "Raw unit": "MPa",
        "Raw numeric": "59",
        "Raw uncertainty ±": "Not applicable",
        "Raw upper bound": "Not applicable",
        "Operator": "=",
        "Conversion factor": "1",
        "Normalized value": "59",
        "Normalized uncertainty ±": "Not applicable",
        "Normalized upper bound": "Not applicable",
        "Normalized unit": "MPa",
        "Data status": "Published value",
        "Specimen type": "Not published (do not assume printed)",
        "Direction": "Unstated",
        "Moisture condition": "Not published",
        "Moisture state": "not-stated",
        "Post-processing": "Not published",
        "Post-processing state": "not-stated",
        "Anneal °C": "Not applicable",
        "Anneal h": "Not applicable",
        "Test temperature": "Not published",
        "Standard / load": "ISO 178",
        "Standards": "ISO 178",
        "Test load MPa": "Not applicable",
        "Notch": "Not applicable",
        "Specimen / print parameters": "Not published",
        "SourceID": "R-FIBERLOGY-FIBERLOGY-CPEANTIBAC-TDS",
        "Locator": "p. 1: Flexular Strength ISO 178 MPa",
        "Notes": "Not applicable",
        "Parse review": "Not applicable"
      },
      "evidence": {
        "page": 1,
        "text": "Flexular Strength ISO 178 MPa 59"
      },
      "confidence": 1,
      "review": {
        "status": "accepted",
        "by": "claude-opus-5",
        "date": "2026-09-20",
        "note": "read against the page: the row states its property, its method, its condition and its unit, and the identity its sheet names"
      }
    },
    {
      "id": "m08",
      "gradeKey": "main",
      "row": {
        "MaterialID": "M089",
        "GradeID": "",
        "Property": "Flexural modulus",
        "Raw value": "1495 MPa",
        "Raw unit": "MPa",
        "Raw numeric": "1495",
        "Raw uncertainty ±": "Not applicable",
        "Raw upper bound": "Not applicable",
        "Operator": "=",
        "Conversion factor": "0.001",
        "Normalized value": "1.495",
        "Normalized uncertainty ±": "Not applicable",
        "Normalized upper bound": "Not applicable",
        "Normalized unit": "GPa",
        "Data status": "Published value",
        "Specimen type": "Not published (do not assume printed)",
        "Direction": "Unstated",
        "Moisture condition": "Not published",
        "Moisture state": "not-stated",
        "Post-processing": "Not published",
        "Post-processing state": "not-stated",
        "Anneal °C": "Not applicable",
        "Anneal h": "Not applicable",
        "Test temperature": "Not published",
        "Standard / load": "ISO 178",
        "Standards": "ISO 178",
        "Test load MPa": "Not applicable",
        "Notch": "Not applicable",
        "Specimen / print parameters": "Not published",
        "SourceID": "R-FIBERLOGY-FIBERLOGY-CPEANTIBAC-TDS",
        "Locator": "p. 1: Flexular Modulus ISO 178 MPa",
        "Notes": "Not applicable",
        "Parse review": "Not applicable"
      },
      "evidence": {
        "page": 1,
        "text": "Flexular Modulus ISO 178 MPa 1495"
      },
      "confidence": 1,
      "review": {
        "status": "accepted",
        "by": "claude-opus-5",
        "date": "2026-09-20",
        "note": "read against the page: the row states its property, its method, its condition and its unit, and the identity its sheet names"
      }
    },
    {
      "id": "m09",
      "gradeKey": "main",
      "row": {
        "MaterialID": "M089",
        "GradeID": "",
        "Property": "Izod impact strength",
        "Raw value": "93 kJ/m2",
        "Raw unit": "kJ/m2",
        "Raw numeric": "93",
        "Raw uncertainty ±": "Not applicable",
        "Raw upper bound": "Not applicable",
        "Operator": "=",
        "Conversion factor": "1",
        "Normalized value": "93",
        "Normalized uncertainty ±": "Not applicable",
        "Normalized upper bound": "Not applicable",
        "Normalized unit": "kJ/m²",
        "Data status": "Published value",
        "Specimen type": "Not published (do not assume printed)",
        "Direction": "Not applicable",
        "Moisture condition": "Not published",
        "Moisture state": "not-stated",
        "Post-processing": "Not published",
        "Post-processing state": "not-stated",
        "Anneal °C": "Not applicable",
        "Anneal h": "Not applicable",
        "Test temperature": "23°C",
        "Standard / load": "23℃ ISO 180",
        "Standards": "ISO 180",
        "Test load MPa": "Not applicable",
        "Notch": "Notched",
        "Specimen / print parameters": "Not published",
        "SourceID": "R-FIBERLOGY-FIBERLOGY-CPEANTIBAC-TDS",
        "Locator": "p. 1: Izod Impact Strength (Notched) @ 23℃ ISO 180 kJ/m2",
        "Notes": "Not applicable",
        "Parse review": "Not applicable"
      },
      "evidence": {
        "page": 1,
        "text": "Izod Impact Strength (Notched) @ 23℃ ISO 180 kJ/m2 93"
      },
      "confidence": 1,
      "review": {
        "status": "accepted",
        "by": "claude-opus-5",
        "date": "2026-09-20",
        "note": "read against the page: the row states its property, its method, its condition and its unit, and the identity its sheet names"
      }
    },
    {
      "id": "m10",
      "gradeKey": "main",
      "row": {
        "MaterialID": "M089",
        "GradeID": "",
        "Property": "HDT",
        "Raw value": "99 °C",
        "Raw unit": "°C",
        "Raw numeric": "99",
        "Raw uncertainty ±": "Not applicable",
        "Raw upper bound": "Not applicable",
        "Operator": "=",
        "Conversion factor": "1",
        "Normalized value": "99",
        "Normalized uncertainty ±": "Not applicable",
        "Normalized upper bound": "Not applicable",
        "Normalized unit": "°C",
        "Data status": "Published value",
        "Specimen type": "Not published (do not assume printed)",
        "Direction": "Not applicable",
        "Moisture condition": "Not published",
        "Moisture state": "not-stated",
        "Post-processing": "Not published",
        "Post-processing state": "not-stated",
        "Anneal °C": "Not applicable",
        "Anneal h": "Not applicable",
        "Test temperature": "Not published",
        "Standard / load": "0.455 MPa ASTM D648",
        "Standards": "ASTM D648",
        "Test load MPa": "0.45",
        "Notch": "Not applicable",
        "Specimen / print parameters": "Not published",
        "SourceID": "R-FIBERLOGY-FIBERLOGY-CPEANTIBAC-TDS",
        "Locator": "p. 1: Heat Distortion Temperature @ 0.455 MPa ASTM D648 °C",
        "Notes": "Not applicable",
        "Parse review": "Not applicable"
      },
      "evidence": {
        "page": 1,
        "text": "Heat Distortion Temperature @ 0.455 MPa ASTM D648 °C 99"
      },
      "confidence": 1,
      "review": {
        "status": "accepted",
        "by": "claude-opus-5",
        "date": "2026-09-20",
        "note": "read against the page: the row states its property, its method, its condition and its unit, and the identity its sheet names"
      }
    },
    {
      "id": "m11",
      "gradeKey": "main",
      "row": {
        "MaterialID": "M089",
        "GradeID": "",
        "Property": "HDT",
        "Raw value": "85 °C",
        "Raw unit": "°C",
        "Raw numeric": "85",
        "Raw uncertainty ±": "Not applicable",
        "Raw upper bound": "Not applicable",
        "Operator": "=",
        "Conversion factor": "1",
        "Normalized value": "85",
        "Normalized uncertainty ±": "Not applicable",
        "Normalized upper bound": "Not applicable",
        "Normalized unit": "°C",
        "Data status": "Published value",
        "Specimen type": "Not published (do not assume printed)",
        "Direction": "Not applicable",
        "Moisture condition": "Not published",
        "Moisture state": "not-stated",
        "Post-processing": "Not published",
        "Post-processing state": "not-stated",
        "Anneal °C": "Not applicable",
        "Anneal h": "Not applicable",
        "Test temperature": "Not published",
        "Standard / load": "1.82 MPa ASTM D648",
        "Standards": "ASTM D648",
        "Test load MPa": "1.8",
        "Notch": "Not applicable",
        "Specimen / print parameters": "Not published",
        "SourceID": "R-FIBERLOGY-FIBERLOGY-CPEANTIBAC-TDS",
        "Locator": "p. 1: Heat Distortion Temperature @ 1.82 MPa ASTM D648 °C",
        "Notes": "Not applicable",
        "Parse review": "Not applicable"
      },
      "evidence": {
        "page": 1,
        "text": "Heat Distortion Temperature @ 1.82 MPa ASTM D648 °C 85"
      },
      "confidence": 1,
      "review": {
        "status": "accepted",
        "by": "claude-opus-5",
        "date": "2026-09-20",
        "note": "read against the page: the row states its property, its method, its condition and its unit, and the identity its sheet names"
      }
    }
  ],
  "profiles": [
    {
      "gradeKey": "main",
      "row": {
        "MaterialID": "M089",
        "GradeID": "",
        "Profile": "Manufacturer published guidance",
        "Nozzle °C": "260°C - 280°C",
        "Nozzle state": "range",
        "Nozzle min °C": "260",
        "Nozzle max °C": "280",
        "Nozzle requirement": "required",
        "Bed °C": "110°C - 120°C",
        "Bed state": "range",
        "Bed min °C": "110",
        "Bed max °C": "120",
        "Bed requirement": "required",
        "Chamber °C": "Not published",
        "Chamber state": "unknown",
        "Chamber min °C": "Not applicable",
        "Chamber max °C": "Not applicable",
        "Chamber requirement": "unknown",
        "Enclosure": "Not published",
        "Enclosure state": "unknown",
        "Plate": "Not published",
        "Drying": "Not published",
        "Drying state": "unknown",
        "Drying °C": "Not applicable",
        "Drying hours": "Not applicable",
        "Nozzle material": "Not published",
        "Nozzle diameter": "Not published",
        "Abrasion / clogging": "Not published",
        "Hardened nozzle": "Not published",
        "H2C left": "Verify exact grade/nozzle; no blanket approval",
        "H2C right": "Verify exact grade/nozzle; no blanket approval",
        "AMS 2 Pro": "Not verified for every grade",
        "AMS HT": "Not verified for every grade",
        "AMS published": "Not published",
        "Support pairing": "Not published",
        "Failure modes": "Not published",
        "SourceID": "R-FIBERLOGY-FIBERLOGY-CPEANTIBAC-TDS",
        "H2C SourceID": "H2C-WIKI",
        "Locator": "p. 1: Recommended printing settings",
        "Parse review": "Not applicable"
      },
      "notes": [],
      "editorial": [],
      "evidence": {
        "page": 1,
        "text": "Print Temperature: 260°C - 280°C"
      },
      "review": {
        "status": "accepted",
        "by": "claude-opus-5",
        "date": "2026-09-20",
        "note": "read against the page: the row states its property, its method, its condition and its unit, and the identity its sheet names"
      }
    }
  ],
  "evidence": [],
  "headlines": [],
  "coverage": [],
  "settings": [
    {
      "page": 1,
      "field": "nozzle",
      "topic": "",
      "label": "Print Temperature",
      "raw": "260°C - 280°C",
      "fromBelow": false,
      "line": "Print Temperature: 260°C - 280°C"
    },
    {
      "page": 1,
      "field": "bed",
      "topic": "",
      "label": "Bed Temperature",
      "raw": "110°C - 120°C",
      "fromBelow": false,
      "line": "Bed Temperature: 110°C - 120°C"
    }
  ],
  "skipped": [
    {
      "page": 1,
      "text": "MANUFACTURER: Fiberlab S.A., Brzezie 387, 32-014 Brzezie, Poland",
      "reason": "no property and value this line states together"
    },
    {
      "page": 1,
      "text": "Diameter: 1.75 mm",
      "reason": "no property and value this line states together"
    },
    {
      "page": 1,
      "text": "Diameter Tolerance: +/- 0.02 mm",
      "reason": "no property and value this line states together"
    },
    {
      "page": 1,
      "text": "Avg Roundness: + 0.01 mm",
      "reason": "no property and value this line states together"
    },
    {
      "page": 1,
      "text": "Net Weight: 0.5 kg",
      "reason": "no property and value this line states together"
    },
    {
      "page": 1,
      "text": "Last update: September 30, 2025",
      "reason": "no property and value this line states together"
    },
    {
      "page": 1,
      "text": "Fiberlab S.A., Brzezie 387, 32-014 Brzezie, Poland | VAT EU PL6772384498 | office@fiberlogy.com | +48 731 400 201",
      "reason": "no property and value this line states together"
    }
  ],
  "review": {
    "status": "reviewed",
    "by": "claude-opus-5",
    "date": "2026-09-20"
  },
  "acceptances": [
    {
      "row": "m09",
      "code": "MEAS-PHYSICS-WINDOW",
      "field": "Normalized value",
      "reason": "Fiberlogy's CPE ANTIBAC publishes 93 kJ/m2 for this row (23℃ ISO 180). Izod impact strength 93 kJ/m² on a amorphous unfilled material is above 60, which is surprising: the window is drawn from what this database has seen of that class, and this sheet is a product of it. The value is recorded as printed and backs no headline it could not.",
      "by": "claude-opus-5",
      "date": "2026-09-20"
    }
  ]
}
