Repository: faridbnv/h2c-materials

# The V2 import's proposals, 2026-09-18 to 2026-09-25

> **Historical record** (2026-09-18): kept from an earlier stage of the project. It describes the tool and its data as they were then; numbers, rules and file names may have changed since. For where things stand now, read the [README](../../README.md) and [OPEN-PROBLEMS](../../docs/OPEN-PROBLEMS.md).

One JSON file per document and batch (`proposals/<batch>/<doc_key>.json`): what the sheet reader proposed from each
data sheet, the page and line of every row, the lines it skipped, and the review that accepted or rejected each row.

File: archive/ingest-2026-09-18/proposals/b30-ocr/1610d9a916f3ba2e.json
{
  "version": 1,
  "generated": {
    "tool": "propose.mjs",
    "date": "2026-09-21"
  },
  "document": {
    "sha256": "1610d9a916f3ba2efc49fb942320aa15f8a598e1939b020b3ef5eb215e7dd4ef",
    "url": "https://fiberlogy.com/app/uploads/2026/05/FIBERLOGY_RNYLON_TDS.pdf",
    "pages": 1,
    "provider": "Fiberlogy",
    "manufacturer": "Fiberlogy",
    "docKey": "1610d9a916f3ba2e"
  },
  "identity": {
    "polymer": "PA12",
    "modifier": "Unfilled / unspecified",
    "variantClass": "",
    "finish": "",
    "family": "",
    "hardness": null,
    "support": false,
    "signals": [
      "name: nylon",
      "ruling R112: PA12"
    ],
    "materialId": "M052",
    "materialName": "PA12",
    "estimateIdentity": "PA12",
    "confidence": 1,
    "needsRuling": false,
    "reasons": []
  },
  "window": {
    "matrix": "semicrystalline",
    "fill": "unfilled"
  },
  "source": {
    "row": {
      "SourceID": "R-FIBERLOGY-FIBERLOGY-RNYLON-TDS",
      "Publisher": "Fiberlogy",
      "Title": "TECHNICAL DATA SHEET Fiberlogy R Nylon",
      "Revision": "Not published",
      "Publication date": "Not published",
      "Access date": "2026-09-21",
      "Source class": "Manufacturer TDS",
      "Source note": "Not applicable",
      "Citation role": "cited",
      "URL": "https://fiberlogy.com/app/uploads/2026/05/FIBERLOGY_RNYLON_TDS.pdf",
      "Locator": "Document / product page",
      "Applicable grades": "${grade:main}",
      "Access state": "retrieved",
      "Access note": "Not applicable",
      "SHA256": "1610d9a916f3ba2efc49fb942320aa15f8a598e1939b020b3ef5eb215e7dd4ef"
    },
    "evidence": {
      "page": 1,
      "text": "TECHNICAL DATA SHEET Fiberlogy R Nylon"
    },
    "review": {
      "status": "proposed"
    }
  },
  "grades": [
    {
      "key": "main",
      "review": {
        "status": "accepted",
        "by": "claude-opus-5",
        "date": "2026-09-21",
        "note": "read against the page: the row states its property, its method, its condition and its unit as the sheet prints them, and the identity is the one the sheet itself names"
      },
      "row": {
        "MaterialID": "M052",
        "Role": "procurement",
        "Status": "active",
        "Manufacturer": "Fiberlogy",
        "Product name": "R Nylon",
        "Shared formulation key": "R-FIBERLOGY-FIBERLOGY-RNYLON-TDS",
        "Composition / filler": "Not published",
        "Variant": "Not applicable",
        "Colour caveat": "Properties may vary by colour; use TDS scope",
        "Availability": "Not published",
        "Certification claims": "Not published",
        "Selected-grade rationale": "Documented commercial formulation; traceable manufacturer evidence",
        "SourceID": "R-FIBERLOGY-FIBERLOGY-RNYLON-TDS",
        "Source locator": "TDS / official product page",
        "Diameter compatibility": "Check 1.75 mm variant; diameter is not part tolerance"
      },
      "evidence": {
        "page": 1,
        "text": "TECHNICAL DATA SHEET Fiberlogy R Nylon"
      }
    }
  ],
  "measurements": [
    {
      "id": "m01",
      "gradeKey": "main",
      "row": {
        "MaterialID": "M052",
        "GradeID": "",
        "Property": "Density",
        "Raw value": "1.01 g/cm3",
        "Raw unit": "g/cm3",
        "Raw numeric": "1.01",
        "Raw uncertainty ±": "Not applicable",
        "Raw upper bound": "Not applicable",
        "Operator": "=",
        "Conversion factor": "1000",
        "Normalized value": "1010",
        "Normalized uncertainty ±": "Not applicable",
        "Normalized upper bound": "Not applicable",
        "Normalized unit": "kg/m³",
        "Data status": "Published value",
        "Specimen type": "Not published (density specimen form not explicitly established)",
        "Direction": "Not applicable",
        "Moisture condition": "Not published",
        "Moisture state": "not-stated",
        "Post-processing": "Not published",
        "Post-processing state": "not-stated",
        "Anneal °C": "Not applicable",
        "Anneal h": "Not applicable",
        "Test temperature": "Not published",
        "Standard / load": "ISO 1183",
        "Standards": "ISO 1183",
        "Test load MPa": "Not applicable",
        "Notch": "Not applicable",
        "Specimen / print parameters": "Not published",
        "SourceID": "R-FIBERLOGY-FIBERLOGY-RNYLON-TDS",
        "Locator": "p. 1: Specific Density ISO 1183 g/cm3",
        "Notes": "Not applicable",
        "Parse review": "Not applicable"
      },
      "evidence": {
        "page": 1,
        "text": "Specific Density ISO 1183 g/cm? 1.01"
      },
      "confidence": 1,
      "review": {
        "status": "accepted",
        "by": "claude-opus-5",
        "date": "2026-09-21",
        "note": "read against the page: the row states its property, its method, its condition and its unit as the sheet prints them, and the identity is the one the sheet itself names"
      }
    },
    {
      "id": "m02",
      "gradeKey": "main",
      "row": {
        "MaterialID": "M052",
        "GradeID": "",
        "Property": "Tensile yield strength",
        "Raw value": "45 MPa",
        "Raw unit": "MPa",
        "Raw numeric": "45",
        "Raw uncertainty ±": "Not applicable",
        "Raw upper bound": "Not applicable",
        "Operator": "=",
        "Conversion factor": "1",
        "Normalized value": "45",
        "Normalized uncertainty ±": "Not applicable",
        "Normalized upper bound": "Not applicable",
        "Normalized unit": "MPa",
        "Data status": "Published value",
        "Specimen type": "Not published (do not assume printed)",
        "Direction": "Unstated",
        "Moisture condition": "Not published",
        "Moisture state": "not-stated",
        "Post-processing": "Not published",
        "Post-processing state": "not-stated",
        "Anneal °C": "Not applicable",
        "Anneal h": "Not applicable",
        "Test temperature": "Not published",
        "Standard / load": "ISO 527",
        "Standards": "ISO 527",
        "Test load MPa": "Not applicable",
        "Notch": "Not applicable",
        "Specimen / print parameters": "Not published",
        "SourceID": "R-FIBERLOGY-FIBERLOGY-RNYLON-TDS",
        "Locator": "p. 1: Tensile Strength @ Yield ISO 527 MPa",
        "Notes": "Not applicable",
        "Parse review": "Not applicable"
      },
      "evidence": {
        "page": 1,
        "text": "Tensile Strength @ Yield ISO 527 MPa 45"
      },
      "confidence": 1,
      "review": {
        "status": "accepted",
        "by": "claude-opus-5",
        "date": "2026-09-21",
        "note": "read against the page: the row states its property, its method, its condition and its unit as the sheet prints them, and the identity is the one the sheet itself names"
      }
    },
    {
      "id": "m03",
      "gradeKey": "main",
      "row": {
        "MaterialID": "M052",
        "GradeID": "",
        "Property": "Tensile modulus",
        "Raw value": "1400 MPa",
        "Raw unit": "MPa",
        "Raw numeric": "1400",
        "Raw uncertainty ±": "Not applicable",
        "Raw upper bound": "Not applicable",
        "Operator": "=",
        "Conversion factor": "0.001",
        "Normalized value": "1.4",
        "Normalized uncertainty ±": "Not applicable",
        "Normalized upper bound": "Not applicable",
        "Normalized unit": "GPa",
        "Data status": "Published value",
        "Specimen type": "Not published (do not assume printed)",
        "Direction": "Unstated",
        "Moisture condition": "Not published",
        "Moisture state": "not-stated",
        "Post-processing": "Not published",
        "Post-processing state": "not-stated",
        "Anneal °C": "Not applicable",
        "Anneal h": "Not applicable",
        "Test temperature": "Not published",
        "Standard / load": "ISO 527",
        "Standards": "ISO 527",
        "Test load MPa": "Not applicable",
        "Notch": "Not applicable",
        "Specimen / print parameters": "Not published",
        "SourceID": "R-FIBERLOGY-FIBERLOGY-RNYLON-TDS",
        "Locator": "p. 1: Tensile Modulus ISO 527 MPa",
        "Notes": "Not applicable",
        "Parse review": "Not applicable"
      },
      "evidence": {
        "page": 1,
        "text": "Tensile Modulus ISO 527 MPa 1400"
      },
      "confidence": 1,
      "review": {
        "status": "accepted",
        "by": "claude-opus-5",
        "date": "2026-09-21",
        "note": "read against the page: the row states its property, its method, its condition and its unit as the sheet prints them, and the identity is the one the sheet itself names"
      }
    },
    {
      "id": "m04",
      "gradeKey": "main",
      "row": {
        "MaterialID": "M052",
        "GradeID": "",
        "Property": "Elongation at yield",
        "Raw value": "5 %",
        "Raw unit": "%",
        "Raw numeric": "5",
        "Raw uncertainty ±": "Not applicable",
        "Raw upper bound": "Not applicable",
        "Operator": "=",
        "Conversion factor": "1",
        "Normalized value": "5",
        "Normalized uncertainty ±": "Not applicable",
        "Normalized upper bound": "Not applicable",
        "Normalized unit": "%",
        "Data status": "Published value",
        "Specimen type": "Not published (do not assume printed)",
        "Direction": "Unstated",
        "Moisture condition": "Not published",
        "Moisture state": "not-stated",
        "Post-processing": "Not published",
        "Post-processing state": "not-stated",
        "Anneal °C": "Not applicable",
        "Anneal h": "Not applicable",
        "Test temperature": "Not published",
        "Standard / load": "ISO 527",
        "Standards": "ISO 527",
        "Test load MPa": "Not applicable",
        "Notch": "Not applicable",
        "Specimen / print parameters": "Not published",
        "SourceID": "R-FIBERLOGY-FIBERLOGY-RNYLON-TDS",
        "Locator": "p. 1: Elongation @ Yield ISO 527 %",
        "Notes": "Not applicable",
        "Parse review": "Not applicable"
      },
      "evidence": {
        "page": 1,
        "text": "Elongation @ Yield ISO 527 % 5"
      },
      "confidence": 1,
      "review": {
        "status": "accepted",
        "by": "claude-opus-5",
        "date": "2026-09-21",
        "note": "read against the page: the row states its property, its method, its condition and its unit as the sheet prints them, and the identity is the one the sheet itself names"
      }
    },
    {
      "id": "m05",
      "gradeKey": "main",
      "row": {
        "MaterialID": "M052",
        "GradeID": "",
        "Property": "Elongation at break",
        "Raw value": "50 %",
        "Raw unit": "%",
        "Raw numeric": "50",
        "Raw uncertainty ±": "Not applicable",
        "Raw upper bound": "Not applicable",
        "Operator": ">",
        "Conversion factor": "1",
        "Normalized value": "50",
        "Normalized uncertainty ±": "Not applicable",
        "Normalized upper bound": "Not applicable",
        "Normalized unit": "%",
        "Data status": "Published value",
        "Specimen type": "Not published (do not assume printed)",
        "Direction": "Unstated",
        "Moisture condition": "Not published",
        "Moisture state": "not-stated",
        "Post-processing": "Not published",
        "Post-processing state": "not-stated",
        "Anneal °C": "Not applicable",
        "Anneal h": "Not applicable",
        "Test temperature": "Not published",
        "Standard / load": "ISO 527",
        "Standards": "ISO 527",
        "Test load MPa": "Not applicable",
        "Notch": "Not applicable",
        "Specimen / print parameters": "Not published",
        "SourceID": "R-FIBERLOGY-FIBERLOGY-RNYLON-TDS",
        "Locator": "p. 1: Elongation @ Break ISO 527 %",
        "Notes": "Not applicable",
        "Parse review": "Not applicable"
      },
      "evidence": {
        "page": 1,
        "text": "Elongation @ Break ISO 527 % >50"
      },
      "confidence": 1,
      "review": {
        "status": "accepted",
        "by": "claude-opus-5",
        "date": "2026-09-21",
        "note": "read against the page: the row states its property, its method, its condition and its unit as the sheet prints them, and the identity is the one the sheet itself names"
      }
    },
    {
      "id": "m06",
      "gradeKey": "main",
      "row": {
        "MaterialID": "M052",
        "GradeID": "",
        "Property": "Izod impact strength",
        "Raw value": "12 kJ/m2",
        "Raw unit": "kJ/m2",
        "Raw numeric": "12",
        "Raw uncertainty ±": "Not applicable",
        "Raw upper bound": "Not applicable",
        "Operator": "=",
        "Conversion factor": "1",
        "Normalized value": "12",
        "Normalized uncertainty ±": "Not applicable",
        "Normalized upper bound": "Not applicable",
        "Normalized unit": "kJ/m²",
        "Data status": "Published value",
        "Specimen type": "Not published (do not assume printed)",
        "Direction": "Not applicable",
        "Moisture condition": "Not published",
        "Moisture state": "not-stated",
        "Post-processing": "Not published",
        "Post-processing state": "not-stated",
        "Anneal °C": "Not applicable",
        "Anneal h": "Not applicable",
        "Test temperature": "23°C",
        "Standard / load": "23°C ISO 180",
        "Standards": "ISO 180",
        "Test load MPa": "Not applicable",
        "Notch": "Notched",
        "Specimen / print parameters": "Not published",
        "SourceID": "R-FIBERLOGY-FIBERLOGY-RNYLON-TDS",
        "Locator": "p. 1: Izod Impact Strength (Notched) @ 23°C ISO 180 kJ/m2",
        "Notes": "Not applicable",
        "Parse review": "Not applicable"
      },
      "evidence": {
        "page": 1,
        "text": "Izod Impact Strength (Notched) @ 23°C ISO 180 kJ/m? 12"
      },
      "confidence": 1,
      "review": {
        "status": "accepted",
        "by": "claude-opus-5",
        "date": "2026-09-21",
        "note": "read against the page: the row states its property, its method, its condition and its unit as the sheet prints them, and the identity is the one the sheet itself names"
      }
    },
    {
      "id": "m07",
      "gradeKey": "main",
      "row": {
        "MaterialID": "M052",
        "GradeID": "",
        "Property": "HDT",
        "Raw value": "135 °C",
        "Raw unit": "°C",
        "Raw numeric": "135",
        "Raw uncertainty ±": "Not applicable",
        "Raw upper bound": "Not applicable",
        "Operator": "=",
        "Conversion factor": "1",
        "Normalized value": "135",
        "Normalized uncertainty ±": "Not applicable",
        "Normalized upper bound": "Not applicable",
        "Normalized unit": "°C",
        "Data status": "Published value",
        "Specimen type": "Not published (do not assume printed)",
        "Direction": "Not applicable",
        "Moisture condition": "Not published",
        "Moisture state": "not-stated",
        "Post-processing": "Not published",
        "Post-processing state": "not-stated",
        "Anneal °C": "Not applicable",
        "Anneal h": "Not applicable",
        "Test temperature": "Not published",
        "Standard / load": "0.45 MPa ISO 75",
        "Standards": "ISO 75",
        "Test load MPa": "0.45",
        "Notch": "Not applicable",
        "Specimen / print parameters": "Not published",
        "SourceID": "R-FIBERLOGY-FIBERLOGY-RNYLON-TDS",
        "Locator": "p. 1: Heat Distortion Temperature @ 0.45 MPa ISO 75 °C",
        "Notes": "Not applicable",
        "Parse review": "Not applicable"
      },
      "evidence": {
        "page": 1,
        "text": "Heat Distortion Temperature @ 0.45 MPa ISO 75 °C 135"
      },
      "confidence": 1,
      "review": {
        "status": "accepted",
        "by": "claude-opus-5",
        "date": "2026-09-21",
        "note": "read against the page: the row states its property, its method, its condition and its unit as the sheet prints them, and the identity is the one the sheet itself names"
      }
    },
    {
      "id": "m08",
      "gradeKey": "main",
      "row": {
        "MaterialID": "M052",
        "GradeID": "",
        "Property": "HDT",
        "Raw value": "55 °C",
        "Raw unit": "°C",
        "Raw numeric": "55",
        "Raw uncertainty ±": "Not applicable",
        "Raw upper bound": "Not applicable",
        "Operator": "=",
        "Conversion factor": "1",
        "Normalized value": "55",
        "Normalized uncertainty ±": "Not applicable",
        "Normalized upper bound": "Not applicable",
        "Normalized unit": "°C",
        "Data status": "Published value",
        "Specimen type": "Not published (do not assume printed)",
        "Direction": "Not applicable",
        "Moisture condition": "Not published",
        "Moisture state": "not-stated",
        "Post-processing": "Not published",
        "Post-processing state": "not-stated",
        "Anneal °C": "Not applicable",
        "Anneal h": "Not applicable",
        "Test temperature": "Not published",
        "Standard / load": "1.8 MPa ISO 75",
        "Standards": "ISO 75",
        "Test load MPa": "1.8",
        "Notch": "Not applicable",
        "Specimen / print parameters": "Not published",
        "SourceID": "R-FIBERLOGY-FIBERLOGY-RNYLON-TDS",
        "Locator": "p. 1: Heat Distortion Temperature @ 1.8 MPa ISO 75 °C",
        "Notes": "Not applicable",
        "Parse review": "Not applicable"
      },
      "evidence": {
        "page": 1,
        "text": "Heat Distortion Temperature @ 1.8 MPa ISO 75 °C 55"
      },
      "confidence": 1,
      "review": {
        "status": "accepted",
        "by": "claude-opus-5",
        "date": "2026-09-21",
        "note": "read against the page: the row states its property, its method, its condition and its unit as the sheet prints them, and the identity is the one the sheet itself names"
      }
    },
    {
      "id": "m09",
      "gradeKey": "main",
      "row": {
        "MaterialID": "M052",
        "GradeID": "",
        "Property": "Vicat softening temperature",
        "Raw value": "145 °C",
        "Raw unit": "°C",
        "Raw numeric": "145",
        "Raw uncertainty ±": "Not applicable",
        "Raw upper bound": "Not applicable",
        "Operator": "=",
        "Conversion factor": "1",
        "Normalized value": "145",
        "Normalized uncertainty ±": "Not applicable",
        "Normalized upper bound": "Not applicable",
        "Normalized unit": "°C",
        "Data status": "Published value",
        "Specimen type": "Not published (do not assume printed)",
        "Direction": "Not applicable",
        "Moisture condition": "Not published",
        "Moisture state": "not-stated",
        "Post-processing": "Not published",
        "Post-processing state": "not-stated",
        "Anneal °C": "Not applicable",
        "Anneal h": "Not applicable",
        "Test temperature": "Not published",
        "Standard / load": "ISO 306",
        "Standards": "ISO 306",
        "Test load MPa": "Not applicable",
        "Notch": "Not applicable",
        "Specimen / print parameters": "Not published",
        "SourceID": "R-FIBERLOGY-FIBERLOGY-RNYLON-TDS",
        "Locator": "p. 1: Vicat Softening Temperature ISO 306 °C",
        "Notes": "Not applicable",
        "Parse review": "Not applicable"
      },
      "evidence": {
        "page": 1,
        "text": "Vicat Softening Temperature ISO 306 °C 145"
      },
      "confidence": 1,
      "review": {
        "status": "accepted",
        "by": "claude-opus-5",
        "date": "2026-09-21",
        "note": "read against the page: the row states its property, its method, its condition and its unit as the sheet prints them, and the identity is the one the sheet itself names"
      }
    },
    {
      "id": "m10",
      "gradeKey": "main",
      "row": {
        "MaterialID": "M052",
        "GradeID": "",
        "Property": "Melting temperature",
        "Raw value": "178 °C",
        "Raw unit": "°C",
        "Raw numeric": "178",
        "Raw uncertainty ±": "Not applicable",
        "Raw upper bound": "Not applicable",
        "Operator": "=",
        "Conversion factor": "1",
        "Normalized value": "178",
        "Normalized uncertainty ±": "Not applicable",
        "Normalized upper bound": "Not applicable",
        "Normalized unit": "°C",
        "Data status": "Published value",
        "Specimen type": "Not published (do not assume printed)",
        "Direction": "Not applicable",
        "Moisture condition": "Not published",
        "Moisture state": "not-stated",
        "Post-processing": "Not published",
        "Post-processing state": "not-stated",
        "Anneal °C": "Not applicable",
        "Anneal h": "Not applicable",
        "Test temperature": "Not published",
        "Standard / load": "ISO 11357-3",
        "Standards": "ISO 11357",
        "Test load MPa": "Not applicable",
        "Notch": "Not applicable",
        "Specimen / print parameters": "Not published",
        "SourceID": "R-FIBERLOGY-FIBERLOGY-RNYLON-TDS",
        "Locator": "p. 1: Melting Temperature Tm ISO 11357-3 °C",
        "Notes": "Not applicable",
        "Parse review": "Not applicable"
      },
      "evidence": {
        "page": 1,
        "text": "Melting Temperature Tm ISO 11357-3 °C 178"
      },
      "confidence": 1,
      "review": {
        "status": "accepted",
        "by": "claude-opus-5",
        "date": "2026-09-21",
        "note": "read against the page: the row states its property, its method, its condition and its unit as the sheet prints them, and the identity is the one the sheet itself names"
      }
    }
  ],
  "profiles": [
    {
      "gradeKey": "main",
      "row": {
        "MaterialID": "M052",
        "GradeID": "",
        "Profile": "Manufacturer published guidance",
        "Nozzle °C": "255°C - 270°C",
        "Nozzle state": "range",
        "Nozzle min °C": "255",
        "Nozzle max °C": "270",
        "Nozzle requirement": "required",
        "Bed °C": "100°C",
        "Bed state": "range",
        "Bed min °C": "100",
        "Bed max °C": "100",
        "Bed requirement": "required",
        "Chamber °C": "Not published",
        "Chamber state": "unknown",
        "Chamber min °C": "Not applicable",
        "Chamber max °C": "Not applicable",
        "Chamber requirement": "unknown",
        "Enclosure": "Not published",
        "Enclosure state": "unknown",
        "Plate": "Not published",
        "Drying": "Not published",
        "Drying state": "unknown",
        "Drying °C": "Not applicable",
        "Drying hours": "Not applicable",
        "Nozzle material": "Not published",
        "Nozzle diameter": "Not published",
        "Abrasion / clogging": "Not published",
        "Hardened nozzle": "Not published",
        "H2C left": "Verify exact grade/nozzle; no blanket approval",
        "H2C right": "Verify exact grade/nozzle; no blanket approval",
        "AMS 2 Pro": "Not verified for every grade",
        "AMS HT": "Not verified for every grade",
        "AMS published": "Not published",
        "Support pairing": "Not published",
        "Failure modes": "Not published",
        "SourceID": "R-FIBERLOGY-FIBERLOGY-RNYLON-TDS",
        "H2C SourceID": "H2C-WIKI",
        "Locator": "p. 1: Recommended printing settings",
        "Parse review": "Not applicable"
      },
      "notes": [],
      "editorial": [],
      "evidence": {
        "page": 1,
        "text": "Print Temperature: 255°C - 270°C"
      },
      "review": {
        "status": "accepted",
        "by": "claude-opus-5",
        "date": "2026-09-21",
        "note": "read against the page: the row states its property, its method, its condition and its unit as the sheet prints them, and the identity is the one the sheet itself names"
      }
    }
  ],
  "evidence": [],
  "headlines": [],
  "coverage": [],
  "settings": [
    {
      "page": 1,
      "field": "nozzle",
      "topic": "",
      "label": "Print Temperature",
      "raw": "255°C - 270°C",
      "fromBelow": false,
      "line": "Print Temperature: 255°C - 270°C"
    },
    {
      "page": 1,
      "field": "bed",
      "topic": "",
      "label": "Bed Temperature",
      "raw": "100°C",
      "fromBelow": false,
      "line": "Bed Temperature: 100°C"
    }
  ],
  "skipped": [
    {
      "page": 1,
      "text": "MANUFACTURER: Fiberlab S.A., Brzezie 387, 32-014 Brzezie, Poland",
      "reason": "no property and value this line states together"
    },
    {
      "page": 1,
      "text": "Diameter: 1.75 mm",
      "reason": "no property and value this line states together"
    },
    {
      "page": 1,
      "text": "Diameter Tolerance: +/- 0.02 mm",
      "reason": "no property and value this line states together"
    },
    {
      "page": 1,
      "text": "Avg Roundness: + 0.01 mm",
      "reason": "no property and value this line states together"
    },
    {
      "page": 1,
      "text": "Net Weight: 0.75 kg",
      "reason": "no property and value this line states together"
    },
    {
      "page": 1,
      "text": "Last update: May 20, 2025",
      "reason": "no property and value this line states together"
    },
    {
      "page": 1,
      "text": "Fiberlab S.A., Brzezie 387, 32-014 Brzezie, Poland | VAT EU PL6772384498 | office@fiberlogy.com | +48 731 400 201",
      "reason": "no property and value this line states together"
    }
  ],
  "review": {
    "status": "reviewed",
    "by": "claude-opus-5",
    "date": "2026-09-21"
  }
}
