Repository: faridbnv/h2c-materials

# The V2 import's proposals, 2026-09-18 to 2026-09-25

> **Historical record** (2026-09-18): kept from an earlier stage of the project. It describes the tool and its data as they were then; numbers, rules and file names may have changed since. For where things stand now, read the [README](../../README.md) and [OPEN-PROBLEMS](../../docs/OPEN-PROBLEMS.md).

One JSON file per document and batch (`proposals/<batch>/<doc_key>.json`): what the sheet reader proposed from each
data sheet, the page and line of every row, the lines it skipped, and the review that accepted or rejected each row.

File: archive/ingest-2026-09-18/proposals/b04-polymaker/2a7c8c5b74b5a89f.json
{
  "version": 1,
  "generated": {
    "tool": "propose.mjs",
    "date": "2026-09-19"
  },
  "document": {
    "sha256": "2a7c8c5b74b5a89f521153f8b3076e6285c09ab6536952013e51467063bc38fa",
    "url": "https://3d.nice-cdn.com/upload/file/PolyFlex_TPU95_HF_TDS_V4.2.pdf",
    "pages": 2,
    "provider": "3DJake / 3DJAKE",
    "manufacturer": "Polymaker",
    "docKey": "2a7c8c5b74b5a89f"
  },
  "identity": {
    "polymer": "TPU",
    "modifier": "Unfilled / unspecified",
    "variantClass": "",
    "family": "Flexible Elastomers",
    "hardness": null,
    "support": false,
    "signals": [
      "name: tpu"
    ],
    "materialId": "M039",
    "materialName": "TPU",
    "estimateIdentity": "TPU",
    "confidence": 1,
    "needsRuling": false,
    "reasons": []
  },
  "source": {
    "row": {
      "SourceID": "S-POLYCN-PolyFlex-TPU95-HF-TDS-V4-2",
      "Publisher": "Polymaker",
      "Title": "Sep. 2020 Technical Data Sheet Version 4.2 PolyFlex™ TPU95-HF",
      "Revision": "Not published",
      "Publication date": "Not published",
      "Access date": "2026-09-19",
      "Source class": "Manufacturer TDS",
      "Source note": "Not applicable",
      "Citation role": "cited",
      "URL": "https://3d.nice-cdn.com/upload/file/PolyFlex_TPU95_HF_TDS_V4.2.pdf",
      "Locator": "Document / product page",
      "Applicable grades": "${grade:main}",
      "Access state": "retrieved",
      "Access note": "Not applicable",
      "SHA256": "2a7c8c5b74b5a89f521153f8b3076e6285c09ab6536952013e51467063bc38fa"
    },
    "evidence": {
      "page": 1,
      "text": "Sep. 2020 Technical Data Sheet Version 4.2 PolyFlex™ TPU95-HF"
    },
    "review": {
      "status": "proposed"
    }
  },
  "grades": [
    {
      "key": "main",
      "review": {
        "status": "accepted",
        "by": "claude-opus-5",
        "date": "2026-09-19"
      },
      "row": {
        "MaterialID": "M039",
        "Role": "procurement",
        "Status": "active",
        "Manufacturer": "Polymaker",
        "Product name": "PolyFlex TPU95-HF",
        "Shared formulation key": "S-POLYCN-PolyFlex-TPU95-HF-TDS-V4-2",
        "Composition / filler": "Not published",
        "Variant": "Not applicable",
        "Colour caveat": "Properties may vary by colour; use TDS scope",
        "Availability": "Not published",
        "Certification claims": "Not published",
        "Selected-grade rationale": "Documented commercial formulation; traceable manufacturer evidence",
        "SourceID": "S-POLYCN-PolyFlex-TPU95-HF-TDS-V4-2",
        "Source locator": "TDS / official product page",
        "Diameter compatibility": "Check 1.75 mm variant; diameter is not part tolerance"
      },
      "evidence": {
        "page": 1,
        "text": "Sep. 2020 Technical Data Sheet Version 4.2 PolyFlex™ TPU95-HF"
      }
    }
  ],
  "measurements": [
    {
      "id": "m01",
      "gradeKey": "main",
      "row": {
        "MaterialID": "M039",
        "GradeID": "",
        "Property": "Density",
        "Raw value": "1.16 g/cm3",
        "Raw unit": "g/cm3",
        "Raw numeric": "1.16",
        "Raw uncertainty ±": "Not applicable",
        "Raw upper bound": "Not applicable",
        "Operator": "=",
        "Conversion factor": "1000",
        "Normalized value": "1160",
        "Normalized uncertainty ±": "Not applicable",
        "Normalized upper bound": "Not applicable",
        "Normalized unit": "kg/m³",
        "Data status": "Published value",
        "Specimen type": "Not published (density specimen form not explicitly established)",
        "Direction": "Not applicable",
        "Moisture condition": "Not published",
        "Moisture state": "not-stated",
        "Post-processing": "Not published",
        "Post-processing state": "not-stated",
        "Anneal °C": "Not applicable",
        "Anneal h": "Not applicable",
        "Test temperature": "Not published",
        "Standard / load": "792 ASTM D792 ISO 1183 GB/T 1033",
        "Standards": "ASTM D792; ISO 1183; GB/T 1033",
        "Test load MPa": "Not applicable",
        "Notch": "Not applicable",
        "Specimen / print parameters": "Not published",
        "SourceID": "S-POLYCN-PolyFlex-TPU95-HF-TDS-V4-2",
        "Locator": "p. 1: Density ASTM D792 (ISO 1183, GB/T 1033)",
        "Notes": "Not applicable",
        "Parse review": "Not applicable"
      },
      "evidence": {
        "page": 1,
        "text": "Density ASTM D792 (ISO 1183, GB/T 1033) 1.16 (g/cm3 at 21.5˚C)"
      },
      "confidence": 1,
      "review": {
        "status": "accepted",
        "by": "claude-opus-5",
        "date": "2026-09-19"
      }
    },
    {
      "id": "m02",
      "gradeKey": "main",
      "row": {
        "MaterialID": "M039",
        "GradeID": "",
        "Property": "Melt mass-flow rate",
        "Raw value": "9.3 g/10 min",
        "Raw unit": "g/10 min",
        "Raw numeric": "9.3",
        "Raw uncertainty ±": "Not applicable",
        "Raw upper bound": "Not applicable",
        "Operator": "=",
        "Conversion factor": "1",
        "Normalized value": "9.3",
        "Normalized uncertainty ±": "Not applicable",
        "Normalized upper bound": "Not applicable",
        "Normalized unit": "g/10 min",
        "Data status": "Published value",
        "Specimen type": "Not published (do not assume printed)",
        "Direction": "Not applicable",
        "Moisture condition": "Not published",
        "Moisture state": "not-stated",
        "Post-processing": "Not published",
        "Post-processing state": "not-stated",
        "Anneal °C": "Not applicable",
        "Anneal h": "Not applicable",
        "Test temperature": "185°C",
        "Standard / load": "185 °C 1.2 kg",
        "Standards": "Not published",
        "Test load MPa": "Not applicable",
        "Notch": "Not applicable",
        "Specimen / print parameters": "Not published",
        "SourceID": "S-POLYCN-PolyFlex-TPU95-HF-TDS-V4-2",
        "Locator": "p. 1: Melt index 185 °C, 1.2 kg",
        "Notes": "Not applicable",
        "Parse review": "Not applicable"
      },
      "evidence": {
        "page": 1,
        "text": "Melt index 185 °C, 1.2 kg 9.3 (g/10 min)"
      },
      "confidence": 1,
      "review": {
        "status": "accepted",
        "by": "claude-opus-5",
        "date": "2026-09-19"
      }
    },
    {
      "id": "m03",
      "gradeKey": "main",
      "row": {
        "MaterialID": "M039",
        "GradeID": "",
        "Property": "Tensile strength (endpoint unspecified)",
        "Raw value": "23.11 ± 0.63 MPa",
        "Raw unit": "MPa",
        "Raw numeric": "23.11",
        "Raw uncertainty ±": "0.63",
        "Raw upper bound": "Not applicable",
        "Operator": "=",
        "Conversion factor": "1",
        "Normalized value": "23.11",
        "Normalized uncertainty ±": "0.63",
        "Normalized upper bound": "Not applicable",
        "Normalized unit": "MPa",
        "Data status": "Published value",
        "Specimen type": "Not published (do not assume printed)",
        "Direction": "XY",
        "Moisture condition": "Not published",
        "Moisture state": "not-stated",
        "Post-processing": "Not published",
        "Post-processing state": "not-stated",
        "Anneal °C": "Not applicable",
        "Anneal h": "Not applicable",
        "Test temperature": "Not published",
        "Standard / load": "ASTM D638 ISO 527 GB/T 1040",
        "Standards": "ASTM D638; ISO 527; GB/T 1040",
        "Test load MPa": "Not applicable",
        "Notch": "Not applicable",
        "Specimen / print parameters": "Not published",
        "SourceID": "S-POLYCN-PolyFlex-TPU95-HF-TDS-V4-2",
        "Locator": "p. 1: Tensile strength (X-Y) ASTM D638 (ISO 527, GB/T 1040)",
        "Notes": "Not applicable",
        "Parse review": "Not applicable"
      },
      "evidence": {
        "page": 1,
        "text": "Tensile strength (X-Y) ASTM D638 (ISO 527, GB/T 1040) 23.11 ± 0.63 (MPa)"
      },
      "confidence": 1,
      "review": {
        "status": "accepted",
        "by": "claude-opus-5",
        "date": "2026-09-19"
      }
    },
    {
      "id": "m04",
      "gradeKey": "main",
      "row": {
        "MaterialID": "M039",
        "GradeID": "",
        "Property": "Elongation at break",
        "Raw value": "462.3 ± 21.1 %",
        "Raw unit": "%",
        "Raw numeric": "462.3",
        "Raw uncertainty ±": "21.1",
        "Raw upper bound": "Not applicable",
        "Operator": "=",
        "Conversion factor": "1",
        "Normalized value": "462.3",
        "Normalized uncertainty ±": "21.1",
        "Normalized upper bound": "Not applicable",
        "Normalized unit": "%",
        "Data status": "Published value",
        "Specimen type": "Not published (do not assume printed)",
        "Direction": "XY",
        "Moisture condition": "Not published",
        "Moisture state": "not-stated",
        "Post-processing": "Not published",
        "Post-processing state": "not-stated",
        "Anneal °C": "Not applicable",
        "Anneal h": "Not applicable",
        "Test temperature": "Not published",
        "Standard / load": "ASTM D638 ISO 527 GB/T 1040",
        "Standards": "ASTM D638; ISO 527; GB/T 1040",
        "Test load MPa": "Not applicable",
        "Notch": "Not applicable",
        "Specimen / print parameters": "Not published",
        "SourceID": "S-POLYCN-PolyFlex-TPU95-HF-TDS-V4-2",
        "Locator": "p. 1: Elongation at break (X-Y) ASTM D638 (ISO 527, GB/T 1040)",
        "Notes": "Not applicable",
        "Parse review": "Not applicable"
      },
      "evidence": {
        "page": 1,
        "text": "Elongation at break (X-Y) ASTM D638 (ISO 527, GB/T 1040) 462.3 ± 21.1 (%)"
      },
      "confidence": 1,
      "review": {
        "status": "accepted",
        "by": "claude-opus-5",
        "date": "2026-09-19"
      }
    },
    {
      "id": "m05",
      "gradeKey": "main",
      "row": {
        "MaterialID": "M039",
        "GradeID": "",
        "Property": "Hardness",
        "Raw value": "95",
        "Raw unit": "Shore A",
        "Raw numeric": "95",
        "Raw uncertainty ±": "Not applicable",
        "Raw upper bound": "Not applicable",
        "Operator": "=",
        "Conversion factor": "1",
        "Normalized value": "95",
        "Normalized uncertainty ±": "Not applicable",
        "Normalized upper bound": "Not applicable",
        "Normalized unit": "Shore A",
        "Data status": "Published value",
        "Specimen type": "Not published (do not assume printed)",
        "Direction": "Not applicable",
        "Moisture condition": "Not published",
        "Moisture state": "not-stated",
        "Post-processing": "Not published",
        "Post-processing state": "not-stated",
        "Anneal °C": "Not applicable",
        "Anneal h": "Not applicable",
        "Test temperature": "Not published",
        "Standard / load": "2240 ASTM D2240 ISO 7619 GB/T 31",
        "Standards": "ASTM D2240; ISO 7619; GB/T 31",
        "Test load MPa": "Not applicable",
        "Notch": "Not applicable",
        "Specimen / print parameters": "Not published",
        "SourceID": "S-POLYCN-PolyFlex-TPU95-HF-TDS-V4-2",
        "Locator": "p. 1: Shore hardness ASTM D2240 (ISO 7619, GB/T 31)",
        "Notes": "Not applicable",
        "Parse review": "Not applicable"
      },
      "evidence": {
        "page": 1,
        "text": "Shore hardness ASTM D2240 (ISO 7619, GB/T 31) 95A"
      },
      "confidence": 1,
      "review": {
        "status": "accepted",
        "by": "claude-opus-5",
        "date": "2026-09-19"
      }
    }
  ],
  "profiles": [
    {
      "gradeKey": "main",
      "row": {
        "MaterialID": "M039",
        "GradeID": "",
        "Profile": "Manufacturer published guidance",
        "Nozzle °C": "210 °C",
        "Nozzle state": "range",
        "Nozzle min °C": "210",
        "Nozzle max °C": "210",
        "Nozzle requirement": "required",
        "Bed °C": "25 - 50 (˚C)",
        "Bed state": "range",
        "Bed min °C": "25",
        "Bed max °C": "50",
        "Bed requirement": "required",
        "Chamber °C": "Not published",
        "Chamber state": "unknown",
        "Chamber min °C": "Not applicable",
        "Chamber max °C": "Not applicable",
        "Chamber requirement": "unknown",
        "Enclosure": "Not published",
        "Enclosure state": "unknown",
        "Plate": "Not published",
        "Drying": "Not published",
        "Drying state": "unknown",
        "Drying °C": "Not applicable",
        "Drying hours": "Not applicable",
        "Nozzle material": "Not published",
        "Nozzle diameter": "Not published",
        "Abrasion / clogging": "Not published",
        "Hardened nozzle": "Not published",
        "H2C left": "Verify exact grade/nozzle; no blanket approval",
        "H2C right": "Verify exact grade/nozzle; no blanket approval",
        "AMS 2 Pro": "Not verified for every grade",
        "AMS HT": "Not verified for every grade",
        "AMS published": "Not published",
        "Support pairing": "Not published",
        "Failure modes": "Not published",
        "SourceID": "S-POLYCN-PolyFlex-TPU95-HF-TDS-V4-2",
        "H2C SourceID": "H2C-WIKI",
        "Locator": "p. 1: Recommended printing settings: nozzle temperature",
        "Parse review": "Not applicable"
      },
      "notes": [
        {
          "Topic": "Speed",
          "Text": "40-100 (mm/s)"
        },
        {
          "Topic": "Retraction",
          "Text": "1-3 (mm)"
        },
        {
          "Topic": "Retraction",
          "Text": "60 (mm/s)"
        }
      ],
      "editorial": [],
      "evidence": {
        "page": 1,
        "text": "nozzle temperature = 210 °C, printing speed = 45 mm/s, build plate temperature = 50 °C, infill = 100%"
      },
      "review": {
        "status": "accepted",
        "by": "claude-opus-5",
        "date": "2026-09-19"
      }
    },
    {
      "gradeKey": "main",
      "row": {
        "MaterialID": "M039",
        "GradeID": "",
        "Profile": "Manufacturer published guidance",
        "Nozzle °C": "200 - 220 (˚C)",
        "Nozzle state": "range",
        "Nozzle min °C": "200",
        "Nozzle max °C": "220",
        "Nozzle requirement": "required",
        "Bed °C": "25 - 50 (˚C)",
        "Bed state": "range",
        "Bed min °C": "25",
        "Bed max °C": "50",
        "Bed requirement": "required",
        "Chamber °C": "Not published",
        "Chamber state": "unknown",
        "Chamber min °C": "Not applicable",
        "Chamber max °C": "Not applicable",
        "Chamber requirement": "unknown",
        "Enclosure": "Not published",
        "Enclosure state": "unknown",
        "Plate": "Not published",
        "Drying": "Not published",
        "Drying state": "unknown",
        "Drying °C": "Not applicable",
        "Drying hours": "Not applicable",
        "Nozzle material": "Not published",
        "Nozzle diameter": "Not published",
        "Abrasion / clogging": "Not published",
        "Hardened nozzle": "Not published",
        "H2C left": "Verify exact grade/nozzle; no blanket approval",
        "H2C right": "Verify exact grade/nozzle; no blanket approval",
        "AMS 2 Pro": "Not verified for every grade",
        "AMS HT": "Not verified for every grade",
        "AMS published": "Not published",
        "Support pairing": "Not published",
        "Failure modes": "Not published",
        "SourceID": "S-POLYCN-PolyFlex-TPU95-HF-TDS-V4-2",
        "H2C SourceID": "H2C-WIKI",
        "Locator": "p. 1: Recommended printing settings: Nozzle temperature",
        "Parse review": "Not applicable"
      },
      "notes": [
        {
          "Topic": "Speed",
          "Text": "40-100 (mm/s)"
        },
        {
          "Topic": "Retraction",
          "Text": "1-3 (mm)"
        },
        {
          "Topic": "Retraction",
          "Text": "60 (mm/s)"
        }
      ],
      "editorial": [],
      "evidence": {
        "page": 1,
        "text": "Nozzle temperature 200 - 220 (˚C)"
      },
      "review": {
        "status": "accepted",
        "by": "claude-opus-5",
        "date": "2026-09-19"
      }
    }
  ],
  "evidence": [],
  "headlines": [],
  "coverage": [],
  "settings": [
    {
      "page": 1,
      "field": "nozzle",
      "topic": "",
      "label": "nozzle temperature",
      "raw": "210 °C",
      "line": "nozzle temperature = 210 °C, printing speed = 45 mm/s, build plate temperature = 50 °C, infill = 100%"
    },
    {
      "page": 1,
      "field": "nozzle",
      "topic": "",
      "label": "Nozzle temperature",
      "raw": "200 - 220 (˚C)",
      "line": "Nozzle temperature 200 - 220 (˚C)"
    },
    {
      "page": 1,
      "field": "bed",
      "topic": "",
      "label": "Build plate temperature",
      "raw": "25 - 50 (˚C)",
      "line": "Build plate temperature 25 - 50 (˚C)"
    },
    {
      "page": 1,
      "field": "note",
      "topic": "Speed",
      "label": "Printing speed",
      "raw": "40-100 (mm/s)",
      "line": "Printing speed 40-100 (mm/s)"
    },
    {
      "page": 1,
      "field": "note",
      "topic": "Retraction",
      "label": "Retraction distance",
      "raw": "1-3 (mm)",
      "line": "Retraction distance 1-3 (mm)"
    },
    {
      "page": 1,
      "field": "note",
      "topic": "Retraction",
      "label": "Retraction speed",
      "raw": "60 (mm/s)",
      "line": "Retraction speed 60 (mm/s)"
    }
  ],
  "skipped": [
    {
      "page": 1,
      "text": "Sep. 2020 Technical Data Sheet Version 4.2",
      "reason": "no property and value this line states together"
    },
    {
      "page": 1,
      "text": "PolyFlex™ TPU95-HF",
      "reason": "no property and value this line states together"
    },
    {
      "page": 1,
      "text": "PolyFlex™ TPU95-HF, created from Covestro’s Addigy® family, is a TPU with high flow properties making",
      "reason": "no property and value this line states together"
    },
    {
      "page": 1,
      "text": "it ideal for high speed printing. Combined with its UV resistance, PolyFlex™ TPU95-HF unlocks new",
      "reason": "no property and value this line states together"
    },
    {
      "page": 1,
      "text": "Tested with 3D printed specimen of 100% infill",
      "reason": "no property and value this line states together"
    },
    {
      "page": 1,
      "text": "100% modulus (X-Y) ASTM D638 (ISO 527, GB/T 1040) 13.24 ± 0.29 (MPa)",
      "reason": "no property and value this line states together"
    },
    {
      "page": 1,
      "text": "All specimens were conditioned at room temperature for 24h prior to testing",
      "reason": "no property and value this line states together"
    },
    {
      "page": 1,
      "text": "Recommended environmental temperature Room temperature - 45 (˚C)",
      "reason": "no property and value this line states together"
    },
    {
      "page": 1,
      "text": "Threshold overhang angle 40 (˚)",
      "reason": "no property and value this line states together"
    },
    {
      "page": 1,
      "text": "Based on 0.4 mm nozzle and Simplify 3D v.4.1. Printing conditions may vary with different nozzle diameters",
      "reason": "no property and value this line states together"
    },
    {
      "page": 2,
      "text": "Sep. 2020 Technical Data Sheet Version 4.2",
      "reason": "no property and value this line states together"
    },
    {
      "page": 2,
      "text": "Tensile testing specimen; ASTM D638 (ISO 527, GB/T 1040)",
      "reason": "no property and value this line states together"
    }
  ],
  "review": {
    "status": "reviewed",
    "by": "claude-opus-5",
    "date": "2026-09-19"
  }
}
