Repository: faridbnv/h2c-materials

# Filament Atlas

**Live: [pdynamics.ca/h2c-materials](https://pdynamics.ca/h2c-materials/)** · one HTML page, with a page of its own for
each well-documented material beside it, that also runs offline from a file, with no server.

## What it is

Filament Atlas is a tool for a small engineering team choosing a 3D-printing filament for the team's Bambu Lab H2C
printer. It was the H2C Material Selector until 2026-10-16; the built file keeps that name. You say what a part must
do (survive 100 °C, be at least this stiff, be as light as possible), and it answers in two steps:

- **Which kinds of filament** (PLA, PETG, carbon-filled nylon and so on) can do it, and whether the H2C can print them.
- **Which products**, from which makers, pass: how to print each one, how it should be treated, and what its maker says
  about it.

Every number comes from a maker's data sheet or web page and can be traced back to its page. Where nothing is
published, the tool says so instead of guessing; a marked estimate is shown only where no product publishes a value. It
helps the team build a shortlist; the team confirms its final pick with its own test print. It is not a source of design
allowables, and it does not replace the product's own data sheet.

<!-- status:begin -->
<!-- Generated by npm run docs:status from dist/db.json and docs/audits/2026-10-17-data-review-fixes/blind-draw/verdicts-20261017.csv and docs/audits/2026-10-05-check-round-3/blind-draw/draw-b-verdicts-20261005.csv; edit scripts/docs-status.mjs, not this block. -->

## Where things stand (2026-10-17)

Exact, current counts are in [build/snapshot/counts.md](build/snapshot/counts.md), written by `npm run snapshot`.

- **What it holds.** About 1,100 products, 14,800 measured values and 2,000 source documents. The page lists 152
  materials: the 135 the H2C can print, which the tool judges, and 17 it shows only to say why they are out
  (high-temperature plastics such as PEEK and PEI that need a hotter printer, and metal or ceramic sintering filaments).
  76 materials have a page of their own: those with at least 3 products and 20 measured values, opened from the
  selector's drawer.
- **How accurate it is.** Records are checked by random samples read against their source pages. The latest, of 20
  records, found 1 with a wrong cell; earlier samples found 0 to 6, and each cause was fixed everywhere it occurred. A
  sealed sample of 100 of the records the answers rest on, drawn before a round read anything and read after its
  corrections, found 15 with a wrong cell, 2 of them in a cell that can change an answer. Every check so far was done by
  an AI; a person's spot-check is still to come.
- **What is still missing.** Makers rarely publish a heated-chamber temperature (unknown for about 300 products), drying
  (about 200), or, for some products, the nozzle or bed temperature (35 for the nozzle and 34 for the bed). Several
  hundred products publish no strength, stiffness or heat-resistance value. Reading the documents already held again
  will not close these: they need documents that print the values, or the makers.
- **What needs people, not code.** A person checking the values that decide answers, a trial with the team, and test
  prints.

# The V2 import's proposals, 2026-09-18 to 2026-09-25

> **Historical record** (2026-09-18): kept from an earlier stage of the project. It describes the tool and its data as they were then; numbers, rules and file names may have changed since. For where things stand now, read the [README](../../README.md) and [OPEN-PROBLEMS](../../docs/OPEN-PROBLEMS.md).

One JSON file per document and batch (`proposals/<batch>/<doc_key>.json`): what the sheet reader proposed from each
data sheet, the page and line of every row, the lines it skipped, and the review that accepted or rejected each row.
They lived in `docs/audits/2026-09-18-v2-import/proposals/` until 2026-09-25, when re-center phase 5 moved them here:
77 MB that nobody reads as documentation (`docs/audits/2026-09-25-re-center/REPORT.md`, phase 5).

**Since 2026-10-15 they are in the private evidence store, not here** (D138): 73 MB of working files the repository
carried for every clone. [PACKETS.md](PACKETS.md) says how to read one from git history or bring them all back
(`npm run packets -- --restore ingest-2026-09-18` puts them in `.cache/proposals/`, the import pipeline's proposals
folder), and [PACKETS.csv](PACKETS.csv) holds each file's size and SHA-256. Where they are restored, the batch
migrations (`archive/migrations/mNN-batch-*.mjs`) re-read them through `proposalsOf` in `scripts/ingest/apply.mjs`,
and the record tier's `source_facts` are the skipped lines mined from them (`scripts/data/record-tier.mjs`, D85);
without them `source_facts` is empty and the SQLite file says so. A new batch writes its proposals to
`.cache/proposals/` too (`scripts/ingest/context.mjs`). `prices/` stays here: the price batches read it.

File: archive/ingest-2026-09-18/proposals/b01-spectrum/0cd5bbc520700a69.json
{
  "version": 1,
  "generated": {
    "tool": "propose.mjs",
    "date": "2026-09-18"
  },
  "document": {
    "sha256": "0cd5bbc520700a69e26d64a151293df170b4c127002f5b0b53661ce4495f89b7",
    "url": "https://spectrumfilaments.com/wp-content/uploads/2022/05/en_tds_spectrum_petg_premium.pdf",
    "pages": 1,
    "provider": "Spectrum",
    "manufacturer": "Spectrum",
    "docKey": "0cd5bbc520700a69"
  },
  "identity": {
    "polymer": "PETG",
    "modifier": "Unfilled / unspecified",
    "variantClass": "",
    "family": "PETG",
    "hardness": null,
    "support": false,
    "signals": [
      "name: petg"
    ],
    "materialId": "M020",
    "materialName": "PETG",
    "estimateIdentity": "PETG",
    "confidence": 1,
    "needsRuling": false,
    "reasons": []
  },
  "source": {
    "row": {
      "SourceID": "S-SPECTRUM-en-tds-spectrum-petg-premium",
      "Publisher": "Spectrum",
      "Title": "TECHNICAL DATA SHEET PET-G Premium",
      "Revision": "Not published",
      "Publication date": "Not published",
      "Access date": "2026-09-18",
      "Source class": "Manufacturer TDS",
      "Source note": "Not applicable",
      "Citation role": "cited",
      "URL": "https://spectrumfilaments.com/wp-content/uploads/2022/05/en_tds_spectrum_petg_premium.pdf",
      "Locator": "Document / product page",
      "Applicable grades": "${grade:main}",
      "Access state": "retrieved",
      "Access note": "Not applicable",
      "SHA256": "0cd5bbc520700a69e26d64a151293df170b4c127002f5b0b53661ce4495f89b7"
    },
    "evidence": {
      "page": 1,
      "text": "TECHNICAL DATA SHEET PET-G Premium"
    },
    "review": {
      "status": "proposed"
    }
  },
  "grades": [
    {
      "key": "main",
      "review": {
        "status": "accepted",
        "by": "claude-opus-5",
        "date": "2026-09-18"
      },
      "row": {
        "MaterialID": "M020",
        "Role": "procurement",
        "Status": "active",
        "Manufacturer": "Spectrum",
        "Product name": "PET-G Premium",
        "Shared formulation key": "S-SPECTRUM-en-tds-spectrum-petg-premium",
        "Composition / filler": "Not published",
        "Variant": "Not applicable",
        "Colour caveat": "Properties may vary by colour; use TDS scope",
        "Availability": "Not published",
        "Certification claims": "Not published",
        "Selected-grade rationale": "Documented commercial formulation; traceable manufacturer evidence",
        "SourceID": "S-SPECTRUM-en-tds-spectrum-petg-premium",
        "Source locator": "TDS / official product page",
        "Diameter compatibility": "Check 1.75 mm variant; diameter is not part tolerance"
      },
      "evidence": {
        "page": 1,
        "text": "TECHNICAL DATA SHEET PET-G Premium"
      }
    }
  ],
  "measurements": [
    {
      "id": "m01",
      "gradeKey": "main",
      "row": {
        "MaterialID": "M020",
        "GradeID": "",
        "Property": "Density",
        "Raw value": "1.27 g/cm3",
        "Raw unit": "g/cm3",
        "Raw numeric": "1.27",
        "Raw uncertainty ±": "Not applicable",
        "Raw upper bound": "Not applicable",
        "Operator": "=",
        "Conversion factor": "1000",
        "Normalized value": "1270",
        "Normalized uncertainty ±": "Not applicable",
        "Normalized upper bound": "Not applicable",
        "Normalized unit": "kg/m³",
        "Data status": "Published value",
        "Specimen type": "Not published (density specimen form not explicitly established)",
        "Direction": "Not applicable",
        "Moisture condition": "Not published",
        "Moisture state": "not-stated",
        "Post-processing": "Not published",
        "Post-processing state": "not-stated",
        "Anneal °C": "Not applicable",
        "Anneal h": "Not applicable",
        "Test temperature": "Not published",
        "Standard / load": "D 792",
        "Standards": "ASTM D792",
        "Test load MPa": "Not applicable",
        "Notch": "Not applicable",
        "Specimen / print parameters": "Not published",
        "SourceID": "S-SPECTRUM-en-tds-spectrum-petg-premium",
        "Locator": "p. 1: Specific Gravity",
        "Notes": "Not applicable",
        "Parse review": "Not applicable"
      },
      "evidence": {
        "page": 1,
        "text": "Specific Gravity 1.27 g/cm3 D 792 Spectrum PET-G Premium is the second most popu-"
      },
      "confidence": 1,
      "review": {
        "status": "accepted",
        "by": "claude-opus-5",
        "date": "2026-09-18"
      }
    },
    {
      "id": "m02",
      "gradeKey": "main",
      "row": {
        "MaterialID": "M020",
        "GradeID": "",
        "Property": "Tensile yield strength",
        "Raw value": "26 MPa",
        "Raw unit": "MPa",
        "Raw numeric": "26",
        "Raw uncertainty ±": "Not applicable",
        "Raw upper bound": "Not applicable",
        "Operator": "=",
        "Conversion factor": "1",
        "Normalized value": "26",
        "Normalized uncertainty ±": "Not applicable",
        "Normalized upper bound": "Not applicable",
        "Normalized unit": "MPa",
        "Data status": "Published value",
        "Specimen type": "Not published (do not assume printed)",
        "Direction": "Unstated",
        "Moisture condition": "Not published",
        "Moisture state": "not-stated",
        "Post-processing": "Not published",
        "Post-processing state": "not-stated",
        "Anneal °C": "Not applicable",
        "Anneal h": "Not applicable",
        "Test temperature": "Not published",
        "Standard / load": "D 638",
        "Standards": "ASTM D638",
        "Test load MPa": "Not applicable",
        "Notch": "Not applicable",
        "Specimen / print parameters": "Not published",
        "SourceID": "S-SPECTRUM-en-tds-spectrum-petg-premium",
        "Locator": "p. 1: Tensile Stress at Yield",
        "Notes": "Not applicable",
        "Parse review": "Not applicable"
      },
      "evidence": {
        "page": 1,
        "text": "Tensile Stress at Yield 26 MPa D 638"
      },
      "confidence": 1,
      "review": {
        "status": "accepted",
        "by": "claude-opus-5",
        "date": "2026-09-18"
      }
    },
    {
      "id": "m03",
      "gradeKey": "main",
      "row": {
        "MaterialID": "M020",
        "GradeID": "",
        "Property": "Tensile break strength",
        "Raw value": "48 MPa",
        "Raw unit": "MPa",
        "Raw numeric": "48",
        "Raw uncertainty ±": "Not applicable",
        "Raw upper bound": "Not applicable",
        "Operator": "=",
        "Conversion factor": "1",
        "Normalized value": "48",
        "Normalized uncertainty ±": "Not applicable",
        "Normalized upper bound": "Not applicable",
        "Normalized unit": "MPa",
        "Data status": "Published value",
        "Specimen type": "Not published (do not assume printed)",
        "Direction": "Unstated",
        "Moisture condition": "Not published",
        "Moisture state": "not-stated",
        "Post-processing": "Not published",
        "Post-processing state": "not-stated",
        "Anneal °C": "Not applicable",
        "Anneal h": "Not applicable",
        "Test temperature": "Not published",
        "Standard / load": "D 638",
        "Standards": "ASTM D638",
        "Test load MPa": "Not applicable",
        "Notch": "Not applicable",
        "Specimen / print parameters": "Not published",
        "SourceID": "S-SPECTRUM-en-tds-spectrum-petg-premium",
        "Locator": "p. 1: Tensile Stress at Break",
        "Notes": "Not applicable",
        "Parse review": "Not applicable"
      },
      "evidence": {
        "page": 1,
        "text": "Tensile Stress at Break 48 MPa D 638"
      },
      "confidence": 1,
      "review": {
        "status": "accepted",
        "by": "claude-opus-5",
        "date": "2026-09-18"
      }
    },
    {
      "id": "m04",
      "gradeKey": "main",
      "row": {
        "MaterialID": "M020",
        "GradeID": "",
        "Property": "Elongation at break",
        "Raw value": "58,00 %",
        "Raw unit": "%",
        "Raw numeric": "58",
        "Raw uncertainty ±": "Not applicable",
        "Raw upper bound": "Not applicable",
        "Operator": "=",
        "Conversion factor": "1",
        "Normalized value": "58",
        "Normalized uncertainty ±": "Not applicable",
        "Normalized upper bound": "Not applicable",
        "Normalized unit": "%",
        "Data status": "Published value",
        "Specimen type": "Not published (do not assume printed)",
        "Direction": "Unstated",
        "Moisture condition": "Not published",
        "Moisture state": "not-stated",
        "Post-processing": "Not published",
        "Post-processing state": "not-stated",
        "Anneal °C": "Not applicable",
        "Anneal h": "Not applicable",
        "Test temperature": "Not published",
        "Standard / load": "D 638",
        "Standards": "ASTM D638",
        "Test load MPa": "Not applicable",
        "Notch": "Not applicable",
        "Specimen / print parameters": "Not published",
        "SourceID": "S-SPECTRUM-en-tds-spectrum-petg-premium",
        "Locator": "p. 1: Elongation at Break",
        "Notes": "Not applicable",
        "Parse review": "Not applicable"
      },
      "evidence": {
        "page": 1,
        "text": "Elongation at Break 58,00% D 638"
      },
      "confidence": 1,
      "review": {
        "status": "accepted",
        "by": "claude-opus-5",
        "date": "2026-09-18"
      }
    },
    {
      "id": "m05",
      "gradeKey": "main",
      "row": {
        "MaterialID": "M020",
        "GradeID": "",
        "Property": "Elongation at yield",
        "Raw value": "4,30 %",
        "Raw unit": "%",
        "Raw numeric": "4.3",
        "Raw uncertainty ±": "Not applicable",
        "Raw upper bound": "Not applicable",
        "Operator": "=",
        "Conversion factor": "1",
        "Normalized value": "4.3",
        "Normalized uncertainty ±": "Not applicable",
        "Normalized upper bound": "Not applicable",
        "Normalized unit": "%",
        "Data status": "Published value",
        "Specimen type": "Not published (do not assume printed)",
        "Direction": "Unstated",
        "Moisture condition": "Not published",
        "Moisture state": "not-stated",
        "Post-processing": "Not published",
        "Post-processing state": "not-stated",
        "Anneal °C": "Not applicable",
        "Anneal h": "Not applicable",
        "Test temperature": "Not published",
        "Standard / load": "D 638",
        "Standards": "ASTM D638",
        "Test load MPa": "Not applicable",
        "Notch": "Not applicable",
        "Specimen / print parameters": "Not published",
        "SourceID": "S-SPECTRUM-en-tds-spectrum-petg-premium",
        "Locator": "p. 1: Elongation at Yield",
        "Notes": "Not applicable",
        "Parse review": "Not applicable"
      },
      "evidence": {
        "page": 1,
        "text": "Elongation at Yield 4,30% D 638"
      },
      "confidence": 1,
      "review": {
        "status": "accepted",
        "by": "claude-opus-5",
        "date": "2026-09-18"
      }
    },
    {
      "id": "m06",
      "gradeKey": "main",
      "row": {
        "MaterialID": "M020",
        "GradeID": "",
        "Property": "Tensile modulus",
        "Raw value": "1950 MPa",
        "Raw unit": "MPa",
        "Raw numeric": "1950",
        "Raw uncertainty ±": "Not applicable",
        "Raw upper bound": "Not applicable",
        "Operator": "=",
        "Conversion factor": "0.001",
        "Normalized value": "1.95",
        "Normalized uncertainty ±": "Not applicable",
        "Normalized upper bound": "Not applicable",
        "Normalized unit": "GPa",
        "Data status": "Published value",
        "Specimen type": "Not published (do not assume printed)",
        "Direction": "Unstated",
        "Moisture condition": "Not published",
        "Moisture state": "not-stated",
        "Post-processing": "Not published",
        "Post-processing state": "not-stated",
        "Anneal °C": "Not applicable",
        "Anneal h": "Not applicable",
        "Test temperature": "Not published",
        "Standard / load": "D 638",
        "Standards": "ASTM D638",
        "Test load MPa": "Not applicable",
        "Notch": "Not applicable",
        "Specimen / print parameters": "Not published",
        "SourceID": "S-SPECTRUM-en-tds-spectrum-petg-premium",
        "Locator": "p. 1: Tensile Modulus",
        "Notes": "Not applicable",
        "Parse review": "Not applicable"
      },
      "evidence": {
        "page": 1,
        "text": "Tensile Modulus 1950 MPa D 638"
      },
      "confidence": 1,
      "review": {
        "status": "accepted",
        "by": "claude-opus-5",
        "date": "2026-09-18"
      }
    },
    {
      "id": "m07",
      "gradeKey": "main",
      "row": {
        "MaterialID": "M020",
        "GradeID": "",
        "Property": "Flexural strength",
        "Raw value": "64 MPa",
        "Raw unit": "MPa",
        "Raw numeric": "64",
        "Raw uncertainty ±": "Not applicable",
        "Raw upper bound": "Not applicable",
        "Operator": "=",
        "Conversion factor": "1",
        "Normalized value": "64",
        "Normalized uncertainty ±": "Not applicable",
        "Normalized upper bound": "Not applicable",
        "Normalized unit": "MPa",
        "Data status": "Published value",
        "Specimen type": "Not published (do not assume printed)",
        "Direction": "Unstated",
        "Moisture condition": "Not published",
        "Moisture state": "not-stated",
        "Post-processing": "Not published",
        "Post-processing state": "not-stated",
        "Anneal °C": "Not applicable",
        "Anneal h": "Not applicable",
        "Test temperature": "Not published",
        "Standard / load": "D 790",
        "Standards": "ASTM D790",
        "Test load MPa": "Not applicable",
        "Notch": "Not applicable",
        "Specimen / print parameters": "Not published",
        "SourceID": "S-SPECTRUM-en-tds-spectrum-petg-premium",
        "Locator": "p. 1: Flexural Strength",
        "Notes": "Not applicable",
        "Parse review": "Not applicable"
      },
      "evidence": {
        "page": 1,
        "text": "Flexural Strength 64 MPa D 790"
      },
      "confidence": 1,
      "review": {
        "status": "accepted",
        "by": "claude-opus-5",
        "date": "2026-09-18"
      }
    },
    {
      "id": "m08",
      "gradeKey": "main",
      "row": {
        "MaterialID": "M020",
        "GradeID": "",
        "Property": "Flexural modulus",
        "Raw value": "1880 MPa",
        "Raw unit": "MPa",
        "Raw numeric": "1880",
        "Raw uncertainty ±": "Not applicable",
        "Raw upper bound": "Not applicable",
        "Operator": "=",
        "Conversion factor": "0.001",
        "Normalized value": "1.88",
        "Normalized uncertainty ±": "Not applicable",
        "Normalized upper bound": "Not applicable",
        "Normalized unit": "GPa",
        "Data status": "Published value",
        "Specimen type": "Not published (do not assume printed)",
        "Direction": "Unstated",
        "Moisture condition": "Not published",
        "Moisture state": "not-stated",
        "Post-processing": "Not published",
        "Post-processing state": "not-stated",
        "Anneal °C": "Not applicable",
        "Anneal h": "Not applicable",
        "Test temperature": "Not published",
        "Standard / load": "D 790",
        "Standards": "ASTM D790",
        "Test load MPa": "Not applicable",
        "Notch": "Not applicable",
        "Specimen / print parameters": "Not published",
        "SourceID": "S-SPECTRUM-en-tds-spectrum-petg-premium",
        "Locator": "p. 1: Flexural Modulus",
        "Notes": "Not applicable",
        "Parse review": "Not applicable"
      },
      "evidence": {
        "page": 1,
        "text": "Flexural Modulus 1880 MPa D 790 FEAUTURES"
      },
      "confidence": 1,
      "review": {
        "status": "accepted",
        "by": "claude-opus-5",
        "date": "2026-09-18"
      }
    },
    {
      "id": "m09",
      "gradeKey": "main",
      "row": {
        "MaterialID": "M020",
        "GradeID": "",
        "Property": "Hardness",
        "Raw value": "108",
        "Raw unit": "Rockwell R",
        "Raw numeric": "108",
        "Raw uncertainty ±": "Not applicable",
        "Raw upper bound": "Not applicable",
        "Operator": "=",
        "Conversion factor": "1",
        "Normalized value": "108",
        "Normalized uncertainty ±": "Not applicable",
        "Normalized upper bound": "Not applicable",
        "Normalized unit": "Rockwell R",
        "Data status": "Published value",
        "Specimen type": "Not published (do not assume printed)",
        "Direction": "Not applicable",
        "Moisture condition": "Not published",
        "Moisture state": "not-stated",
        "Post-processing": "Not published",
        "Post-processing state": "not-stated",
        "Anneal °C": "Not applicable",
        "Anneal h": "Not applicable",
        "Test temperature": "Not published",
        "Standard / load": "D 785",
        "Standards": "ASTM D785",
        "Test load MPa": "Not applicable",
        "Notch": "Not applicable",
        "Specimen / print parameters": "Not published",
        "SourceID": "S-SPECTRUM-en-tds-spectrum-petg-premium",
        "Locator": "p. 1: Rockwell Hardness, R Scale",
        "Notes": "Not applicable",
        "Parse review": "Not applicable"
      },
      "evidence": {
        "page": 1,
        "text": "Rockwell Hardness, R Scale 108 D 785 • high transparency as compared to other materials"
      },
      "confidence": 1,
      "review": {
        "status": "accepted",
        "by": "claude-opus-5",
        "date": "2026-09-18"
      }
    },
    {
      "id": "m10",
      "gradeKey": "main",
      "row": {
        "MaterialID": "M020",
        "GradeID": "",
        "Property": "Izod impact strength",
        "Raw value": "126 J/m",
        "Raw unit": "J/m",
        "Raw numeric": "126",
        "Raw uncertainty ±": "Not applicable",
        "Raw upper bound": "Not applicable",
        "Operator": "=",
        "Conversion factor": "1",
        "Normalized value": "126",
        "Normalized uncertainty ±": "Not applicable",
        "Normalized upper bound": "Not applicable",
        "Normalized unit": "J/m",
        "Data status": "Published value",
        "Specimen type": "Not published (do not assume printed)",
        "Direction": "Not applicable",
        "Moisture condition": "Not published",
        "Moisture state": "not-stated",
        "Post-processing": "Not published",
        "Post-processing state": "not-stated",
        "Anneal °C": "Not applicable",
        "Anneal h": "Not applicable",
        "Test temperature": "23°C",
        "Standard / load": "23°C D 256",
        "Standards": "ASTM D256",
        "Test load MPa": "Not applicable",
        "Notch": "Notched",
        "Specimen / print parameters": "Not published",
        "SourceID": "S-SPECTRUM-en-tds-spectrum-petg-premium",
        "Locator": "p. 1: Izod Impact Strength, Notched @ 23°C",
        "Notes": "Not applicable",
        "Parse review": "Not applicable"
      },
      "evidence": {
        "page": 1,
        "text": "Izod Impact Strength, Notched @ 23°C 126 J/m D 256"
      },
      "confidence": 1,
      "review": {
        "status": "accepted",
        "by": "claude-opus-5",
        "date": "2026-09-18"
      }
    },
    {
      "id": "m11",
      "gradeKey": "main",
      "row": {
        "MaterialID": "M020",
        "GradeID": "",
        "Property": "Izod impact strength",
        "Raw value": "57 J/m",
        "Raw unit": "J/m",
        "Raw numeric": "57",
        "Raw uncertainty ±": "Not applicable",
        "Raw upper bound": "Not applicable",
        "Operator": "=",
        "Conversion factor": "1",
        "Normalized value": "57",
        "Normalized uncertainty ±": "Not applicable",
        "Normalized upper bound": "Not applicable",
        "Normalized unit": "J/m",
        "Data status": "Published value",
        "Specimen type": "Not published (do not assume printed)",
        "Direction": "Not applicable",
        "Moisture condition": "Not published",
        "Moisture state": "not-stated",
        "Post-processing": "Not published",
        "Post-processing state": "not-stated",
        "Anneal °C": "Not applicable",
        "Anneal h": "Not applicable",
        "Test temperature": "-40°C",
        "Standard / load": "-40°C D 256",
        "Standards": "ASTM D256",
        "Test load MPa": "Not applicable",
        "Notch": "Notched",
        "Specimen / print parameters": "Not published",
        "SourceID": "S-SPECTRUM-en-tds-spectrum-petg-premium",
        "Locator": "p. 1: Izod Impact Strength, Notched @ -40°C",
        "Notes": "Not applicable",
        "Parse review": "Not applicable"
      },
      "evidence": {
        "page": 1,
        "text": "Izod Impact Strength, Notched @ -40°C 57 J/m D 256"
      },
      "confidence": 1,
      "review": {
        "status": "accepted",
        "by": "claude-opus-5",
        "date": "2026-09-18"
      }
    },
    {
      "id": "m12",
      "gradeKey": "main",
      "row": {
        "MaterialID": "M020",
        "GradeID": "",
        "Property": "HDT",
        "Raw value": "70 °C",
        "Raw unit": "°C",
        "Raw numeric": "70",
        "Raw uncertainty ±": "Not applicable",
        "Raw upper bound": "Not applicable",
        "Operator": "=",
        "Conversion factor": "1",
        "Normalized value": "70",
        "Normalized uncertainty ±": "Not applicable",
        "Normalized upper bound": "Not applicable",
        "Normalized unit": "°C",
        "Data status": "Published value",
        "Specimen type": "Not published (do not assume printed)",
        "Direction": "Not applicable",
        "Moisture condition": "Not published",
        "Moisture state": "not-stated",
        "Post-processing": "Not published",
        "Post-processing state": "not-stated",
        "Anneal °C": "Not applicable",
        "Anneal h": "Not applicable",
        "Test temperature": "Not published",
        "Standard / load": "D 648",
        "Standards": "ASTM D648",
        "Test load MPa": "Not published",
        "Notch": "Not applicable",
        "Specimen / print parameters": "Not published",
        "SourceID": "S-SPECTRUM-en-tds-spectrum-petg-premium",
        "Locator": "p. 1: Heat Deflection Temperature",
        "Notes": "Not applicable",
        "Parse review": "Not applicable"
      },
      "evidence": {
        "page": 1,
        "text": "Heat Deflection Temperature 70°C D 648"
      },
      "confidence": 1,
      "review": {
        "status": "accepted",
        "by": "claude-opus-5",
        "date": "2026-09-18"
      }
    }
  ],
  "profiles": [
    {
      "gradeKey": "main",
      "row": {
        "MaterialID": "M020",
        "GradeID": "",
        "Profile": "Manufacturer published guidance",
        "Nozzle °C": "230-255°C",
        "Nozzle state": "range",
        "Nozzle min °C": "230",
        "Nozzle max °C": "255",
        "Nozzle requirement": "required",
        "Bed °C": "60-80°C",
        "Bed state": "range",
        "Bed min °C": "60",
        "Bed max °C": "80",
        "Bed requirement": "required",
        "Chamber °C": "Not published",
        "Chamber state": "unknown",
        "Chamber min °C": "Not applicable",
        "Chamber max °C": "Not applicable",
        "Chamber requirement": "unknown",
        "Enclosure": "not necessary",
        "Enclosure state": "not-needed",
        "Plate": "Not published",
        "Drying": "Not published",
        "Drying state": "unknown",
        "Drying °C": "Not applicable",
        "Drying hours": "Not applicable",
        "Nozzle material": "not necessary",
        "Nozzle diameter": "Not published",
        "Abrasion / clogging": "Not published",
        "Hardened nozzle": "Not published",
        "H2C left": "Verify exact grade/nozzle; no blanket approval",
        "H2C right": "Verify exact grade/nozzle; no blanket approval",
        "AMS 2 Pro": "Not verified for every grade",
        "AMS HT": "Not verified for every grade",
        "AMS published": "Not published",
        "Support pairing": "Not published",
        "Failure modes": "Not published",
        "SourceID": "S-SPECTRUM-en-tds-spectrum-petg-premium",
        "H2C SourceID": "H2C-WIKI",
        "Locator": "p. 1: Recommended printing settings",
        "Parse review": "Not applicable"
      },
      "notes": [
        {
          "Topic": "Cooling",
          "Text": "YES (up to 100%)"
        },
        {
          "Topic": "Layer height",
          "Text": "0.05 - 0.30 mm"
        },
        {
          "Topic": "Shell / walls",
          "Text": "0.40 – 2.70 mm"
        },
        {
          "Topic": "Speed",
          "Text": "40-120 mm/s"
        }
      ],
      "editorial": [],
      "evidence": {
        "page": 1,
        "text": "Nozzle temperature 230-255°C"
      },
      "review": {
        "status": "accepted",
        "by": "claude-opus-5",
        "date": "2026-09-18"
      }
    }
  ],
  "evidence": [],
  "headlines": [],
  "coverage": [],
  "settings": [
    {
      "page": 1,
      "field": "nozzle",
      "topic": "",
      "label": "Nozzle temperature",
      "raw": "230-255°C",
      "line": "Nozzle temperature 230-255°C"
    },
    {
      "page": 1,
      "field": "bed",
      "topic": "",
      "label": "Bed temperature",
      "raw": "60-80°C",
      "line": "Bed temperature 60-80°C"
    },
    {
      "page": 1,
      "field": "note",
      "topic": "Cooling",
      "label": "Active cooling fan",
      "raw": "YES (up to 100%)",
      "line": "Active cooling fan YES (up to 100%)"
    },
    {
      "page": 1,
      "field": "note",
      "topic": "Layer height",
      "label": "Layer height",
      "raw": "0.05 - 0.30 mm",
      "line": "Layer height** 0.05 - 0.30 mm"
    },
    {
      "page": 1,
      "field": "note",
      "topic": "Shell / walls",
      "label": "Shell thickness",
      "raw": "0.40 – 2.70 mm",
      "line": "Shell thickness** 0.40 – 2.70 mm"
    },
    {
      "page": 1,
      "field": "note",
      "topic": "Speed",
      "label": "Print speed",
      "raw": "40-120 mm/s",
      "line": "Print speed** 40-120 mm/s"
    },
    {
      "page": 1,
      "field": "enclosure",
      "topic": "",
      "label": "Closed chamber",
      "raw": "not necessary",
      "line": "Closed chamber not necessary"
    },
    {
      "page": 1,
      "field": "nozzle-material",
      "topic": "",
      "label": "Ruby or hardened nozzle",
      "raw": "not necessary",
      "line": "Ruby or hardened nozzle not necessary"
    }
  ],
  "skipped": [
    {
      "page": 1,
      "text": "lar material for desktop 3D printing. Major advan-",
      "reason": "no property and value this line states together"
    },
    {
      "page": 1,
      "text": "for FDM/FFF 3D printing. Items manufactured with",
      "reason": "no property and value this line states together"
    },
    {
      "page": 1,
      "text": "is ca. 18-25°C (64.4 -77.0°F). Keep out of moisture,",
      "reason": "a storage or shelf-life note, not a test result"
    },
    {
      "page": 1,
      "text": "product has a shelf life of 24 months.",
      "reason": "a storage or shelf-life note, not a test result"
    },
    {
      "page": 1,
      "text": "* settings are based on a 0,4 mm nozzle.",
      "reason": "in the column beside the storage note, naming no property and value together"
    },
    {
      "page": 1,
      "text": "www.spectrumfilaments.com Preparation date: 06-04-2022",
      "reason": "in the column beside the storage note, naming no property and value together"
    }
  ],
  "review": {
    "status": "reviewed",
    "by": "claude-opus-5",
    "date": "2026-09-18"
  }
}

File: archive/ingest-2026-09-18/proposals/b01-spectrum/10d2fcf57c6c3c64.json
{
  "version": 1,
  "generated": {
    "tool": "propose.mjs",
    "date": "2026-09-18"
  },
  "document": {
    "sha256": "10d2fcf57c6c3c643170c487acf77a11ca2c68063d1f1482ada1f96f4de789bf",
    "url": "https://spectrumfilaments.com/wp-content/uploads/2025/09/en_tds_the_filament_asa_cf.pdf",
    "pages": 1,
    "provider": "Spectrum",
    "manufacturer": "Spectrum",
    "docKey": "10d2fcf57c6c3c64"
  },
  "identity": {
    "polymer": "ASA",
    "modifier": "Carbon fibre",
    "variantClass": "",
    "family": "ASA",
    "hardness": null,
    "support": false,
    "signals": [
      "name: asa",
      "filler: cf"
    ],
    "materialId": "M033",
    "materialName": "ASA-CF",
    "estimateIdentity": "ASA",
    "confidence": 1,
    "needsRuling": false,
    "reasons": []
  },
  "source": {
    "row": {
      "SourceID": "S-SPECTRUM-en-tds-the-filament-asa-cf",
      "Publisher": "Spectrum",
      "Title": "TECHNICAL DATA SHEET THE FILAMENT ASA CF",
      "Revision": "Not published",
      "Publication date": "Not published",
      "Access date": "2026-09-18",
      "Source class": "Manufacturer TDS",
      "Source note": "Not applicable",
      "Citation role": "cited",
      "URL": "https://spectrumfilaments.com/wp-content/uploads/2025/09/en_tds_the_filament_asa_cf.pdf",
      "Locator": "Document / product page",
      "Applicable grades": "${grade:main}",
      "Access state": "retrieved",
      "Access note": "Not applicable",
      "SHA256": "10d2fcf57c6c3c643170c487acf77a11ca2c68063d1f1482ada1f96f4de789bf"
    },
    "evidence": {
      "page": 1,
      "text": "TECHNICAL DATA SHEET THE FILAMENT ASA CF"
    },
    "review": {
      "status": "proposed"
    }
  },
  "grades": [
    {
      "key": "main",
      "review": {
        "status": "accepted",
        "by": "claude-opus-5",
        "date": "2026-09-18"
      },
      "row": {
        "MaterialID": "M033",
        "Role": "procurement",
        "Status": "active",
        "Manufacturer": "Spectrum",
        "Product name": "THE FILAMENT ASA CF",
        "Shared formulation key": "S-SPECTRUM-en-tds-the-filament-asa-cf",
        "Composition / filler": "Not published",
        "Variant": "Not applicable",
        "Colour caveat": "Properties may vary by colour; use TDS scope",
        "Availability": "Not published",
        "Certification claims": "Not published",
        "Selected-grade rationale": "Documented commercial formulation; traceable manufacturer evidence",
        "SourceID": "S-SPECTRUM-en-tds-the-filament-asa-cf",
        "Source locator": "TDS / official product page",
        "Diameter compatibility": "Check 1.75 mm variant; diameter is not part tolerance"
      },
      "evidence": {
        "page": 1,
        "text": "TECHNICAL DATA SHEET THE FILAMENT ASA CF"
      }
    }
  ],
  "measurements": [
    {
      "id": "m01",
      "gradeKey": "main",
      "row": {
        "MaterialID": "M033",
        "GradeID": "",
        "Property": "Density",
        "Raw value": "1.12 g/cm3",
        "Raw unit": "g/cm3",
        "Raw numeric": "1.12",
        "Raw uncertainty ±": "Not applicable",
        "Raw upper bound": "Not applicable",
        "Operator": "=",
        "Conversion factor": "1000",
        "Normalized value": "1120",
        "Normalized uncertainty ±": "Not applicable",
        "Normalized upper bound": "Not applicable",
        "Normalized unit": "kg/m³",
        "Data status": "Published value",
        "Specimen type": "Not published (density specimen form not explicitly established)",
        "Direction": "Not applicable",
        "Moisture condition": "Not published",
        "Moisture state": "not-stated",
        "Post-processing": "Not published",
        "Post-processing state": "not-stated",
        "Anneal °C": "Not applicable",
        "Anneal h": "Not applicable",
        "Test temperature": "Not published",
        "Standard / load": "ISO 1183",
        "Standards": "ISO 1183",
        "Test load MPa": "Not applicable",
        "Notch": "Not applicable",
        "Specimen / print parameters": "Not published",
        "SourceID": "S-SPECTRUM-en-tds-the-filament-asa-cf",
        "Locator": "p. 1: Specific Gravity",
        "Notes": "Not applicable",
        "Parse review": "Not applicable"
      },
      "evidence": {
        "page": 1,
        "text": "Specific Gravity 1.12 g/cm3 ISO 1183"
      },
      "confidence": 1,
      "review": {
        "status": "accepted",
        "by": "claude-opus-5",
        "date": "2026-09-18"
      }
    },
    {
      "id": "m02",
      "gradeKey": "main",
      "row": {
        "MaterialID": "M033",
        "GradeID": "",
        "Property": "Tensile yield strength",
        "Raw value": "66 MPa",
        "Raw unit": "MPa",
        "Raw numeric": "66",
        "Raw uncertainty ±": "Not applicable",
        "Raw upper bound": "Not applicable",
        "Operator": "=",
        "Conversion factor": "1",
        "Normalized value": "66",
        "Normalized uncertainty ±": "Not applicable",
        "Normalized upper bound": "Not applicable",
        "Normalized unit": "MPa",
        "Data status": "Published value",
        "Specimen type": "Not published (do not assume printed)",
        "Direction": "Unstated",
        "Moisture condition": "Not published",
        "Moisture state": "not-stated",
        "Post-processing": "Not published",
        "Post-processing state": "not-stated",
        "Anneal °C": "Not applicable",
        "Anneal h": "Not applicable",
        "Test temperature": "Not published",
        "Standard / load": "ISO 527",
        "Standards": "ISO 527",
        "Test load MPa": "Not applicable",
        "Notch": "Not applicable",
        "Specimen / print parameters": "Not published",
        "SourceID": "S-SPECTRUM-en-tds-the-filament-asa-cf",
        "Locator": "p. 1: Tensile Strength at Yield",
        "Notes": "Not applicable",
        "Parse review": "Not applicable"
      },
      "evidence": {
        "page": 1,
        "text": "Tensile Strength at Yield 66 MPa ISO 527"
      },
      "confidence": 1,
      "review": {
        "status": "accepted",
        "by": "claude-opus-5",
        "date": "2026-09-18"
      }
    },
    {
      "id": "m03",
      "gradeKey": "main",
      "row": {
        "MaterialID": "M033",
        "GradeID": "",
        "Property": "Tensile break strength",
        "Raw value": "59 MPa",
        "Raw unit": "MPa",
        "Raw numeric": "59",
        "Raw uncertainty ±": "Not applicable",
        "Raw upper bound": "Not applicable",
        "Operator": "=",
        "Conversion factor": "1",
        "Normalized value": "59",
        "Normalized uncertainty ±": "Not applicable",
        "Normalized upper bound": "Not applicable",
        "Normalized unit": "MPa",
        "Data status": "Published value",
        "Specimen type": "Not published (do not assume printed)",
        "Direction": "Unstated",
        "Moisture condition": "Not published",
        "Moisture state": "not-stated",
        "Post-processing": "Not published",
        "Post-processing state": "not-stated",
        "Anneal °C": "Not applicable",
        "Anneal h": "Not applicable",
        "Test temperature": "Not published",
        "Standard / load": "ISO 527",
        "Standards": "ISO 527",
        "Test load MPa": "Not applicable",
        "Notch": "Not applicable",
        "Specimen / print parameters": "Not published",
        "SourceID": "S-SPECTRUM-en-tds-the-filament-asa-cf",
        "Locator": "p. 1: Tensile Strength at Break",
        "Notes": "Not applicable",
        "Parse review": "Not applicable"
      },
      "evidence": {
        "page": 1,
        "text": "Tensile Strength at Break 59 MPa ISO 527"
      },
      "confidence": 1,
      "review": {
        "status": "accepted",
        "by": "claude-opus-5",
        "date": "2026-09-18"
      }
    },
    {
      "id": "m04",
      "gradeKey": "main",
      "row": {
        "MaterialID": "M033",
        "GradeID": "",
        "Property": "Elongation at break",
        "Raw value": "2 %",
        "Raw unit": "%",
        "Raw numeric": "2",
        "Raw uncertainty ±": "Not applicable",
        "Raw upper bound": "Not applicable",
        "Operator": "=",
        "Conversion factor": "1",
        "Normalized value": "2",
        "Normalized uncertainty ±": "Not applicable",
        "Normalized upper bound": "Not applicable",
        "Normalized unit": "%",
        "Data status": "Published value",
        "Specimen type": "Not published (do not assume printed)",
        "Direction": "Unstated",
        "Moisture condition": "Not published",
        "Moisture state": "not-stated",
        "Post-processing": "Not published",
        "Post-processing state": "not-stated",
        "Anneal °C": "Not applicable",
        "Anneal h": "Not applicable",
        "Test temperature": "Not published",
        "Standard / load": "ISO 527",
        "Standards": "ISO 527",
        "Test load MPa": "Not applicable",
        "Notch": "Not applicable",
        "Specimen / print parameters": "Not published",
        "SourceID": "S-SPECTRUM-en-tds-the-filament-asa-cf",
        "Locator": "p. 1: Tensile Elongation at Break",
        "Notes": "Not applicable",
        "Parse review": "Not applicable"
      },
      "evidence": {
        "page": 1,
        "text": "Tensile Elongation at Break 2% ISO 527"
      },
      "confidence": 1,
      "review": {
        "status": "accepted",
        "by": "claude-opus-5",
        "date": "2026-09-18"
      }
    },
    {
      "id": "m05",
      "gradeKey": "main",
      "row": {
        "MaterialID": "M033",
        "GradeID": "",
        "Property": "Charpy strength",
        "Raw value": "5,7 kJ/m2",
        "Raw unit": "kJ/m2",
        "Raw numeric": "5.7",
        "Raw uncertainty ±": "Not applicable",
        "Raw upper bound": "Not applicable",
        "Operator": "=",
        "Conversion factor": "1",
        "Normalized value": "5.7",
        "Normalized uncertainty ±": "Not applicable",
        "Normalized upper bound": "Not applicable",
        "Normalized unit": "kJ/m²",
        "Data status": "Published value",
        "Specimen type": "Not published (do not assume printed)",
        "Direction": "Not applicable",
        "Moisture condition": "Not published",
        "Moisture state": "not-stated",
        "Post-processing": "Not published",
        "Post-processing state": "not-stated",
        "Anneal °C": "Not applicable",
        "Anneal h": "Not applicable",
        "Test temperature": "Not published",
        "Standard / load": "ISO 179",
        "Standards": "ISO 179",
        "Test load MPa": "Not applicable",
        "Notch": "Not published",
        "Specimen / print parameters": "Not published",
        "SourceID": "S-SPECTRUM-en-tds-the-filament-asa-cf",
        "Locator": "p. 1: Impact strength - charpy method",
        "Notes": "Not applicable",
        "Parse review": "Not applicable"
      },
      "evidence": {
        "page": 1,
        "text": "Impact strength - charpy method 5,7 kJ/m2 ISO 179"
      },
      "confidence": 1,
      "review": {
        "status": "accepted",
        "by": "claude-opus-5",
        "date": "2026-09-18"
      }
    },
    {
      "id": "m06",
      "gradeKey": "main",
      "row": {
        "MaterialID": "M033",
        "GradeID": "",
        "Property": "HDT",
        "Raw value": "88 °C",
        "Raw unit": "°C",
        "Raw numeric": "88",
        "Raw uncertainty ±": "Not applicable",
        "Raw upper bound": "Not applicable",
        "Operator": "=",
        "Conversion factor": "1",
        "Normalized value": "88",
        "Normalized uncertainty ±": "Not applicable",
        "Normalized upper bound": "Not applicable",
        "Normalized unit": "°C",
        "Data status": "Published value",
        "Specimen type": "Not published (do not assume printed)",
        "Direction": "Not applicable",
        "Moisture condition": "Not published",
        "Moisture state": "not-stated",
        "Post-processing": "Not published",
        "Post-processing state": "not-stated",
        "Anneal °C": "Not applicable",
        "Anneal h": "Not applicable",
        "Test temperature": "Not published",
        "Standard / load": "D 648",
        "Standards": "ASTM D648",
        "Test load MPa": "Not published",
        "Notch": "Not applicable",
        "Specimen / print parameters": "Not published",
        "SourceID": "S-SPECTRUM-en-tds-the-filament-asa-cf",
        "Locator": "p. 1: Heat Deflection Temperature",
        "Notes": "Not applicable",
        "Parse review": "Not applicable"
      },
      "evidence": {
        "page": 1,
        "text": "Heat Deflection Temperature 88°C D 648"
      },
      "confidence": 1,
      "review": {
        "status": "accepted",
        "by": "claude-opus-5",
        "date": "2026-09-18"
      }
    },
    {
      "id": "m07",
      "gradeKey": "main",
      "row": {
        "MaterialID": "M033",
        "GradeID": "",
        "Property": "Vicat softening temperature",
        "Raw value": "96 °C",
        "Raw unit": "°C",
        "Raw numeric": "96",
        "Raw uncertainty ±": "Not applicable",
        "Raw upper bound": "Not applicable",
        "Operator": "=",
        "Conversion factor": "1",
        "Normalized value": "96",
        "Normalized uncertainty ±": "Not applicable",
        "Normalized upper bound": "Not applicable",
        "Normalized unit": "°C",
        "Data status": "Published value",
        "Specimen type": "Not published (do not assume printed)",
        "Direction": "Not applicable",
        "Moisture condition": "Not published",
        "Moisture state": "not-stated",
        "Post-processing": "Not published",
        "Post-processing state": "not-stated",
        "Anneal °C": "Not applicable",
        "Anneal h": "Not applicable",
        "Test temperature": "Not published",
        "Standard / load": "D 1525",
        "Standards": "ASTM D1525",
        "Test load MPa": "Not applicable",
        "Notch": "Not applicable",
        "Specimen / print parameters": "Not published",
        "SourceID": "S-SPECTRUM-en-tds-the-filament-asa-cf",
        "Locator": "p. 1: VICAT",
        "Notes": "Not applicable",
        "Parse review": "Not applicable"
      },
      "evidence": {
        "page": 1,
        "text": "VICAT 96°C D 1525"
      },
      "confidence": 1,
      "review": {
        "status": "accepted",
        "by": "claude-opus-5",
        "date": "2026-09-18"
      }
    }
  ],
  "profiles": [
    {
      "gradeKey": "main",
      "row": {
        "MaterialID": "M033",
        "GradeID": "",
        "Profile": "Manufacturer published guidance",
        "Nozzle °C": "230-270°C",
        "Nozzle state": "range",
        "Nozzle min °C": "230",
        "Nozzle max °C": "270",
        "Nozzle requirement": "required",
        "Bed °C": "75-100°C",
        "Bed state": "range",
        "Bed min °C": "75",
        "Bed max °C": "100",
        "Bed requirement": "required",
        "Chamber °C": "Not published",
        "Chamber state": "unknown",
        "Chamber min °C": "Not applicable",
        "Chamber max °C": "Not applicable",
        "Chamber requirement": "unknown",
        "Enclosure": "for printing recommended for larger prints",
        "Enclosure state": "recommended",
        "Plate": "Not published",
        "Drying": "Not published",
        "Drying state": "unknown",
        "Drying °C": "Not applicable",
        "Drying hours": "Not applicable",
        "Nozzle material": "recommended Yes",
        "Nozzle diameter": "Not published",
        "Abrasion / clogging": "Ruby or hardened nozzle recommended Yes",
        "Hardened nozzle": "TRUE",
        "H2C left": "Verify exact grade/nozzle; no blanket approval",
        "H2C right": "Verify exact grade/nozzle; no blanket approval",
        "AMS 2 Pro": "Not verified for every grade",
        "AMS HT": "Not verified for every grade",
        "AMS published": "Not published",
        "Support pairing": "Not published",
        "Failure modes": "Not published",
        "SourceID": "S-SPECTRUM-en-tds-the-filament-asa-cf",
        "H2C SourceID": "H2C-WIKI",
        "Locator": "p. 1: Recommended printing settings",
        "Parse review": "Not applicable"
      },
      "notes": [
        {
          "Topic": "Adhesion / release",
          "Text": "not necessary (if you need increased adhesion or prevent warping: glue stick, Di"
        },
        {
          "Topic": "Cooling",
          "Text": "0-20%"
        }
      ],
      "editorial": [],
      "evidence": {
        "page": 1,
        "text": "Nozzle temperature 230-270°C"
      },
      "review": {
        "status": "accepted",
        "by": "claude-opus-5",
        "date": "2026-09-18"
      }
    }
  ],
  "evidence": [],
  "headlines": [],
  "coverage": [],
  "settings": [
    {
      "page": 1,
      "field": "nozzle",
      "topic": "",
      "label": "Nozzle temperature",
      "raw": "230-270°C",
      "line": "Nozzle temperature 230-270°C"
    },
    {
      "page": 1,
      "field": "bed",
      "topic": "",
      "label": "Bed temperature",
      "raw": "75-100°C",
      "line": "Bed temperature 75-100°C"
    },
    {
      "page": 1,
      "field": "enclosure",
      "topic": "",
      "label": "Closed chamber",
      "raw": "for printing recommended for larger prints",
      "line": "Closed chamber for printing recommended for larger prints"
    },
    {
      "page": 1,
      "field": "nozzle-material",
      "topic": "",
      "label": "Ruby or hardened nozzle",
      "raw": "recommended Yes",
      "line": "Ruby or hardened nozzle recommended Yes"
    },
    {
      "page": 1,
      "field": "note",
      "topic": "Adhesion / release",
      "label": "Adhesive",
      "raw": "not necessary (if you need increased adhesion or prevent warping: glue stick, Di",
      "line": "Adhesive not necessary (if you need increased adhesion or prevent warping: glue stick, Dimafix, 3DLac, Magigoo)"
    },
    {
      "page": 1,
      "field": "note",
      "topic": "Cooling",
      "label": "Cooling",
      "raw": "0-20%",
      "line": "Cooling 0-20%"
    }
  ],
  "skipped": [
    {
      "page": 1,
      "text": "MFI, 220°C, 10kg 7,6 g/10 min. ISO 1133",
      "reason": "no property and value this line states together"
    },
    {
      "page": 1,
      "text": "Features 3% CF for durability and flexibility; optimized formula; UV resistant",
      "reason": "in the printing guide, naming no setting the lexicon knows"
    },
    {
      "page": 1,
      "text": "* settings are based on a 0,4 mm nozzle.",
      "reason": "in the printing guide, naming no setting the lexicon knows"
    },
    {
      "page": 1,
      "text": "Recommended storage temperature is ca. 18-25°C (64.4 please do not hesitate to contact us at",
      "reason": "a storage or shelf-life note, not a test result"
    },
    {
      "page": 1,
      "text": "-77.0°F). Keep out of moisture, sunlight and direct heat. When support@spectrumfilaments.com",
      "reason": "a storage or shelf-life note, not a test result"
    },
    {
      "page": 1,
      "text": "stored properly, product has a shelf life of 24 months.",
      "reason": "a storage or shelf-life note, not a test result"
    },
    {
      "page": 1,
      "text": "www.spectrumfilaments.com Preparation date: 23-07-2025",
      "reason": "in the column beside the storage note, naming no property and value together"
    }
  ],
  "review": {
    "status": "reviewed",
    "by": "claude-opus-5",
    "date": "2026-09-18"
  }
}
