Repository: faridbnv/h2c-materials

# The V2 import's proposals, 2026-09-18 to 2026-09-25

> **Historical record** (2026-09-18): kept from an earlier stage of the project. It describes the tool and its data as they were then; numbers, rules and file names may have changed since. For where things stand now, read the [README](../../README.md) and [OPEN-PROBLEMS](../../docs/OPEN-PROBLEMS.md).

One JSON file per document and batch (`proposals/<batch>/<doc_key>.json`): what the sheet reader proposed from each
data sheet, the page and line of every row, the lines it skipped, and the review that accepted or rejected each row.

File: archive/ingest-2026-09-18/proposals/b01-spectrum/32ab1078b68ab34b.json
{
  "version": 1,
  "generated": {
    "tool": "propose.mjs",
    "date": "2026-09-18"
  },
  "document": {
    "sha256": "32ab1078b68ab34b597f7fb3f959acbd3ef143170de09b13a4b11c027aa69134",
    "url": "https://spectrumfilaments.com/wp-content/uploads/2022/10/en_tds_spectrum_pa6_low_warp_cf15s.pdf",
    "pages": 1,
    "provider": "Spectrum",
    "manufacturer": "Spectrum",
    "docKey": "32ab1078b68ab34b"
  },
  "identity": {
    "polymer": "PA6",
    "modifier": "Carbon fibre",
    "variantClass": "",
    "family": "Nylon / Polyamide",
    "hardness": null,
    "support": false,
    "signals": [
      "name: pa6",
      "filler: cf15s"
    ],
    "materialId": "M050",
    "materialName": "PA6-CF",
    "estimateIdentity": "PA6",
    "confidence": 1,
    "needsRuling": false,
    "reasons": []
  },
  "source": {
    "row": {
      "SourceID": "S-SPECTRUM-en-tds-spectrum-pa6-low-warp-cf15s",
      "Publisher": "Spectrum",
      "Title": "TECHNICAL DATA SHEET PA6 Low Warp CF15S",
      "Revision": "Not published",
      "Publication date": "Not published",
      "Access date": "2026-09-18",
      "Source class": "Manufacturer TDS",
      "Source note": "Not applicable",
      "Citation role": "cited",
      "URL": "https://spectrumfilaments.com/wp-content/uploads/2022/10/en_tds_spectrum_pa6_low_warp_cf15s.pdf",
      "Locator": "Document / product page",
      "Applicable grades": "${grade:main}",
      "Access state": "retrieved",
      "Access note": "Not applicable",
      "SHA256": "32ab1078b68ab34b597f7fb3f959acbd3ef143170de09b13a4b11c027aa69134"
    },
    "evidence": {
      "page": 1,
      "text": "TECHNICAL DATA SHEET PA6 Low Warp CF15S"
    },
    "review": {
      "status": "proposed"
    }
  },
  "grades": [
    {
      "key": "main",
      "review": {
        "status": "accepted",
        "by": "claude-opus-5",
        "date": "2026-09-18"
      },
      "row": {
        "MaterialID": "M050",
        "Role": "procurement",
        "Status": "active",
        "Manufacturer": "Spectrum",
        "Product name": "PA6 Low Warp CF15S",
        "Shared formulation key": "S-SPECTRUM-en-tds-spectrum-pa6-low-warp-cf15s",
        "Composition / filler": "• 15% carbon fibres (p. 1, as the sheet states it)",
        "Variant": "Not applicable",
        "Colour caveat": "Properties may vary by colour; use TDS scope",
        "Availability": "Not published",
        "Certification claims": "Not published",
        "Selected-grade rationale": "Documented commercial formulation; traceable manufacturer evidence",
        "SourceID": "S-SPECTRUM-en-tds-spectrum-pa6-low-warp-cf15s",
        "Source locator": "TDS / official product page",
        "Diameter compatibility": "Check 1.75 mm variant; diameter is not part tolerance"
      },
      "evidence": {
        "page": 1,
        "text": "TECHNICAL DATA SHEET PA6 Low Warp CF15S"
      }
    }
  ],
  "measurements": [
    {
      "id": "m01",
      "gradeKey": "main",
      "row": {
        "MaterialID": "M050",
        "GradeID": "",
        "Property": "Density",
        "Raw value": "1,18 g/cm3",
        "Raw unit": "g/cm3",
        "Raw numeric": "1.18",
        "Raw uncertainty ±": "Not applicable",
        "Raw upper bound": "Not applicable",
        "Operator": "=",
        "Conversion factor": "1000",
        "Normalized value": "1180",
        "Normalized uncertainty ±": "Not applicable",
        "Normalized upper bound": "Not applicable",
        "Normalized unit": "kg/m³",
        "Data status": "Published value",
        "Specimen type": "Not published (density specimen form not explicitly established)",
        "Direction": "Not applicable",
        "Moisture condition": "Not published",
        "Moisture state": "not-stated",
        "Post-processing": "Not published",
        "Post-processing state": "not-stated",
        "Anneal °C": "Not applicable",
        "Anneal h": "Not applicable",
        "Test temperature": "Not published",
        "Standard / load": "ISO 1183",
        "Standards": "ISO 1183",
        "Test load MPa": "Not applicable",
        "Notch": "Not applicable",
        "Specimen / print parameters": "Not published",
        "SourceID": "S-SPECTRUM-en-tds-spectrum-pa6-low-warp-cf15s",
        "Locator": "p. 1: Density",
        "Notes": "Not applicable",
        "Parse review": "Not applicable"
      },
      "evidence": {
        "page": 1,
        "text": "Density 1,18 g/cm3 EN ISO 1183 Spectrum PA6 Low Warp CF15S is a heat-stabi-"
      },
      "confidence": 1,
      "review": {
        "status": "accepted",
        "by": "claude-opus-5",
        "date": "2026-09-18"
      }
    },
    {
      "id": "m02",
      "gradeKey": "main",
      "row": {
        "MaterialID": "M050",
        "GradeID": "",
        "Property": "Water absorption",
        "Raw value": "8 %",
        "Raw unit": "%",
        "Raw numeric": "8",
        "Raw uncertainty ±": "Not applicable",
        "Raw upper bound": "Not applicable",
        "Operator": "=",
        "Conversion factor": "1",
        "Normalized value": "8",
        "Normalized uncertainty ±": "Not applicable",
        "Normalized upper bound": "Not applicable",
        "Normalized unit": "%",
        "Data status": "Published value",
        "Specimen type": "Not published (do not assume printed)",
        "Direction": "Not applicable",
        "Moisture condition": "Not published",
        "Moisture state": "not-stated",
        "Post-processing": "Not published",
        "Post-processing state": "not-stated",
        "Anneal °C": "Not applicable",
        "Anneal h": "Not applicable",
        "Test temperature": "Not published",
        "Standard / load": "23 ºC / saturation in water ISO 62",
        "Standards": "ISO 62",
        "Test load MPa": "Not applicable",
        "Notch": "Not applicable",
        "Specimen / print parameters": "Not published",
        "SourceID": "S-SPECTRUM-en-tds-spectrum-pa6-low-warp-cf15s",
        "Locator": "p. 1: Water Absorption (23 ºC / saturation in water)",
        "Notes": "Not applicable",
        "Parse review": "Not applicable"
      },
      "evidence": {
        "page": 1,
        "text": "Water Absorption (23 ºC / saturation in water) 8% ISO 62"
      },
      "confidence": 1,
      "review": {
        "status": "accepted",
        "by": "claude-opus-5",
        "date": "2026-09-18"
      }
    },
    {
      "id": "m03",
      "gradeKey": "main",
      "row": {
        "MaterialID": "M050",
        "GradeID": "",
        "Property": "Tensile strength (endpoint unspecified)",
        "Raw value": "120 MPa",
        "Raw unit": "MPa",
        "Raw numeric": "120",
        "Raw uncertainty ±": "Not applicable",
        "Raw upper bound": "Not applicable",
        "Operator": "=",
        "Conversion factor": "1",
        "Normalized value": "120",
        "Normalized uncertainty ±": "Not applicable",
        "Normalized upper bound": "Not applicable",
        "Normalized unit": "MPa",
        "Data status": "Published value",
        "Specimen type": "Not published (do not assume printed)",
        "Direction": "Unstated",
        "Moisture condition": "Not published",
        "Moisture state": "not-stated",
        "Post-processing": "Not published",
        "Post-processing state": "not-stated",
        "Anneal °C": "Not applicable",
        "Anneal h": "Not applicable",
        "Test temperature": "Not published",
        "Standard / load": "23 ºC 50 mm/min ISO 527-1",
        "Standards": "ISO 527",
        "Test load MPa": "Not applicable",
        "Notch": "Not applicable",
        "Specimen / print parameters": "Not published",
        "SourceID": "S-SPECTRUM-en-tds-spectrum-pa6-low-warp-cf15s",
        "Locator": "p. 1: Tensile strength (23 ºC, 50 mm/min)",
        "Notes": "Not applicable",
        "Parse review": "Not applicable"
      },
      "evidence": {
        "page": 1,
        "text": "Tensile strength (23 ºC, 50 mm/min) 120 MPa EN ISO 527-1"
      },
      "confidence": 1,
      "review": {
        "status": "accepted",
        "by": "claude-opus-5",
        "date": "2026-09-18"
      }
    },
    {
      "id": "m04",
      "gradeKey": "main",
      "row": {
        "MaterialID": "M050",
        "GradeID": "",
        "Property": "Tensile modulus",
        "Raw value": "9000 MPa",
        "Raw unit": "MPa",
        "Raw numeric": "9000",
        "Raw uncertainty ±": "Not applicable",
        "Raw upper bound": "Not applicable",
        "Operator": "=",
        "Conversion factor": "0.001",
        "Normalized value": "9",
        "Normalized uncertainty ±": "Not applicable",
        "Normalized upper bound": "Not applicable",
        "Normalized unit": "GPa",
        "Data status": "Published value",
        "Specimen type": "Not published (do not assume printed)",
        "Direction": "Unstated",
        "Moisture condition": "Not published",
        "Moisture state": "not-stated",
        "Post-processing": "Not published",
        "Post-processing state": "not-stated",
        "Anneal °C": "Not applicable",
        "Anneal h": "Not applicable",
        "Test temperature": "Not published",
        "Standard / load": "23 ºC 50 mm/min ISO 527-1",
        "Standards": "ISO 527",
        "Test load MPa": "Not applicable",
        "Notch": "Not applicable",
        "Specimen / print parameters": "Not published",
        "SourceID": "S-SPECTRUM-en-tds-spectrum-pa6-low-warp-cf15s",
        "Locator": "p. 1: Tensile modulus (23 ºC, 50 mm/min)",
        "Notes": "Not applicable",
        "Parse review": "Not applicable"
      },
      "evidence": {
        "page": 1,
        "text": "Tensile modulus (23 ºC, 50 mm/min) 9000 MPa EN ISO 527-1"
      },
      "confidence": 1,
      "review": {
        "status": "accepted",
        "by": "claude-opus-5",
        "date": "2026-09-18"
      }
    },
    {
      "id": "m05",
      "gradeKey": "main",
      "row": {
        "MaterialID": "M050",
        "GradeID": "",
        "Property": "Elongation at break",
        "Raw value": "4,00 %",
        "Raw unit": "%",
        "Raw numeric": "4",
        "Raw uncertainty ±": "Not applicable",
        "Raw upper bound": "Not applicable",
        "Operator": "=",
        "Conversion factor": "1",
        "Normalized value": "4",
        "Normalized uncertainty ±": "Not applicable",
        "Normalized upper bound": "Not applicable",
        "Normalized unit": "%",
        "Data status": "Published value",
        "Specimen type": "Not published (do not assume printed)",
        "Direction": "Unstated",
        "Moisture condition": "Not published",
        "Moisture state": "not-stated",
        "Post-processing": "Not published",
        "Post-processing state": "not-stated",
        "Anneal °C": "Not applicable",
        "Anneal h": "Not applicable",
        "Test temperature": "Not published",
        "Standard / load": "23 ºC 50 mm/min ISO 527-1",
        "Standards": "ISO 527",
        "Test load MPa": "Not applicable",
        "Notch": "Not applicable",
        "Specimen / print parameters": "Not published",
        "SourceID": "S-SPECTRUM-en-tds-spectrum-pa6-low-warp-cf15s",
        "Locator": "p. 1: Elongation at break (23 ºC, 50 mm/min)",
        "Notes": "Not applicable",
        "Parse review": "Not applicable"
      },
      "evidence": {
        "page": 1,
        "text": "Elongation at break (23 ºC, 50 mm/min) 4,00% EN ISO 527-1"
      },
      "confidence": 1,
      "review": {
        "status": "accepted",
        "by": "claude-opus-5",
        "date": "2026-09-18"
      }
    },
    {
      "id": "m06",
      "gradeKey": "main",
      "row": {
        "MaterialID": "M050",
        "GradeID": "",
        "Property": "Flexural modulus",
        "Raw value": "8000 MPa",
        "Raw unit": "MPa",
        "Raw numeric": "8000",
        "Raw uncertainty ±": "Not applicable",
        "Raw upper bound": "Not applicable",
        "Operator": "=",
        "Conversion factor": "0.001",
        "Normalized value": "8",
        "Normalized uncertainty ±": "Not applicable",
        "Normalized upper bound": "Not applicable",
        "Normalized unit": "GPa",
        "Data status": "Published value",
        "Specimen type": "Not published (do not assume printed)",
        "Direction": "Unstated",
        "Moisture condition": "Not published",
        "Moisture state": "not-stated",
        "Post-processing": "Not published",
        "Post-processing state": "not-stated",
        "Anneal °C": "Not applicable",
        "Anneal h": "Not applicable",
        "Test temperature": "Not published",
        "Standard / load": "23 ºC 2 mm/min ISO 178",
        "Standards": "ISO 178",
        "Test load MPa": "Not applicable",
        "Notch": "Not applicable",
        "Specimen / print parameters": "Not published",
        "SourceID": "S-SPECTRUM-en-tds-spectrum-pa6-low-warp-cf15s",
        "Locator": "p. 1: Flexural Modulus (23 ºC, 2 mm/min)",
        "Notes": "Not applicable",
        "Parse review": "Not applicable"
      },
      "evidence": {
        "page": 1,
        "text": "Flexural Modulus (23 ºC, 2 mm/min) 8000 MPa EN ISO 178"
      },
      "confidence": 1,
      "review": {
        "status": "accepted",
        "by": "claude-opus-5",
        "date": "2026-09-18"
      }
    },
    {
      "id": "m07",
      "gradeKey": "main",
      "row": {
        "MaterialID": "M050",
        "GradeID": "",
        "Property": "Flexural strength",
        "Raw value": "180 MPa",
        "Raw unit": "MPa",
        "Raw numeric": "180",
        "Raw uncertainty ±": "Not applicable",
        "Raw upper bound": "Not applicable",
        "Operator": "=",
        "Conversion factor": "1",
        "Normalized value": "180",
        "Normalized uncertainty ±": "Not applicable",
        "Normalized upper bound": "Not applicable",
        "Normalized unit": "MPa",
        "Data status": "Published value",
        "Specimen type": "Not published (do not assume printed)",
        "Direction": "Unstated",
        "Moisture condition": "Not published",
        "Moisture state": "not-stated",
        "Post-processing": "Not published",
        "Post-processing state": "not-stated",
        "Anneal °C": "Not applicable",
        "Anneal h": "Not applicable",
        "Test temperature": "Not published",
        "Standard / load": "23 ºC 2 mm/min ISO 178",
        "Standards": "ISO 178",
        "Test load MPa": "Not applicable",
        "Notch": "Not applicable",
        "Specimen / print parameters": "Not published",
        "SourceID": "S-SPECTRUM-en-tds-spectrum-pa6-low-warp-cf15s",
        "Locator": "p. 1: Flexural Strength (23 ºC, 2 mm/min)",
        "Notes": "Not applicable",
        "Parse review": "Not applicable"
      },
      "evidence": {
        "page": 1,
        "text": "Flexural Strength (23 ºC, 2 mm/min) 180 MPa EN ISO 178"
      },
      "confidence": 1,
      "review": {
        "status": "accepted",
        "by": "claude-opus-5",
        "date": "2026-09-18"
      }
    },
    {
      "id": "m08",
      "gradeKey": "main",
      "row": {
        "MaterialID": "M050",
        "GradeID": "",
        "Property": "Charpy strength",
        "Raw value": "60 kJ/m2",
        "Raw unit": "kJ/m2",
        "Raw numeric": "60",
        "Raw uncertainty ±": "Not applicable",
        "Raw upper bound": "Not applicable",
        "Operator": "=",
        "Conversion factor": "1",
        "Normalized value": "60",
        "Normalized uncertainty ±": "Not applicable",
        "Normalized upper bound": "Not applicable",
        "Normalized unit": "kJ/m²",
        "Data status": "Published value",
        "Specimen type": "Not published (do not assume printed)",
        "Direction": "Not applicable",
        "Moisture condition": "Not published",
        "Moisture state": "not-stated",
        "Post-processing": "Not published",
        "Post-processing state": "not-stated",
        "Anneal °C": "Not applicable",
        "Anneal h": "Not applicable",
        "Test temperature": "23°C",
        "Standard / load": "23°C ISO 179/1eU",
        "Standards": "ISO 179",
        "Test load MPa": "Not applicable",
        "Notch": "Unnotched",
        "Specimen / print parameters": "Not published",
        "SourceID": "S-SPECTRUM-en-tds-spectrum-pa6-low-warp-cf15s",
        "Locator": "p. 1: Charpy impact strength Unnotched @ 23°C",
        "Notes": "Not applicable",
        "Parse review": "Not applicable"
      },
      "evidence": {
        "page": 1,
        "text": "Unnotched @ 23°C 60 kJ/m2 ISO 179/1eU"
      },
      "confidence": 1,
      "review": {
        "status": "accepted",
        "by": "claude-opus-5",
        "date": "2026-09-18"
      }
    },
    {
      "id": "m09",
      "gradeKey": "main",
      "row": {
        "MaterialID": "M050",
        "GradeID": "",
        "Property": "Charpy strength",
        "Raw value": "4 kJ/m2",
        "Raw unit": "kJ/m2",
        "Raw numeric": "4",
        "Raw uncertainty ±": "Not applicable",
        "Raw upper bound": "Not applicable",
        "Operator": "=",
        "Conversion factor": "1",
        "Normalized value": "4",
        "Normalized uncertainty ±": "Not applicable",
        "Normalized upper bound": "Not applicable",
        "Normalized unit": "kJ/m²",
        "Data status": "Published value",
        "Specimen type": "Not published (do not assume printed)",
        "Direction": "Not applicable",
        "Moisture condition": "Not published",
        "Moisture state": "not-stated",
        "Post-processing": "Not published",
        "Post-processing state": "not-stated",
        "Anneal °C": "Not applicable",
        "Anneal h": "Not applicable",
        "Test temperature": "23°C",
        "Standard / load": "23°C ISO 179/1eU",
        "Standards": "ISO 179",
        "Test load MPa": "Not applicable",
        "Notch": "Notched",
        "Specimen / print parameters": "Not published",
        "SourceID": "S-SPECTRUM-en-tds-spectrum-pa6-low-warp-cf15s",
        "Locator": "p. 1: Charpy impact strength Notched @ 23°C",
        "Notes": "the row says notched and the standard it names is the unnotched designation; the sheet's own word for the row is kept",
        "Parse review": "Not applicable"
      },
      "evidence": {
        "page": 1,
        "text": "Notched @ 23°C 4 kJ/m2 ISO 179/1eU"
      },
      "confidence": 1,
      "review": {
        "status": "accepted",
        "by": "claude-opus-5",
        "date": "2026-09-18",
        "note": "the sheet prints a notched Charpy and cites ISO 179/1eU, the unnotched designation; its own word for the row is kept and the disagreement is recorded"
      }
    },
    {
      "id": "m10",
      "gradeKey": "main",
      "row": {
        "MaterialID": "M050",
        "GradeID": "",
        "Property": "HDT",
        "Raw value": "65 °C",
        "Raw unit": "°C",
        "Raw numeric": "65",
        "Raw uncertainty ±": "Not applicable",
        "Raw upper bound": "Not applicable",
        "Operator": "=",
        "Conversion factor": "1",
        "Normalized value": "65",
        "Normalized uncertainty ±": "Not applicable",
        "Normalized upper bound": "Not applicable",
        "Normalized unit": "°C",
        "Data status": "Published value",
        "Specimen type": "Not published (do not assume printed)",
        "Direction": "Not applicable",
        "Moisture condition": "Not published",
        "Moisture state": "not-stated",
        "Post-processing": "Not published",
        "Post-processing state": "not-stated",
        "Anneal °C": "Not applicable",
        "Anneal h": "Not applicable",
        "Test temperature": "Not published",
        "Standard / load": "1.8 MPa ISO 75",
        "Standards": "ISO 75",
        "Test load MPa": "1.8",
        "Notch": "Not applicable",
        "Specimen / print parameters": "Not published",
        "SourceID": "S-SPECTRUM-en-tds-spectrum-pa6-low-warp-cf15s",
        "Locator": "p. 1: Heat Deflection Temperature 1.8 MPa",
        "Notes": "Not applicable",
        "Parse review": "Not applicable"
      },
      "evidence": {
        "page": 1,
        "text": "1.8 MPa 65°C ISO 75 -1/-2"
      },
      "confidence": 1,
      "review": {
        "status": "accepted",
        "by": "claude-opus-5",
        "date": "2026-09-18"
      }
    },
    {
      "id": "m11",
      "gradeKey": "main",
      "row": {
        "MaterialID": "M050",
        "GradeID": "",
        "Property": "HDT",
        "Raw value": "180 °C",
        "Raw unit": "°C",
        "Raw numeric": "180",
        "Raw uncertainty ±": "Not applicable",
        "Raw upper bound": "Not applicable",
        "Operator": "=",
        "Conversion factor": "1",
        "Normalized value": "180",
        "Normalized uncertainty ±": "Not applicable",
        "Normalized upper bound": "Not applicable",
        "Normalized unit": "°C",
        "Data status": "Published value",
        "Specimen type": "Not published (do not assume printed)",
        "Direction": "Not applicable",
        "Moisture condition": "Not published",
        "Moisture state": "not-stated",
        "Post-processing": "Not published",
        "Post-processing state": "not-stated",
        "Anneal °C": "Not applicable",
        "Anneal h": "Not applicable",
        "Test temperature": "Not published",
        "Standard / load": "0.45 MPa ISO 75",
        "Standards": "ISO 75",
        "Test load MPa": "0.45",
        "Notch": "Not applicable",
        "Specimen / print parameters": "Not published",
        "SourceID": "S-SPECTRUM-en-tds-spectrum-pa6-low-warp-cf15s",
        "Locator": "p. 1: Heat Deflection Temperature 0.45 MPa",
        "Notes": "Not applicable",
        "Parse review": "Not applicable"
      },
      "evidence": {
        "page": 1,
        "text": "0.45 MPa 180°C ISO 75 -1/-2"
      },
      "confidence": 1,
      "review": {
        "status": "accepted",
        "by": "claude-opus-5",
        "date": "2026-09-18"
      }
    }
  ],
  "profiles": [
    {
      "gradeKey": "main",
      "row": {
        "MaterialID": "M050",
        "GradeID": "",
        "Profile": "Manufacturer published guidance",
        "Nozzle °C": "250-280°C",
        "Nozzle state": "range",
        "Nozzle min °C": "250",
        "Nozzle max °C": "280",
        "Nozzle requirement": "required",
        "Bed °C": "< 80°C",
        "Bed state": "range",
        "Bed min °C": "80",
        "Bed max °C": "80",
        "Bed requirement": "required",
        "Chamber °C": "Not published",
        "Chamber state": "unknown",
        "Chamber min °C": "Not applicable",
        "Chamber max °C": "Not applicable",
        "Chamber requirement": "unknown",
        "Enclosure": "recommended",
        "Enclosure state": "recommended",
        "Plate": "Not published",
        "Drying": "Not published",
        "Drying state": "unknown",
        "Drying °C": "Not applicable",
        "Drying hours": "Not applicable",
        "Nozzle material": "recommended",
        "Nozzle diameter": "Not published",
        "Abrasion / clogging": "Ruby or hardened nozzle recommended",
        "Hardened nozzle": "TRUE",
        "H2C left": "Verify exact grade/nozzle; no blanket approval",
        "H2C right": "Verify exact grade/nozzle; no blanket approval",
        "AMS 2 Pro": "Not verified for every grade",
        "AMS HT": "Not verified for every grade",
        "AMS published": "Not published",
        "Support pairing": "Not published",
        "Failure modes": "Not published",
        "SourceID": "S-SPECTRUM-en-tds-spectrum-pa6-low-warp-cf15s",
        "H2C SourceID": "H2C-WIKI",
        "Locator": "p. 1: Recommended printing settings",
        "Parse review": "Not applicable"
      },
      "notes": [
        {
          "Topic": "Cooling",
          "Text": "0 - 30%"
        },
        {
          "Topic": "Layer height",
          "Text": "≥ 0.15mm"
        },
        {
          "Topic": "Shell / walls",
          "Text": "0.50 - 3.00 mm"
        },
        {
          "Topic": "Speed",
          "Text": "30-60 mm/s"
        }
      ],
      "editorial": [],
      "evidence": {
        "page": 1,
        "text": "Nozzle temperature 250-280°C"
      },
      "review": {
        "status": "accepted",
        "by": "claude-opus-5",
        "date": "2026-09-18"
      }
    }
  ],
  "evidence": [],
  "headlines": [],
  "coverage": [],
  "settings": [
    {
      "page": 1,
      "field": "nozzle",
      "topic": "",
      "label": "Nozzle temperature",
      "raw": "250-280°C",
      "line": "Nozzle temperature 250-280°C"
    },
    {
      "page": 1,
      "field": "bed",
      "topic": "",
      "label": "Bed temperature",
      "raw": "< 80°C",
      "line": "Bed temperature < 80°C"
    },
    {
      "page": 1,
      "field": "note",
      "topic": "Cooling",
      "label": "Active cooling fan",
      "raw": "0 - 30%",
      "line": "Active cooling fan 0 - 30%"
    },
    {
      "page": 1,
      "field": "note",
      "topic": "Layer height",
      "label": "Layer height",
      "raw": "≥ 0.15mm",
      "line": "Layer height** ≥ 0.15mm"
    },
    {
      "page": 1,
      "field": "note",
      "topic": "Shell / walls",
      "label": "Shell thickness",
      "raw": "0.50 - 3.00 mm",
      "line": "Shell thickness** 0.50 - 3.00 mm"
    },
    {
      "page": 1,
      "field": "note",
      "topic": "Speed",
      "label": "Print speed",
      "raw": "30-60 mm/s",
      "line": "Print speed** 30-60 mm/s"
    },
    {
      "page": 1,
      "field": "enclosure",
      "topic": "",
      "label": "Closed chamber",
      "raw": "recommended",
      "line": "Closed chamber recommended"
    },
    {
      "page": 1,
      "field": "nozzle-material",
      "topic": "",
      "label": "Ruby or hardened nozzle",
      "raw": "recommended",
      "line": "Ruby or hardened nozzle recommended"
    }
  ],
  "skipped": [
    {
      "page": 1,
      "text": "PA6 Low Warp CF15S",
      "reason": "no property and value this line states together"
    },
    {
      "page": 1,
      "text": "Moisture Absortpion (23 ºC / 50% r.h.) 2,50% ISO 62",
      "reason": "no property and value this line states together"
    },
    {
      "page": 1,
      "text": "Spectrum PA6 Low Warp CF15S is the best choice for",
      "reason": "no property and value this line states together"
    },
    {
      "page": 1,
      "text": "• 15% carbon fibres",
      "reason": "no property and value this line states together"
    },
    {
      "page": 1,
      "text": "• 2x increase in rigidness compared to",
      "reason": "no property and value this line states together"
    },
    {
      "page": 1,
      "text": "is ca. 18-25°C (64.4 -77.0°F). Keep out of moisture,",
      "reason": "in the printing guide, naming no setting the lexicon knows"
    },
    {
      "page": 1,
      "text": "product has a shelf life of 24 months.",
      "reason": "in the printing guide, naming no setting the lexicon knows"
    },
    {
      "page": 1,
      "text": "Recommended nozzle ≥ 0.5 mm",
      "reason": "in the printing guide, naming no setting the lexicon knows"
    },
    {
      "page": 1,
      "text": "* settings are based on a 0,5 mm nozzle. *** at least 12h at 80 using a hot dry air oven",
      "reason": "in the column beside the storage note, naming no property and value together"
    },
    {
      "page": 1,
      "text": "www.spectrumfilaments.com Preparation date: 06-04-2022",
      "reason": "in the column beside the storage note, naming no property and value together"
    }
  ],
  "review": {
    "status": "reviewed",
    "by": "claude-opus-5",
    "date": "2026-09-18"
  }
}

File: archive/ingest-2026-09-18/proposals/b02-spectrum/1fba88b90bf49902.json
{
  "version": 1,
  "generated": {
    "tool": "propose.mjs",
    "date": "2026-09-19"
  },
  "document": {
    "sha256": "1fba88b90bf4990299ebc527ee590dc6d4bcdc2f07191bd9bb7cdbd2001ea0dc",
    "url": "https://spectrumfilaments.com/wp-content/uploads/2025/09/en_tds_spectrum_asa_conductive.pdf",
    "pages": 2,
    "provider": "Spectrum",
    "manufacturer": "Spectrum",
    "docKey": "1fba88b90bf49902"
  },
  "identity": {
    "polymer": "ASA",
    "modifier": "Electrically conductive",
    "variantClass": "",
    "family": "ASA",
    "hardness": null,
    "support": false,
    "signals": [
      "name: asa",
      "filler: conductive"
    ],
    "materialId": null,
    "materialName": null,
    "estimateIdentity": "ASA",
    "confidence": 1,
    "needsRuling": false,
    "reasons": []
  },
  "newMaterial": {
    "Original name": "ASA-EC",
    "Family": "ASA",
    "H2C status": "Theoretical",
    "Representative grade": "${grade:main}",
    "Best uses": "Not published",
    "Limitations": "Not published",
    "Full name": "Acrylonitrile Styrene Acrylate (Electrically conductive)",
    "Scope": "H2C-relevant",
    "Abbreviation": "ASA-EC",
    "Base polymer": "ASA",
    "Estimate identity": "ASA",
    "Modifier / filler": "Electrically conductive",
    "Variant class": "Not applicable",
    "Role": "Structural / functional / appearance",
    "Identity notes": "Identity read from S-SPECTRUM-en-tds-spectrum-asa-conductive (p. 1): name: asa; filler: conductive."
  },
  "source": {
    "row": {
      "SourceID": "S-SPECTRUM-en-tds-spectrum-asa-conductive",
      "Publisher": "Spectrum",
      "Title": "TECHNICAL DATA SHEET ASA Conductive",
      "Revision": "Not published",
      "Publication date": "Not published",
      "Access date": "2026-09-18",
      "Source class": "Manufacturer TDS",
      "Source note": "Not applicable",
      "Citation role": "cited",
      "URL": "https://spectrumfilaments.com/wp-content/uploads/2025/09/en_tds_spectrum_asa_conductive.pdf",
      "Locator": "Document / product page",
      "Applicable grades": "${grade:main}",
      "Access state": "retrieved",
      "Access note": "Not applicable",
      "SHA256": "1fba88b90bf4990299ebc527ee590dc6d4bcdc2f07191bd9bb7cdbd2001ea0dc"
    },
    "evidence": {
      "page": 1,
      "text": "TECHNICAL DATA SHEET ASA Conductive"
    },
    "review": {
      "status": "proposed"
    }
  },
  "grades": [
    {
      "key": "main",
      "review": {
        "status": "accepted",
        "by": "claude-opus-5",
        "date": "2026-09-19"
      },
      "row": {
        "MaterialID": "",
        "Role": "procurement",
        "Status": "active",
        "Manufacturer": "Spectrum",
        "Product name": "ASA Conductive",
        "Shared formulation key": "S-SPECTRUM-en-tds-spectrum-asa-conductive",
        "Composition / filler": "Not published",
        "Variant": "Not applicable",
        "Colour caveat": "Properties may vary by colour; use TDS scope",
        "Availability": "Not published",
        "Certification claims": "Not published",
        "Selected-grade rationale": "Documented commercial formulation; traceable manufacturer evidence",
        "SourceID": "S-SPECTRUM-en-tds-spectrum-asa-conductive",
        "Source locator": "TDS / official product page",
        "Diameter compatibility": "Check 1.75 mm variant; diameter is not part tolerance"
      },
      "evidence": {
        "page": 1,
        "text": "TECHNICAL DATA SHEET ASA Conductive"
      }
    }
  ],
  "measurements": [
    {
      "id": "m01",
      "gradeKey": "main",
      "row": {
        "MaterialID": "",
        "GradeID": "",
        "Property": "Density",
        "Raw value": "1.17 g/cm3",
        "Raw unit": "g/cm3",
        "Raw numeric": "1.17",
        "Raw uncertainty ±": "Not applicable",
        "Raw upper bound": "Not applicable",
        "Operator": "=",
        "Conversion factor": "1000",
        "Normalized value": "1170",
        "Normalized uncertainty ±": "Not applicable",
        "Normalized upper bound": "Not applicable",
        "Normalized unit": "kg/m³",
        "Data status": "Published value",
        "Specimen type": "Not published (density specimen form not explicitly established)",
        "Direction": "Not applicable",
        "Moisture condition": "Not published",
        "Moisture state": "not-stated",
        "Post-processing": "Not published",
        "Post-processing state": "not-stated",
        "Anneal °C": "Not applicable",
        "Anneal h": "Not applicable",
        "Test temperature": "Not published",
        "Standard / load": "ISO 1183",
        "Standards": "ISO 1183",
        "Test load MPa": "Not applicable",
        "Notch": "Not applicable",
        "Specimen / print parameters": "Not published",
        "SourceID": "S-SPECTRUM-en-tds-spectrum-asa-conductive",
        "Locator": "p. 1: Density",
        "Notes": "Not applicable",
        "Parse review": "Not applicable"
      },
      "evidence": {
        "page": 1,
        "text": "Density 1.17 g/cm3 ISO 1183 Filament Spectrum ASA Electrically Conductive is"
      },
      "confidence": 1,
      "review": {
        "status": "accepted",
        "by": "claude-opus-5",
        "date": "2026-09-19"
      }
    },
    {
      "id": "m02",
      "gradeKey": "main",
      "row": {
        "MaterialID": "",
        "GradeID": "",
        "Property": "Charpy strength",
        "Raw value": "15.7 kJ/m2",
        "Raw unit": "kJ/m2",
        "Raw numeric": "15.7",
        "Raw uncertainty ±": "Not applicable",
        "Raw upper bound": "Not applicable",
        "Operator": "=",
        "Conversion factor": "1",
        "Normalized value": "15.7",
        "Normalized uncertainty ±": "Not applicable",
        "Normalized upper bound": "Not applicable",
        "Normalized unit": "kJ/m²",
        "Data status": "Published value",
        "Specimen type": "Not published (do not assume printed)",
        "Direction": "Not applicable",
        "Moisture condition": "Not published",
        "Moisture state": "not-stated",
        "Post-processing": "Not published",
        "Post-processing state": "not-stated",
        "Anneal °C": "Not applicable",
        "Anneal h": "Not applicable",
        "Test temperature": "Not published",
        "Standard / load": "ISO 179-1eU",
        "Standards": "ISO 179",
        "Test load MPa": "Not applicable",
        "Notch": "Unnotched",
        "Specimen / print parameters": "Not published",
        "SourceID": "S-SPECTRUM-en-tds-spectrum-asa-conductive",
        "Locator": "p. 1: CHARPY impact strength Unnotched*",
        "Notes": "Not applicable",
        "Parse review": "Not applicable"
      },
      "evidence": {
        "page": 1,
        "text": "CHARPY impact strength Unnotched* 15.7 kJ/m2 ISO 179-1eU"
      },
      "confidence": 1,
      "review": {
        "status": "accepted",
        "by": "claude-opus-5",
        "date": "2026-09-19"
      }
    },
    {
      "id": "m03",
      "gradeKey": "main",
      "row": {
        "MaterialID": "",
        "GradeID": "",
        "Property": "Charpy strength",
        "Raw value": "1.5 kJ/m2",
        "Raw unit": "kJ/m2",
        "Raw numeric": "1.5",
        "Raw uncertainty ±": "Not applicable",
        "Raw upper bound": "Not applicable",
        "Operator": "=",
        "Conversion factor": "1",
        "Normalized value": "1.5",
        "Normalized uncertainty ±": "Not applicable",
        "Normalized upper bound": "Not applicable",
        "Normalized unit": "kJ/m²",
        "Data status": "Published value",
        "Specimen type": "Not published (do not assume printed)",
        "Direction": "Not applicable",
        "Moisture condition": "Not published",
        "Moisture state": "not-stated",
        "Post-processing": "Not published",
        "Post-processing state": "not-stated",
        "Anneal °C": "Not applicable",
        "Anneal h": "Not applicable",
        "Test temperature": "Not published",
        "Standard / load": "ISO 179-1eA",
        "Standards": "ISO 179",
        "Test load MPa": "Not applicable",
        "Notch": "Notched",
        "Specimen / print parameters": "Not published",
        "SourceID": "S-SPECTRUM-en-tds-spectrum-asa-conductive",
        "Locator": "p. 1: CHARPY impact strength Notched*",
        "Notes": "Not applicable",
        "Parse review": "Not applicable"
      },
      "evidence": {
        "page": 1,
        "text": "CHARPY impact strength Notched* 1.5 kJ/m2 ISO 179-1eA"
      },
      "confidence": 1,
      "review": {
        "status": "accepted",
        "by": "claude-opus-5",
        "date": "2026-09-19"
      }
    },
    {
      "id": "m04",
      "gradeKey": "main",
      "row": {
        "MaterialID": "",
        "GradeID": "",
        "Property": "Elongation at yield",
        "Raw value": "2.2 %",
        "Raw unit": "%",
        "Raw numeric": "2.2",
        "Raw uncertainty ±": "Not applicable",
        "Raw upper bound": "Not applicable",
        "Operator": "=",
        "Conversion factor": "1",
        "Normalized value": "2.2",
        "Normalized uncertainty ±": "Not applicable",
        "Normalized upper bound": "Not applicable",
        "Normalized unit": "%",
        "Data status": "Published value",
        "Specimen type": "Not published (do not assume printed)",
        "Direction": "Unstated",
        "Moisture condition": "Not published",
        "Moisture state": "not-stated",
        "Post-processing": "Not published",
        "Post-processing state": "not-stated",
        "Anneal °C": "Not applicable",
        "Anneal h": "Not applicable",
        "Test temperature": "Not published",
        "Standard / load": "5 mm/min ISO 527",
        "Standards": "ISO 527",
        "Test load MPa": "Not applicable",
        "Notch": "Not applicable",
        "Specimen / print parameters": "Not published",
        "SourceID": "S-SPECTRUM-en-tds-spectrum-asa-conductive",
        "Locator": "p. 1: Tensile elongation At yield (5 mm/min)*",
        "Notes": "Not applicable",
        "Parse review": "Not applicable"
      },
      "evidence": {
        "page": 1,
        "text": "Tensile elongation At yield (5 mm/min)* 2.2 % ISO 527"
      },
      "confidence": 1,
      "review": {
        "status": "accepted",
        "by": "claude-opus-5",
        "date": "2026-09-19"
      }
    },
    {
      "id": "m05",
      "gradeKey": "main",
      "row": {
        "MaterialID": "",
        "GradeID": "",
        "Property": "Elongation at break",
        "Raw value": "3 %",
        "Raw unit": "%",
        "Raw numeric": "3",
        "Raw uncertainty ±": "Not applicable",
        "Raw upper bound": "Not applicable",
        "Operator": "=",
        "Conversion factor": "1",
        "Normalized value": "3",
        "Normalized uncertainty ±": "Not applicable",
        "Normalized upper bound": "Not applicable",
        "Normalized unit": "%",
        "Data status": "Published value",
        "Specimen type": "Not published (do not assume printed)",
        "Direction": "Unstated",
        "Moisture condition": "Not published",
        "Moisture state": "not-stated",
        "Post-processing": "Not published",
        "Post-processing state": "not-stated",
        "Anneal °C": "Not applicable",
        "Anneal h": "Not applicable",
        "Test temperature": "Not published",
        "Standard / load": "5 mm/min ISO 527",
        "Standards": "ISO 527",
        "Test load MPa": "Not applicable",
        "Notch": "Not applicable",
        "Specimen / print parameters": "Not published",
        "SourceID": "S-SPECTRUM-en-tds-spectrum-asa-conductive",
        "Locator": "p. 1: Tensile elongation At break (5 mm/min)*",
        "Notes": "Not applicable",
        "Parse review": "Not applicable"
      },
      "evidence": {
        "page": 1,
        "text": "Tensile elongation At break (5 mm/min)* 3 % ISO 527"
      },
      "confidence": 1,
      "review": {
        "status": "accepted",
        "by": "claude-opus-5",
        "date": "2026-09-19"
      }
    },
    {
      "id": "m06",
      "gradeKey": "main",
      "row": {
        "MaterialID": "",
        "GradeID": "",
        "Property": "Tensile yield strength",
        "Raw value": "48,7 MPa",
        "Raw unit": "MPa",
        "Raw numeric": "48.7",
        "Raw uncertainty ±": "Not applicable",
        "Raw upper bound": "Not applicable",
        "Operator": "=",
        "Conversion factor": "1",
        "Normalized value": "48.7",
        "Normalized uncertainty ±": "Not applicable",
        "Normalized upper bound": "Not applicable",
        "Normalized unit": "MPa",
        "Data status": "Published value",
        "Specimen type": "Not published (do not assume printed)",
        "Direction": "Unstated",
        "Moisture condition": "Not published",
        "Moisture state": "not-stated",
        "Post-processing": "Not published",
        "Post-processing state": "not-stated",
        "Anneal °C": "Not applicable",
        "Anneal h": "Not applicable",
        "Test temperature": "Not published",
        "Standard / load": "5 mm/min ISO 527",
        "Standards": "ISO 527",
        "Test load MPa": "Not applicable",
        "Notch": "Not applicable",
        "Specimen / print parameters": "Not published",
        "SourceID": "S-SPECTRUM-en-tds-spectrum-asa-conductive",
        "Locator": "p. 1: Tensile strength At yield (5 mm/min)*",
        "Notes": "Not applicable",
        "Parse review": "Not applicable"
      },
      "evidence": {
        "page": 1,
        "text": "Tensile strength At yield (5 mm/min)* 48,7 MPa ISO 527"
      },
      "confidence": 1,
      "review": {
        "status": "accepted",
        "by": "claude-opus-5",
        "date": "2026-09-19"
      }
    },
    {
      "id": "m07",
      "gradeKey": "main",
      "row": {
        "MaterialID": "",
        "GradeID": "",
        "Property": "Tensile break strength",
        "Raw value": "46,1 MPa",
        "Raw unit": "MPa",
        "Raw numeric": "46.1",
        "Raw uncertainty ±": "Not applicable",
        "Raw upper bound": "Not applicable",
        "Operator": "=",
        "Conversion factor": "1",
        "Normalized value": "46.1",
        "Normalized uncertainty ±": "Not applicable",
        "Normalized upper bound": "Not applicable",
        "Normalized unit": "MPa",
        "Data status": "Published value",
        "Specimen type": "Not published (do not assume printed)",
        "Direction": "Unstated",
        "Moisture condition": "Not published",
        "Moisture state": "not-stated",
        "Post-processing": "Not published",
        "Post-processing state": "not-stated",
        "Anneal °C": "Not applicable",
        "Anneal h": "Not applicable",
        "Test temperature": "Not published",
        "Standard / load": "5 mm/min ISO 527",
        "Standards": "ISO 527",
        "Test load MPa": "Not applicable",
        "Notch": "Not applicable",
        "Specimen / print parameters": "Not published",
        "SourceID": "S-SPECTRUM-en-tds-spectrum-asa-conductive",
        "Locator": "p. 1: Tensile strength At break (5 mm/min)*",
        "Notes": "Not applicable",
        "Parse review": "Not applicable"
      },
      "evidence": {
        "page": 1,
        "text": "Tensile strength At break (5 mm/min)* 46,1 MPa ISO 527"
      },
      "confidence": 1,
      "review": {
        "status": "accepted",
        "by": "claude-opus-5",
        "date": "2026-09-19"
      }
    },
    {
      "id": "m08",
      "gradeKey": "main",
      "row": {
        "MaterialID": "",
        "GradeID": "",
        "Property": "Tensile modulus",
        "Raw value": "3570 MPa",
        "Raw unit": "MPa",
        "Raw numeric": "3570",
        "Raw uncertainty ±": "Not applicable",
        "Raw upper bound": "Not applicable",
        "Operator": "=",
        "Conversion factor": "0.001",
        "Normalized value": "3.57",
        "Normalized uncertainty ±": "Not applicable",
        "Normalized upper bound": "Not applicable",
        "Normalized unit": "GPa",
        "Data status": "Published value",
        "Specimen type": "Not published (do not assume printed)",
        "Direction": "Unstated",
        "Moisture condition": "Not published",
        "Moisture state": "not-stated",
        "Post-processing": "Not published",
        "Post-processing state": "not-stated",
        "Anneal °C": "Not applicable",
        "Anneal h": "Not applicable",
        "Test temperature": "Not published",
        "Standard / load": "1 mm/min ISO 527",
        "Standards": "ISO 527",
        "Test load MPa": "Not applicable",
        "Notch": "Not applicable",
        "Specimen / print parameters": "Not published",
        "SourceID": "S-SPECTRUM-en-tds-spectrum-asa-conductive",
        "Locator": "p. 1: Elastic modulus Tensile (1 mm/min)*",
        "Notes": "Not applicable",
        "Parse review": "Not applicable"
      },
      "evidence": {
        "page": 1,
        "text": "Elastic modulus Tensile (1 mm/min)* 3570 MPa ISO 527"
      },
      "confidence": 1,
      "review": {
        "status": "accepted",
        "by": "claude-opus-5",
        "date": "2026-09-19"
      }
    },
    {
      "id": "m09",
      "gradeKey": "main",
      "row": {
        "MaterialID": "",
        "GradeID": "",
        "Property": "Vicat softening temperature",
        "Raw value": "102 °C",
        "Raw unit": "°C",
        "Raw numeric": "102",
        "Raw uncertainty ±": "Not applicable",
        "Raw upper bound": "Not applicable",
        "Operator": "=",
        "Conversion factor": "1",
        "Normalized value": "102",
        "Normalized uncertainty ±": "Not applicable",
        "Normalized upper bound": "Not applicable",
        "Normalized unit": "°C",
        "Data status": "Published value",
        "Specimen type": "Not published (do not assume printed)",
        "Direction": "Not applicable",
        "Moisture condition": "Not published",
        "Moisture state": "not-stated",
        "Post-processing": "Not published",
        "Post-processing state": "not-stated",
        "Anneal °C": "Not applicable",
        "Anneal h": "Not applicable",
        "Test temperature": "Not published",
        "Standard / load": "ISO 306",
        "Standards": "ISO 306",
        "Test load MPa": "Not applicable",
        "Notch": "Not applicable",
        "Specimen / print parameters": "Not published",
        "SourceID": "S-SPECTRUM-en-tds-spectrum-asa-conductive",
        "Locator": "p. 1: VICAT - Softening point",
        "Notes": "Not applicable",
        "Parse review": "Not applicable"
      },
      "evidence": {
        "page": 1,
        "text": "VICAT - Softening point 102 °C ISO 306"
      },
      "confidence": 1,
      "review": {
        "status": "accepted",
        "by": "claude-opus-5",
        "date": "2026-09-19"
      }
    },
    {
      "id": "m10",
      "gradeKey": "main",
      "row": {
        "MaterialID": "",
        "GradeID": "",
        "Property": "HDT",
        "Raw value": "101 °C",
        "Raw unit": "°C",
        "Raw numeric": "101",
        "Raw uncertainty ±": "Not applicable",
        "Raw upper bound": "Not applicable",
        "Operator": "=",
        "Conversion factor": "1",
        "Normalized value": "101",
        "Normalized uncertainty ±": "Not applicable",
        "Normalized upper bound": "Not applicable",
        "Normalized unit": "°C",
        "Data status": "Published value",
        "Specimen type": "Not published (do not assume printed)",
        "Direction": "Not applicable",
        "Moisture condition": "Not published",
        "Moisture state": "not-stated",
        "Post-processing": "Not published",
        "Post-processing state": "not-stated",
        "Anneal °C": "Not applicable",
        "Anneal h": "Not applicable",
        "Test temperature": "Not published",
        "Standard / load": "0.45 MPa injection moulding ISO 75",
        "Standards": "ISO 75",
        "Test load MPa": "0.45",
        "Notch": "Not applicable",
        "Specimen / print parameters": "Not published",
        "SourceID": "S-SPECTRUM-en-tds-spectrum-asa-conductive",
        "Locator": "p. 1: HDT - Heat Deflection Temperature, 0.45 MPa, injection moulding",
        "Notes": "Not applicable",
        "Parse review": "Not applicable"
      },
      "evidence": {
        "page": 1,
        "text": "0.45 MPa, injection moulding 101 °C ISO 75"
      },
      "confidence": 1,
      "review": {
        "status": "accepted",
        "by": "claude-opus-5",
        "date": "2026-09-19"
      }
    }
  ],
  "profiles": [
    {
      "gradeKey": "main",
      "row": {
        "MaterialID": "",
        "GradeID": "",
        "Profile": "Manufacturer published guidance",
        "Nozzle °C": "240-270°C",
        "Nozzle state": "range",
        "Nozzle min °C": "240",
        "Nozzle max °C": "270",
        "Nozzle requirement": "required",
        "Bed °C": "75-100°C",
        "Bed state": "range",
        "Bed min °C": "75",
        "Bed max °C": "100",
        "Bed requirement": "required",
        "Chamber °C": "Not published",
        "Chamber state": "unknown",
        "Chamber min °C": "Not applicable",
        "Chamber max °C": "Not applicable",
        "Chamber requirement": "unknown",
        "Enclosure": "recommended for larger prints",
        "Enclosure state": "recommended",
        "Plate": "Not published",
        "Drying": "Not published",
        "Drying state": "unknown",
        "Drying °C": "Not applicable",
        "Drying hours": "Not applicable",
        "Nozzle material": "Yes",
        "Nozzle diameter": "Not published",
        "Abrasion / clogging": "Ruby or hardened nozzle Yes",
        "Hardened nozzle": "TRUE",
        "H2C left": "Verify exact grade/nozzle; no blanket approval",
        "H2C right": "Verify exact grade/nozzle; no blanket approval",
        "AMS 2 Pro": "Not verified for every grade",
        "AMS HT": "Not verified for every grade",
        "AMS published": "Not published",
        "Support pairing": "Not published",
        "Failure modes": "Not published",
        "SourceID": "S-SPECTRUM-en-tds-spectrum-asa-conductive",
        "H2C SourceID": "H2C-WIKI",
        "Locator": "p. 1: Recommended printing settings",
        "Parse review": "Not applicable"
      },
      "notes": [
        {
          "Topic": "Cooling",
          "Text": "0-20%"
        },
        {
          "Topic": "Shell / walls",
          "Text": "0.4 - 2.7 mm"
        },
        {
          "Topic": "Layer height",
          "Text": "0.5 - 3.0 mm"
        },
        {
          "Topic": "Adhesion / release",
          "Text": "not necessary"
        }
      ],
      "editorial": [],
      "evidence": {
        "page": 1,
        "text": "Nozzle temperature - standard speed 240-270°C"
      },
      "review": {
        "status": "accepted",
        "by": "claude-opus-5",
        "date": "2026-09-19"
      }
    }
  ],
  "evidence": [],
  "headlines": [],
  "coverage": [],
  "settings": [
    {
      "page": 1,
      "field": "nozzle",
      "topic": "",
      "label": "Nozzle temperature - standard speed",
      "raw": "240-270°C",
      "line": "Nozzle temperature - standard speed 240-270°C"
    },
    {
      "page": 1,
      "field": "bed",
      "topic": "",
      "label": "Bed temperature",
      "raw": "75-100°C",
      "line": "Bed temperature 75-100°C"
    },
    {
      "page": 1,
      "field": "note",
      "topic": "Cooling",
      "label": "Active cooling fan",
      "raw": "0-20%",
      "line": "Active cooling fan 0-20%"
    },
    {
      "page": 1,
      "field": "note",
      "topic": "Shell / walls",
      "label": "Shell thickness",
      "raw": "0.4 - 2.7 mm",
      "line": "Shell thickness** 0.4 - 2.7 mm"
    },
    {
      "page": 1,
      "field": "note",
      "topic": "Layer height",
      "label": "Layer height",
      "raw": "0.5 - 3.0 mm",
      "line": "Layer height** 0.5 - 3.0 mm"
    },
    {
      "page": 1,
      "field": "enclosure",
      "topic": "",
      "label": "Closed chamber",
      "raw": "recommended for larger prints",
      "line": "Closed chamber recommended for larger prints"
    },
    {
      "page": 1,
      "field": "nozzle-material",
      "topic": "",
      "label": "Ruby or hardened nozzle",
      "raw": "Yes",
      "line": "Ruby or hardened nozzle Yes"
    },
    {
      "page": 1,
      "field": "note",
      "topic": "Adhesion / release",
      "label": "Adhesive",
      "raw": "not necessary",
      "line": "Adhesive not necessary"
    }
  ],
  "skipped": [
    {
      "page": 1,
      "text": "provide very low surface resistivity – around 40 Ω.",
      "reason": "no property and value this line states together"
    },
    {
      "page": 1,
      "text": "• Very low surface resistivity (~40 Ω·m)",
      "reason": "no property and value this line states together"
    },
    {
      "page": 1,
      "text": "Electrical resistivity (surface, dry) 4E1 ohm ASTM D 257",
      "reason": "in the column beside the storage note, naming no property and value together"
    },
    {
      "page": 1,
      "text": "* at 23°C, injection moulding",
      "reason": "in the column beside the storage note, naming no property and value together"
    },
    {
      "page": 1,
      "text": "is ca. 18-25°C (64.4 -77.0°F). Keep out of moisture,",
      "reason": "a storage or shelf-life note, not a test result"
    },
    {
      "page": 1,
      "text": "product has a shelf life of 24 months.",
      "reason": "a storage or shelf-life note, not a test result"
    },
    {
      "page": 1,
      "text": "stick, Dimafix, 3DLac, Magigoo)",
      "reason": "in the column beside the storage note, naming no property and value together"
    },
    {
      "page": 1,
      "text": "* settings are based on a 0.4mm nozzle",
      "reason": "in the column beside the storage note, naming no property and value together"
    },
    {
      "page": 1,
      "text": "*** at least 6h at 75°C using a hot dry air oven",
      "reason": "in the column beside the storage note, naming no property and value together"
    },
    {
      "page": 1,
      "text": "www.spectrumfilaments.com Preparation date: 20-07-2025",
      "reason": "in the column beside the storage note, naming no property and value together"
    },
    {
      "page": 2,
      "text": "To verify the conductive properties, tests were conducted using a 3D-printed (100% infill, 0.2mm layer height, BambuLab P1S), specimen withdimensions 4 ×",
      "reason": "no property and value this line states together"
    },
    {
      "page": 2,
      "text": "4 × 120 mm, at 10 V and three different extrusion temperatures: 270°C,280°C, and 290°C. The volume resistivity results were as follows:",
      "reason": "no property and value this line states together"
    },
    {
      "page": 2,
      "text": "• 270°C:51 Ω·m",
      "reason": "no property and value this line states together"
    },
    {
      "page": 2,
      "text": "• 280°C:45 Ω·m",
      "reason": "no property and value this line states together"
    },
    {
      "page": 2,
      "text": "• 290°C:41 Ω·m",
      "reason": "no property and value this line states together"
    },
    {
      "page": 2,
      "text": "quiring maximum conductivity is best achieved at higher extrusion temperatures (up to 290°C), provided that the printer's hardware supports such settings.",
      "reason": "no property and value this line states together"
    },
    {
      "page": 2,
      "text": "www.spectrumfilaments.com Preparation date: 20-07-2025",
      "reason": "no property and value this line states together"
    }
  ],
  "review": {
    "status": "reviewed",
    "by": "claude-opus-5",
    "date": "2026-09-19"
  }
}
