Repository: faridbnv/h2c-materials

# The V2 import's proposals, 2026-09-18 to 2026-09-25

> **Historical record** (2026-09-18): kept from an earlier stage of the project. It describes the tool and its data as they were then; numbers, rules and file names may have changed since. For where things stand now, read the [README](../../README.md) and [OPEN-PROBLEMS](../../docs/OPEN-PROBLEMS.md).

One JSON file per document and batch (`proposals/<batch>/<doc_key>.json`): what the sheet reader proposed from each
data sheet, the page and line of every row, the lines it skipped, and the review that accepted or rejected each row.

File: archive/ingest-2026-09-18/proposals/b02-spectrum/4452c7c181162407.json
{
  "version": 1,
  "generated": {
    "tool": "propose.mjs",
    "date": "2026-09-19"
  },
  "document": {
    "sha256": "4452c7c18116240731d19344d0f2b634df1d8dbf72c08dee58b913373a7d93b3",
    "url": "https://spectrumfilaments.com/wp-content/uploads/2022/05/en_tds_spectrum_pla_matt.pdf",
    "pages": 1,
    "provider": "Spectrum",
    "manufacturer": "Spectrum",
    "docKey": "4452c7c181162407"
  },
  "identity": {
    "polymer": "PLA",
    "modifier": "Unfilled / unspecified",
    "variantClass": "",
    "family": "PLA",
    "hardness": null,
    "support": false,
    "signals": [
      "name: pla"
    ],
    "materialId": "M001",
    "materialName": "PLA",
    "estimateIdentity": "PLA",
    "confidence": 1,
    "needsRuling": false,
    "reasons": []
  },
  "source": {
    "row": {
      "SourceID": "S-SPECTRUM-en-tds-spectrum-pla-matt",
      "Publisher": "Spectrum",
      "Title": "TECHNICAL DATA SHEET PLA Matt",
      "Revision": "Not published",
      "Publication date": "Not published",
      "Access date": "2026-09-18",
      "Source class": "Manufacturer TDS",
      "Source note": "Not applicable",
      "Citation role": "cited",
      "URL": "https://spectrumfilaments.com/wp-content/uploads/2022/05/en_tds_spectrum_pla_matt.pdf",
      "Locator": "Document / product page",
      "Applicable grades": "${grade:main}",
      "Access state": "retrieved",
      "Access note": "Not applicable",
      "SHA256": "4452c7c18116240731d19344d0f2b634df1d8dbf72c08dee58b913373a7d93b3"
    },
    "evidence": {
      "page": 1,
      "text": "TECHNICAL DATA SHEET PLA Matt"
    },
    "review": {
      "status": "proposed"
    }
  },
  "grades": [
    {
      "key": "main",
      "review": {
        "status": "accepted",
        "by": "claude-opus-5",
        "date": "2026-09-19"
      },
      "row": {
        "MaterialID": "M001",
        "Role": "procurement",
        "Status": "active",
        "Manufacturer": "Spectrum",
        "Product name": "PLA Matt",
        "Shared formulation key": "S-SPECTRUM-en-tds-spectrum-pla-matt",
        "Composition / filler": "Not published",
        "Variant": "Not applicable",
        "Colour caveat": "Properties may vary by colour; use TDS scope",
        "Availability": "Not published",
        "Certification claims": "Not published",
        "Selected-grade rationale": "Documented commercial formulation; traceable manufacturer evidence",
        "SourceID": "S-SPECTRUM-en-tds-spectrum-pla-matt",
        "Source locator": "TDS / official product page",
        "Diameter compatibility": "Check 1.75 mm variant; diameter is not part tolerance"
      },
      "evidence": {
        "page": 1,
        "text": "TECHNICAL DATA SHEET PLA Matt"
      }
    }
  ],
  "measurements": [
    {
      "id": "m01",
      "gradeKey": "main",
      "row": {
        "MaterialID": "M001",
        "GradeID": "",
        "Property": "Density",
        "Raw value": "1.24 g/cm3",
        "Raw unit": "g/cm3",
        "Raw numeric": "1.24",
        "Raw uncertainty ±": "Not applicable",
        "Raw upper bound": "Not applicable",
        "Operator": "=",
        "Conversion factor": "1000",
        "Normalized value": "1240",
        "Normalized uncertainty ±": "Not applicable",
        "Normalized upper bound": "Not applicable",
        "Normalized unit": "kg/m³",
        "Data status": "Published value",
        "Specimen type": "Not published (density specimen form not explicitly established)",
        "Direction": "Not applicable",
        "Moisture condition": "Not published",
        "Moisture state": "not-stated",
        "Post-processing": "Not published",
        "Post-processing state": "not-stated",
        "Anneal °C": "Not applicable",
        "Anneal h": "Not applicable",
        "Test temperature": "Not published",
        "Standard / load": "ISO 1183",
        "Standards": "ISO 1183",
        "Test load MPa": "Not applicable",
        "Notch": "Not applicable",
        "Specimen / print parameters": "Not published",
        "SourceID": "S-SPECTRUM-en-tds-spectrum-pla-matt",
        "Locator": "p. 1: Density",
        "Notes": "Not applicable",
        "Parse review": "Not applicable"
      },
      "evidence": {
        "page": 1,
        "text": "Density 1.24 g/cm3 ISO 1183 Spectrum PLA MATT is a PLA-based material with a"
      },
      "confidence": 1,
      "review": {
        "status": "accepted",
        "by": "claude-opus-5",
        "date": "2026-09-19"
      }
    },
    {
      "id": "m02",
      "gradeKey": "main",
      "row": {
        "MaterialID": "M001",
        "GradeID": "",
        "Property": "Elongation at break",
        "Raw value": "2.9 %",
        "Raw unit": "%",
        "Raw numeric": "2.9",
        "Raw uncertainty ±": "Not applicable",
        "Raw upper bound": "Not applicable",
        "Operator": "=",
        "Conversion factor": "1",
        "Normalized value": "2.9",
        "Normalized uncertainty ±": "Not applicable",
        "Normalized upper bound": "Not applicable",
        "Normalized unit": "%",
        "Data status": "Published value",
        "Specimen type": "Not published (do not assume printed)",
        "Direction": "Unstated",
        "Moisture condition": "Not published",
        "Moisture state": "not-stated",
        "Post-processing": "Not published",
        "Post-processing state": "not-stated",
        "Anneal °C": "Not applicable",
        "Anneal h": "Not applicable",
        "Test temperature": "Not published",
        "Standard / load": "ISO 527",
        "Standards": "ISO 527",
        "Test load MPa": "Not applicable",
        "Notch": "Not applicable",
        "Specimen / print parameters": "Not published",
        "SourceID": "S-SPECTRUM-en-tds-spectrum-pla-matt",
        "Locator": "p. 1: Tensile elongation at break (3D printing) *",
        "Notes": "Not applicable",
        "Parse review": "Not applicable"
      },
      "evidence": {
        "page": 1,
        "text": "Tensile elongation at break (3D printing) * 2.9% ISO 527 (1)"
      },
      "confidence": 1,
      "review": {
        "status": "accepted",
        "by": "claude-opus-5",
        "date": "2026-09-19"
      }
    },
    {
      "id": "m03",
      "gradeKey": "main",
      "row": {
        "MaterialID": "M001",
        "GradeID": "",
        "Property": "Tensile break strength",
        "Raw value": "30 MPa",
        "Raw unit": "MPa",
        "Raw numeric": "30",
        "Raw uncertainty ±": "Not applicable",
        "Raw upper bound": "Not applicable",
        "Operator": "=",
        "Conversion factor": "1",
        "Normalized value": "30",
        "Normalized uncertainty ±": "Not applicable",
        "Normalized upper bound": "Not applicable",
        "Normalized unit": "MPa",
        "Data status": "Published value",
        "Specimen type": "Not published (do not assume printed)",
        "Direction": "Unstated",
        "Moisture condition": "Not published",
        "Moisture state": "not-stated",
        "Post-processing": "Not published",
        "Post-processing state": "not-stated",
        "Anneal °C": "Not applicable",
        "Anneal h": "Not applicable",
        "Test temperature": "Not published",
        "Standard / load": "ISO 527",
        "Standards": "ISO 527",
        "Test load MPa": "Not applicable",
        "Notch": "Not applicable",
        "Specimen / print parameters": "Not published",
        "SourceID": "S-SPECTRUM-en-tds-spectrum-pla-matt",
        "Locator": "p. 1: Tensile strength at break (3D printing) *",
        "Notes": "Not applicable",
        "Parse review": "Not applicable"
      },
      "evidence": {
        "page": 1,
        "text": "Tensile strength at break (3D printing) * 30 MPa ISO 527 (1)"
      },
      "confidence": 1,
      "review": {
        "status": "accepted",
        "by": "claude-opus-5",
        "date": "2026-09-19"
      }
    },
    {
      "id": "m04",
      "gradeKey": "main",
      "row": {
        "MaterialID": "M001",
        "GradeID": "",
        "Property": "Tensile modulus",
        "Raw value": "2750 MPa",
        "Raw unit": "MPa",
        "Raw numeric": "2750",
        "Raw uncertainty ±": "Not applicable",
        "Raw upper bound": "Not applicable",
        "Operator": "=",
        "Conversion factor": "0.001",
        "Normalized value": "2.75",
        "Normalized uncertainty ±": "Not applicable",
        "Normalized upper bound": "Not applicable",
        "Normalized unit": "GPa",
        "Data status": "Published value",
        "Specimen type": "Not published (do not assume printed)",
        "Direction": "Unstated",
        "Moisture condition": "Not published",
        "Moisture state": "not-stated",
        "Post-processing": "Not published",
        "Post-processing state": "not-stated",
        "Anneal °C": "Not applicable",
        "Anneal h": "Not applicable",
        "Test temperature": "Not published",
        "Standard / load": "ISO 527",
        "Standards": "ISO 527",
        "Test load MPa": "Not applicable",
        "Notch": "Not applicable",
        "Specimen / print parameters": "Not published",
        "SourceID": "S-SPECTRUM-en-tds-spectrum-pla-matt",
        "Locator": "p. 1: Elastic modulus",
        "Notes": "Not applicable",
        "Parse review": "Not applicable"
      },
      "evidence": {
        "page": 1,
        "text": "Elastic modulus 2750 MPa ISO 527 (1)"
      },
      "confidence": 1,
      "review": {
        "status": "accepted",
        "by": "claude-opus-5",
        "date": "2026-09-19"
      }
    },
    {
      "id": "m05",
      "gradeKey": "main",
      "row": {
        "MaterialID": "M001",
        "GradeID": "",
        "Property": "Vicat softening temperature",
        "Raw value": "85 °C",
        "Raw unit": "°C",
        "Raw numeric": "85",
        "Raw uncertainty ±": "Not applicable",
        "Raw upper bound": "Not applicable",
        "Operator": "=",
        "Conversion factor": "1",
        "Normalized value": "85",
        "Normalized uncertainty ±": "Not applicable",
        "Normalized upper bound": "Not applicable",
        "Normalized unit": "°C",
        "Data status": "Published value",
        "Specimen type": "Not published (do not assume printed)",
        "Direction": "Not applicable",
        "Moisture condition": "Not published",
        "Moisture state": "not-stated",
        "Post-processing": "Not published",
        "Post-processing state": "not-stated",
        "Anneal °C": "Not applicable",
        "Anneal h": "Not applicable",
        "Test temperature": "Not published",
        "Standard / load": "ISO 306",
        "Standards": "ISO 306",
        "Test load MPa": "Not applicable",
        "Notch": "Not applicable",
        "Specimen / print parameters": "Not published",
        "SourceID": "S-SPECTRUM-en-tds-spectrum-pla-matt",
        "Locator": "p. 1: VICAT softening point **",
        "Notes": "Not applicable",
        "Parse review": "Not applicable"
      },
      "evidence": {
        "page": 1,
        "text": "VICAT softening point ** 85°C ISO 306"
      },
      "confidence": 1,
      "review": {
        "status": "accepted",
        "by": "claude-opus-5",
        "date": "2026-09-19"
      }
    },
    {
      "id": "m06",
      "gradeKey": "main",
      "row": {
        "MaterialID": "M001",
        "GradeID": "",
        "Property": "HDT",
        "Raw value": "90 °C",
        "Raw unit": "°C",
        "Raw numeric": "90",
        "Raw uncertainty ±": "Not applicable",
        "Raw upper bound": "Not applicable",
        "Operator": "=",
        "Conversion factor": "1",
        "Normalized value": "90",
        "Normalized uncertainty ±": "Not applicable",
        "Normalized upper bound": "Not applicable",
        "Normalized unit": "°C",
        "Data status": "Published value",
        "Specimen type": "Not published (do not assume printed)",
        "Direction": "Not applicable",
        "Moisture condition": "Not published",
        "Moisture state": "not-stated",
        "Post-processing": "annealed",
        "Post-processing state": "annealed",
        "Anneal °C": "Not published",
        "Anneal h": "Not published",
        "Test temperature": "Not published",
        "Standard / load": "0.45 MN/m2 annealed 4h ISO 75",
        "Standards": "ISO 75",
        "Test load MPa": "0.45",
        "Notch": "Not applicable",
        "Specimen / print parameters": "Not published",
        "SourceID": "S-SPECTRUM-en-tds-spectrum-pla-matt",
        "Locator": "p. 1: Heat Deflection Temperature 0.45 MN/m2, annealed (4h @",
        "Notes": "Not applicable",
        "Parse review": "Not applicable"
      },
      "evidence": {
        "page": 1,
        "text": "0.45 MN/m2, annealed (4h @ 90°C) 116°C ISO 75 • improved strength properties in terms of impact,"
      },
      "confidence": 1,
      "review": {
        "status": "accepted",
        "by": "claude-opus-5",
        "date": "2026-09-19"
      }
    },
    {
      "id": "m07",
      "gradeKey": "main",
      "row": {
        "MaterialID": "M001",
        "GradeID": "",
        "Property": "HDT",
        "Raw value": "90 °C",
        "Raw unit": "°C",
        "Raw numeric": "90",
        "Raw uncertainty ±": "Not applicable",
        "Raw upper bound": "Not applicable",
        "Operator": "=",
        "Conversion factor": "1",
        "Normalized value": "90",
        "Normalized uncertainty ±": "Not applicable",
        "Normalized upper bound": "Not applicable",
        "Normalized unit": "°C",
        "Data status": "Published value",
        "Specimen type": "Not published (do not assume printed)",
        "Direction": "Not applicable",
        "Moisture condition": "Not published",
        "Moisture state": "not-stated",
        "Post-processing": "annealed",
        "Post-processing state": "annealed",
        "Anneal °C": "Not published",
        "Anneal h": "Not published",
        "Test temperature": "Not published",
        "Standard / load": "1.81 MN/m2 annealed 4h ISO 75",
        "Standards": "ISO 75",
        "Test load MPa": "1.8",
        "Notch": "Not applicable",
        "Specimen / print parameters": "Not published",
        "SourceID": "S-SPECTRUM-en-tds-spectrum-pla-matt",
        "Locator": "p. 1: Heat Deflection Temperature 1.81 MN/m2, annealed (4h @",
        "Notes": "Not applicable",
        "Parse review": "Not applicable"
      },
      "evidence": {
        "page": 1,
        "text": "1.81 MN/m2, annealed (4h @ 90°C) 66°C ISO 75"
      },
      "confidence": 1,
      "review": {
        "status": "accepted",
        "by": "claude-opus-5",
        "date": "2026-09-19"
      }
    }
  ],
  "profiles": [
    {
      "gradeKey": "main",
      "row": {
        "MaterialID": "M001",
        "GradeID": "",
        "Profile": "Manufacturer published guidance",
        "Nozzle °C": "190-230°C",
        "Nozzle state": "range",
        "Nozzle min °C": "190",
        "Nozzle max °C": "230",
        "Nozzle requirement": "required",
        "Bed °C": "0-45°C",
        "Bed state": "range",
        "Bed min °C": "0",
        "Bed max °C": "45",
        "Bed requirement": "required",
        "Chamber °C": "Not published",
        "Chamber state": "unknown",
        "Chamber min °C": "Not applicable",
        "Chamber max °C": "Not applicable",
        "Chamber requirement": "unknown",
        "Enclosure": "not necessary",
        "Enclosure state": "not-needed",
        "Plate": "Not published",
        "Drying": "Not published",
        "Drying state": "unknown",
        "Drying °C": "Not applicable",
        "Drying hours": "Not applicable",
        "Nozzle material": "not necessary",
        "Nozzle diameter": "Not published",
        "Abrasion / clogging": "Not published",
        "Hardened nozzle": "Not published",
        "H2C left": "Verify exact grade/nozzle; no blanket approval",
        "H2C right": "Verify exact grade/nozzle; no blanket approval",
        "AMS 2 Pro": "Not verified for every grade",
        "AMS HT": "Not verified for every grade",
        "AMS published": "Not published",
        "Support pairing": "Not published",
        "Failure modes": "Not published",
        "SourceID": "S-SPECTRUM-en-tds-spectrum-pla-matt",
        "H2C SourceID": "H2C-WIKI",
        "Locator": "p. 1: Recommended printing settings",
        "Parse review": "Not applicable"
      },
      "notes": [
        {
          "Topic": "Cooling",
          "Text": "YES (up to 100%)"
        },
        {
          "Topic": "Layer height",
          "Text": "0.05 - 0.30 mm"
        },
        {
          "Topic": "Shell / walls",
          "Text": "0.40 - 2.70 mm"
        },
        {
          "Topic": "Speed",
          "Text": "40-110 mm/s"
        }
      ],
      "editorial": [],
      "evidence": {
        "page": 1,
        "text": "Nozzle temperature 190-230°C"
      },
      "review": {
        "status": "accepted",
        "by": "claude-opus-5",
        "date": "2026-09-19"
      }
    }
  ],
  "evidence": [],
  "headlines": [],
  "coverage": [],
  "settings": [
    {
      "page": 1,
      "field": "nozzle",
      "topic": "",
      "label": "Nozzle temperature",
      "raw": "190-230°C",
      "line": "Nozzle temperature 190-230°C"
    },
    {
      "page": 1,
      "field": "bed",
      "topic": "",
      "label": "Bed temperature",
      "raw": "0-45°C",
      "line": "Bed temperature 0-45°C"
    },
    {
      "page": 1,
      "field": "note",
      "topic": "Cooling",
      "label": "Active cooling fan",
      "raw": "YES (up to 100%)",
      "line": "Active cooling fan YES (up to 100%)"
    },
    {
      "page": 1,
      "field": "note",
      "topic": "Layer height",
      "label": "Layer height",
      "raw": "0.05 - 0.30 mm",
      "line": "Layer height** 0.05 - 0.30 mm"
    },
    {
      "page": 1,
      "field": "note",
      "topic": "Shell / walls",
      "label": "Shell thickness",
      "raw": "0.40 - 2.70 mm",
      "line": "Shell thickness** 0.40 - 2.70 mm"
    },
    {
      "page": 1,
      "field": "note",
      "topic": "Speed",
      "label": "Print speed",
      "raw": "40-110 mm/s",
      "line": "Print speed** 40-110 mm/s"
    },
    {
      "page": 1,
      "field": "enclosure",
      "topic": "",
      "label": "Closed chamber",
      "raw": "not necessary",
      "line": "Closed chamber not necessary"
    },
    {
      "page": 1,
      "field": "nozzle-material",
      "topic": "",
      "label": "Ruby or hardened nozzle",
      "raw": "not necessary",
      "line": "Ruby or hardened nozzle not necessary"
    }
  ],
  "skipped": [
    {
      "page": 1,
      "text": "Charpy impact strength (sample 80x10x4 mm)",
      "reason": "no property and value this line states together"
    },
    {
      "page": 1,
      "text": "Unnotched, 3D printing 14 kJ/m2 ISO 179-1eU",
      "reason": "no property and value this line states together"
    },
    {
      "page": 1,
      "text": "Notched, 3D printing 3.5 kJ/m2 ISO 179-1eA",
      "reason": "no property and value this line states together"
    },
    {
      "page": 1,
      "text": "*speed 5mm/min",
      "reason": "no property and value this line states together"
    },
    {
      "page": 1,
      "text": "** 50 N (heating rate 50°C/h). annealed",
      "reason": "no property and value this line states together"
    },
    {
      "page": 1,
      "text": "is ca. 18-25°C (64.4 -77.0°F). Keep out of moisture,",
      "reason": "in the printing guide, naming no setting the lexicon knows"
    },
    {
      "page": 1,
      "text": "product has a shelf life of 24 months.",
      "reason": "in the printing guide, naming no setting the lexicon knows"
    },
    {
      "page": 1,
      "text": "* settings are based on a 0,4 mm nozzle.",
      "reason": "in the printing guide, naming no setting the lexicon knows"
    },
    {
      "page": 1,
      "text": "www.spectrumfilaments.com Preparation date: 06-04-2022",
      "reason": "in the printing guide, naming no setting the lexicon knows"
    }
  ],
  "review": {
    "status": "reviewed",
    "by": "claude-opus-5",
    "date": "2026-09-19"
  }
}
