Repository: faridbnv/h2c-materials

# The V2 import's proposals, 2026-09-18 to 2026-09-25

> **Historical record** (2026-09-18): kept from an earlier stage of the project. It describes the tool and its data as they were then; numbers, rules and file names may have changed since. For where things stand now, read the [README](../../README.md) and [OPEN-PROBLEMS](../../docs/OPEN-PROBLEMS.md).

One JSON file per document and batch (`proposals/<batch>/<doc_key>.json`): what the sheet reader proposed from each
data sheet, the page and line of every row, the lines it skipped, and the review that accepted or rejected each row.

File: archive/ingest-2026-09-18/proposals/b02-spectrum/4d3090c0aaacb822.json
{
  "version": 1,
  "generated": {
    "tool": "propose.mjs",
    "date": "2026-09-19"
  },
  "document": {
    "sha256": "4d3090c0aaacb822216300c6544d45fe33200474f125df1918cf4e6eb6cfc724",
    "url": "https://spectrumfilaments.com/wp-content/uploads/2025/11/en_tds_spectrum_pla_esd.pdf",
    "pages": 1,
    "provider": "Spectrum",
    "manufacturer": "Spectrum",
    "docKey": "4d3090c0aaacb822"
  },
  "identity": {
    "polymer": "PLA",
    "modifier": "ESD formulation",
    "variantClass": "",
    "family": "PLA",
    "hardness": null,
    "support": false,
    "signals": [
      "name: pla",
      "filler: esd"
    ],
    "materialId": null,
    "materialName": null,
    "estimateIdentity": "PLA",
    "confidence": 1,
    "needsRuling": false,
    "reasons": []
  },
  "newMaterial": {
    "Original name": "PLA-ESD",
    "Family": "PLA",
    "H2C status": "Theoretical",
    "Representative grade": "${grade:main}",
    "Best uses": "Not published",
    "Limitations": "Not published",
    "Full name": "Polylactic Acid (ESD formulation)",
    "Scope": "H2C-relevant",
    "Abbreviation": "PLA-ESD",
    "Base polymer": "PLA",
    "Estimate identity": "PLA",
    "Modifier / filler": "ESD formulation",
    "Variant class": "Not applicable",
    "Role": "Structural / functional / appearance",
    "Identity notes": "Identity read from S-SPECTRUM-en-tds-spectrum-pla-esd (p. 1): name: pla; filler: esd."
  },
  "source": {
    "row": {
      "SourceID": "S-SPECTRUM-en-tds-spectrum-pla-esd",
      "Publisher": "Spectrum",
      "Title": "TECHNICAL DATA SHEET PLA ESD",
      "Revision": "Not published",
      "Publication date": "Not published",
      "Access date": "2026-09-18",
      "Source class": "Manufacturer TDS",
      "Source note": "Not applicable",
      "Citation role": "cited",
      "URL": "https://spectrumfilaments.com/wp-content/uploads/2025/11/en_tds_spectrum_pla_esd.pdf",
      "Locator": "Document / product page",
      "Applicable grades": "${grade:main}",
      "Access state": "retrieved",
      "Access note": "Not applicable",
      "SHA256": "4d3090c0aaacb822216300c6544d45fe33200474f125df1918cf4e6eb6cfc724"
    },
    "evidence": {
      "page": 1,
      "text": "TECHNICAL DATA SHEET PLA ESD"
    },
    "review": {
      "status": "proposed"
    }
  },
  "grades": [
    {
      "key": "main",
      "review": {
        "status": "accepted",
        "by": "claude-opus-5",
        "date": "2026-09-19"
      },
      "row": {
        "MaterialID": "",
        "Role": "procurement",
        "Status": "active",
        "Manufacturer": "Spectrum",
        "Product name": "PLA ESD",
        "Shared formulation key": "S-SPECTRUM-en-tds-spectrum-pla-esd",
        "Composition / filler": "Not published",
        "Variant": "Not applicable",
        "Colour caveat": "Properties may vary by colour; use TDS scope",
        "Availability": "Not published",
        "Certification claims": "Not published",
        "Selected-grade rationale": "Documented commercial formulation; traceable manufacturer evidence",
        "SourceID": "S-SPECTRUM-en-tds-spectrum-pla-esd",
        "Source locator": "TDS / official product page",
        "Diameter compatibility": "Check 1.75 mm variant; diameter is not part tolerance"
      },
      "evidence": {
        "page": 1,
        "text": "TECHNICAL DATA SHEET PLA ESD"
      }
    }
  ],
  "measurements": [
    {
      "id": "m01",
      "gradeKey": "main",
      "row": {
        "MaterialID": "",
        "GradeID": "",
        "Property": "Density",
        "Raw value": "1.16 g/cm3",
        "Raw unit": "g/cm3",
        "Raw numeric": "1.16",
        "Raw uncertainty ±": "Not applicable",
        "Raw upper bound": "Not applicable",
        "Operator": "=",
        "Conversion factor": "1000",
        "Normalized value": "1160",
        "Normalized uncertainty ±": "Not applicable",
        "Normalized upper bound": "Not applicable",
        "Normalized unit": "kg/m³",
        "Data status": "Published value",
        "Specimen type": "Not published (density specimen form not explicitly established)",
        "Direction": "Not applicable",
        "Moisture condition": "Not published",
        "Moisture state": "not-stated",
        "Post-processing": "Not published",
        "Post-processing state": "not-stated",
        "Anneal °C": "Not applicable",
        "Anneal h": "Not applicable",
        "Test temperature": "Not published",
        "Standard / load": "D 792",
        "Standards": "ASTM D792",
        "Test load MPa": "Not applicable",
        "Notch": "Not applicable",
        "Specimen / print parameters": "Not published",
        "SourceID": "S-SPECTRUM-en-tds-spectrum-pla-esd",
        "Locator": "p. 1: Specific Gravity",
        "Notes": "Not applicable",
        "Parse review": "Not applicable"
      },
      "evidence": {
        "page": 1,
        "text": "Specific Gravity 1.16 g/cm3 D 792"
      },
      "confidence": 1,
      "review": {
        "status": "accepted",
        "by": "claude-opus-5",
        "date": "2026-09-19"
      }
    },
    {
      "id": "m02",
      "gradeKey": "main",
      "row": {
        "MaterialID": "",
        "GradeID": "",
        "Property": "Tensile break strength",
        "Raw value": "53 MPa",
        "Raw unit": "MPa",
        "Raw numeric": "53",
        "Raw uncertainty ±": "Not applicable",
        "Raw upper bound": "Not applicable",
        "Operator": "=",
        "Conversion factor": "1",
        "Normalized value": "53",
        "Normalized uncertainty ±": "Not applicable",
        "Normalized upper bound": "Not applicable",
        "Normalized unit": "MPa",
        "Data status": "Published value",
        "Specimen type": "Not published (do not assume printed)",
        "Direction": "Unstated",
        "Moisture condition": "Not published",
        "Moisture state": "not-stated",
        "Post-processing": "Not published",
        "Post-processing state": "not-stated",
        "Anneal °C": "Not applicable",
        "Anneal h": "Not applicable",
        "Test temperature": "Not published",
        "Standard / load": "D 882",
        "Standards": "ASTM D882",
        "Test load MPa": "Not applicable",
        "Notch": "Not applicable",
        "Specimen / print parameters": "Not published",
        "SourceID": "S-SPECTRUM-en-tds-spectrum-pla-esd",
        "Locator": "p. 1: Tensile Strength at Break",
        "Notes": "Not applicable",
        "Parse review": "Not applicable"
      },
      "evidence": {
        "page": 1,
        "text": "Tensile Strength at Break 53 MPa D 882"
      },
      "confidence": 1,
      "review": {
        "status": "accepted",
        "by": "claude-opus-5",
        "date": "2026-09-19"
      }
    },
    {
      "id": "m03",
      "gradeKey": "main",
      "row": {
        "MaterialID": "",
        "GradeID": "",
        "Property": "Tensile yield strength",
        "Raw value": "60 MPa",
        "Raw unit": "MPa",
        "Raw numeric": "60",
        "Raw uncertainty ±": "Not applicable",
        "Raw upper bound": "Not applicable",
        "Operator": "=",
        "Conversion factor": "1",
        "Normalized value": "60",
        "Normalized uncertainty ±": "Not applicable",
        "Normalized upper bound": "Not applicable",
        "Normalized unit": "MPa",
        "Data status": "Published value",
        "Specimen type": "Not published (do not assume printed)",
        "Direction": "Unstated",
        "Moisture condition": "Not published",
        "Moisture state": "not-stated",
        "Post-processing": "Not published",
        "Post-processing state": "not-stated",
        "Anneal °C": "Not applicable",
        "Anneal h": "Not applicable",
        "Test temperature": "Not published",
        "Standard / load": "D 882",
        "Standards": "ASTM D882",
        "Test load MPa": "Not applicable",
        "Notch": "Not applicable",
        "Specimen / print parameters": "Not published",
        "SourceID": "S-SPECTRUM-en-tds-spectrum-pla-esd",
        "Locator": "p. 1: Tensile Yield Strength",
        "Notes": "Not applicable",
        "Parse review": "Not applicable"
      },
      "evidence": {
        "page": 1,
        "text": "Tensile Yield Strength 60 MPa D 882"
      },
      "confidence": 1,
      "review": {
        "status": "accepted",
        "by": "claude-opus-5",
        "date": "2026-09-19"
      }
    },
    {
      "id": "m04",
      "gradeKey": "main",
      "row": {
        "MaterialID": "",
        "GradeID": "",
        "Property": "Tensile modulus",
        "Raw value": "3.5 Gpa",
        "Raw unit": "Gpa",
        "Raw numeric": "3.5",
        "Raw uncertainty ±": "Not applicable",
        "Raw upper bound": "Not applicable",
        "Operator": "=",
        "Conversion factor": "1",
        "Normalized value": "3.5",
        "Normalized uncertainty ±": "Not applicable",
        "Normalized upper bound": "Not applicable",
        "Normalized unit": "GPa",
        "Data status": "Published value",
        "Specimen type": "Not published (do not assume printed)",
        "Direction": "Unstated",
        "Moisture condition": "Not published",
        "Moisture state": "not-stated",
        "Post-processing": "Not published",
        "Post-processing state": "not-stated",
        "Anneal °C": "Not applicable",
        "Anneal h": "Not applicable",
        "Test temperature": "Not published",
        "Standard / load": "D 882",
        "Standards": "ASTM D882",
        "Test load MPa": "Not applicable",
        "Notch": "Not applicable",
        "Specimen / print parameters": "Not published",
        "SourceID": "S-SPECTRUM-en-tds-spectrum-pla-esd",
        "Locator": "p. 1: Tensile Modulus",
        "Notes": "Not applicable",
        "Parse review": "Not applicable"
      },
      "evidence": {
        "page": 1,
        "text": "Tensile Modulus 3.5 Gpa D 882"
      },
      "confidence": 1,
      "review": {
        "status": "accepted",
        "by": "claude-opus-5",
        "date": "2026-09-19"
      }
    },
    {
      "id": "m05",
      "gradeKey": "main",
      "row": {
        "MaterialID": "",
        "GradeID": "",
        "Property": "Izod impact strength",
        "Raw value": "16 J/m",
        "Raw unit": "J/m",
        "Raw numeric": "16",
        "Raw uncertainty ±": "Not applicable",
        "Raw upper bound": "Not applicable",
        "Operator": "=",
        "Conversion factor": "1",
        "Normalized value": "16",
        "Normalized uncertainty ±": "Not applicable",
        "Normalized upper bound": "Not applicable",
        "Normalized unit": "J/m",
        "Data status": "Published value",
        "Specimen type": "Not published (do not assume printed)",
        "Direction": "Not applicable",
        "Moisture condition": "Not published",
        "Moisture state": "not-stated",
        "Post-processing": "Not published",
        "Post-processing state": "not-stated",
        "Anneal °C": "Not applicable",
        "Anneal h": "Not applicable",
        "Test temperature": "Not published",
        "Standard / load": "D 256",
        "Standards": "ASTM D256",
        "Test load MPa": "Not applicable",
        "Notch": "Notched",
        "Specimen / print parameters": "Not published",
        "SourceID": "S-SPECTRUM-en-tds-spectrum-pla-esd",
        "Locator": "p. 1: Notched Izod Impact",
        "Notes": "Not applicable",
        "Parse review": "Not applicable"
      },
      "evidence": {
        "page": 1,
        "text": "Notched Izod Impact 16 J/m D 256"
      },
      "confidence": 1,
      "review": {
        "status": "accepted",
        "by": "claude-opus-5",
        "date": "2026-09-19"
      }
    },
    {
      "id": "m06",
      "gradeKey": "main",
      "row": {
        "MaterialID": "",
        "GradeID": "",
        "Property": "HDT",
        "Raw value": "55 °C",
        "Raw unit": "°C",
        "Raw numeric": "55",
        "Raw uncertainty ±": "Not applicable",
        "Raw upper bound": "Not applicable",
        "Operator": "=",
        "Conversion factor": "1",
        "Normalized value": "55",
        "Normalized uncertainty ±": "Not applicable",
        "Normalized upper bound": "Not applicable",
        "Normalized unit": "°C",
        "Data status": "Published value",
        "Specimen type": "Not published (do not assume printed)",
        "Direction": "Not applicable",
        "Moisture condition": "Not published",
        "Moisture state": "not-stated",
        "Post-processing": "Not published",
        "Post-processing state": "not-stated",
        "Anneal °C": "Not applicable",
        "Anneal h": "Not applicable",
        "Test temperature": "Not published",
        "Standard / load": "E 2092",
        "Standards": "ASTM E2092",
        "Test load MPa": "Not published",
        "Notch": "Not applicable",
        "Specimen / print parameters": "Not published",
        "SourceID": "S-SPECTRUM-en-tds-spectrum-pla-esd",
        "Locator": "p. 1: Heat Distortion Temperature",
        "Notes": "Not applicable",
        "Parse review": "Not applicable"
      },
      "evidence": {
        "page": 1,
        "text": "Heat Distortion Temperature 55°C E 2092"
      },
      "confidence": 1,
      "review": {
        "status": "accepted",
        "by": "claude-opus-5",
        "date": "2026-09-19"
      }
    },
    {
      "id": "m07",
      "gradeKey": "main",
      "row": {
        "MaterialID": "",
        "GradeID": "",
        "Property": "Glass transition temperature",
        "Raw value": "55-60 °C",
        "Raw unit": "°C",
        "Raw numeric": "55",
        "Raw uncertainty ±": "Not applicable",
        "Raw upper bound": "60",
        "Operator": "=",
        "Conversion factor": "1",
        "Normalized value": "55",
        "Normalized uncertainty ±": "Not applicable",
        "Normalized upper bound": "60",
        "Normalized unit": "°C",
        "Data status": "Published value",
        "Specimen type": "Not published (do not assume printed)",
        "Direction": "Not applicable",
        "Moisture condition": "Not published",
        "Moisture state": "not-stated",
        "Post-processing": "Not published",
        "Post-processing state": "not-stated",
        "Anneal °C": "Not applicable",
        "Anneal h": "Not applicable",
        "Test temperature": "Not published",
        "Standard / load": "D3418",
        "Standards": "ASTM D3418",
        "Test load MPa": "Not applicable",
        "Notch": "Not applicable",
        "Specimen / print parameters": "Not published",
        "SourceID": "S-SPECTRUM-en-tds-spectrum-pla-esd",
        "Locator": "p. 1: Glass Transition Temperature",
        "Notes": "Not applicable",
        "Parse review": "Not applicable"
      },
      "evidence": {
        "page": 1,
        "text": "Glass Transition Temperature 55-60°C D3418"
      },
      "confidence": 1,
      "review": {
        "status": "accepted",
        "by": "claude-opus-5",
        "date": "2026-09-19"
      }
    },
    {
      "id": "m08",
      "gradeKey": "main",
      "row": {
        "MaterialID": "",
        "GradeID": "",
        "Property": "Flexural strength",
        "Raw value": "83 MPa",
        "Raw unit": "MPa",
        "Raw numeric": "83",
        "Raw uncertainty ±": "Not applicable",
        "Raw upper bound": "Not applicable",
        "Operator": "=",
        "Conversion factor": "1",
        "Normalized value": "83",
        "Normalized uncertainty ±": "Not applicable",
        "Normalized upper bound": "Not applicable",
        "Normalized unit": "MPa",
        "Data status": "Published value",
        "Specimen type": "Not published (do not assume printed)",
        "Direction": "Unstated",
        "Moisture condition": "Not published",
        "Moisture state": "not-stated",
        "Post-processing": "Not published",
        "Post-processing state": "not-stated",
        "Anneal °C": "Not applicable",
        "Anneal h": "Not applicable",
        "Test temperature": "Not published",
        "Standard / load": "D790",
        "Standards": "ASTM D790",
        "Test load MPa": "Not applicable",
        "Notch": "Not applicable",
        "Specimen / print parameters": "Not published",
        "SourceID": "S-SPECTRUM-en-tds-spectrum-pla-esd",
        "Locator": "p. 1: Flexural Strength",
        "Notes": "Not applicable",
        "Parse review": "Not applicable"
      },
      "evidence": {
        "page": 1,
        "text": "Flexural Strength 83 MPa D790"
      },
      "confidence": 1,
      "review": {
        "status": "accepted",
        "by": "claude-opus-5",
        "date": "2026-09-19"
      }
    },
    {
      "id": "m09",
      "gradeKey": "main",
      "row": {
        "MaterialID": "",
        "GradeID": "",
        "Property": "Flexural modulus",
        "Raw value": "3.8 MPa",
        "Raw unit": "MPa",
        "Raw numeric": "3.8",
        "Raw uncertainty ±": "Not applicable",
        "Raw upper bound": "Not applicable",
        "Operator": "=",
        "Conversion factor": "0.001",
        "Normalized value": "0.0038",
        "Normalized uncertainty ±": "Not applicable",
        "Normalized upper bound": "Not applicable",
        "Normalized unit": "GPa",
        "Data status": "Published value (physically implausible)",
        "Specimen type": "Not published (do not assume printed)",
        "Direction": "Unstated",
        "Moisture condition": "Not published",
        "Moisture state": "not-stated",
        "Post-processing": "Not published",
        "Post-processing state": "not-stated",
        "Anneal °C": "Not applicable",
        "Anneal h": "Not applicable",
        "Test temperature": "Not published",
        "Standard / load": "D790",
        "Standards": "ASTM D790",
        "Test load MPa": "Not applicable",
        "Notch": "Not applicable",
        "Specimen / print parameters": "Not published",
        "SourceID": "S-SPECTRUM-en-tds-spectrum-pla-esd",
        "Locator": "p. 1: Flexural Modulus",
        "Notes": "The sheet prints a flexural modulus of 3.8 MPa beside a tensile modulus of 3.5 GPa on the same page. 3.8 MPa is a soft rubber, not a PLA, and no unfilled amorphous polymer is below 0.3 GPa; the sheet has written MPa where it means GPa. The number is kept as printed and backs no headline, estimate or bound.",
        "Parse review": "Not applicable"
      },
      "evidence": {
        "page": 1,
        "text": "Flexural Modulus 3.8 MPa D790"
      },
      "confidence": 1,
      "review": {
        "status": "accepted",
        "by": "claude-opus-5",
        "date": "2026-09-19",
        "note": "Notes: Not applicable -> The sheet prints a flexural modulus of 3.8 MPa beside a tensile modulus of 3.5 GPa on the same page. 3.8 MPa is a soft rubber, not a PLA, and no unfilled amorphous polymer is below 0.3 GPa; the sheet has written MPa where it means GPa. The number is kept as printed and backs no headline, estimate or bound."
      }
    },
    {
      "id": "m10",
      "gradeKey": "main",
      "row": {
        "MaterialID": "",
        "GradeID": "",
        "Property": "Density",
        "Raw value": "1.16 g/cm3",
        "Raw unit": "g/cm3",
        "Raw numeric": "1.16",
        "Raw uncertainty ±": "Not applicable",
        "Raw upper bound": "Not applicable",
        "Operator": "=",
        "Conversion factor": "1000",
        "Normalized value": "1160",
        "Normalized uncertainty ±": "Not applicable",
        "Normalized upper bound": "Not applicable",
        "Normalized unit": "kg/m³",
        "Data status": "Published value",
        "Specimen type": "Not published (density specimen form not explicitly established)",
        "Direction": "Not applicable",
        "Moisture condition": "Not published",
        "Moisture state": "not-stated",
        "Post-processing": "Not published",
        "Post-processing state": "not-stated",
        "Anneal °C": "Not applicable",
        "Anneal h": "Not applicable",
        "Test temperature": "Not published",
        "Standard / load": "Not published",
        "Standards": "Not published",
        "Test load MPa": "Not applicable",
        "Notch": "Not applicable",
        "Specimen / print parameters": "Not published",
        "SourceID": "S-SPECTRUM-en-tds-spectrum-pla-esd",
        "Locator": "p. 1: Density",
        "Notes": "Not applicable",
        "Parse review": "Not applicable"
      },
      "evidence": {
        "page": 1,
        "text": "Density 1.16 g/cm3"
      },
      "confidence": 1,
      "review": {
        "status": "accepted",
        "by": "claude-opus-5",
        "date": "2026-09-19"
      }
    }
  ],
  "profiles": [
    {
      "gradeKey": "main",
      "row": {
        "MaterialID": "",
        "GradeID": "",
        "Profile": "Manufacturer published guidance",
        "Nozzle °C": "185-230°C",
        "Nozzle state": "range",
        "Nozzle min °C": "185",
        "Nozzle max °C": "230",
        "Nozzle requirement": "required",
        "Bed °C": "0-50°C",
        "Bed state": "range",
        "Bed min °C": "0",
        "Bed max °C": "50",
        "Bed requirement": "required",
        "Chamber °C": "Not published",
        "Chamber state": "unknown",
        "Chamber min °C": "Not applicable",
        "Chamber max °C": "Not applicable",
        "Chamber requirement": "unknown",
        "Enclosure": "for printing not necessary",
        "Enclosure state": "not-needed",
        "Plate": "Not published",
        "Drying": "Not published",
        "Drying state": "unknown",
        "Drying °C": "Not applicable",
        "Drying hours": "Not applicable",
        "Nozzle material": "recommended No",
        "Nozzle diameter": "Not published",
        "Abrasion / clogging": "Not published",
        "Hardened nozzle": "Not published",
        "H2C left": "Verify exact grade/nozzle; no blanket approval",
        "H2C right": "Verify exact grade/nozzle; no blanket approval",
        "AMS 2 Pro": "Not verified for every grade",
        "AMS HT": "Not verified for every grade",
        "AMS published": "Not published",
        "Support pairing": "Not published",
        "Failure modes": "Not published",
        "SourceID": "S-SPECTRUM-en-tds-spectrum-pla-esd",
        "H2C SourceID": "H2C-WIKI",
        "Locator": "p. 1: Recommended printing settings",
        "Parse review": "Not applicable"
      },
      "notes": [
        {
          "Topic": "Cooling",
          "Text": "up to 100%"
        },
        {
          "Topic": "Adhesion / release",
          "Text": "not necessary*"
        }
      ],
      "editorial": [],
      "evidence": {
        "page": 1,
        "text": "Nozzle temperature 185-230°C"
      },
      "review": {
        "status": "accepted",
        "by": "claude-opus-5",
        "date": "2026-09-19"
      }
    }
  ],
  "evidence": [],
  "headlines": [],
  "coverage": [],
  "settings": [
    {
      "page": 1,
      "field": "nozzle",
      "topic": "",
      "label": "Nozzle temperature",
      "raw": "185-230°C",
      "line": "Nozzle temperature 185-230°C"
    },
    {
      "page": 1,
      "field": "bed",
      "topic": "",
      "label": "Bed temperature",
      "raw": "0-50°C",
      "line": "Bed temperature 0-50°C"
    },
    {
      "page": 1,
      "field": "note",
      "topic": "Cooling",
      "label": "Cooling",
      "raw": "up to 100%",
      "line": "Cooling up to 100%"
    },
    {
      "page": 1,
      "field": "enclosure",
      "topic": "",
      "label": "Closed chamber",
      "raw": "for printing not necessary",
      "line": "Closed chamber for printing not necessary"
    },
    {
      "page": 1,
      "field": "nozzle-material",
      "topic": "",
      "label": "Ruby or hardened nozzle",
      "raw": "recommended No",
      "line": "Ruby or hardened nozzle recommended No"
    },
    {
      "page": 1,
      "field": "note",
      "topic": "Adhesion / release",
      "label": "Adhesive",
      "raw": "not necessary*",
      "line": "Adhesive not necessary*"
    }
  ],
  "skipped": [
    {
      "page": 1,
      "text": "Physical Spectrum PLA ESD is a modern, antistatic 3D print-",
      "reason": "no property and value this line states together"
    },
    {
      "page": 1,
      "text": "Tensile Elongation 6,00% D 882",
      "reason": "no property and value this line states together"
    },
    {
      "page": 1,
      "text": "• Surface resistivity: 10⁷–10⁹ Ω/sq (ESD & EX safety",
      "reason": "no property and value this line states together"
    },
    {
      "page": 1,
      "text": "Surface resistivity 10⁷-10⁹ Ω/sq",
      "reason": "no property and value this line states together"
    },
    {
      "page": 1,
      "text": "Recommended printing speed 40-350 mm/s",
      "reason": "in the column beside the storage note, naming no property and value together"
    },
    {
      "page": 1,
      "text": "is ca. 18-25°C (64.4 -77.0°F). Keep out of moisture,",
      "reason": "a storage or shelf-life note, not a test result"
    },
    {
      "page": 1,
      "text": "product has a shelf life of 24 months.",
      "reason": "a storage or shelf-life note, not a test result"
    },
    {
      "page": 1,
      "text": "www.spectrumfilaments.com Preparation date: 27-10-2025",
      "reason": "in the column beside the storage note, naming no property and value together"
    }
  ],
  "review": {
    "status": "reviewed",
    "by": "claude-opus-5",
    "date": "2026-09-19"
  }
}

File: archive/ingest-2026-09-18/proposals/b02-spectrum/505ff22b3cea4785.json
{
  "version": 1,
  "generated": {
    "tool": "propose.mjs",
    "date": "2026-09-19"
  },
  "document": {
    "sha256": "505ff22b3cea4785bdda237f567100aee2f6cb446fb6c5b36a0ad825ecf9d82a",
    "url": "https://spectrumfilaments.com/wp-content/uploads/2025/09/en_tds_the_filament_tpu_87a.pdf",
    "pages": 1,
    "provider": "Spectrum",
    "manufacturer": "Spectrum",
    "docKey": "505ff22b3cea4785"
  },
  "identity": {
    "polymer": "TPU",
    "modifier": "Unfilled / unspecified",
    "variantClass": "",
    "family": "Flexible Elastomers",
    "hardness": "87A",
    "support": false,
    "signals": [
      "name: tpu",
      "hardness: 87A"
    ],
    "materialId": "M039",
    "materialName": "TPU",
    "estimateIdentity": "TPU",
    "confidence": 1,
    "needsRuling": false,
    "reasons": []
  },
  "source": {
    "row": {
      "SourceID": "S-SPECTRUM-en-tds-the-filament-tpu-87a",
      "Publisher": "Spectrum",
      "Title": "TECHNICAL DATA SHEET THE FILAMENT TPU 87A",
      "Revision": "Not published",
      "Publication date": "Not published",
      "Access date": "2026-09-18",
      "Source class": "Manufacturer TDS",
      "Source note": "Not applicable",
      "Citation role": "cited",
      "URL": "https://spectrumfilaments.com/wp-content/uploads/2025/09/en_tds_the_filament_tpu_87a.pdf",
      "Locator": "Document / product page",
      "Applicable grades": "${grade:main}",
      "Access state": "retrieved",
      "Access note": "Not applicable",
      "SHA256": "505ff22b3cea4785bdda237f567100aee2f6cb446fb6c5b36a0ad825ecf9d82a"
    },
    "evidence": {
      "page": 1,
      "text": "TECHNICAL DATA SHEET THE FILAMENT TPU 87A"
    },
    "review": {
      "status": "proposed"
    }
  },
  "grades": [
    {
      "key": "main",
      "review": {
        "status": "accepted",
        "by": "claude-opus-5",
        "date": "2026-09-19"
      },
      "row": {
        "MaterialID": "M039",
        "Role": "procurement",
        "Status": "active",
        "Manufacturer": "Spectrum",
        "Product name": "THE FILAMENT TPU 87A",
        "Shared formulation key": "S-SPECTRUM-en-tds-the-filament-tpu-87a",
        "Composition / filler": "Not published",
        "Variant": "Not applicable",
        "Colour caveat": "Properties may vary by colour; use TDS scope",
        "Availability": "Not published",
        "Certification claims": "Not published",
        "Selected-grade rationale": "Documented commercial formulation; traceable manufacturer evidence",
        "SourceID": "S-SPECTRUM-en-tds-the-filament-tpu-87a",
        "Source locator": "TDS / official product page",
        "Diameter compatibility": "Check 1.75 mm variant; diameter is not part tolerance"
      },
      "evidence": {
        "page": 1,
        "text": "TECHNICAL DATA SHEET THE FILAMENT TPU 87A"
      }
    }
  ],
  "measurements": [
    {
      "id": "m01",
      "gradeKey": "main",
      "row": {
        "MaterialID": "M039",
        "GradeID": "",
        "Property": "Density",
        "Raw value": "1.21 g/cm3",
        "Raw unit": "g/cm3",
        "Raw numeric": "1.21",
        "Raw uncertainty ±": "Not applicable",
        "Raw upper bound": "Not applicable",
        "Operator": "=",
        "Conversion factor": "1000",
        "Normalized value": "1210",
        "Normalized uncertainty ±": "Not applicable",
        "Normalized upper bound": "Not applicable",
        "Normalized unit": "kg/m³",
        "Data status": "Published value",
        "Specimen type": "Not published (density specimen form not explicitly established)",
        "Direction": "Not applicable",
        "Moisture condition": "Not published",
        "Moisture state": "not-stated",
        "Post-processing": "Not published",
        "Post-processing state": "not-stated",
        "Anneal °C": "Not applicable",
        "Anneal h": "Not applicable",
        "Test temperature": "Not published",
        "Standard / load": "ISO 1183-1",
        "Standards": "ISO 1183",
        "Test load MPa": "Not applicable",
        "Notch": "Not applicable",
        "Specimen / print parameters": "Not published",
        "SourceID": "S-SPECTRUM-en-tds-the-filament-tpu-87a",
        "Locator": "p. 1: Specific Gravity",
        "Notes": "Not applicable",
        "Parse review": "Not applicable"
      },
      "evidence": {
        "page": 1,
        "text": "Specific Gravity 1.21 g/cm3 ISO 1183-1"
      },
      "confidence": 1,
      "review": {
        "status": "accepted",
        "by": "claude-opus-5",
        "date": "2026-09-19"
      }
    },
    {
      "id": "m02",
      "gradeKey": "main",
      "row": {
        "MaterialID": "M039",
        "GradeID": "",
        "Property": "Tensile strength (endpoint unspecified)",
        "Raw value": "29,5 N/mm2",
        "Raw unit": "N/mm2",
        "Raw numeric": "29.5",
        "Raw uncertainty ±": "Not applicable",
        "Raw upper bound": "Not applicable",
        "Operator": "=",
        "Conversion factor": "1",
        "Normalized value": "29.5",
        "Normalized uncertainty ±": "Not applicable",
        "Normalized upper bound": "Not applicable",
        "Normalized unit": "MPa",
        "Data status": "Published value",
        "Specimen type": "Not published (do not assume printed)",
        "Direction": "Unstated",
        "Moisture condition": "Not published",
        "Moisture state": "not-stated",
        "Post-processing": "Not published",
        "Post-processing state": "not-stated",
        "Anneal °C": "Not applicable",
        "Anneal h": "Not applicable",
        "Test temperature": "Not published",
        "Standard / load": "DIN 53504-S2",
        "Standards": "Not published",
        "Test load MPa": "Not applicable",
        "Notch": "Not applicable",
        "Specimen / print parameters": "Not published",
        "SourceID": "S-SPECTRUM-en-tds-the-filament-tpu-87a",
        "Locator": "p. 1: Tensile Strength",
        "Notes": "Not applicable",
        "Parse review": "Not applicable"
      },
      "evidence": {
        "page": 1,
        "text": "Tensile Strength 29,5 N/mm2 DIN 53504-S2"
      },
      "confidence": 1,
      "review": {
        "status": "accepted",
        "by": "claude-opus-5",
        "date": "2026-09-19"
      }
    },
    {
      "id": "m03",
      "gradeKey": "main",
      "row": {
        "MaterialID": "M039",
        "GradeID": "",
        "Property": "Elongation at break",
        "Raw value": "350 %",
        "Raw unit": "%",
        "Raw numeric": "350",
        "Raw uncertainty ±": "Not applicable",
        "Raw upper bound": "Not applicable",
        "Operator": "=",
        "Conversion factor": "1",
        "Normalized value": "350",
        "Normalized uncertainty ±": "Not applicable",
        "Normalized upper bound": "Not applicable",
        "Normalized unit": "%",
        "Data status": "Published value",
        "Specimen type": "Not published (do not assume printed)",
        "Direction": "Unstated",
        "Moisture condition": "Not published",
        "Moisture state": "not-stated",
        "Post-processing": "Not published",
        "Post-processing state": "not-stated",
        "Anneal °C": "Not applicable",
        "Anneal h": "Not applicable",
        "Test temperature": "Not published",
        "Standard / load": "DIN 53504-S2",
        "Standards": "Not published",
        "Test load MPa": "Not applicable",
        "Notch": "Not applicable",
        "Specimen / print parameters": "Not published",
        "SourceID": "S-SPECTRUM-en-tds-the-filament-tpu-87a",
        "Locator": "p. 1: Elongation at break",
        "Notes": "Not applicable",
        "Parse review": "Not applicable"
      },
      "evidence": {
        "page": 1,
        "text": "Elongation at break 350% DIN 53504-S2"
      },
      "confidence": 1,
      "review": {
        "status": "accepted",
        "by": "claude-opus-5",
        "date": "2026-09-19"
      }
    }
  ],
  "profiles": [
    {
      "gradeKey": "main",
      "row": {
        "MaterialID": "M039",
        "GradeID": "",
        "Profile": "Manufacturer published guidance",
        "Nozzle °C": "210-240°C",
        "Nozzle state": "range",
        "Nozzle min °C": "210",
        "Nozzle max °C": "240",
        "Nozzle requirement": "required",
        "Bed °C": "40-80°C",
        "Bed state": "range",
        "Bed min °C": "40",
        "Bed max °C": "80",
        "Bed requirement": "required",
        "Chamber °C": "Not published",
        "Chamber state": "unknown",
        "Chamber min °C": "Not applicable",
        "Chamber max °C": "Not applicable",
        "Chamber requirement": "unknown",
        "Enclosure": "for printing not necessary",
        "Enclosure state": "not-needed",
        "Plate": "Not published",
        "Drying": "Not published",
        "Drying state": "unknown",
        "Drying °C": "Not applicable",
        "Drying hours": "Not applicable",
        "Nozzle material": "recommended",
        "Nozzle diameter": "Not published",
        "Abrasion / clogging": "Ruby or hardened nozzle recommended",
        "Hardened nozzle": "TRUE",
        "H2C left": "Verify exact grade/nozzle; no blanket approval",
        "H2C right": "Verify exact grade/nozzle; no blanket approval",
        "AMS 2 Pro": "Not verified for every grade",
        "AMS HT": "Not verified for every grade",
        "AMS published": "Not published",
        "Support pairing": "Not published",
        "Failure modes": "Not published",
        "SourceID": "S-SPECTRUM-en-tds-the-filament-tpu-87a",
        "H2C SourceID": "H2C-WIKI",
        "Locator": "p. 1: Recommended printing settings",
        "Parse review": "Not applicable"
      },
      "notes": [
        {
          "Topic": "Cooling",
          "Text": "Up to 100%"
        }
      ],
      "editorial": [],
      "evidence": {
        "page": 1,
        "text": "Nozzle temperature 210-240°C"
      },
      "review": {
        "status": "accepted",
        "by": "claude-opus-5",
        "date": "2026-09-19"
      }
    }
  ],
  "evidence": [],
  "headlines": [],
  "coverage": [],
  "settings": [
    {
      "page": 1,
      "field": "nozzle",
      "topic": "",
      "label": "Nozzle temperature",
      "raw": "210-240°C",
      "line": "Nozzle temperature 210-240°C"
    },
    {
      "page": 1,
      "field": "bed",
      "topic": "",
      "label": "Bed temperature",
      "raw": "40-80°C",
      "line": "Bed temperature 40-80°C"
    },
    {
      "page": 1,
      "field": "enclosure",
      "topic": "",
      "label": "Closed chamber",
      "raw": "for printing not necessary",
      "line": "Closed chamber for printing not necessary"
    },
    {
      "page": 1,
      "field": "nozzle-material",
      "topic": "",
      "label": "Ruby or hardened nozzle",
      "raw": "recommended",
      "line": "Ruby or hardened nozzle recommended"
    },
    {
      "page": 1,
      "field": "note",
      "topic": "Cooling",
      "label": "Cooling",
      "raw": "Up to 100%",
      "line": "Cooling Up to 100%"
    }
  ],
  "skipped": [
    {
      "page": 1,
      "text": "THE FILAMENT TPU 87A",
      "reason": "no property and value this line states together"
    },
    {
      "page": 1,
      "text": "Shore hardness A 87A ISO 7619-1",
      "reason": "no property and value this line states together"
    },
    {
      "page": 1,
      "text": "Tear strength 52 N/mm ISO 34-1",
      "reason": "no property and value this line states together"
    },
    {
      "page": 1,
      "text": "Abrasion Resistance 30 mm3 ISO 4649",
      "reason": "no property and value this line states together"
    },
    {
      "page": 1,
      "text": "not necessary (if you need increased adhesion or prevent warping: glue stick, Dimafix, 3DLac, Magigoo)",
      "reason": "in the printing guide, naming no setting the lexicon knows"
    },
    {
      "page": 1,
      "text": "Features up to 350% elongation at break, Shore 87A, high tensile & tear resistance",
      "reason": "in the printing guide, naming no setting the lexicon knows"
    },
    {
      "page": 1,
      "text": "* settings are based on a 0,4 mm nozzle.",
      "reason": "in the printing guide, naming no setting the lexicon knows"
    },
    {
      "page": 1,
      "text": "Recommended storage temperature is ca. 18-25°C (64.4 please do not hesitate to contact us at",
      "reason": "a storage or shelf-life note, not a test result"
    },
    {
      "page": 1,
      "text": "-77.0°F). Keep out of moisture, sunlight and direct heat. When support@spectrumfilaments.com",
      "reason": "a storage or shelf-life note, not a test result"
    },
    {
      "page": 1,
      "text": "stored properly, product has a shelf life of 24 months.",
      "reason": "a storage or shelf-life note, not a test result"
    },
    {
      "page": 1,
      "text": "www.spectrumfilaments.com Preparation date: 23-07-2025",
      "reason": "in the column beside the storage note, naming no property and value together"
    }
  ],
  "review": {
    "status": "reviewed",
    "by": "claude-opus-5",
    "date": "2026-09-19"
  }
}
