Repository: faridbnv/h2c-materials

# The V2 import's proposals, 2026-09-18 to 2026-09-25

> **Historical record** (2026-09-18): kept from an earlier stage of the project. It describes the tool and its data as they were then; numbers, rules and file names may have changed since. For where things stand now, read the [README](../../README.md) and [OPEN-PROBLEMS](../../docs/OPEN-PROBLEMS.md).

One JSON file per document and batch (`proposals/<batch>/<doc_key>.json`): what the sheet reader proposed from each
data sheet, the page and line of every row, the lines it skipped, and the review that accepted or rejected each row.

File: archive/ingest-2026-09-18/proposals/b02-spectrum/6785f330586285db.json
{
  "version": 1,
  "generated": {
    "tool": "propose.mjs",
    "date": "2026-09-19"
  },
  "document": {
    "sha256": "6785f330586285db8a859bdca7605a312336038ac4974d504abca352db491b98",
    "url": "https://spectrumfilaments.com/wp-content/uploads/2022/05/en_tds_spectrum_pa6_gk10.pdf",
    "pages": 1,
    "provider": "Spectrum",
    "manufacturer": "Spectrum",
    "docKey": "6785f330586285db"
  },
  "identity": {
    "polymer": "PA6",
    "modifier": "Glass spheres",
    "variantClass": "",
    "family": "Nylon / Polyamide",
    "hardness": null,
    "support": false,
    "signals": [
      "name: pa6",
      "filler: glass-spheres (from the sheet, not the name)"
    ],
    "materialId": null,
    "materialName": null,
    "estimateIdentity": "PA6",
    "confidence": 0.85,
    "needsRuling": false,
    "reasons": []
  },
  "newMaterial": {
    "Original name": "PA6-GS",
    "Family": "Nylon / Polyamide",
    "H2C status": "Theoretical",
    "Representative grade": "${grade:main}",
    "Best uses": "Not published",
    "Limitations": "Not published",
    "Full name": "Polyamide 6 (Nylon 6) (Glass spheres)",
    "Scope": "H2C-relevant",
    "Abbreviation": "PA6-GS",
    "Base polymer": "PA6",
    "Estimate identity": "PA6",
    "Modifier / filler": "Glass spheres",
    "Variant class": "Not applicable",
    "Role": "Structural / functional / appearance",
    "Identity notes": "Identity read from S-SPECTRUM-en-tds-spectrum-pa6-gk10 (p. 1): name: pa6; filler: glass-spheres (from the sheet, not the name)."
  },
  "source": {
    "row": {
      "SourceID": "S-SPECTRUM-en-tds-spectrum-pa6-gk10",
      "Publisher": "Spectrum",
      "Title": "TECHNICAL DATA SHEET PA6 GK10",
      "Revision": "Not published",
      "Publication date": "Not published",
      "Access date": "2026-09-18",
      "Source class": "Manufacturer TDS",
      "Source note": "Not applicable",
      "Citation role": "cited",
      "URL": "https://spectrumfilaments.com/wp-content/uploads/2022/05/en_tds_spectrum_pa6_gk10.pdf",
      "Locator": "Document / product page",
      "Applicable grades": "${grade:main}",
      "Access state": "retrieved",
      "Access note": "Not applicable",
      "SHA256": "6785f330586285db8a859bdca7605a312336038ac4974d504abca352db491b98"
    },
    "evidence": {
      "page": 1,
      "text": "TECHNICAL DATA SHEET PA6 GK10"
    },
    "review": {
      "status": "proposed"
    }
  },
  "grades": [
    {
      "key": "main",
      "review": {
        "status": "accepted",
        "by": "claude-opus-5",
        "date": "2026-09-19"
      },
      "row": {
        "MaterialID": "",
        "Role": "procurement",
        "Status": "active",
        "Manufacturer": "Spectrum",
        "Product name": "PA6 GK10",
        "Shared formulation key": "S-SPECTRUM-en-tds-spectrum-pa6-gk10",
        "Composition / filler": "Not published",
        "Variant": "Not applicable",
        "Colour caveat": "Properties may vary by colour; use TDS scope",
        "Availability": "Not published",
        "Certification claims": "Not published",
        "Selected-grade rationale": "Documented commercial formulation; traceable manufacturer evidence",
        "SourceID": "S-SPECTRUM-en-tds-spectrum-pa6-gk10",
        "Source locator": "TDS / official product page",
        "Diameter compatibility": "Check 1.75 mm variant; diameter is not part tolerance"
      },
      "evidence": {
        "page": 1,
        "text": "TECHNICAL DATA SHEET PA6 GK10"
      }
    }
  ],
  "measurements": [
    {
      "id": "m01",
      "gradeKey": "main",
      "row": {
        "MaterialID": "",
        "GradeID": "",
        "Property": "Density",
        "Raw value": "1.01 g/cm3",
        "Raw unit": "g/cm3",
        "Raw numeric": "1.01",
        "Raw uncertainty ±": "Not applicable",
        "Raw upper bound": "Not applicable",
        "Operator": "=",
        "Conversion factor": "1000",
        "Normalized value": "1010",
        "Normalized uncertainty ±": "Not applicable",
        "Normalized upper bound": "Not applicable",
        "Normalized unit": "kg/m³",
        "Data status": "Published value",
        "Specimen type": "Not published (density specimen form not explicitly established)",
        "Direction": "Not applicable",
        "Moisture condition": "Not published",
        "Moisture state": "not-stated",
        "Post-processing": "Not published",
        "Post-processing state": "not-stated",
        "Anneal °C": "Not applicable",
        "Anneal h": "Not applicable",
        "Test temperature": "Not published",
        "Standard / load": "ISO 1183-3",
        "Standards": "ISO 1183",
        "Test load MPa": "Not applicable",
        "Notch": "Not applicable",
        "Specimen / print parameters": "Not published",
        "SourceID": "S-SPECTRUM-en-tds-spectrum-pa6-gk10",
        "Locator": "p. 1: Specific gravity",
        "Notes": "Not applicable",
        "Parse review": "Not applicable"
      },
      "evidence": {
        "page": 1,
        "text": "Specific gravity 1.01 g/cm3 ISO 1183-3 Filament Spectrum PA6 GK10 is a new, high-temper-"
      },
      "confidence": 0.85,
      "review": {
        "status": "accepted",
        "by": "claude-opus-5",
        "date": "2026-09-19",
        "note": "the filler is the sheet's own word: PA6 GK10 says it is filled with hollow glass spheres, which is a load and not a reinforcing fibre"
      }
    },
    {
      "id": "m02",
      "gradeKey": "main",
      "row": {
        "MaterialID": "",
        "GradeID": "",
        "Property": "Water absorption",
        "Raw value": "0.3 %",
        "Raw unit": "%",
        "Raw numeric": "0.3",
        "Raw uncertainty ±": "Not applicable",
        "Raw upper bound": "Not applicable",
        "Operator": "<",
        "Conversion factor": "1",
        "Normalized value": "0.3",
        "Normalized uncertainty ±": "Not applicable",
        "Normalized upper bound": "Not applicable",
        "Normalized unit": "%",
        "Data status": "Published value",
        "Specimen type": "Not published (do not assume printed)",
        "Direction": "Not applicable",
        "Moisture condition": "Not published",
        "Moisture state": "not-stated",
        "Post-processing": "Not published",
        "Post-processing state": "not-stated",
        "Anneal °C": "Not applicable",
        "Anneal h": "Not applicable",
        "Test temperature": "23°C",
        "Standard / load": "23°C/24h ISO 62",
        "Standards": "ISO 62",
        "Test load MPa": "Not applicable",
        "Notch": "Not applicable",
        "Specimen / print parameters": "Not published",
        "SourceID": "S-SPECTRUM-en-tds-spectrum-pa6-gk10",
        "Locator": "p. 1: Water absorption, 23°C/24h",
        "Notes": "Not applicable",
        "Parse review": "Not applicable"
      },
      "evidence": {
        "page": 1,
        "text": "Water absorption, 23°C/24h <0.3% ISO 62"
      },
      "confidence": 0.85,
      "review": {
        "status": "accepted",
        "by": "claude-opus-5",
        "date": "2026-09-19",
        "note": "the filler is the sheet's own word: PA6 GK10 says it is filled with hollow glass spheres, which is a load and not a reinforcing fibre"
      }
    },
    {
      "id": "m03",
      "gradeKey": "main",
      "row": {
        "MaterialID": "",
        "GradeID": "",
        "Property": "Melt mass-flow rate",
        "Raw value": "2.2 g/10 min",
        "Raw unit": "g/10 min",
        "Raw numeric": "2.2",
        "Raw uncertainty ±": "Not applicable",
        "Raw upper bound": "Not applicable",
        "Operator": "=",
        "Conversion factor": "1",
        "Normalized value": "2.2",
        "Normalized uncertainty ±": "Not applicable",
        "Normalized upper bound": "Not applicable",
        "Normalized unit": "g/10 min",
        "Data status": "Published value",
        "Specimen type": "Not published (do not assume printed)",
        "Direction": "Not applicable",
        "Moisture condition": "Not published",
        "Moisture state": "not-stated",
        "Post-processing": "Not published",
        "Post-processing state": "not-stated",
        "Anneal °C": "Not applicable",
        "Anneal h": "Not applicable",
        "Test temperature": "250°C",
        "Standard / load": "MFR 250°C / 2 16kg ISO 1133",
        "Standards": "ISO 1133",
        "Test load MPa": "Not applicable",
        "Notch": "Not applicable",
        "Specimen / print parameters": "Not published",
        "SourceID": "S-SPECTRUM-en-tds-spectrum-pa6-gk10",
        "Locator": "p. 1: Melt flow rate (MFR), 250°C / 2,16kg",
        "Notes": "Not applicable",
        "Parse review": "Not applicable"
      },
      "evidence": {
        "page": 1,
        "text": "Melt flow rate (MFR), 250°C / 2,16kg 2.2 g/10 min ISO 1133"
      },
      "confidence": 0.85,
      "review": {
        "status": "accepted",
        "by": "claude-opus-5",
        "date": "2026-09-19",
        "note": "the filler is the sheet's own word: PA6 GK10 says it is filled with hollow glass spheres, which is a load and not a reinforcing fibre"
      }
    },
    {
      "id": "m04",
      "gradeKey": "main",
      "row": {
        "MaterialID": "",
        "GradeID": "",
        "Property": "Tensile strength (endpoint unspecified)",
        "Raw value": "87 MPa",
        "Raw unit": "MPa",
        "Raw numeric": "87",
        "Raw uncertainty ±": "Not applicable",
        "Raw upper bound": "Not applicable",
        "Operator": "=",
        "Conversion factor": "1",
        "Normalized value": "87",
        "Normalized uncertainty ±": "Not applicable",
        "Normalized upper bound": "Not applicable",
        "Normalized unit": "MPa",
        "Data status": "Published value",
        "Specimen type": "Not published (do not assume printed)",
        "Direction": "Unstated",
        "Moisture condition": "Dry",
        "Moisture state": "dry",
        "Post-processing": "Not published",
        "Post-processing state": "not-stated",
        "Anneal °C": "Not applicable",
        "Anneal h": "Not applicable",
        "Test temperature": "Not published",
        "Standard / load": "dry at 50 mm/min ISO 527",
        "Standards": "ISO 527",
        "Test load MPa": "Not applicable",
        "Notch": "Not applicable",
        "Specimen / print parameters": "Not published",
        "SourceID": "S-SPECTRUM-en-tds-spectrum-pa6-gk10",
        "Locator": "p. 1: Tensile strength (dry, at 50 mm/min)",
        "Notes": "Not applicable",
        "Parse review": "Not applicable"
      },
      "evidence": {
        "page": 1,
        "text": "Tensile strength (dry, at 50 mm/min) 87 MPa ISO 527"
      },
      "confidence": 0.85,
      "review": {
        "status": "accepted",
        "by": "claude-opus-5",
        "date": "2026-09-19",
        "note": "the filler is the sheet's own word: PA6 GK10 says it is filled with hollow glass spheres, which is a load and not a reinforcing fibre"
      }
    },
    {
      "id": "m05",
      "gradeKey": "main",
      "row": {
        "MaterialID": "",
        "GradeID": "",
        "Property": "Tensile strain at strength",
        "Raw value": "2.7 %",
        "Raw unit": "%",
        "Raw numeric": "2.7",
        "Raw uncertainty ±": "Not applicable",
        "Raw upper bound": "Not applicable",
        "Operator": "=",
        "Conversion factor": "1",
        "Normalized value": "2.7",
        "Normalized uncertainty ±": "Not applicable",
        "Normalized upper bound": "Not applicable",
        "Normalized unit": "%",
        "Data status": "Published value",
        "Specimen type": "Not published (do not assume printed)",
        "Direction": "Unstated",
        "Moisture condition": "Dry",
        "Moisture state": "dry",
        "Post-processing": "Not published",
        "Post-processing state": "not-stated",
        "Anneal °C": "Not applicable",
        "Anneal h": "Not applicable",
        "Test temperature": "Not published",
        "Standard / load": "dry at 50 mm/min ISO 527",
        "Standards": "ISO 527",
        "Test load MPa": "Not applicable",
        "Notch": "Not applicable",
        "Specimen / print parameters": "Not published",
        "SourceID": "S-SPECTRUM-en-tds-spectrum-pa6-gk10",
        "Locator": "p. 1: Elongation at max. force (dry, at 50 mm/min)",
        "Notes": "Not applicable",
        "Parse review": "Not applicable"
      },
      "evidence": {
        "page": 1,
        "text": "Elongation at max. force (dry, at 50 mm/min) 2.7% ISO 527"
      },
      "confidence": 0.85,
      "review": {
        "status": "accepted",
        "by": "claude-opus-5",
        "date": "2026-09-19",
        "note": "the filler is the sheet's own word: PA6 GK10 says it is filled with hollow glass spheres, which is a load and not a reinforcing fibre"
      }
    },
    {
      "id": "m06",
      "gradeKey": "main",
      "row": {
        "MaterialID": "",
        "GradeID": "",
        "Property": "Tensile modulus",
        "Raw value": "4.2 GPa",
        "Raw unit": "GPa",
        "Raw numeric": "4.2",
        "Raw uncertainty ±": "Not applicable",
        "Raw upper bound": "Not applicable",
        "Operator": "=",
        "Conversion factor": "1",
        "Normalized value": "4.2",
        "Normalized uncertainty ±": "Not applicable",
        "Normalized upper bound": "Not applicable",
        "Normalized unit": "GPa",
        "Data status": "Published value",
        "Specimen type": "Not published (do not assume printed)",
        "Direction": "Unstated",
        "Moisture condition": "Dry",
        "Moisture state": "dry",
        "Post-processing": "Not published",
        "Post-processing state": "not-stated",
        "Anneal °C": "Not applicable",
        "Anneal h": "Not applicable",
        "Test temperature": "Not published",
        "Standard / load": "dry at 1 mm/min ISO 527",
        "Standards": "ISO 527",
        "Test load MPa": "Not applicable",
        "Notch": "Not applicable",
        "Specimen / print parameters": "Not published",
        "SourceID": "S-SPECTRUM-en-tds-spectrum-pa6-gk10",
        "Locator": "p. 1: Modulus of elasticity (dry, at 1 mm/min)",
        "Notes": "Not applicable",
        "Parse review": "Not applicable"
      },
      "evidence": {
        "page": 1,
        "text": "Modulus of elasticity (dry, at 1 mm/min) 4.2 GPa ISO 527"
      },
      "confidence": 0.85,
      "review": {
        "status": "accepted",
        "by": "claude-opus-5",
        "date": "2026-09-19",
        "note": "the filler is the sheet's own word: PA6 GK10 says it is filled with hollow glass spheres, which is a load and not a reinforcing fibre"
      }
    },
    {
      "id": "m07",
      "gradeKey": "main",
      "row": {
        "MaterialID": "",
        "GradeID": "",
        "Property": "Charpy strength",
        "Raw value": "26 kJ/m2",
        "Raw unit": "kJ/m2",
        "Raw numeric": "26",
        "Raw uncertainty ±": "Not applicable",
        "Raw upper bound": "Not applicable",
        "Operator": "=",
        "Conversion factor": "1",
        "Normalized value": "26",
        "Normalized uncertainty ±": "Not applicable",
        "Normalized upper bound": "Not applicable",
        "Normalized unit": "kJ/m²",
        "Data status": "Published value",
        "Specimen type": "Not published (do not assume printed)",
        "Direction": "Not applicable",
        "Moisture condition": "Dry",
        "Moisture state": "dry",
        "Post-processing": "Not published",
        "Post-processing state": "not-stated",
        "Anneal °C": "Not applicable",
        "Anneal h": "Not applicable",
        "Test temperature": "Not published",
        "Standard / load": "dry 80x10x4mm ISO 179",
        "Standards": "ISO 179",
        "Test load MPa": "Not applicable",
        "Notch": "Unnotched",
        "Specimen / print parameters": "Not published",
        "SourceID": "S-SPECTRUM-en-tds-spectrum-pa6-gk10",
        "Locator": "p. 1: Charpy impact strength (dry, 80x10x4mm)",
        "Notes": "Not applicable",
        "Parse review": "Not applicable"
      },
      "evidence": {
        "page": 1,
        "text": "Charpy impact strength (dry, 80x10x4mm) 26 kJ/m2 ISO 179 1eU"
      },
      "confidence": 0.85,
      "review": {
        "status": "accepted",
        "by": "claude-opus-5",
        "date": "2026-09-19",
        "note": "the filler is the sheet's own word: PA6 GK10 says it is filled with hollow glass spheres, which is a load and not a reinforcing fibre"
      }
    },
    {
      "id": "m08",
      "gradeKey": "main",
      "row": {
        "MaterialID": "",
        "GradeID": "",
        "Property": "HDT",
        "Raw value": "90 °C",
        "Raw unit": "°C",
        "Raw numeric": "90",
        "Raw uncertainty ±": "Not applicable",
        "Raw upper bound": "Not applicable",
        "Operator": "=",
        "Conversion factor": "1",
        "Normalized value": "90",
        "Normalized uncertainty ±": "Not applicable",
        "Normalized upper bound": "Not applicable",
        "Normalized unit": "°C",
        "Data status": "Published value",
        "Specimen type": "Not published (do not assume printed)",
        "Direction": "Not applicable",
        "Moisture condition": "Not published",
        "Moisture state": "not-stated",
        "Post-processing": "Not published",
        "Post-processing state": "not-stated",
        "Anneal °C": "Not applicable",
        "Anneal h": "Not applicable",
        "Test temperature": "Not published",
        "Standard / load": "ISO 75",
        "Standards": "ISO 75",
        "Test load MPa": "Not published",
        "Notch": "Not applicable",
        "Specimen / print parameters": "Not published",
        "SourceID": "S-SPECTRUM-en-tds-spectrum-pa6-gk10",
        "Locator": "p. 1: Heat distortion temperature (HDT A)",
        "Notes": "Not applicable",
        "Parse review": "Not applicable"
      },
      "evidence": {
        "page": 1,
        "text": "Heat distortion temperature (HDT A) 90°C ISO 75"
      },
      "confidence": 0.85,
      "review": {
        "status": "accepted",
        "by": "claude-opus-5",
        "date": "2026-09-19",
        "note": "the filler is the sheet's own word: PA6 GK10 says it is filled with hollow glass spheres, which is a load and not a reinforcing fibre"
      }
    },
    {
      "id": "m09",
      "gradeKey": "main",
      "row": {
        "MaterialID": "",
        "GradeID": "",
        "Property": "Continuous service temperature",
        "Raw value": "120 °C",
        "Raw unit": "°C",
        "Raw numeric": "120",
        "Raw uncertainty ±": "Not applicable",
        "Raw upper bound": "Not applicable",
        "Operator": "=",
        "Conversion factor": "1",
        "Normalized value": "120",
        "Normalized uncertainty ±": "Not applicable",
        "Normalized upper bound": "Not applicable",
        "Normalized unit": "°C",
        "Data status": "Published value",
        "Specimen type": "Not published (do not assume printed)",
        "Direction": "Not applicable",
        "Moisture condition": "Not published",
        "Moisture state": "not-stated",
        "Post-processing": "Not published",
        "Post-processing state": "not-stated",
        "Anneal °C": "Not applicable",
        "Anneal h": "Not applicable",
        "Test temperature": "Not published",
        "Standard / load": "20.000h IEC 60216",
        "Standards": "IEC 60216",
        "Test load MPa": "Not applicable",
        "Notch": "Not applicable",
        "Specimen / print parameters": "Not published",
        "SourceID": "S-SPECTRUM-en-tds-spectrum-pa6-gk10",
        "Locator": "p. 1: Continous service temperature (20.000h)",
        "Notes": "Not applicable",
        "Parse review": "Not applicable"
      },
      "evidence": {
        "page": 1,
        "text": "Continous service temperature (20.000h) 120°C IEC 60216"
      },
      "confidence": 0.85,
      "review": {
        "status": "accepted",
        "by": "claude-opus-5",
        "date": "2026-09-19",
        "note": "the filler is the sheet's own word: PA6 GK10 says it is filled with hollow glass spheres, which is a load and not a reinforcing fibre"
      }
    }
  ],
  "profiles": [
    {
      "gradeKey": "main",
      "row": {
        "MaterialID": "",
        "GradeID": "",
        "Profile": "Manufacturer published guidance",
        "Nozzle °C": "260-290°C",
        "Nozzle state": "range",
        "Nozzle min °C": "260",
        "Nozzle max °C": "290",
        "Nozzle requirement": "required",
        "Bed °C": "< 80°C",
        "Bed state": "range",
        "Bed min °C": "80",
        "Bed max °C": "80",
        "Bed requirement": "required",
        "Chamber °C": "Not published",
        "Chamber state": "unknown",
        "Chamber min °C": "Not applicable",
        "Chamber max °C": "Not applicable",
        "Chamber requirement": "unknown",
        "Enclosure": "recommended",
        "Enclosure state": "recommended",
        "Plate": "Not published",
        "Drying": "Not published",
        "Drying state": "unknown",
        "Drying °C": "Not applicable",
        "Drying hours": "Not applicable",
        "Nozzle material": "recommended",
        "Nozzle diameter": "Not published",
        "Abrasion / clogging": "Ruby or hardened nozzle recommended",
        "Hardened nozzle": "TRUE",
        "H2C left": "Verify exact grade/nozzle; no blanket approval",
        "H2C right": "Verify exact grade/nozzle; no blanket approval",
        "AMS 2 Pro": "Not verified for every grade",
        "AMS HT": "Not verified for every grade",
        "AMS published": "Not published",
        "Support pairing": "Not published",
        "Failure modes": "Not published",
        "SourceID": "S-SPECTRUM-en-tds-spectrum-pa6-gk10",
        "H2C SourceID": "H2C-WIKI",
        "Locator": "p. 1: Recommended printing settings",
        "Parse review": "Not applicable"
      },
      "notes": [
        {
          "Topic": "Cooling",
          "Text": "0 - 10%"
        },
        {
          "Topic": "Layer height",
          "Text": "≥ 0.15mm"
        },
        {
          "Topic": "Shell / walls",
          "Text": "0.40 - 2.70 mm"
        },
        {
          "Topic": "Speed",
          "Text": "30-80 mm/s"
        }
      ],
      "editorial": [],
      "evidence": {
        "page": 1,
        "text": "Nozzle temperature 260-290°C"
      },
      "review": {
        "status": "accepted",
        "by": "claude-opus-5",
        "date": "2026-09-19"
      }
    }
  ],
  "evidence": [],
  "headlines": [],
  "coverage": [],
  "settings": [
    {
      "page": 1,
      "field": "nozzle",
      "topic": "",
      "label": "Nozzle temperature",
      "raw": "260-290°C",
      "line": "Nozzle temperature 260-290°C"
    },
    {
      "page": 1,
      "field": "bed",
      "topic": "",
      "label": "Bed temperature",
      "raw": "< 80°C",
      "line": "Bed temperature < 80°C"
    },
    {
      "page": 1,
      "field": "note",
      "topic": "Cooling",
      "label": "Active cooling fan",
      "raw": "0 - 10%",
      "line": "Active cooling fan 0 - 10%"
    },
    {
      "page": 1,
      "field": "note",
      "topic": "Layer height",
      "label": "Layer height",
      "raw": "≥ 0.15mm",
      "line": "Layer height** ≥ 0.15mm"
    },
    {
      "page": 1,
      "field": "note",
      "topic": "Shell / walls",
      "label": "Shell thickness",
      "raw": "0.40 - 2.70 mm",
      "line": "Shell thickness** 0.40 - 2.70 mm"
    },
    {
      "page": 1,
      "field": "note",
      "topic": "Speed",
      "label": "Print speed",
      "raw": "30-80 mm/s",
      "line": "Print speed** 30-80 mm/s"
    },
    {
      "page": 1,
      "field": "enclosure",
      "topic": "",
      "label": "Closed chamber",
      "raw": "recommended",
      "line": "Closed chamber recommended"
    },
    {
      "page": 1,
      "field": "nozzle-material",
      "topic": "",
      "label": "Ruby or hardened nozzle",
      "raw": "recommended",
      "line": "Ruby or hardened nozzle recommended"
    }
  ],
  "skipped": [
    {
      "page": 1,
      "text": "PA6 GK10",
      "reason": "no property and value this line states together"
    },
    {
      "page": 1,
      "text": "ature PA6-based construction material in natural",
      "reason": "no property and value this line states together"
    },
    {
      "page": 1,
      "text": "Linear mould shrinkage 0.3-0.5% DIN 16742",
      "reason": "no property and value this line states together"
    },
    {
      "page": 1,
      "text": "PA6 or PA66.",
      "reason": "no property and value this line states together"
    },
    {
      "page": 1,
      "text": "Service temperature (max. 200h) 160°C",
      "reason": "no property and value this line states together"
    },
    {
      "page": 1,
      "text": "12",
      "reason": "no property and value this line states together"
    },
    {
      "page": 1,
      "text": "Insulation resistance (strip electrode R25) > 10 Ω DIN IEC 60167",
      "reason": "no property and value this line states together"
    },
    {
      "page": 1,
      "text": "12",
      "reason": "in the column beside the storage note, naming no property and value together"
    },
    {
      "page": 1,
      "text": "Surface resistance (ROB) > 10 Ω DIN IEC 60093",
      "reason": "in the column beside the storage note, naming no property and value together"
    },
    {
      "page": 1,
      "text": "is ca. 18-25°C (64.4 -77.0°F). Keep out of moisture,",
      "reason": "a storage or shelf-life note, not a test result"
    },
    {
      "page": 1,
      "text": "product has a shelf life of 24 months.",
      "reason": "in the printing guide, naming no setting the lexicon knows"
    },
    {
      "page": 1,
      "text": "* settings are based on a 0,4 mm nozzle. *** at least 12h at 80 using a hot dry air oven",
      "reason": "in the column beside the storage note, naming no property and value together"
    },
    {
      "page": 1,
      "text": "www.spectrumfilaments.com Preparation date: 06-04-2022",
      "reason": "in the column beside the storage note, naming no property and value together"
    }
  ],
  "review": {
    "status": "reviewed",
    "by": "claude-opus-5",
    "date": "2026-09-19"
  }
}

File: archive/ingest-2026-09-18/proposals/b02-spectrum/7adefaab54cbc677.json
{
  "version": 1,
  "generated": {
    "tool": "propose.mjs",
    "date": "2026-09-19"
  },
  "document": {
    "sha256": "7adefaab54cbc6773cff0098004544912cc529f9ad1c42f43745ad460d003d17",
    "url": "https://spectrumfilaments.com/wp-content/uploads/2021/09/en_tds_spectrum_medical.pdf",
    "pages": 1,
    "provider": "Spectrum",
    "manufacturer": "Spectrum",
    "docKey": "7adefaab54cbc677"
  },
  "identity": {
    "polymer": "ABS",
    "modifier": "Unfilled / unspecified",
    "variantClass": "",
    "family": "ABS",
    "hardness": null,
    "support": false,
    "signals": [
      "title: abs"
    ],
    "materialId": "M027",
    "materialName": "ABS",
    "estimateIdentity": "ABS",
    "confidence": 1,
    "needsRuling": false,
    "reasons": []
  },
  "source": {
    "row": {
      "SourceID": "S-SPECTRUM-en-tds-spectrum-medical",
      "Publisher": "Spectrum",
      "Title": "TECHNICAL DATA SHEET ABS Medical",
      "Revision": "Not published",
      "Publication date": "Not published",
      "Access date": "2026-09-18",
      "Source class": "Manufacturer TDS",
      "Source note": "Not applicable",
      "Citation role": "cited",
      "URL": "https://spectrumfilaments.com/wp-content/uploads/2021/09/en_tds_spectrum_medical.pdf",
      "Locator": "Document / product page",
      "Applicable grades": "${grade:main}",
      "Access state": "retrieved",
      "Access note": "Not applicable",
      "SHA256": "7adefaab54cbc6773cff0098004544912cc529f9ad1c42f43745ad460d003d17"
    },
    "evidence": {
      "page": 1,
      "text": "TECHNICAL DATA SHEET ABS Medical"
    },
    "review": {
      "status": "proposed"
    }
  },
  "grades": [
    {
      "key": "main",
      "review": {
        "status": "accepted",
        "by": "claude-opus-5",
        "date": "2026-09-19"
      },
      "row": {
        "MaterialID": "M027",
        "Role": "procurement",
        "Status": "active",
        "Manufacturer": "Spectrum",
        "Product name": "ABS Medical",
        "Shared formulation key": "S-SPECTRUM-en-tds-spectrum-medical",
        "Composition / filler": "Not published",
        "Variant": "Not applicable",
        "Colour caveat": "Properties may vary by colour; use TDS scope",
        "Availability": "Not published",
        "Certification claims": "Burning behavior (1,6mm) HB UL94 (p. 1, as printed; a typical value, not a certificate: verify grade, thickness and certificate)",
        "Selected-grade rationale": "Documented commercial formulation; traceable manufacturer evidence",
        "SourceID": "S-SPECTRUM-en-tds-spectrum-medical",
        "Source locator": "TDS / official product page",
        "Diameter compatibility": "Check 1.75 mm variant; diameter is not part tolerance"
      },
      "evidence": {
        "page": 1,
        "text": "TECHNICAL DATA SHEET ABS Medical"
      }
    }
  ],
  "measurements": [
    {
      "id": "m01",
      "gradeKey": "main",
      "row": {
        "MaterialID": "M027",
        "GradeID": "",
        "Property": "Density",
        "Raw value": "1.06 g/cm3",
        "Raw unit": "g/cm3",
        "Raw numeric": "1.06",
        "Raw uncertainty ±": "Not applicable",
        "Raw upper bound": "Not applicable",
        "Operator": "=",
        "Conversion factor": "1000",
        "Normalized value": "1060",
        "Normalized uncertainty ±": "Not applicable",
        "Normalized upper bound": "Not applicable",
        "Normalized unit": "kg/m³",
        "Data status": "Published value",
        "Specimen type": "Not published (density specimen form not explicitly established)",
        "Direction": "Not applicable",
        "Moisture condition": "Not published",
        "Moisture state": "not-stated",
        "Post-processing": "Not published",
        "Post-processing state": "not-stated",
        "Anneal °C": "Not applicable",
        "Anneal h": "Not applicable",
        "Test temperature": "Not published",
        "Standard / load": "ISO 1183-1",
        "Standards": "ISO 1183",
        "Test load MPa": "Not applicable",
        "Notch": "Not applicable",
        "Specimen / print parameters": "Not published",
        "SourceID": "S-SPECTRUM-en-tds-spectrum-medical",
        "Locator": "p. 1: Specific Gravity",
        "Notes": "Not applicable",
        "Parse review": "Not applicable"
      },
      "evidence": {
        "page": 1,
        "text": "Specific Gravity 1.06 g/cm3 ISO 1183-1 Filament Spectrum Medical ABS is a highest-qual-"
      },
      "confidence": 1,
      "review": {
        "status": "accepted",
        "by": "claude-opus-5",
        "date": "2026-09-19"
      }
    },
    {
      "id": "m02",
      "gradeKey": "main",
      "row": {
        "MaterialID": "M027",
        "GradeID": "",
        "Property": "Elongation at break",
        "Raw value": "16,00 %",
        "Raw unit": "%",
        "Raw numeric": "16",
        "Raw uncertainty ±": "Not applicable",
        "Raw upper bound": "Not applicable",
        "Operator": "=",
        "Conversion factor": "1",
        "Normalized value": "16",
        "Normalized uncertainty ±": "Not applicable",
        "Normalized upper bound": "Not applicable",
        "Normalized unit": "%",
        "Data status": "Published value",
        "Specimen type": "Not published (do not assume printed)",
        "Direction": "Unstated",
        "Moisture condition": "Not published",
        "Moisture state": "not-stated",
        "Post-processing": "Not published",
        "Post-processing state": "not-stated",
        "Anneal °C": "Not applicable",
        "Anneal h": "Not applicable",
        "Test temperature": "Not published",
        "Standard / load": "1mm/min ISO 527-1",
        "Standards": "ISO 527",
        "Test load MPa": "Not applicable",
        "Notch": "Not applicable",
        "Specimen / print parameters": "Not published",
        "SourceID": "S-SPECTRUM-en-tds-spectrum-medical",
        "Locator": "p. 1: Elongation at Break (1mm/min)",
        "Notes": "Not applicable",
        "Parse review": "Not applicable"
      },
      "evidence": {
        "page": 1,
        "text": "Elongation at Break (1mm/min) 16,00% ISO 527-1,2"
      },
      "confidence": 1,
      "review": {
        "status": "accepted",
        "by": "claude-opus-5",
        "date": "2026-09-19"
      }
    },
    {
      "id": "m03",
      "gradeKey": "main",
      "row": {
        "MaterialID": "M027",
        "GradeID": "",
        "Property": "Tensile modulus",
        "Raw value": "2450 MPa",
        "Raw unit": "MPa",
        "Raw numeric": "2450",
        "Raw uncertainty ±": "Not applicable",
        "Raw upper bound": "Not applicable",
        "Operator": "=",
        "Conversion factor": "0.001",
        "Normalized value": "2.45",
        "Normalized uncertainty ±": "Not applicable",
        "Normalized upper bound": "Not applicable",
        "Normalized unit": "GPa",
        "Data status": "Published value",
        "Specimen type": "Not published (do not assume printed)",
        "Direction": "Unstated",
        "Moisture condition": "Not published",
        "Moisture state": "not-stated",
        "Post-processing": "Not published",
        "Post-processing state": "not-stated",
        "Anneal °C": "Not applicable",
        "Anneal h": "Not applicable",
        "Test temperature": "Not published",
        "Standard / load": "1mm/min ISO 527-1",
        "Standards": "ISO 527",
        "Test load MPa": "Not applicable",
        "Notch": "Not applicable",
        "Specimen / print parameters": "Not published",
        "SourceID": "S-SPECTRUM-en-tds-spectrum-medical",
        "Locator": "p. 1: Tensile Modulus (1mm/min)",
        "Notes": "Not applicable",
        "Parse review": "Not applicable"
      },
      "evidence": {
        "page": 1,
        "text": "Tensile Modulus (1mm/min) 2450 MPa ISO 527-1,2"
      },
      "confidence": 1,
      "review": {
        "status": "accepted",
        "by": "claude-opus-5",
        "date": "2026-09-19"
      }
    },
    {
      "id": "m04",
      "gradeKey": "main",
      "row": {
        "MaterialID": "M027",
        "GradeID": "",
        "Property": "Flexural modulus",
        "Raw value": "2500 MPa",
        "Raw unit": "MPa",
        "Raw numeric": "2500",
        "Raw uncertainty ±": "Not applicable",
        "Raw upper bound": "Not applicable",
        "Operator": "=",
        "Conversion factor": "0.001",
        "Normalized value": "2.5",
        "Normalized uncertainty ±": "Not applicable",
        "Normalized upper bound": "Not applicable",
        "Normalized unit": "GPa",
        "Data status": "Published value",
        "Specimen type": "Not published (do not assume printed)",
        "Direction": "Unstated",
        "Moisture condition": "Not published",
        "Moisture state": "not-stated",
        "Post-processing": "Not published",
        "Post-processing state": "not-stated",
        "Anneal °C": "Not applicable",
        "Anneal h": "Not applicable",
        "Test temperature": "Not published",
        "Standard / load": "2mm/min ISO 178",
        "Standards": "ISO 178",
        "Test load MPa": "Not applicable",
        "Notch": "Not applicable",
        "Specimen / print parameters": "Not published",
        "SourceID": "S-SPECTRUM-en-tds-spectrum-medical",
        "Locator": "p. 1: Flexural Modulus (2mm/min)",
        "Notes": "Not applicable",
        "Parse review": "Not applicable"
      },
      "evidence": {
        "page": 1,
        "text": "Flexural Modulus (2mm/min) 2500 MPa ISO 178"
      },
      "confidence": 1,
      "review": {
        "status": "accepted",
        "by": "claude-opus-5",
        "date": "2026-09-19"
      }
    },
    {
      "id": "m05",
      "gradeKey": "main",
      "row": {
        "MaterialID": "M027",
        "GradeID": "",
        "Property": "Izod impact strength",
        "Raw value": "14 KJ/m2",
        "Raw unit": "KJ/m2",
        "Raw numeric": "14",
        "Raw uncertainty ±": "Not applicable",
        "Raw upper bound": "Not applicable",
        "Operator": "=",
        "Conversion factor": "1",
        "Normalized value": "14",
        "Normalized uncertainty ±": "Not applicable",
        "Normalized upper bound": "Not applicable",
        "Normalized unit": "kJ/m²",
        "Data status": "Published value",
        "Specimen type": "Not published (do not assume printed)",
        "Direction": "Not applicable",
        "Moisture condition": "Not published",
        "Moisture state": "not-stated",
        "Post-processing": "Not published",
        "Post-processing state": "not-stated",
        "Anneal °C": "Not applicable",
        "Anneal h": "Not applicable",
        "Test temperature": "23°C",
        "Standard / load": "23°C ISO 180-1A",
        "Standards": "ISO 180",
        "Test load MPa": "Not applicable",
        "Notch": "Notched",
        "Specimen / print parameters": "Not published",
        "SourceID": "S-SPECTRUM-en-tds-spectrum-medical",
        "Locator": "p. 1: Izod Impact Strength, Notched @ 23°C",
        "Notes": "Not applicable",
        "Parse review": "Not applicable"
      },
      "evidence": {
        "page": 1,
        "text": "Izod Impact Strength, Notched @ 23°C 14 KJ/m2 ISO 180-1A"
      },
      "confidence": 1,
      "review": {
        "status": "accepted",
        "by": "claude-opus-5",
        "date": "2026-09-19"
      }
    },
    {
      "id": "m06",
      "gradeKey": "main",
      "row": {
        "MaterialID": "M027",
        "GradeID": "",
        "Property": "Izod impact strength",
        "Raw value": "7 KJ/m2",
        "Raw unit": "KJ/m2",
        "Raw numeric": "7",
        "Raw uncertainty ±": "Not applicable",
        "Raw upper bound": "Not applicable",
        "Operator": "=",
        "Conversion factor": "1",
        "Normalized value": "7",
        "Normalized uncertainty ±": "Not applicable",
        "Normalized upper bound": "Not applicable",
        "Normalized unit": "kJ/m²",
        "Data status": "Published value",
        "Specimen type": "Not published (do not assume printed)",
        "Direction": "Not applicable",
        "Moisture condition": "Not published",
        "Moisture state": "not-stated",
        "Post-processing": "Not published",
        "Post-processing state": "not-stated",
        "Anneal °C": "Not applicable",
        "Anneal h": "Not applicable",
        "Test temperature": "-30°C",
        "Standard / load": "-30°C ISO 180-1A",
        "Standards": "ISO 180",
        "Test load MPa": "Not applicable",
        "Notch": "Notched",
        "Specimen / print parameters": "Not published",
        "SourceID": "S-SPECTRUM-en-tds-spectrum-medical",
        "Locator": "p. 1: Izod Impact Strength, Notched @ -30°C",
        "Notes": "Not applicable",
        "Parse review": "Not applicable"
      },
      "evidence": {
        "page": 1,
        "text": "Izod Impact Strength, Notched @ -30°C 7 KJ/m2 ISO 180-1A"
      },
      "confidence": 1,
      "review": {
        "status": "accepted",
        "by": "claude-opus-5",
        "date": "2026-09-19"
      }
    },
    {
      "id": "m07",
      "gradeKey": "main",
      "row": {
        "MaterialID": "M027",
        "GradeID": "",
        "Property": "Vicat softening temperature",
        "Raw value": "97 °C",
        "Raw unit": "°C",
        "Raw numeric": "97",
        "Raw uncertainty ±": "Not applicable",
        "Raw upper bound": "Not applicable",
        "Operator": "=",
        "Conversion factor": "1",
        "Normalized value": "97",
        "Normalized uncertainty ±": "Not applicable",
        "Normalized upper bound": "Not applicable",
        "Normalized unit": "°C",
        "Data status": "Published value",
        "Specimen type": "Not published (do not assume printed)",
        "Direction": "Not applicable",
        "Moisture condition": "Not published",
        "Moisture state": "not-stated",
        "Post-processing": "Not published",
        "Post-processing state": "not-stated",
        "Anneal °C": "Not applicable",
        "Anneal h": "Not applicable",
        "Test temperature": "Not published",
        "Standard / load": "ISO 306",
        "Standards": "ISO 306",
        "Test load MPa": "Not applicable",
        "Notch": "Not applicable",
        "Specimen / print parameters": "Not published",
        "SourceID": "S-SPECTRUM-en-tds-spectrum-medical",
        "Locator": "p. 1: Vicat Softening Temperature",
        "Notes": "Not applicable",
        "Parse review": "Not applicable"
      },
      "evidence": {
        "page": 1,
        "text": "Vicat Softening Temperature 97°C ISO 306"
      },
      "confidence": 1,
      "review": {
        "status": "accepted",
        "by": "claude-opus-5",
        "date": "2026-09-19"
      }
    }
  ],
  "profiles": [
    {
      "gradeKey": "main",
      "row": {
        "MaterialID": "M027",
        "GradeID": "",
        "Profile": "Manufacturer published guidance",
        "Nozzle °C": "235-255°C",
        "Nozzle state": "range",
        "Nozzle min °C": "235",
        "Nozzle max °C": "255",
        "Nozzle requirement": "required",
        "Bed °C": "100°C",
        "Bed state": "range",
        "Bed min °C": "100",
        "Bed max °C": "100",
        "Bed requirement": "required",
        "Chamber °C": "Not published",
        "Chamber state": "unknown",
        "Chamber min °C": "Not applicable",
        "Chamber max °C": "Not applicable",
        "Chamber requirement": "unknown",
        "Enclosure": "recommended for larger prints",
        "Enclosure state": "recommended",
        "Plate": "Not published",
        "Drying": "Not published",
        "Drying state": "unknown",
        "Drying °C": "Not applicable",
        "Drying hours": "Not applicable",
        "Nozzle material": "not necessary",
        "Nozzle diameter": "Not published",
        "Abrasion / clogging": "Not published",
        "Hardened nozzle": "Not published",
        "H2C left": "Verify exact grade/nozzle; no blanket approval",
        "H2C right": "Verify exact grade/nozzle; no blanket approval",
        "AMS 2 Pro": "Not verified for every grade",
        "AMS HT": "Not verified for every grade",
        "AMS published": "Not published",
        "Support pairing": "Not published",
        "Failure modes": "Not published",
        "SourceID": "S-SPECTRUM-en-tds-spectrum-medical",
        "H2C SourceID": "H2C-WIKI",
        "Locator": "p. 1: Recommended printing settings",
        "Parse review": "Not applicable"
      },
      "notes": [
        {
          "Topic": "Cooling",
          "Text": "0 - 25%"
        },
        {
          "Topic": "Layer height",
          "Text": "0.05 - 0.30 mm"
        },
        {
          "Topic": "Shell / walls",
          "Text": "0.40 – 2.70 mm"
        },
        {
          "Topic": "Speed",
          "Text": "30-150 mm/s"
        }
      ],
      "editorial": [],
      "evidence": {
        "page": 1,
        "text": "Nozzle temperature 235-255°C"
      },
      "review": {
        "status": "accepted",
        "by": "claude-opus-5",
        "date": "2026-09-19"
      }
    }
  ],
  "evidence": [],
  "headlines": [],
  "coverage": [],
  "settings": [
    {
      "page": 1,
      "field": "nozzle",
      "topic": "",
      "label": "Nozzle temperature",
      "raw": "235-255°C",
      "line": "Nozzle temperature 235-255°C"
    },
    {
      "page": 1,
      "field": "bed",
      "topic": "",
      "label": "Bed temperature",
      "raw": "100°C",
      "line": "Bed temperature 100°C"
    },
    {
      "page": 1,
      "field": "note",
      "topic": "Cooling",
      "label": "Active cooling fan",
      "raw": "0 - 25%",
      "line": "Active cooling fan 0 - 25%"
    },
    {
      "page": 1,
      "field": "note",
      "topic": "Layer height",
      "label": "Layer height",
      "raw": "0.05 - 0.30 mm",
      "line": "Layer height** 0.05 - 0.30 mm"
    },
    {
      "page": 1,
      "field": "note",
      "topic": "Shell / walls",
      "label": "Shell thickness",
      "raw": "0.40 – 2.70 mm",
      "line": "Shell thickness** 0.40 – 2.70 mm"
    },
    {
      "page": 1,
      "field": "note",
      "topic": "Speed",
      "label": "Print speed",
      "raw": "30-150 mm/s",
      "line": "Print speed** 30-150 mm/s"
    },
    {
      "page": 1,
      "field": "enclosure",
      "topic": "",
      "label": "Closed chamber",
      "raw": "recommended for larger prints",
      "line": "Closed chamber recommended for larger prints"
    },
    {
      "page": 1,
      "field": "nozzle-material",
      "topic": "",
      "label": "Ruby or hardened nozzle",
      "raw": "not necessary",
      "line": "Ruby or hardened nozzle not necessary"
    }
  ],
  "skipped": [
    {
      "page": 1,
      "text": "Melt Flow Rate (220°C, 10kg) 18 cm3/10’ ISO 1133",
      "reason": "no property and value this line states together"
    },
    {
      "page": 1,
      "text": "applications. This 3D printing filament has been",
      "reason": "no property and value this line states together"
    },
    {
      "page": 1,
      "text": "Yield Stress (50mm/min) 47 MPa ISO 527-1,2",
      "reason": "no property and value this line states together"
    },
    {
      "page": 1,
      "text": "ISO 10993-1 certifications, which guarantees that it",
      "reason": "no property and value this line states together"
    },
    {
      "page": 1,
      "text": "is biocompatible up to 30 days in contact with the",
      "reason": "no property and value this line states together"
    },
    {
      "page": 1,
      "text": "No 10/20111 and 21 CFR FDA regulations.",
      "reason": "no property and value this line states together"
    },
    {
      "page": 1,
      "text": "Ball Indentation Hardness 120 N/mm2 ISO 2039-1",
      "reason": "no property and value this line states together"
    },
    {
      "page": 1,
      "text": "• biocompatible up to 30 days in contact with the",
      "reason": "no property and value this line states together"
    },
    {
      "page": 1,
      "text": "• 3D print of personalized, lightweight prostheses",
      "reason": "no property and value this line states together"
    },
    {
      "page": 1,
      "text": "Burning behavior (1,6mm) HB UL94",
      "reason": "no property and value this line states together"
    },
    {
      "page": 1,
      "text": "is ca. 18-25°C (64.4 -77.0°F). Keep out of moisture,",
      "reason": "a storage or shelf-life note, not a test result"
    },
    {
      "page": 1,
      "text": "product has a shelf life of 24 months.",
      "reason": "a storage or shelf-life note, not a test result"
    },
    {
      "page": 1,
      "text": "* settings are based on a 0,4 mm nozzle.",
      "reason": "in the column beside the storage note, naming no property and value together"
    },
    {
      "page": 1,
      "text": "www.spectrumfilaments.com Preparation date: 06-04-2022",
      "reason": "in the column beside the storage note, naming no property and value together"
    }
  ],
  "review": {
    "status": "reviewed",
    "by": "claude-opus-5",
    "date": "2026-09-19"
  }
}
