Repository: faridbnv/h2c-materials

# The V2 import's proposals, 2026-09-18 to 2026-09-25

> **Historical record** (2026-09-18): kept from an earlier stage of the project. It describes the tool and its data as they were then; numbers, rules and file names may have changed since. For where things stand now, read the [README](../../README.md) and [OPEN-PROBLEMS](../../docs/OPEN-PROBLEMS.md).

One JSON file per document and batch (`proposals/<batch>/<doc_key>.json`): what the sheet reader proposed from each
data sheet, the page and line of every row, the lines it skipped, and the review that accepted or rejected each row.

File: archive/ingest-2026-09-18/proposals/b11/249758e169e5d512.json
{
  "version": 1,
  "generated": {
    "tool": "propose.mjs",
    "date": "2026-09-20"
  },
  "document": {
    "sha256": "249758e169e5d5124ca9129503ba19ed08499cc56ad454c28c0cde018e0f5e69",
    "url": "https://3d.nice-cdn.com/upload/file/EN_TDS_Spectrum_PETG_ESD.pdf",
    "pages": 1,
    "provider": "3DJake / 3DJAKE",
    "manufacturer": "Spectrum",
    "docKey": "249758e169e5d512"
  },
  "identity": {
    "polymer": "PETG",
    "modifier": "ESD formulation",
    "variantClass": "",
    "finish": "",
    "family": "PETG",
    "hardness": null,
    "support": false,
    "signals": [
      "name: petg",
      "filler: esd"
    ],
    "materialId": "M026",
    "materialName": "PETG-ESD",
    "estimateIdentity": "PETG",
    "confidence": 1,
    "needsRuling": false,
    "reasons": []
  },
  "source": {
    "row": {
      "SourceID": "S-SPECTRUM-EN-TDS-Spectrum-PETG-ESD",
      "Publisher": "Spectrum",
      "Title": "TECHNICAL DATA SHEET PETG ESD",
      "Revision": "Not published",
      "Publication date": "Not published",
      "Access date": "2026-09-18",
      "Source class": "Manufacturer TDS",
      "Source note": "Hosted by 3DJake / 3DJAKE; the sheet is Spectrum's.",
      "Citation role": "cited",
      "URL": "https://3d.nice-cdn.com/upload/file/EN_TDS_Spectrum_PETG_ESD.pdf",
      "Locator": "Document / product page",
      "Applicable grades": "${grade:main}",
      "Access state": "retrieved",
      "Access note": "Not applicable",
      "SHA256": "249758e169e5d5124ca9129503ba19ed08499cc56ad454c28c0cde018e0f5e69"
    },
    "evidence": {
      "page": 1,
      "text": "TECHNICAL DATA SHEET PETG ESD"
    },
    "review": {
      "status": "proposed"
    }
  },
  "grades": [
    {
      "key": "main",
      "review": {
        "status": "accepted",
        "by": "claude-opus-5",
        "date": "2026-09-20",
        "note": "read against the page: the row states its property, its method, its condition and its unit, and the identity is the one its own sheet names"
      },
      "row": {
        "MaterialID": "M026",
        "Role": "procurement",
        "Status": "active",
        "Manufacturer": "Spectrum",
        "Product name": "PETG ESD",
        "Shared formulation key": "S-SPECTRUM-EN-TDS-Spectrum-PETG-ESD",
        "Composition / filler": "Not published",
        "Variant": "Not applicable",
        "Colour caveat": "Properties may vary by colour; use TDS scope",
        "Availability": "Not published",
        "Certification claims": "Not published",
        "Selected-grade rationale": "Documented commercial formulation; traceable manufacturer evidence",
        "SourceID": "S-SPECTRUM-EN-TDS-Spectrum-PETG-ESD",
        "Source locator": "TDS / official product page",
        "Diameter compatibility": "Check 1.75 mm variant; diameter is not part tolerance"
      },
      "evidence": {
        "page": 1,
        "text": "TECHNICAL DATA SHEET PETG ESD"
      }
    }
  ],
  "measurements": [
    {
      "id": "m01",
      "gradeKey": "main",
      "row": {
        "MaterialID": "M026",
        "GradeID": "",
        "Property": "Density",
        "Raw value": "1.23 g/cm3",
        "Raw unit": "g/cm3",
        "Raw numeric": "1.23",
        "Raw uncertainty ±": "Not applicable",
        "Raw upper bound": "Not applicable",
        "Operator": "=",
        "Conversion factor": "1000",
        "Normalized value": "1230",
        "Normalized uncertainty ±": "Not applicable",
        "Normalized upper bound": "Not applicable",
        "Normalized unit": "kg/m³",
        "Data status": "Published value",
        "Specimen type": "Not published (density specimen form not explicitly established)",
        "Direction": "Not applicable",
        "Moisture condition": "Not published",
        "Moisture state": "not-stated",
        "Post-processing": "Not published",
        "Post-processing state": "not-stated",
        "Anneal °C": "Not applicable",
        "Anneal h": "Not applicable",
        "Test temperature": "Not published",
        "Standard / load": "D 792",
        "Standards": "ASTM D792",
        "Test load MPa": "Not applicable",
        "Notch": "Not applicable",
        "Specimen / print parameters": "Not published",
        "SourceID": "S-SPECTRUM-EN-TDS-Spectrum-PETG-ESD",
        "Locator": "p. 1: Specific Gravity",
        "Notes": "Not applicable",
        "Parse review": "Not applicable"
      },
      "evidence": {
        "page": 1,
        "text": "Specific Gravity 1.23 g/cm3 D 792"
      },
      "confidence": 1,
      "review": {
        "status": "accepted",
        "by": "claude-opus-5",
        "date": "2026-09-20",
        "note": "read against the page: the row states its property, its method, its condition and its unit, and the identity is the one its own sheet names"
      }
    },
    {
      "id": "m02",
      "gradeKey": "main",
      "row": {
        "MaterialID": "M026",
        "GradeID": "",
        "Property": "Tensile yield strength",
        "Raw value": "26 MPa",
        "Raw unit": "MPa",
        "Raw numeric": "26",
        "Raw uncertainty ±": "Not applicable",
        "Raw upper bound": "Not applicable",
        "Operator": "=",
        "Conversion factor": "1",
        "Normalized value": "26",
        "Normalized uncertainty ±": "Not applicable",
        "Normalized upper bound": "Not applicable",
        "Normalized unit": "MPa",
        "Data status": "Published value",
        "Specimen type": "Not published (do not assume printed)",
        "Direction": "Unstated",
        "Moisture condition": "Not published",
        "Moisture state": "not-stated",
        "Post-processing": "Not published",
        "Post-processing state": "not-stated",
        "Anneal °C": "Not applicable",
        "Anneal h": "Not applicable",
        "Test temperature": "Not published",
        "Standard / load": "D 638",
        "Standards": "ASTM D638",
        "Test load MPa": "Not applicable",
        "Notch": "Not applicable",
        "Specimen / print parameters": "Not published",
        "SourceID": "S-SPECTRUM-EN-TDS-Spectrum-PETG-ESD",
        "Locator": "p. 1: Tensile Stress at Yield",
        "Notes": "Not applicable",
        "Parse review": "Not applicable"
      },
      "evidence": {
        "page": 1,
        "text": "Tensile Stress at Yield 26 MPa D 638"
      },
      "confidence": 1,
      "review": {
        "status": "accepted",
        "by": "claude-opus-5",
        "date": "2026-09-20",
        "note": "read against the page: the row states its property, its method, its condition and its unit, and the identity is the one its own sheet names"
      }
    },
    {
      "id": "m03",
      "gradeKey": "main",
      "row": {
        "MaterialID": "M026",
        "GradeID": "",
        "Property": "Tensile break strength",
        "Raw value": "48 MPa",
        "Raw unit": "MPa",
        "Raw numeric": "48",
        "Raw uncertainty ±": "Not applicable",
        "Raw upper bound": "Not applicable",
        "Operator": "=",
        "Conversion factor": "1",
        "Normalized value": "48",
        "Normalized uncertainty ±": "Not applicable",
        "Normalized upper bound": "Not applicable",
        "Normalized unit": "MPa",
        "Data status": "Published value",
        "Specimen type": "Not published (do not assume printed)",
        "Direction": "Unstated",
        "Moisture condition": "Not published",
        "Moisture state": "not-stated",
        "Post-processing": "Not published",
        "Post-processing state": "not-stated",
        "Anneal °C": "Not applicable",
        "Anneal h": "Not applicable",
        "Test temperature": "Not published",
        "Standard / load": "D 638",
        "Standards": "ASTM D638",
        "Test load MPa": "Not applicable",
        "Notch": "Not applicable",
        "Specimen / print parameters": "Not published",
        "SourceID": "S-SPECTRUM-EN-TDS-Spectrum-PETG-ESD",
        "Locator": "p. 1: Tensile Stress at Break",
        "Notes": "Not applicable",
        "Parse review": "Not applicable"
      },
      "evidence": {
        "page": 1,
        "text": "Tensile Stress at Break 48 MPa D 638"
      },
      "confidence": 1,
      "review": {
        "status": "accepted",
        "by": "claude-opus-5",
        "date": "2026-09-20",
        "note": "read against the page: the row states its property, its method, its condition and its unit, and the identity is the one its own sheet names"
      }
    },
    {
      "id": "m04",
      "gradeKey": "main",
      "row": {
        "MaterialID": "M026",
        "GradeID": "",
        "Property": "Elongation at break",
        "Raw value": "58,00 %",
        "Raw unit": "%",
        "Raw numeric": "58",
        "Raw uncertainty ±": "Not applicable",
        "Raw upper bound": "Not applicable",
        "Operator": "=",
        "Conversion factor": "1",
        "Normalized value": "58",
        "Normalized uncertainty ±": "Not applicable",
        "Normalized upper bound": "Not applicable",
        "Normalized unit": "%",
        "Data status": "Published value",
        "Specimen type": "Not published (do not assume printed)",
        "Direction": "Unstated",
        "Moisture condition": "Not published",
        "Moisture state": "not-stated",
        "Post-processing": "Not published",
        "Post-processing state": "not-stated",
        "Anneal °C": "Not applicable",
        "Anneal h": "Not applicable",
        "Test temperature": "Not published",
        "Standard / load": "D 638",
        "Standards": "ASTM D638",
        "Test load MPa": "Not applicable",
        "Notch": "Not applicable",
        "Specimen / print parameters": "Not published",
        "SourceID": "S-SPECTRUM-EN-TDS-Spectrum-PETG-ESD",
        "Locator": "p. 1: Elongation at Break",
        "Notes": "Not applicable",
        "Parse review": "Not applicable"
      },
      "evidence": {
        "page": 1,
        "text": "Elongation at Break 58,00% D 638"
      },
      "confidence": 1,
      "review": {
        "status": "accepted",
        "by": "claude-opus-5",
        "date": "2026-09-20",
        "note": "read against the page: the row states its property, its method, its condition and its unit, and the identity is the one its own sheet names"
      }
    },
    {
      "id": "m05",
      "gradeKey": "main",
      "row": {
        "MaterialID": "M026",
        "GradeID": "",
        "Property": "Elongation at yield",
        "Raw value": "4,30 %",
        "Raw unit": "%",
        "Raw numeric": "4.3",
        "Raw uncertainty ±": "Not applicable",
        "Raw upper bound": "Not applicable",
        "Operator": "=",
        "Conversion factor": "1",
        "Normalized value": "4.3",
        "Normalized uncertainty ±": "Not applicable",
        "Normalized upper bound": "Not applicable",
        "Normalized unit": "%",
        "Data status": "Published value",
        "Specimen type": "Not published (do not assume printed)",
        "Direction": "Unstated",
        "Moisture condition": "Not published",
        "Moisture state": "not-stated",
        "Post-processing": "Not published",
        "Post-processing state": "not-stated",
        "Anneal °C": "Not applicable",
        "Anneal h": "Not applicable",
        "Test temperature": "Not published",
        "Standard / load": "D 638",
        "Standards": "ASTM D638",
        "Test load MPa": "Not applicable",
        "Notch": "Not applicable",
        "Specimen / print parameters": "Not published",
        "SourceID": "S-SPECTRUM-EN-TDS-Spectrum-PETG-ESD",
        "Locator": "p. 1: Elongation at Yield",
        "Notes": "Not applicable",
        "Parse review": "Not applicable"
      },
      "evidence": {
        "page": 1,
        "text": "Elongation at Yield 4,30% D 638"
      },
      "confidence": 1,
      "review": {
        "status": "accepted",
        "by": "claude-opus-5",
        "date": "2026-09-20",
        "note": "read against the page: the row states its property, its method, its condition and its unit, and the identity is the one its own sheet names"
      }
    },
    {
      "id": "m06",
      "gradeKey": "main",
      "row": {
        "MaterialID": "M026",
        "GradeID": "",
        "Property": "Tensile modulus",
        "Raw value": "1950 MPa",
        "Raw unit": "MPa",
        "Raw numeric": "1950",
        "Raw uncertainty ±": "Not applicable",
        "Raw upper bound": "Not applicable",
        "Operator": "=",
        "Conversion factor": "0.001",
        "Normalized value": "1.95",
        "Normalized uncertainty ±": "Not applicable",
        "Normalized upper bound": "Not applicable",
        "Normalized unit": "GPa",
        "Data status": "Published value",
        "Specimen type": "Not published (do not assume printed)",
        "Direction": "Unstated",
        "Moisture condition": "Not published",
        "Moisture state": "not-stated",
        "Post-processing": "Not published",
        "Post-processing state": "not-stated",
        "Anneal °C": "Not applicable",
        "Anneal h": "Not applicable",
        "Test temperature": "Not published",
        "Standard / load": "D 638",
        "Standards": "ASTM D638",
        "Test load MPa": "Not applicable",
        "Notch": "Not applicable",
        "Specimen / print parameters": "Not published",
        "SourceID": "S-SPECTRUM-EN-TDS-Spectrum-PETG-ESD",
        "Locator": "p. 1: Tensile Modulus",
        "Notes": "Not applicable",
        "Parse review": "Not applicable"
      },
      "evidence": {
        "page": 1,
        "text": "Tensile Modulus 1950 MPa D 638"
      },
      "confidence": 1,
      "review": {
        "status": "accepted",
        "by": "claude-opus-5",
        "date": "2026-09-20",
        "note": "read against the page: the row states its property, its method, its condition and its unit, and the identity is the one its own sheet names"
      }
    },
    {
      "id": "m07",
      "gradeKey": "main",
      "row": {
        "MaterialID": "M026",
        "GradeID": "",
        "Property": "Flexural strength",
        "Raw value": "64 MPa",
        "Raw unit": "MPa",
        "Raw numeric": "64",
        "Raw uncertainty ±": "Not applicable",
        "Raw upper bound": "Not applicable",
        "Operator": "=",
        "Conversion factor": "1",
        "Normalized value": "64",
        "Normalized uncertainty ±": "Not applicable",
        "Normalized upper bound": "Not applicable",
        "Normalized unit": "MPa",
        "Data status": "Published value",
        "Specimen type": "Not published (do not assume printed)",
        "Direction": "Unstated",
        "Moisture condition": "Not published",
        "Moisture state": "not-stated",
        "Post-processing": "Not published",
        "Post-processing state": "not-stated",
        "Anneal °C": "Not applicable",
        "Anneal h": "Not applicable",
        "Test temperature": "Not published",
        "Standard / load": "D 790",
        "Standards": "ASTM D790",
        "Test load MPa": "Not applicable",
        "Notch": "Not applicable",
        "Specimen / print parameters": "Not published",
        "SourceID": "S-SPECTRUM-EN-TDS-Spectrum-PETG-ESD",
        "Locator": "p. 1: Flexural Strength",
        "Notes": "Not applicable",
        "Parse review": "Not applicable"
      },
      "evidence": {
        "page": 1,
        "text": "Flexural Strength 64 MPa D 790"
      },
      "confidence": 1,
      "review": {
        "status": "accepted",
        "by": "claude-opus-5",
        "date": "2026-09-20",
        "note": "read against the page: the row states its property, its method, its condition and its unit, and the identity is the one its own sheet names"
      }
    },
    {
      "id": "m08",
      "gradeKey": "main",
      "row": {
        "MaterialID": "M026",
        "GradeID": "",
        "Property": "Flexural modulus",
        "Raw value": "1980 MPa",
        "Raw unit": "MPa",
        "Raw numeric": "1980",
        "Raw uncertainty ±": "Not applicable",
        "Raw upper bound": "Not applicable",
        "Operator": "=",
        "Conversion factor": "0.001",
        "Normalized value": "1.98",
        "Normalized uncertainty ±": "Not applicable",
        "Normalized upper bound": "Not applicable",
        "Normalized unit": "GPa",
        "Data status": "Published value",
        "Specimen type": "Not published (do not assume printed)",
        "Direction": "Unstated",
        "Moisture condition": "Not published",
        "Moisture state": "not-stated",
        "Post-processing": "Not published",
        "Post-processing state": "not-stated",
        "Anneal °C": "Not applicable",
        "Anneal h": "Not applicable",
        "Test temperature": "Not published",
        "Standard / load": "D 790",
        "Standards": "ASTM D790",
        "Test load MPa": "Not applicable",
        "Notch": "Not applicable",
        "Specimen / print parameters": "Not published",
        "SourceID": "S-SPECTRUM-EN-TDS-Spectrum-PETG-ESD",
        "Locator": "p. 1: Flexural Modulus",
        "Notes": "Not applicable",
        "Parse review": "Not applicable"
      },
      "evidence": {
        "page": 1,
        "text": "Flexural Modulus 1980 MPa D 790"
      },
      "confidence": 1,
      "review": {
        "status": "accepted",
        "by": "claude-opus-5",
        "date": "2026-09-20",
        "note": "read against the page: the row states its property, its method, its condition and its unit, and the identity is the one its own sheet names"
      }
    },
    {
      "id": "m09",
      "gradeKey": "main",
      "row": {
        "MaterialID": "M026",
        "GradeID": "",
        "Property": "Hardness",
        "Raw value": "108",
        "Raw unit": "Rockwell R",
        "Raw numeric": "108",
        "Raw uncertainty ±": "Not applicable",
        "Raw upper bound": "Not applicable",
        "Operator": "=",
        "Conversion factor": "1",
        "Normalized value": "108",
        "Normalized uncertainty ±": "Not applicable",
        "Normalized upper bound": "Not applicable",
        "Normalized unit": "Rockwell R",
        "Data status": "Published value",
        "Specimen type": "Not published (do not assume printed)",
        "Direction": "Not applicable",
        "Moisture condition": "Not published",
        "Moisture state": "not-stated",
        "Post-processing": "Not published",
        "Post-processing state": "not-stated",
        "Anneal °C": "Not applicable",
        "Anneal h": "Not applicable",
        "Test temperature": "Not published",
        "Standard / load": "D 785",
        "Standards": "ASTM D785",
        "Test load MPa": "Not applicable",
        "Notch": "Not applicable",
        "Specimen / print parameters": "Not published",
        "SourceID": "S-SPECTRUM-EN-TDS-Spectrum-PETG-ESD",
        "Locator": "p. 1: Rockwell Hardness, R Scale",
        "Notes": "Not applicable",
        "Parse review": "Not applicable"
      },
      "evidence": {
        "page": 1,
        "text": "Rockwell Hardness, R Scale 108 D 785"
      },
      "confidence": 1,
      "review": {
        "status": "accepted",
        "by": "claude-opus-5",
        "date": "2026-09-20",
        "note": "read against the page: the row states its property, its method, its condition and its unit, and the identity is the one its own sheet names"
      }
    },
    {
      "id": "m10",
      "gradeKey": "main",
      "row": {
        "MaterialID": "M026",
        "GradeID": "",
        "Property": "HDT",
        "Raw value": "72 °C",
        "Raw unit": "°C",
        "Raw numeric": "72",
        "Raw uncertainty ±": "Not applicable",
        "Raw upper bound": "Not applicable",
        "Operator": "=",
        "Conversion factor": "1",
        "Normalized value": "72",
        "Normalized uncertainty ±": "Not applicable",
        "Normalized upper bound": "Not applicable",
        "Normalized unit": "°C",
        "Data status": "Published value",
        "Specimen type": "Not published (do not assume printed)",
        "Direction": "Not applicable",
        "Moisture condition": "Not published",
        "Moisture state": "not-stated",
        "Post-processing": "Not published",
        "Post-processing state": "not-stated",
        "Anneal °C": "Not applicable",
        "Anneal h": "Not applicable",
        "Test temperature": "Not published",
        "Standard / load": "D 648",
        "Standards": "ASTM D648",
        "Test load MPa": "Not published",
        "Notch": "Not applicable",
        "Specimen / print parameters": "Not published",
        "SourceID": "S-SPECTRUM-EN-TDS-Spectrum-PETG-ESD",
        "Locator": "p. 1: Heat Deflection Temperature",
        "Notes": "Not applicable",
        "Parse review": "Not applicable"
      },
      "evidence": {
        "page": 1,
        "text": "Heat Deflection Temperature 72°C D 648"
      },
      "confidence": 1,
      "review": {
        "status": "accepted",
        "by": "claude-opus-5",
        "date": "2026-09-20",
        "note": "read against the page: the row states its property, its method, its condition and its unit, and the identity is the one its own sheet names"
      }
    },
    {
      "id": "m11",
      "gradeKey": "main",
      "row": {
        "MaterialID": "M026",
        "GradeID": "",
        "Property": "Density",
        "Raw value": "1.19 g/cm3",
        "Raw unit": "g/cm3",
        "Raw numeric": "1.19",
        "Raw uncertainty ±": "Not applicable",
        "Raw upper bound": "Not applicable",
        "Operator": "=",
        "Conversion factor": "1000",
        "Normalized value": "1190",
        "Normalized uncertainty ±": "Not applicable",
        "Normalized upper bound": "Not applicable",
        "Normalized unit": "kg/m³",
        "Data status": "Published value",
        "Specimen type": "Not published (density specimen form not explicitly established)",
        "Direction": "Not applicable",
        "Moisture condition": "Not published",
        "Moisture state": "not-stated",
        "Post-processing": "Not published",
        "Post-processing state": "not-stated",
        "Anneal °C": "Not applicable",
        "Anneal h": "Not applicable",
        "Test temperature": "Not published",
        "Standard / load": "Not published",
        "Standards": "Not published",
        "Test load MPa": "Not applicable",
        "Notch": "Not applicable",
        "Specimen / print parameters": "Not published",
        "SourceID": "S-SPECTRUM-EN-TDS-Spectrum-PETG-ESD",
        "Locator": "p. 1: Density",
        "Notes": "Not applicable",
        "Parse review": "Not applicable"
      },
      "evidence": {
        "page": 1,
        "text": "Density 1.19 g/cm3"
      },
      "confidence": 1,
      "review": {
        "status": "accepted",
        "by": "claude-opus-5",
        "date": "2026-09-20",
        "note": "read against the page: the row states its property, its method, its condition and its unit, and the identity is the one its own sheet names"
      }
    }
  ],
  "profiles": [
    {
      "gradeKey": "main",
      "row": {
        "MaterialID": "M026",
        "GradeID": "",
        "Profile": "Manufacturer published guidance",
        "Nozzle °C": "230-260°C",
        "Nozzle state": "range",
        "Nozzle min °C": "230",
        "Nozzle max °C": "260",
        "Nozzle requirement": "required",
        "Bed °C": "60-80°C",
        "Bed state": "range",
        "Bed min °C": "60",
        "Bed max °C": "80",
        "Bed requirement": "required",
        "Chamber °C": "Not published",
        "Chamber state": "unknown",
        "Chamber min °C": "Not applicable",
        "Chamber max °C": "Not applicable",
        "Chamber requirement": "unknown",
        "Enclosure": "for printing not necessary",
        "Enclosure state": "not-needed",
        "Plate": "Not published",
        "Drying": "Not published",
        "Drying state": "unknown",
        "Drying °C": "Not applicable",
        "Drying hours": "Not applicable",
        "Nozzle material": "recommended No",
        "Nozzle diameter": "Not published",
        "Abrasion / clogging": "Not published",
        "Hardened nozzle": "Not published",
        "H2C left": "Verify exact grade/nozzle; no blanket approval",
        "H2C right": "Verify exact grade/nozzle; no blanket approval",
        "AMS 2 Pro": "Not verified for every grade",
        "AMS HT": "Not verified for every grade",
        "AMS published": "Not published",
        "Support pairing": "Not published",
        "Failure modes": "Not published",
        "SourceID": "S-SPECTRUM-EN-TDS-Spectrum-PETG-ESD",
        "H2C SourceID": "H2C-WIKI",
        "Locator": "p. 1: Recommended printing settings",
        "Parse review": "Not applicable"
      },
      "notes": [
        {
          "Topic": "Cooling",
          "Text": "75-100%"
        },
        {
          "Topic": "Adhesion / release",
          "Text": "not necessary*"
        }
      ],
      "editorial": [],
      "evidence": {
        "page": 1,
        "text": "Nozzle temperature 230-260°C"
      },
      "review": {
        "status": "accepted",
        "by": "claude-opus-5",
        "date": "2026-09-20",
        "note": "read against the page: the row states its property, its method, its condition and its unit, and the identity is the one its own sheet names"
      }
    }
  ],
  "evidence": [],
  "headlines": [],
  "coverage": [],
  "settings": [
    {
      "page": 1,
      "field": "nozzle",
      "topic": "",
      "label": "Nozzle temperature",
      "raw": "230-260°C",
      "fromBelow": false,
      "line": "Nozzle temperature 230-260°C"
    },
    {
      "page": 1,
      "field": "bed",
      "topic": "",
      "label": "Bed temperature",
      "raw": "60-80°C",
      "fromBelow": false,
      "line": "Bed temperature 60-80°C"
    },
    {
      "page": 1,
      "field": "note",
      "topic": "Cooling",
      "label": "Cooling",
      "raw": "75-100%",
      "fromBelow": false,
      "line": "Cooling 75-100%"
    },
    {
      "page": 1,
      "field": "enclosure",
      "topic": "",
      "label": "Closed chamber",
      "raw": "for printing not necessary",
      "fromBelow": false,
      "line": "Closed chamber for printing not necessary"
    },
    {
      "page": 1,
      "field": "nozzle-material",
      "topic": "",
      "label": "Ruby or hardened nozzle",
      "raw": "recommended No",
      "fromBelow": false,
      "line": "Ruby or hardened nozzle recommended No"
    },
    {
      "page": 1,
      "field": "note",
      "topic": "Adhesion / release",
      "label": "Adhesive",
      "raw": "not necessary*",
      "fromBelow": false,
      "line": "Adhesive not necessary*"
    }
  ],
  "skipped": [
    {
      "page": 1,
      "text": "Surface resistivity 10⁷-10⁹ Ω/sq",
      "reason": "a label the lexicon knows, with a number its property is not kept in and no row below that stated one"
    },
    {
      "page": 1,
      "text": "Recommended printing speed 40-350 mm/s is ca. 18-25°C (64.4 -77.0°F). Keep out of moisture,",
      "reason": "no property and value this line states together"
    },
    {
      "page": 1,
      "text": "product has a shelf life of 24 months.",
      "reason": "a storage or shelf-life note, not a test result"
    },
    {
      "page": 1,
      "text": "www.spectrumfilaments.com Preparation date: 27-10-2025",
      "reason": "no property and value this line states together"
    }
  ],
  "review": {
    "status": "reviewed",
    "by": "claude-opus-5",
    "date": "2026-09-20"
  }
}
