Repository: faridbnv/h2c-materials

# Filament Atlas

**Live: [pdynamics.ca/h2c-materials](https://pdynamics.ca/h2c-materials/)** · one HTML page, with a page of its own for
each well-documented material beside it, that also runs offline from a file, with no server.

## What it is

Filament Atlas is a tool for a small engineering team choosing a 3D-printing filament for the team's Bambu Lab H2C
printer. It was the H2C Material Selector until 2026-10-16; the built file keeps that name. You say what a part must
do (survive 100 °C, be at least this stiff, be as light as possible), and it answers in two steps:

- **Which kinds of filament** (PLA, PETG, carbon-filled nylon and so on) can do it, and whether the H2C can print them.
- **Which products**, from which makers, pass: how to print each one, how it should be treated, and what its maker says
  about it.

Every number comes from a maker's data sheet or web page and can be traced back to its page. Where nothing is
published, the tool says so instead of guessing; a marked estimate is shown only where no product publishes a value. It
helps the team build a shortlist; the team confirms its final pick with its own test print. It is not a source of design
allowables, and it does not replace the product's own data sheet.

<!-- status:begin -->
<!-- Generated by npm run docs:status from dist/db.json and docs/audits/2026-10-17-data-review-fixes/blind-draw/verdicts-20261017.csv and docs/audits/2026-10-05-check-round-3/blind-draw/draw-b-verdicts-20261005.csv; edit scripts/docs-status.mjs, not this block. -->

## Where things stand (2026-10-17)

Exact, current counts are in [build/snapshot/counts.md](build/snapshot/counts.md), written by `npm run snapshot`.

- **What it holds.** About 1,100 products, 14,800 measured values and 2,000 source documents. The page lists 152
  materials: the 135 the H2C can print, which the tool judges, and 17 it shows only to say why they are out
  (high-temperature plastics such as PEEK and PEI that need a hotter printer, and metal or ceramic sintering filaments).
  76 materials have a page of their own: those with at least 3 products and 20 measured values, opened from the
  selector's drawer.
- **How accurate it is.** Records are checked by random samples read against their source pages. The latest, of 20
  records, found 1 with a wrong cell; earlier samples found 0 to 6, and each cause was fixed everywhere it occurred. A
  sealed sample of 100 of the records the answers rest on, drawn before a round read anything and read after its
  corrections, found 15 with a wrong cell, 2 of them in a cell that can change an answer. Every check so far was done by
  an AI; a person's spot-check is still to come.
- **What is still missing.** Makers rarely publish a heated-chamber temperature (unknown for about 300 products), drying
  (about 200), or, for some products, the nozzle or bed temperature (35 for the nozzle and 34 for the bed). Several
  hundred products publish no strength, stiffness or heat-resistance value. Reading the documents already held again
  will not close these: they need documents that print the values, or the makers.
- **What needs people, not code.** A person checking the values that decide answers, a trial with the team, and test
  prints.
- **What is limited on purpose.** New documents enter through the import pipeline (open again since 5 October 2026, when
  the owner lifted the pause of September); prices were sampled on three days, from 10 September 2026 to 7 October 2026,
  and not refreshed since; team features (shared searches, an approved list, the team's own test results) come later.
<!-- status:end -->

What is known to be wrong or missing, item by item and with the query that re-counts each, is
[docs/OPEN-PROBLEMS.md](docs/OPEN-PROBLEMS.md). What the tool is for is in [docs/GOALS.md](docs/GOALS.md), and
every decision the owner has made, dated, in [docs/GOALS-LOG.md](docs/GOALS-LOG.md).

## How the work is organised

- **The data** lives in CSV tables (`data/tables/`). It changes only through small scripts that name the value they
  replace and check it against the source page, and a set of automatic checks must pass before anything is published
  ([AGENTS.md](AGENTS.md)).
- **The reasons** for every non-obvious choice are numbered decisions ([docs/DECISIONS.md](docs/DECISIONS.md)), each
  opening with one line in plain words.
- **The history** of each review and round of work is a dated folder under [docs/audits/](docs/audits/). Each of those
  documents says at its top that it is a historical record, so its numbers and rules are not mistaken for today's.
- **A map of every document**, and which one answers which question, is [docs/README.md](docs/README.md).

---

## Quick start

Needs Node 24 or later, and Chrome (or Chromium) for the interface checks in `npm run verify`.
[docs/OPERATING.md](docs/OPERATING.md) is the short guide for a person: these commands, and the three common jobs step
by step (correct a value, add a data sheet, publish).

File: build/snapshot/ui/13-drawer-petg-tensile.txt
Tensile modulus (XY)
44 products
Tensile modulus (Z)
11 products
GPa
0
1
2
3
4
Tensile strength (XY)
64 products
Tensile strength (Z)
17 products
MPa
0
20
40
60
80
Elongation at break (XY)
58 products
Elongation at break (Z)
14 products
%, log scale
2
5
10
20
50
100
200
500
orientation stated (XY or Z)
no stated orientation
measured after annealing
special formulation
middle half
median
Select a dot to open its result below; hover to find the same product in the other rows.
Test n Median Middle half Range
Tensile modulus (XY) GPa 23 1.68 1.42–1.88 1⁠–⁠3.5
Also drawn, not in the median: 20 with no stated orientation (1.8⁠–⁠3.02) and 1 special formulation (3.1).
Tensile modulus (Z) GPa 11 1.6 1.23–2.03 0.852⁠–⁠2.55
Tensile strength (XY) MPa 29 47 39–48 31.9⁠–⁠68.4
Also drawn, not in the median: 32 with no stated orientation (20⁠–⁠55.2) and 3 special formulations (22⁠–⁠53).
Tensile strength (Z) MPa 16 30.2 28–36.5 21.7⁠–⁠45.7
Also drawn, not in the median: 1 special formulation (19.5).
Elongation at break (XY) % 25 8.4 6.8–11 4.1⁠–⁠90
Also drawn, not in the median: 30 with no stated orientation (5⁠–⁠280) and 3 special formulations (7.6⁠–⁠400).
Elongation at break (Z) % 13 3.54 3.17–5.1 2.7⁠–⁠5.2
Also drawn, not in the median: 1 special formulation (2.71).
n counts the products compared, special formulations left out: on the XY rows, those whose sheet states the bar's orientation (XY); on the others, every product drawn. The median, middle half and range are of these alone.
Both orientations: 11 products for tensile modulus, 17 for tensile strength and 14 for elongation at break.
Z as a share of XY, for products whose two values are compared, from one document and in one state: tensile modulus 90 % (69 %⁠–⁠107 %, 11 products), tensile strength 68 % (43 %⁠–⁠95 %, 14 products) and elongation at break 59 % (32 %⁠–⁠76 %, 13 products).

File: build/snapshot/ui/13-drawer-pla-flexural.txt
Flexural modulus (XY)
121 products
Flexural modulus (Z)
17 products
GPa
0
2
4
6
8
10
Flexural strength (XY)
122 products
Flexural strength (Z)
17 products
MPa
0
25
50
75
100
125
orientation stated (XY or Z)
no stated orientation
measured after annealing
special formulation
middle half
median
Select a dot to open its result below; hover to find the same product in the other rows.
Test n Median Middle half Range
Flexural modulus (XY) GPa 59 2.87 2.43–3.1 2.14⁠–⁠3.98
Also drawn, not in the median: 48 with no stated orientation (1.93⁠–⁠3.8) and 14 special formulations (2.04⁠–⁠8.8).
Flexural modulus (Z) GPa 17 2.41 2.07–2.74 1.77⁠–⁠3.29
Flexural strength (XY) MPa 63 76 69.5–84 42.6⁠–⁠115
Also drawn, not in the median: 48 with no stated orientation (43⁠–⁠115) and 11 special formulations (29.6⁠–⁠122).
Flexural strength (Z) MPa 17 54 42–59 21.1⁠–⁠68
n counts the products compared, special formulations left out: on the XY rows, those whose sheet states the bar's orientation (XY); on the others, every product drawn. The median, middle half and range are of these alone.
Both orientations: 17 products for flexural modulus and 17 for flexural strength.
Z as a share of XY, for products whose two values are compared, from one document and in one state: flexural modulus 88 % (75 %⁠–⁠97 %, 17 products) and flexural strength 66 % (40 %⁠–⁠93 %, 16 products).

File: build/snapshot/ui/13-drawer-pla-tensile-dot.txt
Tab: Mechanical
List open: true
3DXTECH ECOMAX PLA — 2.87 GPa
On the graph: in the median.
XY · printed specimen · ISO 527

File: build/snapshot/ui/13-drawer-pla-tensile.txt
Tensile modulus (XY)
106 products
Tensile modulus (Z)
30 products
GPa, log scale
0.2
0.5
1
2
5
Tensile strength (XY)
135 products
Tensile strength (Z)
41 products
MPa
0
20
40
60
80
Elongation at break (XY)
121 products
Elongation at break (Z)
35 products
%, log scale
0.5
1
2
5
10
20
50
100
orientation stated (XY or Z)
no stated orientation
measured after annealing
special formulation
middle half
median
Select a dot to open its result below; hover to find the same product in the other rows.
Test n Median Middle half Range
Tensile modulus (XY) GPa 52 2.58 1.88–2.87 0.433⁠–⁠4.24
Also drawn, not in the median: 42 with no stated orientation (0.379⁠–⁠4.78) and 12 special formulations (0.715⁠–⁠4.73).
Tensile modulus (Z) GPa 28 2.02 1.66–2.49 0.873⁠–⁠2.69
Also drawn, not in the median: 2 special formulations (0.603⁠–⁠3.2).
Tensile strength (XY) MPa 67 45 40–53 26⁠–⁠70.9
Also drawn, not in the median: 56 with no stated orientation (30⁠–⁠71) and 12 special formulations (13.7⁠–⁠65).
Tensile strength (Z) MPa 38 30.8 22.5–34.1 8.7⁠–⁠43.5
Also drawn, not in the median: 3 special formulations (14.5⁠–⁠21.7).
Elongation at break (XY) % 63 7.23 4.12–12.3 1.2⁠–⁠65
Also drawn, not in the median: 47 with no stated orientation (2.5⁠–⁠84) and 11 special formulations (2.4⁠–⁠36).
Elongation at break (Z) % 33 2.89 2.3–4.9 0.9⁠–⁠9.6
Also drawn, not in the median: 2 special formulations (1.8⁠–⁠7.91).
n counts the products compared, special formulations left out: on the XY rows, those whose sheet states the bar's orientation (XY); on the others, every product drawn. The median, middle half and range are of these alone.
Both orientations: 30 products for tensile modulus, 41 for tensile strength and 35 for elongation at break.
Z as a share of XY, for products whose two values are compared, from one document and in one state: tensile modulus 89 % (67 %⁠–⁠103 %, 27 products), tensile strength 64 % (27 %⁠–⁠111 %, 37 products) and elongation at break 59 % (3 %⁠–⁠246 %, 33 products).
