Repository: faridbnv/h2c-materials

# Filament Atlas

**Live: [pdynamics.ca/h2c-materials](https://pdynamics.ca/h2c-materials/)** · one HTML page, with a page of its own for
each well-documented material beside it, that also runs offline from a file, with no server.

## What it is

Filament Atlas is a tool for a small engineering team choosing a 3D-printing filament for the team's Bambu Lab H2C
printer. It was the H2C Material Selector until 2026-10-16; the built file keeps that name. You say what a part must
do (survive 100 °C, be at least this stiff, be as light as possible), and it answers in two steps:

- **Which kinds of filament** (PLA, PETG, carbon-filled nylon and so on) can do it, and whether the H2C can print them.
- **Which products**, from which makers, pass: how to print each one, how it should be treated, and what its maker says
  about it.

Every number comes from a maker's data sheet or web page and can be traced back to its page. Where nothing is
published, the tool says so instead of guessing; a marked estimate is shown only where no product publishes a value. It
helps the team build a shortlist; the team confirms its final pick with its own test print. It is not a source of design
allowables, and it does not replace the product's own data sheet.

<!-- status:begin -->
<!-- Generated by npm run docs:status from dist/db.json and docs/audits/2026-10-17-data-review-fixes/blind-draw/verdicts-20261017.csv and docs/audits/2026-10-05-check-round-3/blind-draw/draw-b-verdicts-20261005.csv; edit scripts/docs-status.mjs, not this block. -->

## Where things stand (2026-10-17)

Exact, current counts are in [build/snapshot/counts.md](build/snapshot/counts.md), written by `npm run snapshot`.

- **What it holds.** About 1,100 products, 14,800 measured values and 2,000 source documents. The page lists 152
  materials: the 135 the H2C can print, which the tool judges, and 17 it shows only to say why they are out
  (high-temperature plastics such as PEEK and PEI that need a hotter printer, and metal or ceramic sintering filaments).
  76 materials have a page of their own: those with at least 3 products and 20 measured values, opened from the
  selector's drawer.
- **How accurate it is.** Records are checked by random samples read against their source pages. The latest, of 20
  records, found 1 with a wrong cell; earlier samples found 0 to 6, and each cause was fixed everywhere it occurred. A
  sealed sample of 100 of the records the answers rest on, drawn before a round read anything and read after its
  corrections, found 15 with a wrong cell, 2 of them in a cell that can change an answer. Every check so far was done by
  an AI; a person's spot-check is still to come.
- **What is still missing.** Makers rarely publish a heated-chamber temperature (unknown for about 300 products), drying
  (about 200), or, for some products, the nozzle or bed temperature (35 for the nozzle and 34 for the bed). Several
  hundred products publish no strength, stiffness or heat-resistance value. Reading the documents already held again
  will not close these: they need documents that print the values, or the makers.
- **What needs people, not code.** A person checking the values that decide answers, a trial with the team, and test
  prints.
- **What is limited on purpose.** New documents enter through the import pipeline (open again since 5 October 2026, when
  the owner lifted the pause of September); prices were sampled on three days, from 10 September 2026 to 7 October 2026,
  and not refreshed since; team features (shared searches, an approved list, the team's own test results) come later.
<!-- status:end -->

What is known to be wrong or missing, item by item and with the query that re-counts each, is
[docs/OPEN-PROBLEMS.md](docs/OPEN-PROBLEMS.md). What the tool is for is in [docs/GOALS.md](docs/GOALS.md), and
every decision the owner has made, dated, in [docs/GOALS-LOG.md](docs/GOALS-LOG.md).

## How the work is organised

- **The data** lives in CSV tables (`data/tables/`). It changes only through small scripts that name the value they
  replace and check it against the source page, and a set of automatic checks must pass before anything is published
  ([AGENTS.md](AGENTS.md)).
- **The reasons** for every non-obvious choice are numbered decisions ([docs/DECISIONS.md](docs/DECISIONS.md)), each
  opening with one line in plain words.
- **The history** of each review and round of work is a dated folder under [docs/audits/](docs/audits/). Each of those
  documents says at its top that it is a historical record, so its numbers and rules are not mistaken for today's.
- **A map of every document**, and which one answers which question, is [docs/README.md](docs/README.md).

---

## Quick start

Needs Node 24 or later, and Chrome (or Chromium) for the interface checks in `npm run verify`.
[docs/OPERATING.md](docs/OPERATING.md) is the short guide for a person: these commands, and the three common jobs step
by step (correct a value, add a data sheet, publish).

File: build/snapshot/gates.csv
MaterialID,Material,scope,nozzle,bed,chamber,abrasive,drying
M001,PLA,within,within,within,within,requires-hardened,required
M002,PLA Basic,within,within,within,within,unknown,required
M003,PLA Matte,within,within,within,within,unknown,required
M004,PLA Lite,within,within,within,within,unknown,unknown
M005,PLA Basic Gradient,within,within,within,within,unknown,required
M006,PLA Tough+,within,within,within,within,unknown,required
M007,PLA Translucent,within,within,within,within,unknown,required
M008,PLA Silk,within,within,within,within,unknown,required
M009,PLA Silk+,within,within,within,within,unknown,required
M010,PLA Silk Dual Color,within,within,within,within,unknown,required
M011,PLA Metal,within,within,within,within,requires-hardened,required
M012,PLA Marble,within,within,within,within,unknown,required
M013,PLA Sparkle,within,within,within,within,unknown,required
M014,PLA Wood,within,within,within,within,unknown,required
M015,PLA Galaxy,within,within,within,within,unknown,required
M016,PLA Glow,within,within,within,within,unknown,required
M017,PLA Aero,within,within,within,within,unknown,required
M018,PLA-CF,within,within,within,within,requires-hardened,required
M019,PLA-GF,within,within,within,within,requires-hardened,unknown
M020,PETG,within,within,within,within,no-special-concern,required
M021,PETG Basic,within,within,within,within,unknown,required
M022,PETG HF,within,within,within,within,unknown,required
M023,PETG Translucent,within,within,within,within,unknown,required
M024,PETG-CF,within,within,within,within,requires-hardened,required
M025,PETG-GF,within,within,within,within,requires-hardened,required
M026,PETG-ESD,within,within,within,within,no-special-concern,required
M027,ABS,within,within,within,within,unknown,required
M028,ABS-GF,within,within,within,within,requires-hardened,required
M029,ABS-CF,within,within,within,partial,requires-hardened,required
M030,ABS-ESD,within,within,within,exceeds,unknown,required
M031,ASA,within,within,within,within,no-special-concern,required
M032,ASA Aero,within,within,within,within,unknown,required
M033,ASA-CF,within,within,within,within,requires-hardened,required
M034,ASA-GF,within,within,within,within,requires-hardened,required
M035,PC,within,within,within,within,unknown,required
M036,PC FR,within,within,within,within,unknown,required
M037,PC-CF,within,within,within,exceeds,requires-hardened,required
M038,PC-GF,within,within,within,within,requires-hardened,required
M039,TPU,within,within,within,within,requires-hardened,required
M040,TPU for AMS,within,within,within,within,unknown,required
M041,TPU 95A HF,within,within,within,within,unknown,required
M042,TPU 90A,within,within,within,within,unknown,required
M043,TPU 85A,within,within,within,within,unknown,required
M044,TPE,family,unknown,unknown,unknown,unknown,unknown
M045,PEBA,within,within,within,within,no-special-concern,unknown
M046,TPC / TPEE,within,within,within,unknown,unknown,required
M047,PA,family,unknown,unknown,unknown,unknown,unknown
M048,PAHT-CF,within,within,within,within,requires-hardened,required
M049,PA6,within,within,within,within,unknown,unknown
M050,PA6-CF,within,within,within,within,requires-hardened,required
M051,PA6-GF,within,within,within,within,requires-hardened,required
M052,PA12,within,within,within,within,unknown,required
M053,PA12-CF,within,within,within,within,requires-hardened,required
M054,PA12-GF,within,within,within,exceeds,requires-hardened,required
M055,PA66,within,unknown,unknown,unknown,unknown,unknown
M056,PA66-CF,within,unknown,unknown,unknown,unknown,unknown
M057,PA6/66,within,within,within,within,unknown,required
M058,PA612,within,unknown,unknown,unknown,unknown,unknown
M059,PA612-CF,within,within,within,within,requires-hardened,required
M060,PA612-GF,within,unknown,unknown,unknown,unknown,unknown
M061,CoPA,family,unknown,unknown,unknown,unknown,unknown
M062,PA-CF,family,unknown,unknown,unknown,unknown,unknown
M063,PA-GF,family,unknown,unknown,unknown,unknown,unknown
M064,PA-ESD,within,within,within,unknown,unknown,unknown
M065,PA612-ESD,within,within,within,within,unknown,required
M066,PET,within,within,within,within,unknown,required
M067,PET-CF,within,within,within,within,requires-hardened,required
M068,PET-GF,within,within,within,within,requires-hardened,required
M069,PPA,within,within,within,unknown,unknown,required
M070,PPA-CF,within,within,within,partial,requires-hardened,required
M071,PPA-GF,within,within,within,unknown,requires-hardened,required
M072,PPS,within,within,within,partial,unknown,required
M073,PPS-CF,within,within,within,within,requires-hardened,required
M074,PPS-GF,within,within,within,within,requires-hardened,required
M075,PVA,within,within,within,within,unknown,required
M076,BVOH,within,within,within,unknown,unknown,unknown
M077,Support for PLA,within,within,within,within,unknown,required
M078,Support for PLA/PETG,within,within,within,within,unknown,required
M079,Support for ABS,within,within,within,within,unknown,required
M080,Support for PA/PET,within,within,within,within,unknown,required
M081,HIPS,within,within,within,within,unknown,required
M082,PP,within,within,within,within,unknown,required
M083,PP-CF,within,within,within,within,requires-hardened,required
M084,PP-GF,within,within,within,unknown,requires-hardened,unknown
M085,PE,within,within,within,unknown,no-special-concern,unknown
M086,OBC,within,within,within,unknown,unknown,unknown
M087,POM / Acetal,within,within,exceeds,exceeds,unknown,required
M088,PCTG,within,within,within,within,unknown,required
M089,CPE,within,within,within,within,unknown,required
M090,CPE-CF,within,within,within,within,requires-hardened,required
M091,CoPE,within,within,within,within,unknown,required
M092,nGen / Amphora,within,within,within,unknown,unknown,unknown
M093,PVB,within,within,within,unknown,unknown,required
M094,PC-ABS,within,within,within,within,unknown,required
M095,PC-PBT,within,within,within,exceeds,unknown,unknown
M096,PVDF,within,within,within,unknown,unknown,required
M097,PEEK,excluded,exceeds,within,exceeds-recommended,unknown,required
M098,PEKK,excluded,exceeds,exceeds,exceeds-recommended,unknown,required
M099,PEI / ULTEM,excluded,exceeds,within,exceeds,unknown,required
M100,PSU,excluded,exceeds,exceeds,unknown,unknown,required
M101,PESU / PES,excluded,exceeds,exceeds,unknown,unknown,required
M102,PPSU,excluded,exceeds,exceeds,exceeds,unknown,required
M103,PP Lightweight,within,within,within,unknown,unknown,unknown
M104,PA6-CE,within,within,within,within,requires-hardened,unknown
M105,ASA-EC,within,within,within,unknown,requires-hardened,unknown
M106,ABS-AF,within,within,within,within,requires-hardened,unknown
M107,PLA-ESD,within,within,within,within,no-special-concern,unknown
M108,PA6-GS,within,within,within,unknown,requires-hardened,unknown
M109,PETG-PTFE,within,within,within,within,unknown,unknown
M110,PCTG-GF,within,within,within,within,requires-hardened,unknown
M111,PLA-EC,within,within,within,within,requires-hardened,unknown
M112,PC-PTFE,within,within,within,exceeds,unknown,unknown
M113,ASA-AF,within,within,within,within,requires-hardened,unknown
M114,TPC-ESD,within,within,within,unknown,unknown,unknown
M115,PEKK-ESD,excluded,exceeds,exceeds,unknown,unknown,unknown
M116,PC-ESD,within,within,exceeds,unknown,unknown,unknown
M117,PEI-GF,excluded,exceeds,exceeds,unknown,requires-hardened,unknown
M118,PEI-CF,excluded,exceeds,exceeds,exceeds,requires-hardened,unknown
M119,PC-ASA,within,within,within,unknown,unknown,unknown
M120,PVDF-ESD,within,within,within,unknown,unknown,unknown
M121,TPI,excluded,exceeds,unknown,unknown,unknown,unknown
M122,PEKK-CF,excluded,exceeds,exceeds,exceeds,requires-hardened,unknown
M123,PEI-ESD,excluded,exceeds,exceeds,unknown,unknown,unknown
M124,PPS-ESD,within,within,exceeds,unknown,unknown,unknown
M125,PEEK-CF,excluded,exceeds,exceeds,unknown,requires-hardened,required
M126,TPU-ESD,within,within,within,within,unknown,unknown
M127,PEEK-GF,excluded,exceeds,exceeds,unknown,requires-hardened,unknown
M128,PC-ABS-CF,within,within,within,unknown,requires-hardened,unknown
M129,TPU-CF,within,within,within,within,requires-hardened,unknown
M130,PPE-PS,within,within,within,unknown,unknown,unknown
M131,PC-PBT-CF,within,within,within,unknown,requires-hardened,unknown
M132,PBT-GF,within,within,within,unknown,requires-hardened,unknown
M133,PBAT,within,within,within,unknown,unknown,unknown
M134,CPE-LW,within,within,within,unknown,unknown,unknown
M135,PVC,within,within,unknown,unknown,unknown,unknown
M136,SAN,within,unknown,unknown,unknown,unknown,unknown
M137,COC,within,within,unknown,unknown,unknown,unknown
M138,PE-GF,within,unknown,unknown,unknown,unknown,unknown
M139,LCP,within,unknown,unknown,unknown,unknown,unknown
M140,PBT,within,unknown,unknown,unknown,unknown,unknown
M141,PET-LW,within,within,within,unknown,unknown,unknown
M142,nGen-CF,within,within,within,unknown,requires-hardened,unknown
M143,nGen FLEX,within,within,within,unknown,unknown,unknown
M144,PCTG-CF,within,within,within,unknown,requires-hardened,unknown
M145,PLA-PHA,within,within,within,unknown,unknown,unknown

File: build/snapshot/grades.csv (part 1 of 10)
GradeID,MaterialID,Product,Headline,Strength,Precision,Centre,Likely,Plausible,Unit,Own
G001-01,M001,ECOMAX PLA,density,this-grade,good,1240,1230-1250,1230-1250,kg/m³,1
G001-01,M001,ECOMAX PLA,tensileModulusXY,this-grade,good,2.87,2.86-2.87,2.86-2.87,GPa,1
G001-01,M001,ECOMAX PLA,tensileStrengthXY,this-grade,good,72.2,70.9-74.5,70.9-76.8,MPa,0.9
G001-01,M001,ECOMAX PLA,elongationXY,this-grade,good,10,10-10,10-10,%,1
G001-02,M001,PolySonic PLA EN V5 3,density,this-grade,good,1230,1220-1240,1220-1240,kg/m³,1
G001-02,M001,PolySonic PLA EN V5 3,tensileModulusXY,this-grade,good,2.77,2.66-2.89,2.58-2.98,GPa,0.99
G001-02,M001,PolySonic PLA EN V5 3,tensileStrengthXY,this-grade,good,44.9,44.2-45.6,43.8-46.1,MPa,1
G001-02,M001,PolySonic PLA EN V5 3,elongationXY,this-grade,good,14.8,10.6-20.6,8.18-26.7,%,0.9
G001-03,M001,PLA,density,this-grade,good,1240,1230-1250,1230-1250,kg/m³,1
G001-03,M001,PLA,tensileModulusXY,this-material,fair,2.4,1.52-3.79,1.05-5.46,GPa,0
G001-03,M001,PLA,tensileStrengthXY,this-material,fair,38.5,27.3-54.3,22.1-67,MPa,0
G001-03,M001,PLA,elongationXY,this-material,poor,10.7,3.75-30.8,1.64-70.1,%,0
G001-04,M001,PLA Tough,density,this-grade,good,1200,1190-1210,1190-1210,kg/m³,1
G001-04,M001,PLA Tough,tensileModulusXY,this-grade,fair,2.49,1.73-3.58,1.3-4.77,GPa,0.33
G001-04,M001,PLA Tough,tensileStrengthXY,this-grade,fair,45.8,35.8-58.5,30.8-67.9,MPa,0.47
G001-04,M001,PLA Tough,elongationXY,this-grade,fair,12.2,6.96-21.6,4.47-33.5,%,0.7
G001-05,M001,PLA High Speed,density,this-grade,good,1240,1230-1250,1230-1250,kg/m³,1
G001-05,M001,PLA High Speed,tensileModulusXY,this-grade,fair,3.32,2.55-4.32,2.07-5.33,GPa,0.65
G001-05,M001,PLA High Speed,tensileStrengthXY,this-grade,fair,44.9,35.1-57.3,30.2-66.6,MPa,0.47
G001-05,M001,PLA High Speed,elongationXY,this-grade,fair,5.69,3.23-10.1,2.08-15.6,%,0.7
G001-06,M001,PLA Matt,density,this-grade,good,1240,1230-1250,1230-1250,kg/m³,1
G001-06,M001,PLA Matt,tensileModulusXY,this-grade,fair,2.82,2.17-3.67,1.76-4.53,GPa,0.65
G001-06,M001,PLA Matt,tensileStrengthXY,this-grade,fair,39.1,30.1-50.7,25.6-59.4,MPa,0.4
G001-06,M001,PLA Matt,elongationXY,this-grade,fair,3.9,2.21-6.85,1.42-10.7,%,0.7
G001-07,M001,Huracan PLA,density,this-grade,good,1220,1210-1230,1210-1230,kg/m³,1
G001-07,M001,Huracan PLA,tensileModulusXY,this-grade,fair,2.95,2.27-3.84,1.84-4.74,GPa,0.65
G001-07,M001,Huracan PLA,tensileStrengthXY,this-grade,good,39.8,33.2-47.6,29.7-53.2,MPa,0.72
G001-07,M001,Huracan PLA,elongationXY,this-material,poor,7.67,2.72-21.6,1.2-48.7,%,0
G001-08,M001,THE FILAMENT PLA Matte,density,this-grade,good,1290,1280-1300,1280-1300,kg/m³,1
G001-08,M001,THE FILAMENT PLA Matte,tensileModulusXY,this-grade,fair,2.39,1.66-3.44,1.25-4.59,GPa,0.33
G001-08,M001,THE FILAMENT PLA Matte,tensileStrengthXY,this-grade,fair,41.6,32-54,27.3-63.3,MPa,0.4
G001-08,M001,THE FILAMENT PLA Matte,elongationXY,this-grade,good,12.2,9.47-19.2,9.09-30.2,%,0.65
G001-09,M001,THE FILAMENT HT-PLA,density,this-grade,good,1200,1190-1210,1190-1210,kg/m³,1
G001-09,M001,THE FILAMENT HT-PLA,tensileModulusXY,this-grade,fair,2.74,2.1-3.56,1.7-4.39,GPa,0.65
G001-09,M001,THE FILAMENT HT-PLA,tensileStrengthXY,this-grade,good,39.1,31.6-48.2,27.8-54.8,MPa,0.61
G001-09,M001,THE FILAMENT HT-PLA,elongationXY,this-grade,fair,10.5,5.95-18.5,3.82-28.7,%,0.7
G001-10,M001,rPLA,density,this-grade,good,1240,1230-1250,1230-1250,kg/m³,1
G001-10,M001,rPLA,tensileModulusXY,this-grade,fair,3.24,2.49-4.22,2.02-5.2,GPa,0.65
G001-10,M001,rPLA,tensileStrengthXY,this-grade,good,34.9,28.3-43.1,24.9-48.9,MPa,0.62
G001-10,M001,rPLA,elongationXY,this-grade,poor,9.16,3.98-21.1,2.07-40.6,%,0.35
G001-11,M001,THE FILAMENT PLA HS,density,this-grade,good,1240,1230-1250,1230-1250,kg/m³,1
G001-11,M001,THE FILAMENT PLA HS,tensileModulusXY,this-material,fair,2.95,1.9-4.59,1.33-6.54,GPa,0
G001-11,M001,THE FILAMENT PLA HS,tensileStrengthXY,this-material,fair,42.1,30-59,24.4-72.5,MPa,0
G001-11,M001,THE FILAMENT PLA HS,elongationXY,this-material,poor,7.67,2.72-21.6,1.2-48.7,%,0
G001-12,M001,THE FILAMENT PLA Lite,density,this-grade,good,1240,1230-1250,1230-1250,kg/m³,1
G001-12,M001,THE FILAMENT PLA Lite,tensileModulusXY,this-material,fair,2.95,1.9-4.59,1.33-6.54,GPa,0
G001-12,M001,THE FILAMENT PLA Lite,tensileStrengthXY,this-material,fair,42.1,30-59,24.4-72.5,MPa,0
G001-12,M001,THE FILAMENT PLA Lite,elongationXY,this-material,poor,7.67,2.72-21.6,1.2-48.7,%,0
G001-13,M001,THE FILAMENT PLA,density,this-grade,good,1240,1230-1250,1230-1250,kg/m³,1
G001-13,M001,THE FILAMENT PLA,tensileModulusXY,this-material,fair,2.95,1.9-4.59,1.33-6.54,GPa,0
G001-13,M001,THE FILAMENT PLA,tensileStrengthXY,this-material,fair,42.1,30-59,24.4-72.5,MPa,0
G001-13,M001,THE FILAMENT PLA,elongationXY,this-material,poor,7.67,2.72-21.6,1.2-48.7,%,0
G001-14,M001,FlameGuard PLA,density,this-grade,good,1260,1250-1270,1250-1270,kg/m³,1
G001-14,M001,FlameGuard PLA,tensileModulusXY,this-grade,fair,2.72,2.09-3.54,1.69-4.37,GPa,0.65
G001-14,M001,FlameGuard PLA,tensileStrengthXY,this-grade,fair,41.5,32-53.9,27.3-63.2,MPa,0.4
G001-14,M001,FlameGuard PLA,elongationXY,this-grade,fair,9.22,5.24-16.3,3.37-25.3,%,0.7
G001-15,M001,PLA Crystal,density,this-grade,good,1240,1230-1250,1230-1250,kg/m³,1
G001-15,M001,PLA Crystal,tensileModulusXY,this-grade,fair,3.29,2.53-4.28,2.05-5.28,GPa,0.65
G001-15,M001,PLA Crystal,tensileStrengthXY,this-grade,fair,44.5,34.8-56.8,29.9-66,MPa,0.47
G001-15,M001,PLA Crystal,elongationXY,this-grade,fair,5.69,3.23-10.1,2.08-15.6,%,0.7
G001-16,M001,PLA Pro,density,this-grade,good,1220,1210-1230,1210-1230,kg/m³,1
G001-16,M001,PLA Pro,tensileModulusXY,this-grade,good,2.86,2.86-2.87,2.86-2.87,GPa,1
G001-16,M001,PLA Pro,tensileStrengthXY,this-grade,good,40,39.9-40.1,39.9-40.1,MPa,1
G001-16,M001,PLA Pro,elongationXY,this-material,poor,7.67,2.72-21.6,1.2-48.7,%,0
G001-17,M001,Pastello PLA,density,this-grade,good,1300,1290-1310,1290-1310,kg/m³,1
G001-17,M001,Pastello PLA,tensileModulusXY,this-grade,fair,2.44,1.7-3.51,1.27-4.68,GPa,0.33
G001-17,M001,Pastello PLA,tensileStrengthXY,this-grade,fair,42,32.4-54.6,27.6-64,MPa,0.4
G001-17,M001,Pastello PLA,elongationXY,this-grade,good,13.4,10.5-20.9,10.1-32.7,%,0.65
G001-18,M001,ECOMAX Tough PLA,density,this-grade,good,1220,1210-1230,1210-1230,kg/m³,1
G001-18,M001,ECOMAX Tough PLA,tensileModulusXY,this-grade,good,2.27,2.27-2.28,2.27-2.28,GPa,1
G001-18,M001,ECOMAX Tough PLA,tensileStrengthXY,this-grade,good,47.1,42.4-52.3,39.7-55.8,MPa,0.9
G001-18,M001,ECOMAX Tough PLA,elongationXY,this-grade,good,65,64.9-65.1,64.9-65.1,%,1
G001-19,M001,PolyLite PLA,density,this-grade,good,1210,1160-1250,1120-1310,kg/m³,0.44
G001-19,M001,PolyLite PLA,tensileModulusXY,this-grade,good,2.86,2.52-3.25,2.28-3.59,GPa,0.92
G001-19,M001,PolyLite PLA,tensileStrengthXY,this-grade,good,46.6,45.4-47.9,44.7-48.7,MPa,0.99
G001-19,M001,PolyLite PLA,elongationXY,this-grade,good,1.95,1.67-2.28,1.48-2.57,%,0.98
G001-20,M001,Polymaker PolySonic PLA Pro 6.0,density,this-grade,good,1230,1220-1240,1220-1240,kg/m³,1
G001-20,M001,Polymaker PolySonic PLA Pro 6.0,tensileModulusXY,this-grade,good,2.36,2.32-2.41,2.29-2.44,GPa,1
G001-20,M001,Polymaker PolySonic PLA Pro 6.0,tensileStrengthXY,this-grade,good,41.2,40.3-42.1,39.9-42.6,MPa,1
G001-20,M001,Polymaker PolySonic PLA Pro 6.0,elongationXY,this-grade,good,17.8,12.7-24.8,9.81-32.2,%,0.9
G001-21,M001,Polymaker HT PLA,density,this-grade,good,1290,1280-1290,1280-1290,kg/m³,1
G001-21,M001,Polymaker HT PLA,tensileModulusXY,this-grade,good,2.95,2.84-3.05,2.76-3.14,GPa,0.99
G001-21,M001,Polymaker HT PLA,tensileStrengthXY,this-grade,good,42.9,41.8-44,41.2-44.6,MPa,0.99
G001-21,M001,Polymaker HT PLA,elongationXY,this-grade,good,2.81,2.47-3.2,2.23-3.53,%,0.98
G001-22,M001,Polymaker PolyLite PLA PRO Army Beige,density,this-grade,good,1220,1210-1230,1210-1230,kg/m³,1
G001-22,M001,Polymaker PolyLite PLA PRO Army Beige,tensileModulusXY,this-grade,good,2.72,2.48-2.98,2.31-3.2,GPa,0.96
G001-22,M001,Polymaker PolyLite PLA PRO Army Beige,tensileStrengthXY,this-grade,good,35.9,34.6-37.2,33.9-38,MPa,0.99
G001-22,M001,Polymaker PolyLite PLA PRO Army Beige,elongationXY,this-grade,fair,8.76,4.3-17.9,2.46-31.2,%,0.52
G001-23,M001,PolyTerra PLA,density,this-grade,good,1260,1230-1300,1190-1330,kg/m³,0.74
G001-23,M001,PolyTerra PLA,tensileModulusXY,this-grade,good,2,1.83-2.19,1.7-2.36,GPa,0.96
G001-23,M001,PolyTerra PLA,tensileStrengthXY,this-grade,good,25.6,23-28.4,21.6-30.2,MPa,0.91
G001-23,M001,PolyTerra PLA,elongationXY,this-grade,poor,8.61,3.65-20.3,1.86-39.8,%,0.31
G001-24,M001,Polymaker PolyMax PLA,density,this-grade,good,1210,1160-1250,1120-1310,kg/m³,0.44
G001-24,M001,Polymaker PolyMax PLA,tensileModulusXY,this-grade,good,2.17,2.08-2.27,2.01-2.34,GPa,0.99
G001-24,M001,Polymaker PolyMax PLA,tensileStrengthXY,this-grade,good,40.8,38.1-43.6,36.6-45.5,MPa,0.96
G001-24,M001,Polymaker PolyMax PLA,elongationXY,this-grade,good,5.86,4.84-7.09,4.17-8.23,%,0.97
G001-25,M001,PolySonic PLA,density,this-grade,good,1230,1220-1240,1220-1240,kg/m³,1
G001-25,M001,PolySonic PLA,tensileModulusXY,this-grade,good,2.88,2.78-2.99,2.71-3.07,GPa,0.99
G001-25,M001,PolySonic PLA,tensileStrengthXY,this-grade,good,46,45.3-46.7,44.9-47.1,MPa,1
G001-25,M001,PolySonic PLA,elongationXY,this-grade,good,17.7,13-24.2,10.2-30.8,%,0.91
G001-26,M001,TM TM,density,this-material,good,1230,1170-1290,1120-1330,kg/m³,0
G001-26,M001,TM TM,tensileModulusXY,this-material,fair,2.63,1.69-4.08,1.19-5.8,GPa,0
G001-26,M001,TM TM,tensileStrengthXY,this-material,fair,41.9,29.9-58.6,24.3-72,MPa,0
G001-26,M001,TM TM,elongationXY,this-material,poor,5.94,2.11-16.7,0.943-37.4,%,0
G001-27,M001,Polymaker PolyLite PLA Pro,density,this-grade,good,1230,1220-1240,1220-1240,kg/m³,1
G001-27,M001,Polymaker PolyLite PLA Pro,tensileModulusXY,this-grade,good,2.93,2.86-3.01,2.8-3.07,GPa,1
G001-27,M001,Polymaker PolyLite PLA Pro,tensileStrengthXY,this-grade,good,49.8,49.2-50.4,48.9-50.7,MPa,1
G001-27,M001,Polymaker PolyLite PLA Pro,elongationXY,this-grade,good,6.2,5.11-7.52,4.4-8.74,%,0.97
G001-28,M001,Polymaker PolyLite CosPLA Version A,density,this-grade,good,1240,1230-1250,1230-1250,kg/m³,1
G001-28,M001,Polymaker PolyLite CosPLA Version A,tensileModulusXY,this-grade,good,2.26,2.14-2.38,2.06-2.48,GPa,0.99
G001-28,M001,Polymaker PolyLite CosPLA Version A,tensileStrengthXY,this-grade,good,31.3,30.2-32.5,29.6-33.2,MPa,0.99
G001-28,M001,Polymaker PolyLite CosPLA Version A,elongationXY,this-grade,good,10.5,8.04-13.9,6.51-17.1,%,0.93
G001-29,M001,Polymaker HT PLA Pro,density,this-grade,good,1240,1230-1250,1230-1250,kg/m³,1
G001-29,M001,Polymaker HT PLA Pro,tensileModulusXY,this-grade,good,2.27,2.2-2.34,2.15-2.4,GPa,1
G001-29,M001,Polymaker HT PLA Pro,tensileStrengthXY,this-grade,good,37.6,36.1-39.1,35.3-40.1,MPa,0.99
G001-29,M001,Polymaker HT PLA Pro,elongationXY,this-grade,good,11,8.19-14.8,6.5-18.7,%,0.92
G001-30,M001,Polymaker PLA Pro,density,this-grade,good,1240,1230-1240,1230-1240,kg/m³,1
G001-30,M001,Polymaker PLA Pro,tensileModulusXY,this-grade,good,2.53,2.49-2.57,2.47-2.6,GPa,1
G001-30,M001,Polymaker PLA Pro,tensileStrengthXY,this-grade,good,39.9,39.3-40.6,38.9-40.9,MPa,1
G001-30,M001,Polymaker PLA Pro,elongationXY,this-grade,good,10.8,7.12-16.3,5.15-22.5,%,0.84
G001-31,M001,PLA,density,this-material,good,1260,1200-1320,1130-1340,kg/m³,0
G001-31,M001,PLA,tensileModulusXY,this-material,fair,2.95,1.9-4.59,1.33-6.54,GPa,0
G001-31,M001,PLA,tensileStrengthXY,this-material,fair,42.1,30-59,24.4-72.5,MPa,0
G001-31,M001,PLA,elongationXY,this-material,poor,7.67,2.72-21.6,1.2-48.7,%,0
G001-32,M001,PLA TOUGH,density,this-grade,good,1200,1180-1230,1150-1260,kg/m³,0.86
G001-32,M001,PLA TOUGH,tensileModulusXY,this-grade,good,2.71,2.16-3.39,1.8-4.06,GPa,0.75
G001-32,M001,PLA TOUGH,tensileStrengthXY,this-grade,fair,42.9,33.7-54.7,29-63.4,MPa,0.5
G001-32,M001,PLA TOUGH,elongationXY,this-grade,fair,3.48,1.63-7.41,0.901-13.4,%,0.48
G001-33,M001,PLA NX2 MATT,density,this-grade,good,1290,1260-1310,1230-1340,kg/m³,0.86
G001-33,M001,PLA NX2 MATT,tensileModulusXY,this-grade,good,2.31,1.84-2.89,1.53-3.46,GPa,0.75
G001-33,M001,PLA NX2 MATT,tensileStrengthXY,this-grade,good,42.5,34.4-52.5,30.2-59.8,MPa,0.62
G001-33,M001,PLA NX2 MATT,elongationXY,this-grade,fair,4.01,1.88-8.54,1.03-15.5,%,0.48
G001-34,M001,PLA BASIC,density,this-grade,good,1240,1230-1250,1230-1250,kg/m³,1
G001-34,M001,PLA BASIC,tensileModulusXY,this-material,fair,2.39,1.52-3.74,1.06-5.35,GPa,0
G001-34,M001,PLA BASIC,tensileStrengthXY,this-grade,good,45.7,37-56.5,32.5-64.3,MPa,0.62
G001-34,M001,PLA BASIC,elongationXY,this-grade,fair,2.34,1.09-4.99,0.607-9.03,%,0.48
G001-35,M001,PLA HIGH-SPEED,density,this-grade,good,1240,1230-1250,1230-1250,kg/m³,1
G001-35,M001,PLA HIGH-SPEED,tensileModulusXY,this-grade,good,3.03,2.46-3.74,2.08-4.42,GPa,0.79
G001-35,M001,PLA HIGH-SPEED,tensileStrengthXY,this-grade,good,44.9,37.4-53.9,33.5-60.3,MPa,0.72
G001-35,M001,PLA HIGH-SPEED,elongationXY,this-grade,fair,5.46,2.95-10.1,1.82-16.4,%,0.66
G001-36,M001,PLA Lite,density,this-grade,good,1360,1350-1370,1350-1370,kg/m³,1
G001-36,M001,PLA Lite,tensileModulusXY,this-grade,good,3.18,2.54-3.97,2.12-4.75,GPa,0.75
G001-36,M001,PLA Lite,tensileStrengthXY,this-grade,good,30.3,26.2-35,24.1-38.2,MPa,0.82
G001-36,M001,PLA Lite,elongationXY,this-grade,fair,18.7,11.8-29.6,8.23-42.4,%,0.8
G001-37,M001,PLA,density,this-grade,good,1220,1210-1230,1210-1230,kg/m³,1
G001-37,M001,PLA,tensileModulusXY,this-grade,good,2.6,2.07-3.27,1.72-3.93,GPa,0.73
G001-37,M001,PLA,tensileStrengthXY,this-grade,good,43,38-48.6,35.2-52.4,MPa,0.87
G001-37,M001,PLA,elongationXY,this-grade,good,9.66,6.13-15.3,4.29-21.8,%,0.81
G001-38,M001,High Speed PLA,density,this-grade,good,1270,1260-1280,1260-1280,kg/m³,1
G001-38,M001,High Speed PLA,tensileModulusXY,this-grade,good,3.14,2.5-3.93,2.09-4.71,GPa,0.74
G001-38,M001,High Speed PLA,tensileStrengthXY,this-grade,good,40.1,35.7-45,33.3-48.2,MPa,0.89
G001-38,M001,High Speed PLA,elongationXY,this-grade,good,12.2,8.42-17.6,6.31-23.5,%,0.87
G001-39,M001,PLA-METALLIC PLA,density,this-grade,good,1220,1180-1250,1140-1300,kg/m³,0.71
G001-39,M001,PLA-METALLIC PLA,tensileModulusXY,this-grade,fair,2.69,2.06-3.51,1.67-4.33,GPa,0.64
G001-39,M001,PLA-METALLIC PLA,tensileStrengthXY,this-grade,good,44.8,39.9-50.3,37.2-54,MPa,0.88
G001-39,M001,PLA-METALLIC PLA,elongationXY,this-grade,good,11.2,8.7-14.4,7.15-17.5,%,0.94
G001-40,M001,PLA Matte Dual-Color,density,this-grade,good,1310,1300-1320,1300-1320,kg/m³,1
G001-40,M001,PLA Matte Dual-Color,tensileModulusXY,this-grade,good,3.47,2.8-4.31,2.35-5.12,GPa,0.76
G001-40,M001,PLA Matte Dual-Color,tensileStrengthXY,this-grade,good,41.2,35.8-47.3,32.9-51.5,MPa,0.83
G001-40,M001,PLA Matte Dual-Color,elongationXY,this-grade,good,14.9,9.57-23.1,6.78-32.6,%,0.82
G001-41,M001,PLA Rainbow,density,this-grade,good,1210,1200-1220,1200-1220,kg/m³,1
G001-41,M001,PLA Rainbow,tensileModulusXY,this-grade,good,2.89,2.33-3.58,1.97-4.25,GPa,0.77
G001-41,M001,PLA Rainbow,tensileStrengthXY,this-grade,good,49.4,44.3-55,41.4-58.8,MPa,0.9
G001-41,M001,PLA Rainbow,elongationXY,this-grade,good,10.6,7.08-15.8,5.17-21.6,%,0.85
G001-42,M001,High Speed PLA+2.0,density,this-grade,good,1270,1260-1280,1260-1280,kg/m³,1
G001-42,M001,High Speed PLA+2.0,tensileModulusXY,this-grade,good,3.19,2.59-3.92,2.19-4.63,GPa,0.78
G001-42,M001,High Speed PLA+2.0,tensileStrengthXY,this-grade,good,40.8,37.3-44.6,35.3-47.1,MPa,0.93
G001-42,M001,High Speed PLA+2.0,elongationXY,this-grade,good,14,9.57-20.6,7.09-27.8,%,0.86
G001-43,M001,Hyper-Speed PLA,density,this-grade,good,1240,1230-1250,1230-1250,kg/m³,1
G001-43,M001,Hyper-Speed PLA,tensileModulusXY,this-grade,good,1.07,1.06-1.07,1.06-1.07,GPa,1
G001-43,M001,Hyper-Speed PLA,tensileStrengthXY,this-grade,good,25.4,25.4-25.5,25.4-25.5,MPa,1
G001-43,M001,Hyper-Speed PLA,elongationXY,this-grade,good,6.66,6.66-6.67,6.66-6.67,%,1
G001-44,M001,Matte PLA,density,this-grade,good,1250,1240-1260,1240-1260,kg/m³,1
G001-44,M001,Matte PLA,tensileModulusXY,this-grade,good,1.04,1.03-1.04,1.03-1.04,GPa,1
G001-44,M001,Matte PLA,tensileStrengthXY,this-grade,good,19.4,19.3-19.4,19.3-19.4,MPa,1
G001-44,M001,Matte PLA,elongationXY,this-grade,good,3.07,3.07-3.08,3.07-3.08,%,1
G001-45,M001,PLA+,density,this-grade,good,1230,1220-1240,1220-1240,kg/m³,1
G001-45,M001,PLA+,tensileModulusXY,this-grade,good,1.58,1.58-1.59,1.58-1.59,GPa,1
G001-45,M001,PLA+,tensileStrengthXY,this-grade,good,43,42.9-43,42.9-43,MPa,1
G001-45,M001,PLA+,elongationXY,this-grade,good,3.61,3.6-3.61,3.6-3.61,%,1
G001-46,M001,Hyper Speed Matte PLA,density,this-grade,good,1250,1240-1260,1240-1260,kg/m³,1
G001-46,M001,Hyper Speed Matte PLA,tensileModulusXY,this-grade,good,1.31,1.31-1.32,1.31-1.32,GPa,1
G001-46,M001,Hyper Speed Matte PLA,tensileStrengthXY,this-grade,good,16.9,16.8-16.9,16.8-16.9,MPa,1
G001-46,M001,Hyper Speed Matte PLA,elongationXY,this-grade,good,1.1,1.09-1.1,1.09-1.1,%,1
G001-47,M001,Dual Color Burnt Titanium PLA,density,this-grade,good,1230,1220-1240,1220-1240,kg/m³,1
G001-47,M001,Dual Color Burnt Titanium PLA,tensileModulusXY,this-grade,good,1.68,1.67-1.68,1.67-1.68,GPa,1
G001-47,M001,Dual Color Burnt Titanium PLA,tensileStrengthXY,this-grade,good,42.3,42.2-42.3,42.2-42.3,MPa,1
G001-47,M001,Dual Color Burnt Titanium PLA,elongationXY,this-grade,good,2,1.99-2,1.99-2,%,1
G001-48,M001,PLA Multicolor,density,this-grade,good,1250,1240-1260,1220-1280,kg/m³,0.98
G001-48,M001,PLA Multicolor,tensileModulusXY,this-grade,good,1.01,0.947-1.08,0.9-1.14,GPa,0.98
G001-48,M001,PLA Multicolor,tensileStrengthXY,this-grade,good,44.6,42.2-47.2,40.8-48.8,MPa,0.97
G001-48,M001,PLA Multicolor,elongationXY,this-grade,good,13.5,12.2-14.9,11.3-16,%,0.99
G001-49,M001,HS PLA,density,this-grade,good,1250,1240-1260,1220-1280,kg/m³,0.98
G001-49,M001,HS PLA,tensileModulusXY,this-grade,good,1.97,1.9-2.04,1.85-2.1,GPa,0.99
G001-49,M001,HS PLA,tensileStrengthXY,this-grade,good,40.2,37-43.6,35.2-45.8,MPa,0.94
G001-49,M001,HS PLA,elongationXY,this-grade,good,7.41,5.41-10.2,4.23-13,%,0.91
G001-50,M001,PLA Matte,density,this-grade,good,1230,1210-1250,1190-1280,kg/m³,0.91
G001-50,M001,PLA Matte,tensileModulusXY,this-grade,good,1.5,1.38-1.64,1.29-1.75,GPa,0.96
G001-50,M001,PLA Matte,tensileStrengthXY,this-grade,good,48.3,45.4-51.3,43.8-53.3,MPa,0.97
G001-50,M001,PLA Matte,elongationXY,this-grade,good,6.03,5.41-6.72,4.97-7.31,%,0.99
G001-51,M001,PLA Pro,density,this-grade,good,1250,1240-1260,1220-1280,kg/m³,0.98
G001-51,M001,PLA Pro,tensileModulusXY,this-grade,good,0.961,0.899-1.03,0.852-1.09,GPa,0.98
G001-51,M001,PLA Pro,tensileStrengthXY,this-grade,good,45.3,43.1-47.6,41.9-49,MPa,0.98
G001-51,M001,PLA Pro,elongationXY,this-grade,good,14.4,13.2-15.9,12.3-17,%,0.99
G001-52,M001,PLA Crystal,density,this-grade,good,1250,1240-1260,1220-1280,kg/m³,0.98
G001-52,M001,PLA Crystal,tensileModulusXY,this-grade,good,2.45,2.03-2.95,1.76-3.41,GPa,0.83
G001-52,M001,PLA Crystal,tensileStrengthXY,this-grade,good,48.2,46.5-50,45.5-51.1,MPa,0.99
G001-52,M001,PLA Crystal,elongationXY,this-grade,good,5.51,5.24-5.79,5.04-6.02,%,1
G001-53,M001,FiberWORKS PLA,density,this-grade,good,1240,1230-1250,1230-1250,kg/m³,1
G001-53,M001,FiberWORKS PLA,tensileModulusXY,this-grade,fair,3.71,2.85-4.83,2.31-5.97,GPa,0.65
G001-53,M001,FiberWORKS PLA,tensileStrengthXY,this-grade,good,45.5,36.9-56.1,32.5-63.8,MPa,0.62
G001-53,M001,FiberWORKS PLA,elongationXY,this-grade,fair,5.41,3.07-9.53,1.97-14.9,%,0.71
G001-54,M001,VELVET PLA,density,this-grade,good,1270,1260-1280,1260-1280,kg/m³,1
G001-54,M001,VELVET PLA,tensileModulusXY,this-grade,fair,3.06,2.35-3.99,1.9-4.92,GPa,0.65
G001-54,M001,VELVET PLA,tensileStrengthXY,this-grade,good,42.9,34.4-53.5,30-61.2,MPa,0.58
G001-54,M001,VELVET PLA,elongationXY,this-grade,fair,6.33,3.59-11.2,2.3-17.4,%,0.71
G001-55,M001,IMPACT PLA,density,this-grade,good,1220,1210-1230,1210-1230,kg/m³,1
G001-55,M001,IMPACT PLA,tensileModulusXY,this-grade,fair,2.91,2.24-3.79,1.81-4.68,GPa,0.65
G001-55,M001,IMPACT PLA,tensileStrengthXY,this-grade,good,38.3,32-45.9,28.6-51.3,MPa,0.72
G001-55,M001,IMPACT PLA,elongationXY,this-material,poor,10.8,3.82-30.8,1.68-69.7,%,0
G001-56,M001,Polylactid+ (PLA+),density,this-grade,good,1250,1240-1260,1240-1260,kg/m³,1
G001-56,M001,Polylactid+ (PLA+),tensileModulusXY,this-grade,fair,2.95,2.26-3.85,1.83-4.76,GPa,0.66
G001-56,M001,Polylactid+ (PLA+),tensileStrengthXY,this-grade,fair,56.2,43-73.3,36.5-86.3,MPa,0.42
G001-56,M001,Polylactid+ (PLA+),elongationXY,this-grade,fair,47.6,26.9-84,17.2-131,%,0.71
G001-57,M001,Polylactide (PLA),density,this-grade,good,1240,1230-1250,1230-1250,kg/m³,1
G001-57,M001,Polylactide (PLA),tensileModulusXY,this-material,fair,3.16,2.01-4.97,1.4-7.15,GPa,0
G001-57,M001,Polylactide (PLA),tensileStrengthXY,this-material,fair,54,38-76.6,30.7-94.8,MPa,0
G001-57,M001,Polylactide (PLA),elongationXY,this-material,poor,12.9,4.49-37.2,1.96-85.1,%,0
G001-58,M001,PLA-HP,density,this-material,good,1250,1190-1310,1130-1340,kg/m³,0
G001-58,M001,PLA-HP,tensileModulusXY,this-grade,fair,3.58,2.74-4.66,2.22-5.75,GPa,0.65
G001-58,M001,PLA-HP,tensileStrengthXY,this-grade,good,45.1,37.7-54.1,33.7-60.4,MPa,0.72
G001-58,M001,PLA-HP,elongationXY,this-grade,fair,3.76,2.13-6.62,1.36-10.4,%,0.71
G001-59,M001,PLA Economy,density,this-grade,good,1210,1180-1230,1150-1260,kg/m³,0.87
G001-59,M001,PLA Economy,tensileModulusXY,this-grade,fair,3.25,2.49-4.23,2.02-5.23,GPa,0.65
G001-59,M001,PLA Economy,tensileStrengthXY,this-grade,good,46.7,39-56,34.9-62.5,MPa,0.72
G001-59,M001,PLA Economy,elongationXY,this-grade,fair,4.84,2.74-8.52,1.76-13.3,%,0.71
G001-60,M001,PLA Color On Demand (COD),density,this-grade,good,1210,1180-1230,1150-1260,kg/m³,0.86
G001-60,M001,PLA Color On Demand (COD),tensileModulusXY,this-grade,fair,3.27,2.51-4.26,2.03-5.26,GPa,0.65
G001-60,M001,PLA Color On Demand (COD),tensileStrengthXY,this-grade,good,46.5,38.8-55.7,34.7-62.2,MPa,0.72
G001-60,M001,PLA Color On Demand (COD),elongationXY,this-grade,fair,3.93,2.23-6.92,1.43-10.8,%,0.71
G001-61,M001,PLA Regrind,density,this-grade,good,1210,1180-1230,1150-1260,kg/m³,0.86
G001-61,M001,PLA Regrind,tensileModulusXY,this-grade,fair,3.24,2.48-4.22,2.01-5.21,GPa,0.65
G001-61,M001,PLA Regrind,tensileStrengthXY,this-grade,good,48.2,40.2-57.7,36-64.5,MPa,0.72
G001-61,M001,PLA Regrind,elongationXY,this-grade,fair,4.16,2.36-7.33,1.51-11.5,%,0.71
G001-62,M001,PLA High Speed PRO,density,this-grade,good,1240,1210-1270,1180-1300,kg/m³,0.86
G001-62,M001,PLA High Speed PRO,tensileModulusXY,this-grade,fair,2.74,2.1-3.57,1.7-4.41,GPa,0.65
G001-62,M001,PLA High Speed PRO,tensileStrengthXY,this-grade,good,38.5,32.1-46.2,28.8-51.5,MPa,0.72
G001-62,M001,PLA High Speed PRO,elongationXY,this-grade,fair,5.52,3.13-9.72,2.01-15.2,%,0.71
G001-63,M001,Vibers PLA,density,this-material,good,1250,1190-1310,1130-1340,kg/m³,0
G001-63,M001,Vibers PLA,tensileModulusXY,this-grade,fair,2.92,2.24-3.81,1.81-4.7,GPa,0.65
G001-63,M001,Vibers PLA,tensileStrengthXY,this-grade,good,35.4,29.5-42.5,26.4-47.4,MPa,0.72
G001-63,M001,Vibers PLA,elongationXY,this-grade,fair,5.04,2.86-8.88,1.83-13.9,%,0.71
G001-64,M001,PLA Extrafill,density,this-grade,good,1240,1230-1250,1230-1250,kg/m³,1
G001-64,M001,PLA Extrafill,tensileModulusXY,this-grade,fair,2.45,1.69-3.54,1.25-4.76,GPa,0.35
G001-64,M001,PLA Extrafill,tensileStrengthXY,this-grade,good,41.1,33.3-50.8,29.2-57.8,MPa,0.63
G001-64,M001,PLA Extrafill,elongationXY,this-material,poor,10.7,3.72-30.6,1.63-69.8,%,0
G001-65,M001,PLA Crystal Clear,density,this-grade,good,1240,1230-1250,1230-1250,kg/m³,1
G001-65,M001,PLA Crystal Clear,tensileModulusXY,this-grade,fair,3.03,2.32-3.95,1.87-4.89,GPa,0.66
G001-65,M001,PLA Crystal Clear,tensileStrengthXY,this-grade,fair,42.8,33.3-54.9,28.6-63.9,MPa,0.49
G001-65,M001,PLA Crystal Clear,elongationXY,this-grade,fair,6.55,3.54-12.2,2.18-19.7,%,0.66
G001-66,M001,GreenTEC Pro,density,this-grade,good,1390,1380-1400,1380-1400,kg/m³,1
G001-66,M001,GreenTEC Pro,tensileModulusXY,this-grade,fair,3.68,2.79-4.84,2.24-6.03,GPa,0.71
G001-66,M001,GreenTEC Pro,tensileStrengthXY,this-grade,fair,46.3,34.9-61.3,29.4-72.8,MPa,0.47
G001-66,M001,GreenTEC Pro,elongationXY,this-grade,fair,4.52,2.52-8.1,1.6-12.8,%,0.75
G001-67,M001,PLA,density,this-grade,good,1250,1240-1260,1220-1280,kg/m³,0.98
G001-67,M001,PLA,tensileModulusXY,this-grade,good,1.01,0.947-1.08,0.9-1.14,GPa,0.98
G001-67,M001,PLA,tensileStrengthXY,this-grade,good,44.6,42.2-47.2,40.8-48.8,MPa,0.97
G001-67,M001,PLA,elongationXY,this-grade,good,13.5,12.2-14.9,11.3-16,%,0.99
G001-68,M001,Polylactide (PLA),density,this-grade,good,1240,1230-1250,1230-1250,kg/m³,1
G001-68,M001,Polylactide (PLA),tensileModulusXY,this-material,poor,2.68,1.63-4.39,1.09-6.54,GPa,0
G001-68,M001,Polylactide (PLA),tensileStrengthXY,this-material,fair,41.2,28.2-60.2,22.3-76,MPa,0
G001-68,M001,Polylactide (PLA),elongationXY,this-material,poor,8.7,2.78-27.3,1.13-66.7,%,0
G001-69,M001,PLA Premium,density,this-grade,good,1240,1230-1250,1230-1250,kg/m³,1
G001-69,M001,PLA Premium,tensileModulusXY,this-material,fair,2.95,1.9-4.59,1.33-6.54,GPa,0
G001-69,M001,PLA Premium,tensileStrengthXY,this-grade,good,42.3,34.3-52.1,30.2-59.2,MPa,0.62
G001-69,M001,PLA Premium,elongationXY,this-material,poor,7.67,2.72-21.6,1.2-48.7,%,0
G001-70,M001,PLA Chameleon,density,this-grade,good,1240,1180-1290,1130-1330,kg/m³,0.29
G001-70,M001,PLA Chameleon,tensileModulusXY,this-grade,good,3.07,2.49-3.78,2.11-4.47,GPa,0.79
G001-70,M001,PLA Chameleon,tensileStrengthXY,this-grade,good,47.2,40.6-54.8,37-60.1,MPa,0.81
G001-70,M001,PLA Chameleon,elongationXY,this-grade,fair,3.92,2.22-6.91,1.43-10.8,%,0.71
G001-71,M001,PLA-Matte,density,this-grade,good,1330,1320-1330,1320-1330,kg/m³,1
G001-71,M001,PLA-Matte,tensileModulusXY,this-grade,good,2.28,1.9-2.74,1.64-3.17,GPa,0.83
G001-71,M001,PLA-Matte,tensileStrengthXY,this-grade,good,26,25.9-26,25.9-26,MPa,1
G001-71,M001,PLA-Matte,elongationXY,this-grade,good,7.23,7.22-7.24,7.22-7.24,%,1
G001-72,M001,PLA,density,this-grade,good,1240,1230-1250,1230-1250,kg/m³,1
G001-72,M001,PLA,tensileModulusXY,this-grade,fair,3.18,2.41-4.19,1.93-5.22,GPa,0.71
G001-72,M001,PLA,tensileStrengthXY,this-material,fair,36.2,25.2-52,20.2-64.8,MPa,0
G001-72,M001,PLA,elongationXY,this-grade,fair,5.99,3.36-10.7,2.14-16.8,%,0.74
G001-73,M001,PLLA,density,this-material,good,1230,1170-1290,1120-1330,kg/m³,0
G001-73,M001,PLLA,tensileModulusXY,this-grade,fair,3.28,2.5-4.31,2.01-5.36,GPa,0.7
G001-73,M001,PLLA,tensileStrengthXY,this-grade,fair,48.2,36.5-63.6,30.8-75.4,MPa,0.46
G001-73,M001,PLLA,elongationXY,this-grade,fair,5.84,3.08-11.1,1.86-18.3,%,0.71
G001-74,M001,more color options to play with.,density,this-grade,good,1230,1220-1240,1220-1240,kg/m³,1
G001-74,M001,more color options to play with.,tensileModulusXY,this-grade,fair,2.03,1.5-2.74,1.18-3.48,GPa,0.54
G001-74,M001,more color options to play with.,tensileStrengthXY,this-grade,good,51.4,41.6-63.4,36.6-72.1,MPa,0.61
G001-74,M001,more color options to play with.,elongationXY,this-grade,fair,2.76,1.3-5.84,0.722-10.6,%,0.47
G001-75,M001,PLA Matte Dual,density,this-grade,good,1170,1170-1180,1170-1180,kg/m³,1
G001-75,M001,PLA Matte Dual,tensileModulusXY,this-grade,fair,2.44,1.81-3.29,1.42-4.18,GPa,0.54
G001-75,M001,PLA Matte Dual,tensileStrengthXY,this-grade,fair,40,28.8-55.4,23.6-67.7,MPa,0.06
G001-75,M001,PLA Matte Dual,elongationXY,this-grade,fair,3.76,1.77-7.97,0.987-14.4,%,0.47
G001-76,M001,to print as PLA.,density,this-grade,good,1210,1200-1220,1200-1220,kg/m³,1
G001-76,M001,to print as PLA.,tensileModulusXY,this-grade,fair,1.72,1.27-2.32,1-2.95,GPa,0.54
G001-76,M001,to print as PLA.,tensileStrengthXY,this-grade,good,45.7,37-56.5,32.6-64.2,MPa,0.61
G001-76,M001,to print as PLA.,elongationXY,this-grade,fair,2.36,1.11-5.01,0.62-9.02,%,0.47
G001-77,M001,Prusament rPLA Natural Pigments by Prusa Polymers,density,this-material,fair,1240,1170-1310,1120-1340,kg/m³,0
G001-77,M001,Prusament rPLA Natural Pigments by Prusa Polymers,tensileModulusXY,this-material,poor,2.77,1.7-4.5,1.15-6.65,GPa,0
G001-77,M001,Prusament rPLA Natural Pigments by Prusa Polymers,tensileStrengthXY,this-material,fair,41,28.3-59.5,22.5-74.7,MPa,0
G001-77,M001,Prusament rPLA Natural Pigments by Prusa Polymers,elongationXY,this-material,poor,12.6,4.03-39.2,1.65-95.4,%,0
G001-78,M001,betterperformance to your 3D printing projects.,density,this-grade,good,1240,1230-1250,1230-1250,kg/m³,1
G001-78,M001,betterperformance to your 3D printing projects.,tensileModulusXY,this-grade,good,3.1,2.58-3.72,2.23-4.3,GPa,0.83
G001-78,M001,betterperformance to your 3D printing projects.,tensileStrengthXY,this-grade,good,70.4,70.3-70.4,70.3-70.4,MPa,1
G001-78,M001,betterperformance to your 3D printing projects.,elongationXY,this-grade,good,4.14,4.13-4.15,4.13-4.15,%,1
G001-79,M001,PLA-Rock,density,this-grade,good,1250,1240-1260,1240-1260,kg/m³,1
G001-79,M001,PLA-Rock,tensileModulusXY,this-grade,fair,2.4,1.78-3.24,1.4-4.11,GPa,0.54
G001-79,M001,PLA-Rock,tensileStrengthXY,this-material,fair,42.9,30.6-60.1,24.9-73.9,MPa,0
G001-79,M001,PLA-Rock,elongationXY,this-grade,fair,0.953,0.451-2.02,0.252-3.64,%,0.47
G001-80,M001,PLA HF,density,this-grade,good,1240,1230-1250,1230-1250,kg/m³,1
G001-80,M001,PLA HF,tensileModulusXY,this-grade,good,3.21,2.68-3.85,2.31-4.46,GPa,0.83
G001-80,M001,PLA HF,tensileStrengthXY,this-grade,good,64.3,64.2-64.3,64.2-64.3,MPa,1
G001-80,M001,PLA HF,elongationXY,this-grade,good,5.19,5.18-5.2,5.18-5.2,%,1
G001-81,M001,ePLA-Magic,density,this-grade,good,1210,1200-1220,1200-1220,kg/m³,1
G001-81,M001,ePLA-Magic,tensileModulusXY,this-grade,fair,2.74,2.03-3.69,1.6-4.69,GPa,0.54
G001-81,M001,ePLA-Magic,tensileStrengthXY,this-grade,good,35.5,28.7-43.8,25.3-49.9,MPa,0.61
G001-81,M001,ePLA-Magic,elongationXY,this-grade,fair,1.34,0.632-2.84,0.351-5.11,%,0.47
G001-82,M001,and prevents nozzle jams.,density,this-material,good,1230,1170-1290,1120-1330,kg/m³,0
G001-82,M001,and prevents nozzle jams.,tensileModulusXY,this-material,fair,2.63,1.66-4.16,1.15-5.99,GPa,0
G001-82,M001,and prevents nozzle jams.,tensileStrengthXY,this-material,fair,44.4,31.2-63.1,25.1-78.3,MPa,0
G001-82,M001,and prevents nozzle jams.,elongationXY,this-material,poor,6.5,2.22-19,0.96-44,%,0
G001-83,M001,PLA Basic EN,density,this-grade,good,1240,1230-1250,1230-1250,kg/m³,1
G001-83,M001,PLA Basic EN,tensileModulusXY,this-grade,good,3.5,2.92-4.2,2.52-4.85,GPa,0.83
G001-83,M001,PLA Basic EN,tensileStrengthXY,this-grade,good,64.3,64.2-64.3,64.2-64.3,MPa,1
G001-83,M001,PLA Basic EN,elongationXY,this-grade,good,4.61,4.6-4.62,4.6-4.62,%,1
G001-84,M001,eStars-PLA,density,this-grade,good,1200,1190-1210,1190-1210,kg/m³,1
G001-84,M001,eStars-PLA,tensileModulusXY,this-grade,fair,2,1.48-2.7,1.16-3.42,GPa,0.54
G001-84,M001,eStars-PLA,tensileStrengthXY,this-grade,good,55.7,45.1-68.7,39.6-78.1,MPa,0.61
G001-84,M001,eStars-PLA,elongationXY,this-grade,fair,2.16,1.01-4.57,0.565-8.22,%,0.47
G001-85,M001,ePLA HS,density,this-grade,good,1240,1230-1250,1230-1250,kg/m³,1
G001-85,M001,ePLA HS,tensileModulusXY,this-grade,fair,2.4,1.77-3.23,1.4-4.1,GPa,0.54
G001-85,M001,ePLA HS,tensileStrengthXY,this-grade,good,49.4,40-60.9,35.1-69.3,MPa,0.61
G001-85,M001,ePLA HS,elongationXY,this-grade,fair,2.59,1.22-5.49,0.679-9.88,%,0.47
G001-86,M001,PLA Cast EN,density,this-grade,good,1240,1230-1250,1230-1250,kg/m³,1
G001-86,M001,PLA Cast EN,tensileModulusXY,this-grade,good,2.95,2.46-3.54,2.13-4.09,GPa,0.83
G001-86,M001,PLA Cast EN,tensileStrengthXY,this-grade,good,53.5,53.5-53.6,53.5-53.6,MPa,1
G001-86,M001,PLA Cast EN,elongationXY,this-grade,good,4.6,4.59-4.61,4.59-4.61,%,1
G001-87,M001,Prusament PLA High Speed by Prusa Polymers,density,this-material,fair,1240,1170-1310,1120-1340,kg/m³,0
G001-87,M001,Prusament PLA High Speed by Prusa Polymers,tensileModulusXY,this-material,poor,2.77,1.7-4.5,1.15-6.65,GPa,0
G001-87,M001,Prusament PLA High Speed by Prusa Polymers,tensileStrengthXY,this-material,fair,41,28.3-59.5,22.5-74.7,MPa,0
G001-87,M001,Prusament PLA High Speed by Prusa Polymers,elongationXY,this-material,poor,12.6,4.03-39.2,1.65-95.4,%,0
G001-88,M001,PLA+HS,density,this-grade,good,1240,1230-1250,1230-1250,kg/m³,1
G001-88,M001,PLA+HS,tensileModulusXY,this-grade,good,2.82,2.34-3.38,2.03-3.9,GPa,0.83
G001-88,M001,PLA+HS,tensileStrengthXY,this-grade,good,53.1,53.1-53.2,53.1-53.2,MPa,1
G001-88,M001,PLA+HS,elongationXY,this-grade,good,4.01,4-4.02,4-4.02,%,1
G001-89,M001,ePLA-Chameleon,density,this-grade,good,1210,1200-1220,1200-1220,kg/m³,1
G001-89,M001,ePLA-Chameleon,tensileModulusXY,this-grade,fair,2.67,1.98-3.6,1.56-4.57,GPa,0.54
G001-89,M001,ePLA-Chameleon,tensileStrengthXY,this-grade,good,30.2,24.4-37.3,21.5-42.4,MPa,0.61
G001-89,M001,ePLA-Chameleon,elongationXY,this-grade,fair,1.29,0.607-2.73,0.337-4.91,%,0.47
G001-90,M001,Prusament PLA Recycled by Prusa Polymers,density,this-material,fair,1240,1170-1310,1120-1340,kg/m³,0
G001-90,M001,Prusament PLA Recycled by Prusa Polymers,tensileModulusXY,this-material,poor,2.77,1.7-4.5,1.15-6.65,GPa,0
G001-90,M001,Prusament PLA Recycled by Prusa Polymers,tensileStrengthXY,this-material,fair,41,28.3-59.5,22.5-74.7,MPa,0
G001-90,M001,Prusament PLA Recycled by Prusa Polymers,elongationXY,this-material,poor,12.6,4.03-39.2,1.65-95.4,%,0
G001-91,M001,PLA+HS Silver,density,this-grade,good,1210,1200-1220,1200-1220,kg/m³,1
G001-91,M001,PLA+HS Silver,tensileModulusXY,this-grade,fair,2.4,1.78-3.24,1.4-4.11,GPa,0.54
G001-91,M001,PLA+HS Silver,tensileStrengthXY,this-grade,good,49.4,40-60.9,35.1-69.3,MPa,0.61
G001-91,M001,PLA+HS Silver,elongationXY,this-grade,fair,2.41,1.13-5.11,0.632-9.19,%,0.47
G001-92,M001,PLA UV Color Change,density,this-grade,good,1250,1240-1260,1240-1260,kg/m³,1
G001-92,M001,PLA UV Color Change,tensileModulusXY,this-grade,fair,2.49,1.84-3.36,1.45-4.27,GPa,0.54
G001-92,M001,PLA UV Color Change,tensileStrengthXY,this-material,fair,42.9,30.6-60.1,24.9-73.9,MPa,0
G001-92,M001,PLA UV Color Change,elongationXY,this-grade,fair,1.12,0.527-2.37,0.292-4.26,%,0.47
G001-93,M001,Pro PLA,density,this-grade,good,1220,1210-1230,1210-1230,kg/m³,1
G001-93,M001,Pro PLA,tensileModulusXY,this-material,poor,2.39,1.45-3.95,0.973-5.89,GPa,0
G001-93,M001,Pro PLA,tensileStrengthXY,this-material,fair,40.2,27.7-58.3,22.1-73.1,MPa,0
G001-93,M001,Pro PLA,elongationXY,this-material,poor,16.6,5.38-51.4,2.22-125,%,0
G001-94,M001,3D Printing PLA Basic,density,this-grade,good,1240,1230-1250,1230-1250,kg/m³,1
G001-94,M001,3D Printing PLA Basic,tensileModulusXY,this-grade,good,2.96,2.47-3.56,2.13-4.11,GPa,0.83
G001-94,M001,3D Printing PLA Basic,tensileStrengthXY,this-grade,good,63.9,63.9-64,63.9-64,MPa,1
G001-94,M001,3D Printing PLA Basic,elongationXY,this-grade,good,4.17,4.16-4.18,4.16-4.18,%,1
G001-95,M001,PLA,density,this-grade,good,1240,1230-1250,1230-1250,kg/m³,1
G001-95,M001,PLA,tensileModulusXY,this-material,poor,2.94,1.8-4.77,1.22-7.03,GPa,0
G001-95,M001,PLA,tensileStrengthXY,this-material,fair,42.7,29.4-61.9,23.4-77.7,MPa,0
G001-95,M001,PLA,elongationXY,this-material,poor,7.71,2.43-24.5,0.984-60.4,%,0
G001-96,M001,ePLA Matte,density,this-grade,good,1170,1170-1180,1170-1180,kg/m³,1
G001-96,M001,ePLA Matte,tensileModulusXY,this-grade,fair,1.5,1.11-2.03,0.877-2.57,GPa,0.54
G001-96,M001,ePLA Matte,tensileStrengthXY,this-grade,good,35.7,28.9-44.1,25.4-50.2,MPa,0.61
G001-96,M001,ePLA Matte,elongationXY,this-grade,fair,4.46,2.1-9.44,1.16-17,%,0.47
G001-97,M001,PLA Basic,density,this-grade,good,1240,1230-1250,1230-1250,kg/m³,1
G001-97,M001,PLA Basic,tensileModulusXY,this-grade,fair,2.59,1.92-3.49,1.51-4.43,GPa,0.54
G001-97,M001,PLA Basic,tensileStrengthXY,this-grade,fair,29.9,23.2-38.6,19.8-45.1,MPa,0.43
G001-97,M001,PLA Basic,elongationXY,this-material,poor,3.03,1.07-8.53,0.478-19.2,%,0
G001-98,M001,PLA EF 3D850,density,this-grade,good,1240,1230-1250,1230-1250,kg/m³,1
G001-98,M001,PLA EF 3D850,tensileModulusXY,this-grade,fair,3.27,2.51-4.26,2.03-5.27,GPa,0.66
G001-98,M001,PLA EF 3D850,tensileStrengthXY,this-material,fair,41.4,28.3-60.5,22.4-76.3,MPa,0
G001-98,M001,PLA EF 3D850,elongationXY,this-grade,fair,2.8,1.58-4.96,1.01-7.74,%,0.72
G001-99,M001,PLA VX,density,this-grade,good,1240,1230-1250,1230-1250,kg/m³,1
G001-99,M001,PLA VX,tensileModulusXY,this-material,fair,2.85,1.81-4.47,1.26-6.41,GPa,0
G001-99,M001,PLA VX,tensileStrengthXY,this-material,fair,41.4,28.3-60.5,22.4-76.3,MPa,0
G001-99,M001,PLA VX,elongationXY,this-material,poor,3.32,1.13-9.68,0.491-22.4,%,0
G001-100,M001,Bulk PLA,density,this-grade,good,1240,1230-1250,1230-1250,kg/m³,1
G001-100,M001,Bulk PLA,tensileModulusXY,this-material,fair,2.77,1.78-4.33,1.24-6.18,GPa,0
G001-100,M001,Bulk PLA,tensileStrengthXY,this-material,fair,45.2,32.1-63.6,26.1-78.3,MPa,0
G001-100,M001,Bulk PLA,elongationXY,this-material,poor,9.65,3.4-27.4,1.5-62,%,0
G001-101,M001,Volcano PLA 150C,density,this-grade,good,1200,1190-1210,1190-1210,kg/m³,1
G001-101,M001,Volcano PLA 150C,tensileModulusXY,this-grade,fair,2.6,1.99-3.38,1.61-4.17,GPa,0.65
G001-101,M001,Volcano PLA 150C,tensileStrengthXY,this-grade,good,41.8,33.5-52.1,29.2-59.6,MPa,0.58
G001-101,M001,Volcano PLA 150C,elongationXY,this-grade,fair,10.6,6-18.7,3.85-29,%,0.71
G001-102,M001,Matt PLA,density,this-grade,good,1380,1370-1390,1370-1390,kg/m³,1
G001-102,M001,Matt PLA,tensileModulusXY,this-grade,fair,3.49,2.68-4.54,2.17-5.6,GPa,0.65
G001-102,M001,Matt PLA,tensileStrengthXY,this-grade,fair,47.4,36.4-61.6,31-72.3,MPa,0.41
G001-102,M001,Matt PLA,elongationXY,this-material,poor,9.65,3.4-27.4,1.5-62,%,0
G001-103,M001,PLA,density,this-grade,good,1240,1230-1250,1230-1250,kg/m³,1
G001-103,M001,PLA,tensileModulusXY,this-grade,fair,1.56,1.07-2.26,0.802-3.04,GPa,0.35
G001-103,M001,PLA,tensileStrengthXY,this-grade,good,44.4,37-53.2,33.2-59.5,MPa,0.72
G001-103,M001,PLA,elongationXY,this-grade,fair,4.34,2.46-7.65,1.57-12,%,0.71
G001-104,M001,eMarble,density,this-grade,good,1240,1230-1250,1230-1250,kg/m³,1
G001-104,M001,eMarble,tensileModulusXY,this-material,fair,2.42,1.56-3.77,1.09-5.36,GPa,0
G001-104,M001,eMarble,tensileStrengthXY,this-grade,good,46.3,37.5-57.1,32.9-64.9,MPa,0.61
G001-104,M001,eMarble,elongationXY,this-material,poor,3.03,1.07-8.53,0.478-19.2,%,0
G001-105,M001,ePLA ST,density,this-grade,good,1250,1240-1260,1240-1260,kg/m³,1
G001-105,M001,ePLA ST,tensileModulusXY,this-grade,fair,1.74,1.29-2.35,1.01-2.98,GPa,0.54
G001-105,M001,ePLA ST,tensileStrengthXY,this-grade,good,35.6,28.8-43.9,25.3-50,MPa,0.61
G001-105,M001,ePLA ST,elongationXY,this-grade,fair,5.56,2.62-11.8,1.45-21.2,%,0.47
G001-106,M001,PLA Matte,density,this-grade,good,1240,1230-1250,1230-1250,kg/m³,1
G001-106,M001,PLA Matte,tensileModulusXY,this-grade,fair,1.56,1.07-2.26,0.802-3.04,GPa,0.35
G001-106,M001,PLA Matte,tensileStrengthXY,this-grade,good,36.8,30.7-44.1,27.5-49.3,MPa,0.72
G001-106,M001,PLA Matte,elongationXY,this-grade,fair,9.53,5.4-16.9,3.46-26.3,%,0.71
G001-107,M001,PLA Matte,density,this-grade,good,1300,1290-1310,1290-1310,kg/m³,1
G001-107,M001,PLA Matte,tensileModulusXY,this-grade,fair,3.96,3.04-5.15,2.47-6.35,GPa,0.65
G001-107,M001,PLA Matte,tensileStrengthXY,this-grade,good,37.8,31.6-45.3,28.3-50.6,MPa,0.72
G001-107,M001,PLA Matte,elongationXY,this-grade,fair,10.8,6.16-19.1,3.96-29.7,%,0.7
G001-108,M001,PLA,density,this-material,fair,1240,1170-1310,1120-1340,kg/m³,0
G001-108,M001,PLA,tensileModulusXY,this-grade,fair,3.39,2.58-4.45,2.07-5.54,GPa,0.7
G001-108,M001,PLA,tensileStrengthXY,this-grade,good,41.9,33.7-52.1,29.5-59.5,MPa,0.67
G001-108,M001,PLA,elongationXY,this-material,poor,12.6,4.03-39.2,1.65-95.4,%,0
G001-109,M001,APLA,density,this-grade,good,1300,1290-1310,1290-1310,kg/m³,1
G001-109,M001,APLA,tensileModulusXY,this-grade,fair,3.91,3.01-5.09,2.44-6.28,GPa,0.65
G001-109,M001,APLA,tensileStrengthXY,this-grade,good,38.5,32.2-46.2,28.8-51.5,MPa,0.72
G001-109,M001,APLA,elongationXY,this-grade,fair,10.5,5.98-18.5,3.84-28.8,%,0.7
G001-110,M001,PLA NX2,density,this-grade,good,1300,1290-1310,1290-1310,kg/m³,1
G001-110,M001,PLA NX2,tensileModulusXY,this-grade,fair,2.52,1.93-3.28,1.56-4.06,GPa,0.66
G001-110,M001,PLA NX2,tensileStrengthXY,this-grade,good,38,30.7-46.9,27-53.4,MPa,0.62
G001-110,M001,PLA NX2,elongationXY,this-grade,fair,13.6,7.74-24.1,4.96-37.5,%,0.71
G001-111,M001,PLA Classic,density,this-grade,good,1360,1360-1370,1360-1370,kg/m³,1
