Repository: faridbnv/h2c-materials

# Filament Atlas

**Live: [pdynamics.ca/h2c-materials](https://pdynamics.ca/h2c-materials/)** · one HTML page, with a page of its own for
each well-documented material beside it, that also runs offline from a file, with no server.

## What it is

Filament Atlas is a tool for a small engineering team choosing a 3D-printing filament for the team's Bambu Lab H2C
printer. It was the H2C Material Selector until 2026-10-16; the built file keeps that name. You say what a part must
do (survive 100 °C, be at least this stiff, be as light as possible), and it answers in two steps:

- **Which kinds of filament** (PLA, PETG, carbon-filled nylon and so on) can do it, and whether the H2C can print them.

File: build/snapshot/headlines.csv (part 1 of 2)
MaterialID,Material,Headline,Kind,Value,Unit,Likely,Plausible,Screens,Strength,Measurement,LoadStated
M001,PLA,density,value,1240,kg/m³,,,,,V000001,
M001,PLA,tensileModulusXY,value,2.865,GPa,,,,,V000003,
M001,PLA,tensileStrengthXY,estimate,73.4,MPa,71.3-77.3,70.9-79.6,open-79.6,this-grade,,
M001,PLA,elongationXY,value,8,%,,,,,V000004,
M001,PLA,hdt045,estimate,62,°C,58.3-68.2,57.6-74.2,no,this-grade,,
M001,PLA,priceCADkg,none,,CAD/kg,,,,,,
M002,PLA Basic,density,value,1240,kg/m³,,,,,V000042,
M002,PLA Basic,tensileModulusXY,value,2.58,GPa,,,,,V000050,
M002,PLA Basic,tensileStrengthXY,value,35,MPa,,,,,V000052,
M002,PLA Basic,elongationXY,value,12.2,%,,,,,V000054,
M002,PLA Basic,hdt045,value,57,°C,,,,,V000048,
M002,PLA Basic,priceCADkg,value,27.99,CAD/kg,,,,,,
M003,PLA Matte,density,value,1310,kg/m³,,,,,V000063,
M003,PLA Matte,tensileModulusXY,value,1.96,GPa,,,,,V000071,
M003,PLA Matte,tensileStrengthXY,value,30,MPa,,,,,V000073,
M003,PLA Matte,elongationXY,value,14.8,%,,,,,V000075,
M003,PLA Matte,hdt045,value,58,°C,,,,,V000069,
M003,PLA Matte,priceCADkg,value,27.99,CAD/kg,,,,,,
M004,PLA Lite,density,value,1230,kg/m³,,,,,V001900,
M004,PLA Lite,tensileModulusXY,estimate,3.04,GPa,2.42-3.82,2.09-4.42,2.09-4.42,this-grade,,
M004,PLA Lite,tensileStrengthXY,value,53.05,MPa,,,,,V001903,
M004,PLA Lite,elongationXY,value,3.89,%,,,,,V001905,
M004,PLA Lite,hdt045,value,53,°C,,,bracket 53-68.1,,V001902,no
M004,PLA Lite,priceCADkg,none,,CAD/kg,,,,,,
M005,PLA Basic Gradient,density,value,1240,kg/m³,,,,,V000083,
M005,PLA Basic Gradient,tensileModulusXY,value,2.58,GPa,,,,,V000091,
M005,PLA Basic Gradient,tensileStrengthXY,value,36,MPa,,,,,V000093,
M005,PLA Basic Gradient,elongationXY,value,15.2,%,,,,,V000095,
M005,PLA Basic Gradient,hdt045,value,57,°C,,,,,V000089,
M005,PLA Basic Gradient,priceCADkg,none,,CAD/kg,,,,,,
M006,PLA Tough+,density,value,1210,kg/m³,,,,,V000104,
M006,PLA Tough+,tensileModulusXY,value,1.86,GPa,,,,,V000111,
M006,PLA Tough+,tensileStrengthXY,value,34.9,MPa,,,,,V000113,
M006,PLA Tough+,elongationXY,value,9.4,%,,,,,V000115,
M006,PLA Tough+,hdt045,value,61,°C,,,,,V000109,
M006,PLA Tough+,priceCADkg,value,26.99,CAD/kg,,,,,,
M007,PLA Translucent,density,value,1220,kg/m³,,,,,V000124,
M007,PLA Translucent,tensileModulusXY,value,2.88,GPa,,,,,V000131,
M007,PLA Translucent,tensileStrengthXY,value,55.4,MPa,,,,,V000133,
M007,PLA Translucent,elongationXY,value,11,%,,,,,V000135,
M007,PLA Translucent,hdt045,value,60,°C,,,,,V000129,
M007,PLA Translucent,priceCADkg,value,29.99,CAD/kg,,,,,,
M008,PLA Silk,density,value,1240,kg/m³,,,,,V001913,
M008,PLA Silk,tensileModulusXY,value,2.403,GPa,,,,,V001915,
M008,PLA Silk,tensileStrengthXY,value,41.1,MPa,,,,,V001916,
M008,PLA Silk,elongationXY,estimate,15,%,12.2-23.9,11.7-55.2,open-55.2,this-material,,
M008,PLA Silk,hdt045,estimate,56.4,°C,48.5-64.2,43.4-69.1,43.4-69.1,this-grade,,
M008,PLA Silk,priceCADkg,none,,CAD/kg,,,,,,
M009,PLA Silk+,density,value,1270,kg/m³,,,,,V000144,
M009,PLA Silk+,tensileModulusXY,value,2.13,GPa,,,,,V000151,
M009,PLA Silk+,tensileStrengthXY,value,33,MPa,,,,,V000153,
M009,PLA Silk+,elongationXY,value,2.8,%,,,,,V000155,
M009,PLA Silk+,hdt045,value,60,°C,,,,,V000149,
M009,PLA Silk+,priceCADkg,value,30.99,CAD/kg,,,,,,
M010,PLA Silk Dual Color,density,value,1320,kg/m³,,,,,V000164,
M010,PLA Silk Dual Color,tensileModulusXY,value,1.83,GPa,,,,,V000172,
M010,PLA Silk Dual Color,tensileStrengthXY,value,27,MPa,,,,,V000174,
M010,PLA Silk Dual Color,elongationXY,value,3.5,%,,,,,V000176,
M010,PLA Silk Dual Color,hdt045,value,53,°C,,,,,V000170,
M010,PLA Silk Dual Color,priceCADkg,value,31.99,CAD/kg,,,,,,
M011,PLA Metal,density,value,1250,kg/m³,,,,,V000184,
M011,PLA Metal,tensileModulusXY,value,2.01,GPa,,,,,V000191,
M011,PLA Metal,tensileStrengthXY,value,34,MPa,,,,,V000193,
M011,PLA Metal,elongationXY,value,14.7,%,,,,,V000195,
M011,PLA Metal,hdt045,value,62,°C,,,,,V000189,
M011,PLA Metal,priceCADkg,value,31.99,CAD/kg,,,,,,
M012,PLA Marble,density,value,1220,kg/m³,,,,,V000204,
M012,PLA Marble,tensileModulusXY,value,2.33,GPa,,,,,V000211,
M012,PLA Marble,tensileStrengthXY,value,33,MPa,,,,,V000213,
M012,PLA Marble,elongationXY,value,6.7,%,,,,,V000215,
M012,PLA Marble,hdt045,value,56,°C,,,,,V000209,
M012,PLA Marble,priceCADkg,value,31.99,CAD/kg,,,,,,
M013,PLA Sparkle,density,value,1260,kg/m³,,,,,V000224,
M013,PLA Sparkle,tensileModulusXY,value,1.94,GPa,,,,,V000232,
M013,PLA Sparkle,tensileStrengthXY,value,39,MPa,,,,,V000234,
M013,PLA Sparkle,elongationXY,value,11.7,%,,,,,V000236,
M013,PLA Sparkle,hdt045,value,55,°C,,,,,V000230,
M013,PLA Sparkle,priceCADkg,value,31.99,CAD/kg,,,,,,
M014,PLA Wood,density,value,1210,kg/m³,,,,,V000244,
M014,PLA Wood,tensileModulusXY,value,2.36,GPa,,,,,V000251,
M014,PLA Wood,tensileStrengthXY,value,26,MPa,,,,,V000253,
M014,PLA Wood,elongationXY,value,15.3,%,,,,,V000255,
M014,PLA Wood,hdt045,value,60,°C,,,,,V000249,
M014,PLA Wood,priceCADkg,value,31.99,CAD/kg,,,,,,
M015,PLA Galaxy,density,value,1190,kg/m³,,,,,V000264,
M015,PLA Galaxy,tensileModulusXY,value,1.54,GPa,,,,,V000271,
M015,PLA Galaxy,tensileStrengthXY,value,26,MPa,,,,,V000273,
M015,PLA Galaxy,elongationXY,value,9.3,%,,,,,V000275,
M015,PLA Galaxy,hdt045,value,55,°C,,,,,V000269,
M015,PLA Galaxy,priceCADkg,value,31.99,CAD/kg,,,,,,
M016,PLA Glow,density,value,1260,kg/m³,,,,,V000283,
M016,PLA Glow,tensileModulusXY,value,2.03,GPa,,,,,V000290,
M016,PLA Glow,tensileStrengthXY,value,32,MPa,,,,,V000292,
M016,PLA Glow,elongationXY,value,8.6,%,,,,,V000294,
M016,PLA Glow,hdt045,value,55,°C,,,,,V000288,
M016,PLA Glow,priceCADkg,value,31.99,CAD/kg,,,,,,
M017,PLA Aero,density,value,1210,kg/m³,,,,,V000303,
M017,PLA Aero,tensileModulusXY,value,1.35,GPa,,,,,V000310,
M017,PLA Aero,tensileStrengthXY,value,24,MPa,,,,,V000312,
M017,PLA Aero,elongationXY,value,2.6,%,,,,,V000314,
M017,PLA Aero,hdt045,value,53,°C,,,,,V000308,
M017,PLA Aero,priceCADkg,value,57.99,CAD/kg,,,,,,
M018,PLA-CF,density,value,1220,kg/m³,,,,,V000323,
M018,PLA-CF,tensileModulusXY,value,2.79,GPa,,,,,V000331,
M018,PLA-CF,tensileStrengthXY,value,38,MPa,,,,,V000333,
M018,PLA-CF,elongationXY,value,8.4,%,,,,,V000335,
M018,PLA-CF,hdt045,value,55,°C,,,,,V000329,
M018,PLA-CF,priceCADkg,value,40.99,CAD/kg,,,,,,
M019,PLA-GF,density,value,1337,kg/m³,,,,,V000344,
M019,PLA-GF,tensileModulusXY,value,3.79385,GPa,,,,,V000354,
M019,PLA-GF,tensileStrengthXY,value,50.09,MPa,,,,,V000356,
M019,PLA-GF,elongationXY,value,2.77,%,,,,,V000358,
M019,PLA-GF,hdt045,value,75.5,°C,,,,,V000350,
M019,PLA-GF,priceCADkg,none,,CAD/kg,,,,,,
M020,PETG,density,value,1280,kg/m³,,,,,V000382,
M020,PETG,tensileModulusXY,value,1.4,GPa,,,,,V000384,
M020,PETG,tensileStrengthXY,estimate,68.7,MPa,68.4-71.6,68.4-73.2,no,this-grade,,
M020,PETG,elongationXY,value,8,%,,,,,V000385,
M020,PETG,hdt045,value,70,°C,,,,,V000389,
M020,PETG,priceCADkg,none,,CAD/kg,,,,,,
M021,PETG Basic,density,value,1250,kg/m³,,,,,V000423,
M021,PETG Basic,tensileModulusXY,value,2.78,GPa,,,,,V000431,
M021,PETG Basic,tensileStrengthXY,value,51,MPa,,,,,V000433,
M021,PETG Basic,elongationXY,value,9.5,%,,,,,V000435,
M021,PETG Basic,hdt045,value,71,°C,,,,,V000429,
M021,PETG Basic,priceCADkg,value,24.99,CAD/kg,,,,,,
M022,PETG HF,density,value,1280,kg/m³,,,,,V000443,
M022,PETG HF,tensileModulusXY,value,1.81,GPa,,,,,V000451,
M022,PETG HF,tensileStrengthXY,value,34,MPa,,,,,V000453,
M022,PETG HF,elongationXY,value,8.6,%,,,,,V000455,
M022,PETG HF,hdt045,value,69,°C,,,,,V000449,
M022,PETG HF,priceCADkg,none,,CAD/kg,,,,,,
M023,PETG Translucent,density,value,1250,kg/m³,,,,,V000463,
M023,PETG Translucent,tensileModulusXY,value,1.42,GPa,,,,,V000471,
M023,PETG Translucent,tensileStrengthXY,value,33,MPa,,,,,V000473,
M023,PETG Translucent,elongationXY,value,8.2,%,,,,,V000475,
M023,PETG Translucent,hdt045,value,74,°C,,,,,V000469,
M023,PETG Translucent,priceCADkg,value,25.99,CAD/kg,,,,,,
M024,PETG-CF,density,value,1250,kg/m³,,,,,V000484,
M024,PETG-CF,tensileModulusXY,value,2.46,GPa,,,,,V000492,
M024,PETG-CF,tensileStrengthXY,value,35,MPa,,,,,V000494,
M024,PETG-CF,elongationXY,value,10.4,%,,,,,V000496,
M024,PETG-CF,hdt045,value,74,°C,,,,,V000490,
M024,PETG-CF,priceCADkg,value,40.99,CAD/kg,,,,,,
M025,PETG-GF,density,value,1330,kg/m³,,,,,V001967,
M025,PETG-GF,tensileModulusXY,value,2.3345,GPa,,,,,V001971,
M025,PETG-GF,tensileStrengthXY,value,53.6,MPa,,,,,V001970,
M025,PETG-GF,elongationXY,value,1.9,%,,,,,V001972,
M025,PETG-GF,hdt045,estimate,80,°C,79.9-80.1,79.9-80.1,no,this-grade,,
M025,PETG-GF,priceCADkg,none,,CAD/kg,,,,,,
M026,PETG-ESD,density,value,1280,kg/m³,,,,,V000510,
M026,PETG-ESD,tensileModulusXY,value,1.8,GPa,,,,,V000512,
M026,PETG-ESD,tensileStrengthXY,estimate,51.8,MPa,50-55.7,50-57.8,open-57.8,this-grade,,
M026,PETG-ESD,elongationXY,value,13,%,,,,,V000513,
M026,PETG-ESD,hdt045,value,75,°C,,,,,V000517,
M026,PETG-ESD,priceCADkg,none,,CAD/kg,,,,,,
M027,ABS,density,value,1050,kg/m³,,,,,V000546,
M027,ABS,tensileModulusXY,value,2.2,GPa,,,,,V000554,
M027,ABS,tensileStrengthXY,value,33,MPa,,,,,V000556,
M027,ABS,elongationXY,value,10.5,%,,,,,V000558,
M027,ABS,hdt045,value,87,°C,,,,,V000552,
M027,ABS,priceCADkg,value,25.99,CAD/kg,,,,,,
M028,ABS-GF,density,value,1080,kg/m³,,,,,V000567,
M028,ABS-GF,tensileModulusXY,value,3.16,GPa,,,,,V000575,
M028,ABS-GF,tensileStrengthXY,value,36,MPa,,,,,V000577,
M028,ABS-GF,elongationXY,value,1.2,%,,,,,V000579,
M028,ABS-GF,hdt045,value,99,°C,,,,,V000573,
M028,ABS-GF,priceCADkg,value,38.99,CAD/kg,,,,,,
M029,ABS-CF,density,value,1110,kg/m³,,,,,V000587,
M029,ABS-CF,tensileModulusXY,value,5.21,GPa,,,,,V000589,
M029,ABS-CF,tensileStrengthXY,estimate,47.8,MPa,46-51.8,46-54.1,open-54.1,this-grade,,
M029,ABS-CF,elongationXY,value,2,%,,,,,V000590,
M029,ABS-CF,hdt045,value,76,°C,,,,,V000594,
M029,ABS-CF,priceCADkg,none,,CAD/kg,,,,,,
M030,ABS-ESD,density,value,1090,kg/m³,,,,,V000596,
M030,ABS-ESD,tensileModulusXY,value,2.13,GPa,,,,,V000598,
M030,ABS-ESD,tensileStrengthXY,estimate,59.7,MPa,58-63.7,58-66.2,open-66.2,this-grade,,
M030,ABS-ESD,elongationXY,value,4,%,,,,,V000599,
M030,ABS-ESD,hdt045,value,97,°C,,,,,V000603,
M030,ABS-ESD,priceCADkg,none,,CAD/kg,,,,,,
M031,ASA,density,value,1050,kg/m³,,,,,V000612,
M031,ASA,tensileModulusXY,value,2.45,GPa,,,,,V000620,
M031,ASA,tensileStrengthXY,value,37,MPa,,,,,V000622,
M031,ASA,elongationXY,value,9.2,%,,,,,V000624,
M031,ASA,hdt045,value,100,°C,,,,,V000618,
M031,ASA,priceCADkg,value,38.99,CAD/kg,,,,,,
M032,ASA Aero,density,value,990,kg/m³,,,,,V000633,
M032,ASA Aero,tensileModulusXY,value,2.01,GPa,,,,,V000641,
M032,ASA Aero,tensileStrengthXY,value,32,MPa,,,,,V000643,
M032,ASA Aero,elongationXY,value,1.6,%,,,,,V000645,
M032,ASA Aero,hdt045,value,85,°C,,,,,V000639,
M032,ASA Aero,priceCADkg,value,63.99,CAD/kg,,,,,,
M033,ASA-CF,density,value,1020,kg/m³,,,,,V000653,
M033,ASA-CF,tensileModulusXY,value,4.2,GPa,,,,,V000659,
M033,ASA-CF,tensileStrengthXY,value,34,MPa,,,,,V000661,
M033,ASA-CF,elongationXY,value,9.6,%,,,,,V000663,
M033,ASA-CF,hdt045,value,110,°C,,,,,V000657,
M033,ASA-CF,priceCADkg,none,,CAD/kg,,,,,,
M034,ASA-GF,density,value,1110,kg/m³,,,,,V001980,
M034,ASA-GF,tensileModulusXY,value,2.758,GPa,,,,,V001985,
M034,ASA-GF,tensileStrengthXY,value,39,MPa,,,,,V001983,
M034,ASA-GF,elongationXY,value,5.8,%,,,,,V001987,
M034,ASA-GF,hdt045,value,98,°C,,,,,V001982,
M034,ASA-GF,priceCADkg,none,,CAD/kg,,,,,,
M035,PC,density,value,1200,kg/m³,,,,,V000677,
M035,PC,tensileModulusXY,value,2.11,GPa,,,,,V000685,
M035,PC,tensileStrengthXY,value,62,MPa,,,,,V000687,
M035,PC,elongationXY,value,3.8,%,,,,,V000689,
M035,PC,hdt045,estimate,122,°C,116-129,109-133,no,this-grade,,
M035,PC,priceCADkg,value,50.99,CAD/kg,,,,,,
M036,PC FR,density,value,1180,kg/m³,,,,,V000698,
M036,PC FR,tensileModulusXY,value,1.67,GPa,,,,,V000706,
M036,PC FR,tensileStrengthXY,value,60,MPa,,,,,V000708,
M036,PC FR,elongationXY,value,2.4,%,,,,,V000710,
M036,PC FR,hdt045,value,113,°C,,,,,V000704,
M036,PC FR,priceCADkg,value,69.99,CAD/kg,,,,,,
M037,PC-CF,density,value,1360,kg/m³,,,,,V000719,
M037,PC-CF,tensileModulusXY,value,6.2,GPa,,,,,V000721,
M037,PC-CF,tensileStrengthXY,estimate,74.8,MPa,73-79.4,73-82.1,open-82.1,this-grade,,
M037,PC-CF,elongationXY,value,2,%,,,,,V000722,
M037,PC-CF,hdt045,value,135,°C,,,,,V000726,
M037,PC-CF,priceCADkg,none,,CAD/kg,,,,,,
M038,PC-GF,density,value,1176,kg/m³,,,,,V001829,
M038,PC-GF,tensileModulusXY,value,2.665,GPa,,,,,V001839,
M038,PC-GF,tensileStrengthXY,value,36.1,MPa,,,,,V001835,
M038,PC-GF,elongationXY,value,2.4,%,,,,,V001837,
M038,PC-GF,hdt045,value,134,°C,,,,,V001831,
M038,PC-GF,priceCADkg,none,,CAD/kg,,,,,,
M039,TPU,density,value,1200,kg/m³,,,,,V000752,
M039,TPU,tensileModulusXY,value,0.029,GPa,,,,,V000753,
M039,TPU,tensileStrengthXY,estimate,54.4,MPa,53.7-57.2,53.7-59,no,this-grade,,
M039,TPU,elongationXY,value,330.1,%,,,,,V000754,
M039,TPU,hdt045,not applicable,,°C,,,,,,
M039,TPU,priceCADkg,none,,CAD/kg,,,,,,
M040,TPU for AMS,density,value,1260,kg/m³,,,,,V000768,
M040,TPU for AMS,tensileModulusXY,estimate,0.0806,GPa,0.0333-0.195,0.0188-0.346,0.0188-0.346,this-grade,,
M040,TPU for AMS,tensileStrengthXY,value,22.4,MPa,,,,,V000777,
M040,TPU for AMS,elongationXY,value,650,%,,,,,V000779,
M040,TPU for AMS,hdt045,not applicable,,°C,,,,,,
M040,TPU for AMS,priceCADkg,value,47.49,CAD/kg,,,,,,
M041,TPU 95A HF,density,value,1220,kg/m³,,,,,V000784,
M041,TPU 95A HF,tensileModulusXY,value,0.0098,GPa,,,,,V000791,
M041,TPU 95A HF,tensileStrengthXY,value,27.3,MPa,,,,,V000793,
M041,TPU 95A HF,elongationXY,value,650,%,,,,,V000795,
M041,TPU 95A HF,hdt045,not applicable,,°C,,,,,,
M041,TPU 95A HF,priceCADkg,value,53.99,CAD/kg,,,,,,
M042,TPU 90A,density,value,1240,kg/m³,,,,,V000803,
M042,TPU 90A,tensileModulusXY,value,0.0053,GPa,,,,,V000810,
M042,TPU 90A,tensileStrengthXY,value,12.5,MPa,,,,,V000812,
M042,TPU 90A,elongationXY,value,650,%,,,,,V000814,
M042,TPU 90A,hdt045,not applicable,,°C,,,,,,
M042,TPU 90A,priceCADkg,value,53.99,CAD/kg,,,,,,
M043,TPU 85A,density,value,1180,kg/m³,,,,,V000819,
M043,TPU 85A,tensileModulusXY,value,0.0068,GPa,,,,,V000826,
M043,TPU 85A,tensileStrengthXY,value,12,MPa,,,,,V000828,
M043,TPU 85A,elongationXY,value,700,%,,,,,V000830,
M043,TPU 85A,hdt045,not applicable,,°C,,,,,,
M043,TPU 85A,priceCADkg,none,,CAD/kg,,,,,,
M044,TPE,density,none,,kg/m³,,,,,,
M044,TPE,tensileModulusXY,none,,GPa,,,,,,
M044,TPE,tensileStrengthXY,none,,MPa,,,,,,
M044,TPE,elongationXY,none,,%,,,,,,
M044,TPE,hdt045,none,,°C,,,,,,
M044,TPE,priceCADkg,none,,CAD/kg,,,,,,
M045,PEBA,density,value,1010,kg/m³,,,,,V000838,
M045,PEBA,tensileModulusXY,estimate,0.0552,GPa,0.0272-0.112,0.0171-0.178,open-0.178,this-grade,,
M045,PEBA,tensileStrengthXY,estimate,34.4,MPa,32.5-38.6,32.5-41.3,no,this-grade,,
M045,PEBA,elongationXY,value,520,%,,,,,V000845,
M045,PEBA,hdt045,not applicable,,°C,,,,,,
M045,PEBA,priceCADkg,none,,CAD/kg,,,,,,
M046,TPC / TPEE,density,value,1150,kg/m³,,,,,V001690,
M046,TPC / TPEE,tensileModulusXY,estimate,0.0254,GPa,0.0105-0.0614,0.00592-0.109,0.00592-open,this-grade,,
M046,TPC / TPEE,tensileStrengthXY,estimate,29.1,MPa,19.3-61.6,18.2-91.1,open-91.1,this-material,,
M046,TPC / TPEE,elongationXY,estimate,606,%,523-850,513-1550,open-1550,this-material,,
M046,TPC / TPEE,hdt045,not applicable,,°C,,,,,,
M046,TPC / TPEE,priceCADkg,none,,CAD/kg,,,,,,
M047,PA,density,none,,kg/m³,,,,,,
M047,PA,tensileModulusXY,none,,GPa,,,,,,
M047,PA,tensileStrengthXY,none,,MPa,,,,,,
M047,PA,elongationXY,none,,%,,,,,,
M047,PA,hdt045,none,,°C,,,,,,
M047,PA,priceCADkg,none,,CAD/kg,,,,,,
M048,PAHT-CF,density,value,1060,kg/m³,,,,,V000896,
M048,PAHT-CF,tensileModulusXY,value,3.86,GPa,,,,,V000904,
M048,PAHT-CF,tensileStrengthXY,value,92,MPa,,,,,V000906,
M048,PAHT-CF,elongationXY,value,8.4,%,,,,,V000908,
M048,PAHT-CF,hdt045,value,194,°C,,,,,V000902,
M048,PAHT-CF,priceCADkg,value,124.49,CAD/kg,,,,,,
M049,PA6,density,value,1250,kg/m³,,,,,V000917,
M049,PA6,tensileModulusXY,estimate,3.31,GPa,2.38-4.6,1.92-5.69,1.92-5.69,this-grade,,
M049,PA6,tensileStrengthXY,estimate,54.6,MPa,37.9-78.7,32.2-92.7,32.2-92.7,this-grade,,
M049,PA6,elongationXY,estimate,9.81,%,4.69-20.6,2.33-45.4,no,this-grade,,
M049,PA6,hdt045,estimate,162,°C,144-178,124-185,no,this-grade,,
M049,PA6,priceCADkg,value,162.65,CAD/kg,,,,,,
M050,PA6-CF,density,value,1090,kg/m³,,,,,V000922,
M050,PA6-CF,tensileModulusXY,value,4.43,GPa,,,,,V000930,
M050,PA6-CF,tensileStrengthXY,value,102,MPa,,,,,V000932,
M050,PA6-CF,elongationXY,value,5.8,%,,,,,V000934,
M050,PA6-CF,hdt045,value,186,°C,,,,,V000928,
M050,PA6-CF,priceCADkg,value,109.98,CAD/kg,,,,,,
M051,PA6-GF,density,value,1140,kg/m³,,,,,V000943,
M051,PA6-GF,tensileModulusXY,value,2.85,GPa,,,,,V000951,
M051,PA6-GF,tensileStrengthXY,value,75,MPa,,,,,V000953,
M051,PA6-GF,elongationXY,value,3.9,%,,,,,V000955,
M051,PA6-GF,hdt045,value,182,°C,,,,,V000949,
M051,PA6-GF,priceCADkg,value,76.99,CAD/kg,,,,,,
M052,PA12,density,estimate,1010,kg/m³,976-1050,940-1060,940-1060,this-material,,
M052,PA12,tensileModulusXY,estimate,1.46,GPa,0.82-2.6,0.564-3.78,0.564-3.78,this-material,,
M052,PA12,tensileStrengthXY,estimate,64.5,MPa,51.8-94.9,49.6-115,open-115,this-material,,
M052,PA12,elongationXY,estimate,232,%,204-319,200-648,open-648,this-material,,
M052,PA12,hdt045,estimate,117,°C,102-131,90.4-143,open-144,this-material,,
M052,PA12,priceCADkg,none,,CAD/kg,,,,,,
M053,PA12-CF,density,value,1160,kg/m³,,,,,V000964,
M053,PA12-CF,tensileModulusXY,value,8,GPa,,,,,V000966,
M053,PA12-CF,tensileStrengthXY,estimate,100,MPa,100-105,100-107,no,this-grade,,
M053,PA12-CF,elongationXY,value,2.1,%,,,,,V000967,
M053,PA12-CF,hdt045,value,150,°C,,,,,V000971,
M053,PA12-CF,priceCADkg,none,,CAD/kg,,,,,,
M054,PA12-GF,density,value,1230,kg/m³,,,,,V001007,
M054,PA12-GF,tensileModulusXY,value,7.8,GPa,,,,,V001009,
M054,PA12-GF,tensileStrengthXY,estimate,84.2,MPa,82-89.7,82-92.7,open-92.7,this-grade,,
M054,PA12-GF,elongationXY,value,4.5,%,,,,,V001010,
M054,PA12-GF,hdt045,value,150,°C,,,,,V001014,
M054,PA12-GF,priceCADkg,none,,CAD/kg,,,,,,
M055,PA66,density,estimate,1120,kg/m³,1070-1170,1050-1190,1050-1190,this-material,,
M055,PA66,tensileModulusXY,estimate,2.24,GPa,1.43-3.49,1.07-4.65,1.07-4.65,this-material,,
M055,PA66,tensileStrengthXY,estimate,54.4,MPa,39.2-75.6,33.9-87.4,33.9-87.4,this-material,,
M055,PA66,elongationXY,estimate,12.7,%,7.37-21.9,4.12-39.1,4.12-39.1,this-material,,
M055,PA66,hdt045,estimate,145,°C,94.4-198,59.5-241,59.5-243,this-material,,
M055,PA66,priceCADkg,none,,CAD/kg,,,,,,
M056,PA66-CF,density,estimate,1170,kg/m³,1080-1270,1060-1330,1060-1330,family,,
M056,PA66-CF,tensileModulusXY,estimate,5.5,GPa,3.19-9.45,2.24-13.5,2.24-13.5,family,,
M056,PA66-CF,tensileStrengthXY,estimate,88.5,MPa,61.8-127,52.7-149,52.7-149,family,,
M056,PA66-CF,elongationXY,estimate,3.36,%,1.87-6.04,1-11.3,1-11.3,family,,
M056,PA66-CF,hdt045,estimate,212,°C,156-251,93.9-260,93.9-263,family,,
M056,PA66-CF,priceCADkg,none,,CAD/kg,,,,,,
M057,PA6/66,density,value,1120,kg/m³,,,,,V001015,
M057,PA6/66,tensileModulusXY,value,2.223,GPa,,,,,V001023,
M057,PA6/66,tensileStrengthXY,value,66.2,MPa,,,,,V001025,
M057,PA6/66,elongationXY,value,9.9,%,,,,,V001027,
M057,PA6/66,hdt045,value,110.5,°C,,,,,V001021,
M057,PA6/66,priceCADkg,none,,CAD/kg,,,,,,
M058,PA612,density,estimate,1030,kg/m³,994-1070,974-1100,974-1100,this-material,,
M058,PA612,tensileModulusXY,estimate,2.01,GPa,1.31-3.09,0.997-4.07,0.997-4.07,this-material,,
M058,PA612,tensileStrengthXY,estimate,54.1,MPa,40-73.2,34.9-83.8,34.9-83.8,this-material,,
M058,PA612,elongationXY,estimate,13.4,%,7.99-22.7,4.58-39.5,4.58-39.5,this-material,,
M058,PA612,hdt045,estimate,125,°C,80.5-171,54.8-204,54.8-206,this-material,,
M058,PA612,priceCADkg,none,,CAD/kg,,,,,,
M059,PA612-CF,density,value,1030,kg/m³,,,,,V001052,
M059,PA612-CF,tensileModulusXY,value,5.1367,GPa,,,,,V001055,
M059,PA612-CF,tensileStrengthXY,value,91.9,MPa,,,,,V001057,
M059,PA612-CF,elongationXY,value,2.6,%,,,,,V001059,
M059,PA612-CF,hdt045,value,175,°C,,,,,V001054,
M059,PA612-CF,priceCADkg,none,,CAD/kg,,,,,,
M060,PA612-GF,density,estimate,1160,kg/m³,1050-1270,998-1340,998-1340,family,,
M060,PA612-GF,tensileModulusXY,estimate,4.24,GPa,2.51-7.17,1.78-10.1,1.78-10.1,family,,
M060,PA612-GF,tensileStrengthXY,estimate,79.6,MPa,56.3-113,48.2-132,48.2-132,family,,
M060,PA612-GF,elongationXY,estimate,3.14,%,1.74-5.65,0.931-10.6,0.931-10.6,family,,
M060,PA612-GF,hdt045,estimate,185,°C,140-213,85.8-219,85.8-221,family,,
M060,PA612-GF,priceCADkg,none,,CAD/kg,,,,,,
M061,CoPA,density,none,,kg/m³,,,,,,
M061,CoPA,tensileModulusXY,none,,GPa,,,,,,
M061,CoPA,tensileStrengthXY,none,,MPa,,,,,,
M061,CoPA,elongationXY,none,,%,,,,,,
M061,CoPA,hdt045,none,,°C,,,,,,
M061,CoPA,priceCADkg,none,,CAD/kg,,,,,,
M062,PA-CF,density,none,,kg/m³,,,,,,
M062,PA-CF,tensileModulusXY,none,,GPa,,,,,,
M062,PA-CF,tensileStrengthXY,none,,MPa,,,,,,
M062,PA-CF,elongationXY,none,,%,,,,,,
M062,PA-CF,hdt045,none,,°C,,,,,,
M062,PA-CF,priceCADkg,none,,CAD/kg,,,,,,
M063,PA-GF,density,none,,kg/m³,,,,,,
M063,PA-GF,tensileModulusXY,none,,GPa,,,,,,
M063,PA-GF,tensileStrengthXY,none,,MPa,,,,,,
M063,PA-GF,elongationXY,none,,%,,,,,,
M063,PA-GF,hdt045,none,,°C,,,,,,
M063,PA-GF,priceCADkg,none,,CAD/kg,,,,,,
M064,PA-ESD,density,value,1140,kg/m³,,,,,V001200,
M064,PA-ESD,tensileModulusXY,estimate,5.84,GPa,4.1-8.31,3.26-10.5,3.26-10.5,this-grade,,
M064,PA-ESD,tensileStrengthXY,estimate,45.5,MPa,32.9-63.1,28.4-72.9,28.4-72.9,this-grade,,
M064,PA-ESD,elongationXY,estimate,4.41,%,2.66-7.29,1.56-12.5,1.56-12.5,this-grade,,
M064,PA-ESD,hdt045,value,142,°C,,,,,V001207,
M064,PA-ESD,priceCADkg,none,,CAD/kg,,,,,,
M065,PA612-ESD,density,value,1100,kg/m³,,,,,V001236,
M065,PA612-ESD,tensileModulusXY,value,4.2937,GPa,,,,,V001238,
M065,PA612-ESD,tensileStrengthXY,value,84.3,MPa,,,,,V001240,
M065,PA612-ESD,elongationXY,value,3,%,,,,,V001242,
M065,PA612-ESD,hdt045,value,157,°C,,,,,V002065,
M065,PA612-ESD,priceCADkg,none,,CAD/kg,,,,,,
M066,PET,density,value,1340,kg/m³,,,,,V001753,
M066,PET,tensileModulusXY,estimate,2.52,GPa,1.81-3.51,1.46-4.35,open-4.35,this-grade,,
M066,PET,tensileStrengthXY,estimate,69.9,MPa,64.8-82.2,64.2-89.4,open-89.4,this-grade,,
M066,PET,elongationXY,estimate,418,%,418-418,418-418,2.56-open,this-grade,,
M066,PET,hdt045,estimate,64.2,°C,57.7-70.2,51-73.8,51-73.8,this-grade,,
M066,PET,priceCADkg,none,,CAD/kg,,,,,,
M067,PET-CF,density,value,1290,kg/m³,,,,,V001264,
M067,PET-CF,tensileModulusXY,value,4.73,GPa,,,,,V001272,
M067,PET-CF,tensileStrengthXY,value,74,MPa,,,,,V001274,
M067,PET-CF,elongationXY,value,4.5,%,,,,,V001276,
M067,PET-CF,hdt045,value,205,°C,,,,,V001270,
M067,PET-CF,priceCADkg,value,115.98,CAD/kg,,,,,,
M068,PET-GF,density,value,1430,kg/m³,,,,,V001925,
M068,PET-GF,tensileModulusXY,value,4.1442,GPa,,,,,V001934,
M068,PET-GF,tensileStrengthXY,value,59.9,MPa,,,,,V001936,
M068,PET-GF,elongationXY,value,4,%,,,,,V001938,
M068,PET-GF,hdt045,value,81.6,°C,,,,,V001931,
M068,PET-GF,priceCADkg,none,,CAD/kg,,,,,,
M069,PPA,density,value,1140,kg/m³,,,,,V001285,
M069,PPA,tensileModulusXY,value,2.863,GPa,,,,,V001292,
M069,PPA,tensileStrengthXY,value,76,MPa,,,,,V001290,
M069,PPA,elongationXY,value,3.4,%,,,,,V001294,
M069,PPA,hdt045,value,103,°C,,,,,V002224,
M069,PPA,priceCADkg,none,,CAD/kg,,,,,,
M070,PPA-CF,density,value,1250,kg/m³,,,,,V001302,
M070,PPA-CF,tensileModulusXY,value,11.8,GPa,,,,,V001310,
M070,PPA-CF,tensileStrengthXY,value,168,MPa,,,,,V001312,
M070,PPA-CF,elongationXY,value,3.2,%,,,,,V001314,
M070,PPA-CF,hdt045,value,227,°C,,,,,V001308,
M070,PPA-CF,priceCADkg,value,254.65,CAD/kg,,,,,,
M071,PPA-GF,density,value,1280,kg/m³,,,,,V001322,
M071,PPA-GF,tensileModulusXY,value,6.558,GPa,,,,,V001329,
M071,PPA-GF,tensileStrengthXY,value,106,MPa,,,,,V001327,
M071,PPA-GF,elongationXY,value,2.1,%,,,,,V001331,
M071,PPA-GF,hdt045,value,227,°C,,,,,V001326,
M071,PPA-GF,priceCADkg,none,,CAD/kg,,,,,,
M072,PPS,density,value,1280,kg/m³,,,,,V001339,
M072,PPS,tensileModulusXY,value,2.65,GPa,,,,,V001341,
M072,PPS,tensileStrengthXY,estimate,51.2,MPa,50-54.3,50-56.1,open-56.1,this-grade,,
M072,PPS,elongationXY,value,18,%,,,,,V001342,
M072,PPS,hdt045,value,90,°C,,,,,V001346,
M072,PPS,priceCADkg,none,,CAD/kg,,,,,,
M073,PPS-CF,density,value,1260,kg/m³,,,,,V001353,
M073,PPS-CF,tensileModulusXY,value,8.23,GPa,,,,,V001361,
M073,PPS-CF,tensileStrengthXY,value,87,MPa,,,,,V001363,
M073,PPS-CF,elongationXY,value,1.2,%,,,,,V001365,
M073,PPS-CF,hdt045,value,264,°C,,,,,V001359,
M073,PPS-CF,priceCADkg,value,221.32,CAD/kg,,,,,,
M074,PPS-GF,density,value,1360,kg/m³,,,,,V001374,
M074,PPS-GF,tensileModulusXY,value,5.764,GPa,,,,,V001381,
M074,PPS-GF,tensileStrengthXY,value,72,MPa,,,,,V001379,
M074,PPS-GF,elongationXY,value,1.6,%,,,,,V001383,
M074,PPS-GF,hdt045,value,241,°C,,,,,V001378,
M074,PPS-GF,priceCADkg,none,,CAD/kg,,,,,,
M075,PVA,density,value,1270,kg/m³,,,,,V001406,
M075,PVA,tensileModulusXY,estimate,2.74,GPa,1.49-5.05,1-7.5,1-7.5,this-material,,
M075,PVA,tensileStrengthXY,estimate,73.8,MPa,66.3-94.8,65-109,open-109,this-material,,
M075,PVA,elongationXY,estimate,248,%,220-335,215-661,open-661,this-material,,
M075,PVA,hdt045,estimate,57.2,°C,48.3-66.1,42.5-70.1,42.5-70.7,this-material,,
M075,PVA,priceCADkg,value,101.98,CAD/kg,,,,,,
M076,BVOH,density,value,1140,kg/m³,,,,,V001418,
M076,BVOH,tensileModulusXY,estimate,2.37,GPa,1.67-3.34,1.34-4.17,1.34-4.17,this-grade,,
M076,BVOH,tensileStrengthXY,estimate,37.1,MPa,34.1-43.7,33.7-47.7,open-47.7,this-grade,,
M076,BVOH,elongationXY,estimate,17.3,%,15.1-23.2,14.9-38.5,open-38.5,this-grade,,
M076,BVOH,hdt045,estimate,66.7,°C,57.7-75.2,49.6-81.1,49.6-open,this-grade,,
M076,BVOH,priceCADkg,none,,CAD/kg,,,,,,
M077,Support for PLA,density,value,1330,kg/m³,,,,,V001808,
M077,Support for PLA,tensileModulusXY,not applicable,,GPa,,,,,,
M077,Support for PLA,tensileStrengthXY,not applicable,,MPa,,,,,,
M077,Support for PLA,elongationXY,not applicable,,%,,,,,,
M077,Support for PLA,hdt045,not applicable,,°C,,,,,,
M077,Support for PLA,priceCADkg,none,,CAD/kg,,,,,,
M078,Support for PLA/PETG,density,value,1280,kg/m³,,,,,V001427,
M078,Support for PLA/PETG,tensileModulusXY,not applicable,,GPa,,,,,,
M078,Support for PLA/PETG,tensileStrengthXY,not applicable,,MPa,,,,,,
M078,Support for PLA/PETG,elongationXY,not applicable,,%,,,,,,
M078,Support for PLA/PETG,hdt045,not applicable,,°C,,,,,,
M078,Support for PLA/PETG,priceCADkg,value,89.98,CAD/kg,,,,,,
M079,Support for ABS,density,value,1160,kg/m³,,,,,V001439,
M079,Support for ABS,tensileModulusXY,not applicable,,GPa,,,,,,
M079,Support for ABS,tensileStrengthXY,not applicable,,MPa,,,,,,
M079,Support for ABS,elongationXY,not applicable,,%,,,,,,
M079,Support for ABS,hdt045,not applicable,,°C,,,,,,
M079,Support for ABS,priceCADkg,value,39.98,CAD/kg,,,,,,
M080,Support for PA/PET,density,value,1170,kg/m³,,,,,V001458,
M080,Support for PA/PET,tensileModulusXY,not applicable,,GPa,,,,,,
M080,Support for PA/PET,tensileStrengthXY,not applicable,,MPa,,,,,,
M080,Support for PA/PET,elongationXY,not applicable,,%,,,,,,
M080,Support for PA/PET,hdt045,estimate,102,°C,63.3-144,48.7-168,48.7-170,this-material,,
M080,Support for PA/PET,priceCADkg,none,,CAD/kg,,,,,,
M081,HIPS,density,value,1040,kg/m³,,,,,V001470,
M081,HIPS,tensileModulusXY,value,1.35,GPa,,,,,V001472,
M081,HIPS,tensileStrengthXY,estimate,41.6,MPa,40-45.1,40-47,open-47,this-grade,,
M081,HIPS,elongationXY,value,18,%,,,,,V001473,
M081,HIPS,hdt045,value,80,°C,,,,,V001477,
M081,HIPS,priceCADkg,value,42.99,CAD/kg,,,,,,
M082,PP,density,value,890,kg/m³,,,,,V002053,
M082,PP,tensileModulusXY,estimate,0.527,GPa,0.329-0.843,0.242-1.15,0.242-open,this-grade,,
M082,PP,tensileStrengthXY,estimate,23.4,MPa,22.7-25.3,22.7-26.5,no,this-grade,,
M082,PP,elongationXY,estimate,979,%,904-1170,900-1700,open-1700,this-grade,,
M082,PP,hdt045,value,92,°C,,,bracket 92-open,,V001501,no
M082,PP,priceCADkg,none,,CAD/kg,,,,,,
M083,PP-CF,density,value,1100,kg/m³,,,,,V001502,
M083,PP-CF,tensileModulusXY,value,6.15,GPa,,,,,V001504,
M083,PP-CF,tensileStrengthXY,estimate,79.1,MPa,78-83.1,78-85.4,open-85.4,this-grade,,
M083,PP-CF,elongationXY,value,1.5,%,,,,,V001505,
M083,PP-CF,hdt045,value,124,°C,,,,,V001508,
M083,PP-CF,priceCADkg,none,,CAD/kg,,,,,,
M084,PP-GF,density,value,1120,kg/m³,,,,,V001509,
M084,PP-GF,tensileModulusXY,value,6.75,GPa,,,,,V001511,
M084,PP-GF,tensileStrengthXY,estimate,66.7,MPa,65-71,65-73.6,open-73.6,this-grade,,
M084,PP-GF,elongationXY,value,1.7,%,,,,,V001512,
M084,PP-GF,hdt045,value,139,°C,,,,,V001515,
M084,PP-GF,priceCADkg,none,,CAD/kg,,,,,,
M085,PE,density,value,954,kg/m³,,,,,V002277,
M085,PE,tensileModulusXY,value,0.752,GPa,,,,,V002280,
M085,PE,tensileStrengthXY,value,18.5,MPa,,,,,V002278,
M085,PE,elongationXY,value,208,%,,,,,V002279,
M085,PE,hdt045,value,66,°C,,,,,V002283,
M085,PE,priceCADkg,none,,CAD/kg,,,,,,
M086,OBC,density,value,905,kg/m³,,,,,V001683,
M086,OBC,tensileModulusXY,estimate,0.0531,GPa,0.0066-0.427,0.0019-1.68,0.0019-1.68,this-material,,
M086,OBC,tensileStrengthXY,estimate,20.6,MPa,15.2-32,14.4-39.3,open-39.3,this-grade,,
M086,OBC,elongationXY,estimate,877,%,733-1230,716-2020,open-2020,this-grade,,
M086,OBC,hdt045,not applicable,,°C,,,,,,
M086,OBC,priceCADkg,none,,CAD/kg,,,,,,
M087,POM / Acetal,density,value,1420,kg/m³,,,,,V002018,
M087,POM / Acetal,tensileModulusXY,value,1.87,GPa,,,,,V002023,
M087,POM / Acetal,tensileStrengthXY,value,50,MPa,,,,,V002021,
M087,POM / Acetal,elongationXY,value,11,%,,,,,V002022,
M087,POM / Acetal,hdt045,estimate,86.7,°C,56.2-114,46.6-122,46.6-open,this-material,,
M087,POM / Acetal,priceCADkg,none,,CAD/kg,,,,,,
M088,PCTG,density,value,1230,kg/m³,,,,,V001523,
M088,PCTG,tensileModulusXY,value,1.755,GPa,,,,,V001525,
M088,PCTG,tensileStrengthXY,estimate,46.7,MPa,45-50.5,45-52.7,open-52.7,this-grade,,
M088,PCTG,elongationXY,value,24,%,,,,,V001526,
M088,PCTG,hdt045,value,76,°C,,,,,V001531,
M088,PCTG,priceCADkg,value,47.99,CAD/kg,,,,,,
M089,CPE,density,value,1250,kg/m³,,,,,V001947,
M089,CPE,tensileModulusXY,estimate,1.22,GPa,0.758-1.97,0.556-2.68,0.556-2.68,this-grade,,
M089,CPE,tensileStrengthXY,estimate,59.3,MPa,55.2-68.4,55-74.1,open-74.1,this-grade,,
M089,CPE,elongationXY,estimate,149,%,117-222,112-376,open-376,this-grade,,
M089,CPE,hdt045,value,80,°C,,,,,V001954,
M089,CPE,priceCADkg,none,,CAD/kg,,,,,,
M090,CPE-CF,density,value,1160,kg/m³,,,,,V001676,
M090,CPE-CF,tensileModulusXY,estimate,2.37,GPa,1.68-3.34,1.34-4.16,1.34-open,this-grade,,
M090,CPE-CF,tensileStrengthXY,estimate,63.8,MPa,57-79.2,56-88.3,open-88.3,this-grade,,
M090,CPE-CF,elongationXY,estimate,8.95,%,5.49-14.6,3.31-24.7,open-24.7,this-grade,,
M090,CPE-CF,hdt045,estimate,71.4,°C,55-89.8,46.7-109,46.7-111,this-material,,
M090,CPE-CF,priceCADkg,none,,CAD/kg,,,,,,
M091,CoPE,density,value,1300,kg/m³,,,,,V001919,
M091,CoPE,tensileModulusXY,value,2.515,GPa,,,,,V001921,
M091,CoPE,tensileStrengthXY,value,51.6,MPa,,,,,V001922,
M091,CoPE,elongationXY,estimate,28.1,%,9.95-79.3,3.28-241,3.28-241,family,,
M091,CoPE,hdt045,estimate,60,°C,49.5-69.9,43.3-75.3,43.3-75.3,this-grade,,
M091,CoPE,priceCADkg,none,,CAD/kg,,,,,,
M092,nGen / Amphora,density,estimate,1200,kg/m³,1170-1220,1140-1260,953-1680,this-grade,,
M092,nGen / Amphora,tensileModulusXY,value,1.7,GPa,,,,,V001956,
M092,nGen / Amphora,tensileStrengthXY,value,54,MPa,,,,,V001957,
M092,nGen / Amphora,elongationXY,value,11,%,,,,,V001958,
M092,nGen / Amphora,hdt045,estimate,70.5,°C,60.4-80.7,51.7-91,51.7-91,this-grade,,
M092,nGen / Amphora,priceCADkg,none,,CAD/kg,,,,,,
M093,PVB,density,value,1100,kg/m³,,,,,V001695,
M093,PVB,tensileModulusXY,estimate,1.87,GPa,1.32-2.65,1.06-3.31,1.06-3.31,this-grade,,
M093,PVB,tensileStrengthXY,estimate,60.9,MPa,56.3-71.1,56-77.7,open-77.7,this-grade,,
M093,PVB,elongationXY,estimate,34.4,%,26.2-57.6,25.5-131,open-131,this-grade,,
M093,PVB,hdt045,value,63,°C,,,,,V001698,
M093,PVB,priceCADkg,none,,CAD/kg,,,,,,
M094,PC-ABS,density,value,1140,kg/m³,,,,,V001547,
M094,PC-ABS,tensileModulusXY,value,2.2,GPa,,,,,V001549,
M094,PC-ABS,tensileStrengthXY,estimate,60.9,MPa,59-65.4,59-68,no,this-grade,,
M094,PC-ABS,elongationXY,value,75,%,,,,,V001550,
M094,PC-ABS,hdt045,value,126,°C,,,,,V001554,
M094,PC-ABS,priceCADkg,none,,CAD/kg,,,,,,
M095,PC-PBT,density,value,1200,kg/m³,,,,,V001583,
M095,PC-PBT,tensileModulusXY,value,1.849,GPa,,,,,V001591,
M095,PC-PBT,tensileStrengthXY,value,43.2,MPa,,,,,V001593,
M095,PC-PBT,elongationXY,value,4.6,%,,,,,V001595,
M095,PC-PBT,hdt045,value,107.4,°C,,,,,V001589,
M095,PC-PBT,priceCADkg,none,,CAD/kg,,,,,,
M096,PVDF,density,value,1710,kg/m³,,,,,V001603,
M096,PVDF,tensileModulusXY,value,2.45,GPa,,,,,V001605,
M096,PVDF,tensileStrengthXY,estimate,52,MPa,51-55,51-56.7,open-56.7,this-grade,,
M096,PVDF,elongationXY,value,25,%,,,,,V001606,
M096,PVDF,hdt045,value,158,°C,,,,,V001610,
M096,PVDF,priceCADkg,none,,CAD/kg,,,,,,
M097,PEEK,density,value,1300,kg/m³,,,,,V001611,
M097,PEEK,tensileModulusXY,value,3.72,GPa,,,,,V001613,
M097,PEEK,tensileStrengthXY,value,100,MPa,,,,,V001612,
M097,PEEK,elongationXY,value,28,%,,,,,V001614,
M097,PEEK,hdt045,value,140,°C,,,,,V001618,
M097,PEEK,priceCADkg,none,,CAD/kg,,,,,,
M098,PEKK,density,value,1270,kg/m³,,,,,V001619,
M098,PEKK,tensileModulusXY,value,2.75,GPa,,,,,V001621,
M098,PEKK,tensileStrengthXY,value,105,MPa,,,,,V001620,
M098,PEKK,elongationXY,value,5,%,,,,,V001622,
M098,PEKK,hdt045,value,150,°C,,,,,V001626,
M098,PEKK,priceCADkg,none,,CAD/kg,,,,,,
M099,PEI / ULTEM,density,value,1270,kg/m³,,,,,V001635,
M099,PEI / ULTEM,tensileModulusXY,value,2.5,GPa,,,,,V001637,
M099,PEI / ULTEM,tensileStrengthXY,value,56,MPa,,,,,V001636,
M099,PEI / ULTEM,elongationXY,value,3,%,,,,,V001638,
M099,PEI / ULTEM,hdt045,value,208,°C,,,,,V001642,
M099,PEI / ULTEM,priceCADkg,none,,CAD/kg,,,,,,
M100,PSU,density,value,1240,kg/m³,,,,,V001643,
M100,PSU,tensileModulusXY,value,2.1,GPa,,,,,V001645,
M100,PSU,tensileStrengthXY,value,52,MPa,,,,,V001644,
M100,PSU,elongationXY,value,8,%,,,,,V001646,
M100,PSU,hdt045,value,172,°C,,,,,V001650,
M100,PSU,priceCADkg,none,,CAD/kg,,,,,,
M101,PESU / PES,density,value,1370,kg/m³,,,,,V001651,
M101,PESU / PES,tensileModulusXY,none,,GPa,,,,,,
M101,PESU / PES,tensileStrengthXY,none,,MPa,,,,,,
M101,PESU / PES,elongationXY,none,,%,,,,,,
M101,PESU / PES,hdt045,none,,°C,,,,,,
M101,PESU / PES,priceCADkg,none,,CAD/kg,,,,,,
M102,PPSU,density,value,1280,kg/m³,,,,,V001659,
M102,PPSU,tensileModulusXY,value,2.31,GPa,,,,,V001661,
M102,PPSU,tensileStrengthXY,value,55,MPa,,,,,V001660,
M102,PPSU,elongationXY,value,3,%,,,,,V001662,
M102,PPSU,hdt045,value,190,°C,,,,,V001666,
M102,PPSU,priceCADkg,none,,CAD/kg,,,,,,
M103,PP Lightweight,density,value,810,kg/m³,,,,,V002226,
M103,PP Lightweight,tensileModulusXY,value,1.65,GPa,,,,,V002228,
M103,PP Lightweight,tensileStrengthXY,estimate,38.8,MPa,38-41.1,38-42.5,open-42.5,this-grade,,
M103,PP Lightweight,elongationXY,value,13,%,,,,,V002229,
M103,PP Lightweight,hdt045,value,94,°C,,,,,V002232,
M103,PP Lightweight,priceCADkg,none,,CAD/kg,,,,,,
M104,PA6-CE,density,estimate,1490,kg/m³,1480-1500,1480-1500,1040-1500,this-grade,,
M104,PA6-CE,tensileModulusXY,estimate,5.1,GPa,3.61-7.22,2.88-9.04,2.88-9.04,this-grade,,
M104,PA6-CE,tensileStrengthXY,estimate,57.6,MPa,39.1-84.8,32.9-101,32.9-101,this-grade,,
M104,PA6-CE,elongationXY,estimate,5.2,%,2.35-11.5,1.01-26.8,1.01-26.8,this-grade,,
M104,PA6-CE,hdt045,estimate,137,°C,85.3-187,55.6-213,55.6-213,this-grade,,
M104,PA6-CE,priceCADkg,none,,CAD/kg,,,,,,
M105,ASA-EC,density,estimate,1170,kg/m³,1160-1180,1160-1180,973-1180,this-grade,,
M105,ASA-EC,tensileModulusXY,estimate,2.85,GPa,2-4.07,1.59-5.12,1.59-5.12,this-grade,,
M105,ASA-EC,tensileStrengthXY,estimate,37.6,MPa,27.6-51.2,24.1-58.7,24.1-58.7,this-grade,,
M105,ASA-EC,elongationXY,estimate,1.34,%,0.684-2.64,0.332-5.44,0.332-5.44,this-grade,,
M105,ASA-EC,hdt045,estimate,97,°C,88-105,77.7-110,77.7-110,this-grade,,
M105,ASA-EC,priceCADkg,none,,CAD/kg,,,,,,
M106,ABS-AF,density,estimate,1050,kg/m³,1040-1060,1040-1060,949-1130,this-grade,,
M106,ABS-AF,tensileModulusXY,estimate,2.36,GPa,1.68-3.32,1.35-4.13,1.35-4.13,this-grade,,
M106,ABS-AF,tensileStrengthXY,estimate,36.5,MPa,26.2-50.7,22.6-58.8,22.6-58.8,this-grade,,
M106,ABS-AF,elongationXY,estimate,5.68,%,3.48-9.26,2.06-15.6,open-15.6,this-grade,,
M106,ABS-AF,hdt045,estimate,88,°C,87.9-88.1,87.9-88.1,open-88.1,this-grade,,
M106,ABS-AF,priceCADkg,none,,CAD/kg,,,,,,
M107,PLA-ESD,density,estimate,1160,kg/m³,1150-1170,1150-1170,1100-1350,this-grade,,
M107,PLA-ESD,tensileModulusXY,estimate,2.97,GPa,1.55-5.66,1.02-8.62,1.02-8.62,this-material,,
M107,PLA-ESD,tensileStrengthXY,estimate,60.6,MPa,55.6-72,55-79.2,open-79.2,this-grade,,
M107,PLA-ESD,elongationXY,estimate,14.6,%,10.7-27.9,10.1-77.8,open-77.8,this-material,,
M107,PLA-ESD,hdt045,estimate,53.6,°C,45.8-62.5,41.3-69.2,41.3-69.2,this-grade,,
M107,PLA-ESD,priceCADkg,none,,CAD/kg,,,,,,
M108,PA6-GS,density,estimate,1010,kg/m³,1000-1020,1000-1020,1000-1210,this-grade,,
M108,PA6-GS,tensileModulusXY,estimate,3.92,GPa,2.77-5.54,2.21-6.94,2.21-6.94,this-grade,,
M108,PA6-GS,tensileStrengthXY,estimate,73.1,MPa,49.6-108,41.7-128,41.7-128,this-grade,,
M108,PA6-GS,elongationXY,estimate,7.17,%,3.25-15.9,1.39-36.9,1.39-36.9,this-grade,,
M108,PA6-GS,hdt045,estimate,137,°C,85.3-187,55.6-213,55.6-213,this-grade,,
M108,PA6-GS,priceCADkg,none,,CAD/kg,,,,,,
M109,PETG-PTFE,density,estimate,1320,kg/m³,1310-1330,1310-1330,1140-1330,this-grade,,
M109,PETG-PTFE,tensileModulusXY,estimate,1.74,GPa,1.22-2.46,0.98-3.07,0.98-3.07,this-grade,,
M109,PETG-PTFE,tensileStrengthXY,estimate,30.6,MPa,22.5-41.5,19.6-47.5,19.6-47.5,this-grade,,
M109,PETG-PTFE,elongationXY,estimate,121,%,104-178,102-395,102-395,this-material,,
M109,PETG-PTFE,hdt045,estimate,62.9,°C,51.6-73.5,44.6-78.7,44.6-78.7,this-grade,,
M109,PETG-PTFE,priceCADkg,none,,CAD/kg,,,,,,
M110,PCTG-GF,density,estimate,1310,kg/m³,1300-1320,1300-1320,1130-1530,this-grade,,
M110,PCTG-GF,tensileModulusXY,estimate,3.1,GPa,1.58-6.1,1.01-9.45,1.01-9.45,this-material,,
M110,PCTG-GF,tensileStrengthXY,estimate,43.2,MPa,31-60.2,26.8-69.7,26.8-69.7,this-grade,,
M110,PCTG-GF,elongationXY,estimate,8.41,%,5.14-13.8,3.04-23.3,3.04-23.3,this-grade,,
M110,PCTG-GF,hdt045,estimate,78,°C,77.9-78.1,77.9-78.1,no,this-grade,,
M110,PCTG-GF,priceCADkg,none,,CAD/kg,,,,,,
M111,PLA-EC,density,estimate,1350,kg/m³,1340-1360,1340-1360,1110-1360,this-grade,,
M111,PLA-EC,tensileModulusXY,estimate,1.61,GPa,1.13-2.29,0.902-2.88,0.902-2.88,this-grade,,
M111,PLA-EC,tensileStrengthXY,estimate,27.6,MPa,20.3-37.5,17.7-43,17.7-43,this-grade,,
M111,PLA-EC,elongationXY,estimate,2.91,%,1.49-5.66,0.731-11.6,0.731-11.6,this-grade,,
M111,PLA-EC,hdt045,estimate,77.2,°C,50.9-118,44.9-169,44.9-177,family,,
M111,PLA-EC,priceCADkg,none,,CAD/kg,,,,,,
M112,PC-PTFE,density,estimate,1320,kg/m³,1310-1330,1310-1330,1100-1330,this-grade,,
M112,PC-PTFE,tensileModulusXY,estimate,2.22,GPa,1.58-3.12,1.27-3.88,1.27-3.88,this-grade,,
M112,PC-PTFE,tensileStrengthXY,estimate,56.4,MPa,37.7-84.2,31.5-101,31.5-101,this-grade,,
M112,PC-PTFE,elongationXY,estimate,7.58,%,4.65-12.4,2.75-20.9,2.75-20.9,this-grade,,
M112,PC-PTFE,hdt045,estimate,140,°C,139-141,139-141,open-141,this-grade,,
M112,PC-PTFE,priceCADkg,none,,CAD/kg,,,,,,
M113,ASA-AF,density,estimate,1070,kg/m³,1060-1080,1060-1080,973-1130,this-grade,,
M113,ASA-AF,tensileModulusXY,estimate,2.01,GPa,1.4-2.86,1.11-3.6,1.11-3.6,this-grade,,
M113,ASA-AF,tensileStrengthXY,estimate,32.4,MPa,23.8-44,20.8-50.4,20.8-50.4,this-grade,,
M113,ASA-AF,elongationXY,estimate,1.93,%,0.991-3.77,0.486-7.7,0.486-7.7,this-grade,,
M113,ASA-AF,hdt045,estimate,87.8,°C,78-96.4,67-102,67-102,this-grade,,
M113,ASA-AF,priceCADkg,none,,CAD/kg,,,,,,
M114,TPC-ESD,density,value,1280,kg/m³,,,,,V003134,
M114,TPC-ESD,tensileModulusXY,value,1.4,GPa,,,,,V003136,
M114,TPC-ESD,tensileStrengthXY,value,70,MPa,,,,,V003135,
M114,TPC-ESD,elongationXY,estimate,278,%,119-644,48.4-1500,48.4-1500,family,,
M114,TPC-ESD,hdt045,value,50,°C,,,,,V003140,
M114,TPC-ESD,priceCADkg,none,,CAD/kg,,,,,,
M115,PEKK-ESD,density,value,1340,kg/m³,,,,,V003141,
M115,PEKK-ESD,tensileModulusXY,value,3.3,GPa,,,,,V003143,
M115,PEKK-ESD,tensileStrengthXY,value,109,MPa,,,,,V003142,
M115,PEKK-ESD,elongationXY,value,4,%,,,,,V003144,
M115,PEKK-ESD,hdt045,value,185,°C,,,,,V003148,
M115,PEKK-ESD,priceCADkg,none,,CAD/kg,,,,,,
M116,PC-ESD,density,value,1240,kg/m³,,,,,V003149,
M116,PC-ESD,tensileModulusXY,value,2.3,GPa,,,,,V003151,
