Repository: faridbnv/h2c-materials

# Filament Atlas

**Live: [pdynamics.ca/h2c-materials](https://pdynamics.ca/h2c-materials/)** · one HTML page, with a page of its own for
each well-documented material beside it, that also runs offline from a file, with no server.

## What it is

Filament Atlas is a tool for a small engineering team choosing a 3D-printing filament for the team's Bambu Lab H2C
printer. It was the H2C Material Selector until 2026-10-16; the built file keeps that name. You say what a part must
do (survive 100 °C, be at least this stiff, be as light as possible), and it answers in two steps:

- **Which kinds of filament** (PLA, PETG, carbon-filled nylon and so on) can do it, and whether the H2C can print them.

File: build/snapshot/warnings.csv
Code,Record
IMPACT-UNITS,V001486
IMPACT-UNITS,V001673
IMPACT-UNITS,V001729
IMPACT-UNITS,V001730
IMPACT-UNITS,V001731
IMPACT-UNITS,V001732
IMPACT-UNITS,V001733
IMPACT-UNITS,V001734
IMPACT-UNITS,V001963
IMPACT-UNITS,V002084
HDT-LOAD-UNSTATED,M004 hdt045
HDT-LOAD-UNSTATED,M082 hdt045
HDT-LOAD-UNSTATED,M097 hdt045
HDT-LOAD-UNSTATED,M098 hdt045
HDT-LOAD-UNSTATED,M099 hdt045
HDT-LOAD-UNSTATED,M100 hdt045
HDT-LOAD-UNSTATED,M102 hdt045
EST-SUMMARY,materials
EST-OUTLIER,M070 tensileModulusXY
EST-OUTLIER,M094 elongationXY
EST-WIDE,M008 elongationXY
EST-WIDE,M040 tensileModulusXY
EST-WIDE,M045 tensileModulusXY
EST-WIDE,M046 tensileModulusXY
EST-WIDE,M046 tensileStrengthXY
EST-WIDE,M046 elongationXY
EST-WIDE,M049 tensileModulusXY
EST-WIDE,M049 elongationXY
EST-WIDE,M064 elongationXY
EST-WIDE,M076 elongationXY
EST-WIDE,M085 elongationXY
EST-WIDE,M085 hdt045
EST-WIDE,M086 tensileModulusXY
EST-WIDE,M087 hdt045
EST-WIDE,M091 elongationXY
EST-WIDE,M093 tensileModulusXY
EST-WIDE,M093 elongationXY
EST-FAMILY-ORDER,M018 tensileModulusXY
FAMILY-ENTRIES,M044
FAMILY-ENTRIES,M047
FAMILY-ENTRIES,M061
FAMILY-ENTRIES,M062
FAMILY-ENTRIES,M063
NO-MEASUREMENTS,M056
NO-MEASUREMENTS,M060

File: build/snapshot/grades.csv (part 2 of 10)
GradeID,MaterialID,Product,Headline,Strength,Precision,Centre,Likely,Plausible,Unit,Own
G001-111,M001,PLA Classic,tensileModulusXY,this-grade,good,3.64,3.04-4.37,2.63-5.05,GPa,0.83
G001-111,M001,PLA Classic,tensileStrengthXY,this-grade,good,28,28-28.1,28-28.1,MPa,1
G001-111,M001,PLA Classic,elongationXY,this-grade,good,27.5,27.4-27.6,27.4-27.6,%,1
G001-112,M001,PLA Meta,density,this-grade,good,1230,1220-1240,1220-1240,kg/m³,1
G001-112,M001,PLA Meta,tensileModulusXY,this-grade,fair,2.27,1.74-2.96,1.41-3.65,GPa,0.65
G001-112,M001,PLA Meta,tensileStrengthXY,this-grade,good,40.7,34-48.7,30.4-54.4,MPa,0.72
G001-112,M001,PLA Meta,elongationXY,this-grade,fair,16.1,9.17-28.4,5.89-44.1,%,0.7
G001-113,M001,Translucent / Sparkly (HTPLA),density,this-grade,good,1240,1230-1250,1230-1250,kg/m³,1
G001-113,M001,Translucent / Sparkly (HTPLA),tensileModulusXY,this-material,poor,2.46,1.4-4.29,0.899-6.71,GPa,0
G001-113,M001,Translucent / Sparkly (HTPLA),tensileStrengthXY,this-material,fair,40.4,26.6-61.3,20.6-79,MPa,0
G001-113,M001,Translucent / Sparkly (HTPLA),elongationXY,this-material,poor,7.25,2.06-25.5,0.772-68,%,0
G001-114,M001,PLA,density,this-grade,good,1240,1230-1250,1230-1250,kg/m³,1
G001-114,M001,PLA,tensileModulusXY,this-material,poor,2.38,1.49-3.82,1.02-5.56,GPa,0
G001-114,M001,PLA,tensileStrengthXY,this-grade,good,43,34.8-53.2,30.6-60.6,MPa,0.64
G001-114,M001,PLA,elongationXY,this-grade,fair,6.78,3.84-12,2.46-18.8,%,0.71
G001-115,M001,Tough PLA,density,this-grade,good,1220,1210-1230,1210-1230,kg/m³,1
G001-115,M001,Tough PLA,tensileModulusXY,this-grade,fair,2.68,2.05-3.51,1.65-4.35,GPa,0.68
G001-115,M001,Tough PLA,tensileStrengthXY,this-grade,good,39.3,32.7-47.2,29.3-52.7,MPa,0.73
G001-115,M001,Tough PLA,elongationXY,this-material,poor,8.99,3.11-26,1.35-59.8,%,0
G001-116,M001,PLA,density,this-grade,good,1190,1140-1240,1110-1310,kg/m³,0.24
G001-116,M001,PLA,tensileModulusXY,this-grade,good,2.83,2.73-2.95,2.65-3.04,GPa,1
G001-116,M001,PLA,tensileStrengthXY,this-grade,good,51.2,50.3-52,49.8-52.5,MPa,1
G001-116,M001,PLA,elongationXY,this-grade,good,3.94,2.83-5.48,2.19-7.09,%,0.93
G001-117,M001,Hyper-PLA RFID,density,this-grade,good,1240,1170-1300,1120-1340,kg/m³,0.12
G001-117,M001,Hyper-PLA RFID,tensileModulusXY,this-grade,good,2.92,2.43-3.51,2.09-4.07,GPa,0.85
G001-117,M001,Hyper-PLA RFID,tensileStrengthXY,this-grade,good,43.4,43.3-43.4,43.3-43.4,MPa,1
G001-117,M001,Hyper-PLA RFID,elongationXY,this-grade,good,12.4,12.3-12.4,12.3-12.4,%,1
G001-118,M001,PLA Matte (HS),density,this-grade,good,1350,1340-1360,1340-1360,kg/m³,1
G001-118,M001,PLA Matte (HS),tensileModulusXY,this-material,poor,2.72,1.67-4.44,1.12-6.56,GPa,0
G001-118,M001,PLA Matte (HS),tensileStrengthXY,this-material,fair,38.3,26.5-55.3,21.1-69.3,MPa,0
G001-118,M001,PLA Matte (HS),elongationXY,this-material,poor,6.39,2.04-20.1,0.834-49,%,0
G001-119,M001,ecoPLA Sparkling,density,this-grade,good,1230,1200-1250,1170-1290,kg/m³,0.86
G001-119,M001,ecoPLA Sparkling,tensileModulusXY,this-grade,fair,0.608,0.463-0.799,0.372-0.993,GPa,0.65
G001-119,M001,ecoPLA Sparkling,tensileStrengthXY,this-grade,fair,41,32.1-52.4,27.7-60.8,MPa,0.51
G001-119,M001,ecoPLA Sparkling,elongationXY,this-grade,fair,3.39,1.58-7.25,0.874-13.2,%,0.49
G001-120,M001,magicPLA,density,this-grade,good,1240,1210-1270,1180-1300,kg/m³,0.86
G001-120,M001,magicPLA,tensileModulusXY,this-grade,fair,0.538,0.409-0.706,0.329-0.878,GPa,0.65
G001-120,M001,magicPLA,tensileStrengthXY,this-grade,fair,39,30.6-49.8,26.3-57.8,MPa,0.51
G001-120,M001,magicPLA,elongationXY,this-grade,fair,4.39,2.05-9.39,1.13-17.1,%,0.49
G001-121,M001,PLA Basic,density,this-grade,good,1240,1230-1250,1230-1250,kg/m³,1
G001-121,M001,PLA Basic,tensileModulusXY,this-material,poor,2.46,1.4-4.29,0.899-6.71,GPa,0
G001-121,M001,PLA Basic,tensileStrengthXY,this-material,fair,40.4,26.6-61.3,20.6-79,MPa,0
G001-121,M001,PLA Basic,elongationXY,this-material,poor,7.25,2.06-25.5,0.772-68,%,0
G001-122,M001,Hyper-PLA+,density,this-grade,good,1240,1170-1300,1120-1340,kg/m³,0.12
G001-122,M001,Hyper-PLA+,tensileModulusXY,this-grade,good,3.45,2.87-4.15,2.48-4.81,GPa,0.85
G001-122,M001,Hyper-PLA+,tensileStrengthXY,this-grade,good,45.5,45.4-45.5,45.4-45.5,MPa,1
G001-122,M001,Hyper-PLA+,elongationXY,this-grade,good,5.19,5.18-5.19,5.18-5.19,%,1
G001-123,M001,Build Series PLA,density,this-material,good,1240,1170-1300,1120-1340,kg/m³,0
G001-123,M001,Build Series PLA,tensileModulusXY,this-grade,fair,2.43,1.66-3.54,1.23-4.79,GPa,0.36
G001-123,M001,Build Series PLA,tensileStrengthXY,this-grade,good,47.3,38.3-58.5,33.6-66.6,MPa,0.64
G001-123,M001,Build Series PLA,elongationXY,this-grade,fair,8.29,4.69-14.7,3-22.9,%,0.71
G001-124,M001,PLA+,density,this-material,fair,1240,1160-1310,1110-1340,kg/m³,0
G001-124,M001,PLA+,tensileModulusXY,this-material,poor,2.46,1.4-4.29,0.899-6.71,GPa,0
G001-124,M001,PLA+,tensileStrengthXY,this-material,fair,40.4,26.6-61.3,20.6-79,MPa,0
G001-124,M001,PLA+,elongationXY,this-grade,fair,14.2,6.58-30.7,3.59-56.2,%,0.62
G001-125,M001,mysteryPLA,density,this-grade,good,1230,1210-1260,1180-1290,kg/m³,0.86
G001-125,M001,mysteryPLA,tensileModulusXY,this-grade,fair,0.529,0.402-0.694,0.323-0.863,GPa,0.65
G001-125,M001,mysteryPLA,tensileStrengthXY,this-grade,fair,38.6,30.2-49.2,26-57.2,MPa,0.51
G001-125,M001,mysteryPLA,elongationXY,this-grade,fair,4.34,2.03-9.29,1.12-16.9,%,0.49
G001-126,M001,PLAx,density,this-grade,good,1190,1180-1200,1180-1200,kg/m³,1
G001-126,M001,PLAx,tensileModulusXY,this-grade,fair,2.73,2.01-3.71,1.57-4.73,GPa,0.57
G001-126,M001,PLAx,tensileStrengthXY,this-material,fair,40.4,26.6-61.3,20.6-79,MPa,0
G001-126,M001,PLAx,elongationXY,this-material,poor,7.25,2.06-25.5,0.772-68,%,0
G001-127,M001,Quantum Dots (HTPLA),density,this-grade,good,1240,1230-1250,1230-1250,kg/m³,1
G001-127,M001,Quantum Dots (HTPLA),tensileModulusXY,this-material,poor,2.46,1.4-4.29,0.899-6.71,GPa,0
G001-127,M001,Quantum Dots (HTPLA),tensileStrengthXY,this-material,fair,40.4,26.6-61.3,20.6-79,MPa,0
G001-127,M001,Quantum Dots (HTPLA),elongationXY,this-material,poor,7.25,2.06-25.5,0.772-68,%,0
G001-128,M001,ecoPLA,density,this-grade,good,1240,1230-1250,1230-1250,kg/m³,1
G001-128,M001,ecoPLA,tensileModulusXY,this-grade,fair,2.35,1.8-3.07,1.45-3.8,GPa,0.67
G001-128,M001,ecoPLA,tensileStrengthXY,this-grade,fair,42.5,33.2-54.6,28.5-63.5,MPa,0.49
G001-128,M001,ecoPLA,elongationXY,this-grade,fair,5.67,3.06-10.6,1.88-17.1,%,0.66
G001-129,M001,S.I.,density,this-grade,good,1250,1240-1260,1240-1260,kg/m³,1
G001-129,M001,S.I.,tensileModulusXY,this-material,poor,2.46,1.4-4.29,0.899-6.71,GPa,0
G001-129,M001,S.I.,tensileStrengthXY,this-material,fair,40.4,26.6-61.3,20.6-79,MPa,0
G001-129,M001,S.I.,elongationXY,this-material,poor,7.25,2.06-25.5,0.772-68,%,0
G001-130,M001,MH Build Series PLA,density,this-grade,good,1250,1240-1260,1240-1260,kg/m³,1
G001-130,M001,MH Build Series PLA,tensileModulusXY,this-grade,fair,2.43,1.66-3.54,1.23-4.79,GPa,0.36
G001-130,M001,MH Build Series PLA,tensileStrengthXY,this-grade,good,47.3,38.3-58.5,33.6-66.6,MPa,0.64
G001-130,M001,MH Build Series PLA,elongationXY,this-grade,fair,8.29,4.69-14.7,3-22.9,%,0.71
G001-131,M001,Opaque HTPLA (v3),density,this-grade,good,1200,1190-1210,1190-1210,kg/m³,1
G001-131,M001,Opaque HTPLA (v3),tensileModulusXY,this-material,poor,2.46,1.4-4.29,0.899-6.71,GPa,0
G001-131,M001,Opaque HTPLA (v3),tensileStrengthXY,this-material,fair,40.4,26.6-61.3,20.6-79,MPa,0
G001-131,M001,Opaque HTPLA (v3),elongationXY,this-material,poor,7.25,2.06-25.5,0.772-68,%,0
G001-132,M001,PLA High Speed,density,this-grade,good,1190,1180-1200,1180-1200,kg/m³,1
G001-132,M001,PLA High Speed,tensileModulusXY,this-material,poor,2.6,1.55-4.33,1.03-6.53,GPa,0
G001-132,M001,PLA High Speed,tensileStrengthXY,this-material,fair,43.9,29.8-64.7,23.5-82,MPa,0
G001-132,M001,PLA High Speed,elongationXY,this-material,poor,5.93,1.81-19.4,0.715-49.1,%,0
G001-133,M001,Stainless Steel PLA,density,this-grade,good,2300,2290-2310,2290-2310,kg/m³,1
G001-133,M001,Stainless Steel PLA,tensileModulusXY,this-material,poor,2.36,1.32-4.2,0.832-6.68,GPa,0
G001-133,M001,Stainless Steel PLA,tensileStrengthXY,this-material,fair,29.2,18.9-45.2,14.5-58.9,MPa,0
G001-133,M001,Stainless Steel PLA,elongationXY,this-material,poor,8.45,2.29-31.2,0.824-86.6,%,0
G001-134,M001,GreenyHT,density,this-grade,good,1540,1530-1550,1530-1550,kg/m³,1
G001-134,M001,GreenyHT,tensileModulusXY,this-grade,fair,1.36,1.04-1.79,0.842-2.21,GPa,0.67
G001-134,M001,GreenyHT,tensileStrengthXY,this-grade,fair,38.1,29.5-49.1,25.3-57.3,MPa,0.51
G001-134,M001,GreenyHT,elongationXY,this-material,poor,8.94,2.99-26.8,1.26-63,%,0
G001-135,M001,PLA XRS,density,this-grade,good,1660,1650-1670,1650-1670,kg/m³,1
G001-135,M001,PLA XRS,tensileModulusXY,this-grade,fair,3.2,2.44-4.19,1.97-5.2,GPa,0.68
G001-135,M001,PLA XRS,tensileStrengthXY,this-material,fair,29.9,20-44.7,15.6-57.1,MPa,0
G001-135,M001,PLA XRS,elongationXY,this-material,poor,3.87,1.25-11.9,0.521-28.7,%,0
G001-136,M001,BronzeFill,density,this-material,fair,1540,1460-1630,1360-1750,kg/m³,0
G001-136,M001,BronzeFill,tensileModulusXY,this-grade,fair,3.92,3-5.14,2.42-6.37,GPa,0.68
G001-136,M001,BronzeFill,tensileStrengthXY,this-grade,good,23.6,19.6-28.4,17.5-31.8,MPa,0.75
G001-136,M001,BronzeFill,elongationXY,this-grade,fair,5.7,2.93-11.1,1.74-18.7,%,0.64
G001-137,M001,steelFill,density,this-material,fair,1540,1460-1630,1360-1750,kg/m³,0
G001-137,M001,steelFill,tensileModulusXY,this-grade,fair,3.13,2.39-4.09,1.92-5.07,GPa,0.68
G001-137,M001,steelFill,tensileStrengthXY,this-grade,good,20.6,17.1-24.8,15.3-27.8,MPa,0.75
G001-137,M001,steelFill,elongationXY,this-grade,fair,3.05,1.44-6.47,0.8-11.7,%,0.54
G001-138,M001,Magnetic Iron PLA,density,this-grade,good,1850,1840-1860,1840-1860,kg/m³,1
G001-138,M001,Magnetic Iron PLA,tensileModulusXY,this-material,poor,2.36,1.32-4.2,0.832-6.68,GPa,0
G001-138,M001,Magnetic Iron PLA,tensileStrengthXY,this-material,fair,29.2,18.9-45.2,14.5-58.9,MPa,0
G001-138,M001,Magnetic Iron PLA,elongationXY,this-material,poor,8.45,2.29-31.2,0.824-86.6,%,0
G001-139,M001,"Brass Fill, Bronze Fill, Copper Fill HTPLA",density,this-grade,good,2300,2290-2310,2290-2310,kg/m³,1
G001-139,M001,"Brass Fill, Bronze Fill, Copper Fill HTPLA",tensileModulusXY,this-material,poor,2.36,1.32-4.2,0.832-6.68,GPa,0
G001-139,M001,"Brass Fill, Bronze Fill, Copper Fill HTPLA",tensileStrengthXY,this-material,fair,29.2,18.9-45.2,14.5-58.9,MPa,0
G001-139,M001,"Brass Fill, Bronze Fill, Copper Fill HTPLA",elongationXY,this-material,poor,8.45,2.29-31.2,0.824-86.6,%,0
G001-140,M001,PLA-Lite,density,this-grade,good,1400,1390-1410,1390-1410,kg/m³,1
G001-140,M001,PLA-Lite,tensileModulusXY,this-grade,good,0.657,0.656-0.657,0.656-0.658,GPa,1
G001-140,M001,PLA-Lite,tensileStrengthXY,this-grade,good,24.1,24.1-24.2,24.1-24.2,MPa,1
G001-140,M001,PLA-Lite,elongationXY,this-grade,good,3.55,3.54-3.55,3.54-3.55,%,1
G001-141,M001,PLA Nature,density,this-grade,good,1240,1230-1250,1230-1250,kg/m³,1
G001-141,M001,PLA Nature,tensileModulusXY,this-material,fair,2.95,1.9-4.59,1.33-6.54,GPa,0
G001-141,M001,PLA Nature,tensileStrengthXY,this-grade,good,42.3,34.3-52.1,30.2-59.2,MPa,0.62
G001-141,M001,PLA Nature,elongationXY,this-material,poor,7.67,2.72-21.6,1.2-48.7,%,0
G001-142,M001,PLA,density,this-grade,good,1230,1220-1240,1220-1240,kg/m³,1
G001-142,M001,PLA,tensileModulusXY,this-grade,fair,2.03,1.5-2.74,1.18-3.48,GPa,0.54
G001-142,M001,PLA,tensileStrengthXY,this-grade,good,51.4,41.6-63.4,36.6-72.1,MPa,0.61
G001-142,M001,PLA,elongationXY,this-grade,fair,2.76,1.3-5.84,0.722-10.6,%,0.47
G001-143,M001,PLA+2.0,density,this-material,good,1230,1170-1290,1120-1330,kg/m³,0
G001-143,M001,PLA+2.0,tensileModulusXY,this-material,fair,2.84,1.82-4.42,1.28-6.3,GPa,0
G001-143,M001,PLA+2.0,tensileStrengthXY,this-material,fair,41.7,29.7-58.4,24.2-71.8,MPa,0
G001-143,M001,PLA+2.0,elongationXY,this-material,poor,14.3,5.08-40.2,2.25-90.5,%,0
G001-144,M001,Prusament PLA by Prusa Polymers,density,this-material,fair,1240,1170-1310,1120-1340,kg/m³,0
G001-144,M001,Prusament PLA by Prusa Polymers,tensileModulusXY,this-material,poor,2.77,1.7-4.5,1.15-6.65,GPa,0
G001-144,M001,Prusament PLA by Prusa Polymers,tensileStrengthXY,this-material,fair,41,28.3-59.5,22.5-74.7,MPa,0
G001-144,M001,Prusament PLA by Prusa Polymers,elongationXY,this-material,poor,12.6,4.03-39.2,1.65-95.4,%,0
G001-145,M001,High Speed Matte PLA,density,this-grade,good,1360,1350-1370,1350-1370,kg/m³,1
G001-145,M001,High Speed Matte PLA,tensileModulusXY,this-grade,good,3.18,2.54-3.97,2.12-4.75,GPa,0.75
G001-145,M001,High Speed Matte PLA,tensileStrengthXY,this-grade,good,30.3,26.2-35,24.1-38.2,MPa,0.82
G001-145,M001,High Speed Matte PLA,elongationXY,this-grade,fair,18.7,11.8-29.6,8.23-42.4,%,0.8
G001-146,M001,PLA Clear,density,this-grade,good,1200,1190-1210,1190-1210,kg/m³,1
G001-146,M001,PLA Clear,tensileModulusXY,this-grade,fair,2,1.48-2.7,1.16-3.42,GPa,0.54
G001-146,M001,PLA Clear,tensileStrengthXY,this-grade,good,55.7,45.1-68.7,39.6-78.1,MPa,0.61
G001-146,M001,PLA Clear,elongationXY,this-grade,fair,2.16,1.01-4.57,0.565-8.22,%,0.47
G001-147,M001,PLA Thermoactive,density,this-grade,good,1240,1230-1250,1230-1250,kg/m³,1
G001-147,M001,PLA Thermoactive,tensileModulusXY,this-material,fair,2.95,1.9-4.59,1.33-6.54,GPa,0
G001-147,M001,PLA Thermoactive,tensileStrengthXY,this-grade,good,42.3,34.3-52.1,30.2-59.2,MPa,0.62
G001-147,M001,PLA Thermoactive,elongationXY,this-material,poor,7.67,2.72-21.6,1.2-48.7,%,0
G001-148,M001,PolyLite CosPLA,density,this-grade,good,1230,1220-1240,1220-1240,kg/m³,1
G001-148,M001,PolyLite CosPLA,tensileModulusXY,this-grade,good,2.93,2.86-3.01,2.8-3.07,GPa,1
G001-148,M001,PolyLite CosPLA,tensileStrengthXY,this-grade,good,49.8,49.2-50.4,48.9-50.7,MPa,1
G001-148,M001,PolyLite CosPLA,elongationXY,this-grade,good,6.2,5.11-7.52,4.4-8.74,%,0.97
G001-149,M001,PLA Vertigo,density,this-grade,good,1240,1180-1290,1130-1330,kg/m³,0.29
G001-149,M001,PLA Vertigo,tensileModulusXY,this-grade,good,3.07,2.49-3.78,2.11-4.47,GPa,0.79
G001-149,M001,PLA Vertigo,tensileStrengthXY,this-grade,good,47.2,40.6-54.8,37-60.1,MPa,0.81
G001-149,M001,PLA Vertigo,elongationXY,this-grade,fair,3.92,2.22-6.91,1.43-10.8,%,0.71
G001-150,M001,SafeGuard PLA,density,this-grade,good,1240,1230-1250,1230-1250,kg/m³,1
G001-150,M001,SafeGuard PLA,tensileModulusXY,this-material,fair,2.95,1.9-4.59,1.33-6.54,GPa,0
G001-150,M001,SafeGuard PLA,tensileStrengthXY,this-grade,good,42.3,34.3-52.1,30.2-59.2,MPa,0.62
G001-150,M001,SafeGuard PLA,elongationXY,this-material,poor,7.67,2.72-21.6,1.2-48.7,%,0
G001-151,M001,Burnt Titanium PLA,density,this-grade,good,1230,1220-1240,1220-1240,kg/m³,1
G001-151,M001,Burnt Titanium PLA,tensileModulusXY,this-grade,good,1.68,1.67-1.68,1.67-1.68,GPa,1
G001-151,M001,Burnt Titanium PLA,tensileStrengthXY,this-grade,good,42.3,42.2-42.3,42.2-42.3,MPa,1
G001-151,M001,Burnt Titanium PLA,elongationXY,this-grade,good,2,1.99-2,1.99-2,%,1
G001-152,M001,Hyper Speed PLA Pro,density,this-grade,good,1210,1200-1220,1200-1220,kg/m³,1
G001-152,M001,Hyper Speed PLA Pro,tensileModulusXY,this-material,fair,2.63,1.66-4.16,1.15-5.99,GPa,0
G001-152,M001,Hyper Speed PLA Pro,tensileStrengthXY,this-material,fair,44.4,31.2-63.1,25.1-78.3,MPa,0
G001-152,M001,Hyper Speed PLA Pro,elongationXY,this-material,poor,6.5,2.22-19,0.96-44,%,0
G001-153,M001,PLA,density,this-material,good,1250,1190-1310,1130-1340,kg/m³,0
G001-153,M001,PLA,tensileModulusXY,this-grade,fair,3.08,2.34-4.05,1.88-5.03,GPa,0.7
G001-153,M001,PLA,tensileStrengthXY,this-grade,good,41.8,34.7-50.3,31-56.3,MPa,0.76
G001-153,M001,PLA,elongationXY,this-grade,fair,4.39,2.45-7.86,1.55-12.5,%,0.75
G001-154,M001,Precise PLA,density,this-material,fair,1240,1160-1310,1110-1340,kg/m³,0
G001-154,M001,Precise PLA,tensileModulusXY,this-grade,fair,2.34,1.76-3.1,1.4-3.89,GPa,0.75
G001-154,M001,Precise PLA,tensileStrengthXY,this-grade,fair,30.7,24.1-38.9,20.9-45,MPa,0.67
G001-154,M001,Precise PLA,elongationXY,this-grade,fair,20.1,11-36.3,6.96-57.8,%,0.78
G001-155,M001,Hyper Speed PLA,density,this-grade,good,1210,1200-1220,1200-1220,kg/m³,1
G001-155,M001,Hyper Speed PLA,tensileModulusXY,this-material,fair,2.63,1.66-4.16,1.15-5.99,GPa,0
G001-155,M001,Hyper Speed PLA,tensileStrengthXY,this-material,fair,44.4,31.2-63.1,25.1-78.3,MPa,0
G001-155,M001,Hyper Speed PLA,elongationXY,this-material,poor,6.5,2.22-19,0.96-44,%,0
G001-156,M001,Copper filled PLA,density,this-material,fair,1700,1570-1830,1420-2020,kg/m³,0
G001-156,M001,Copper filled PLA,tensileModulusXY,this-grade,fair,2.88,2.16-3.83,1.72-4.8,GPa,0.76
G001-156,M001,Copper filled PLA,tensileStrengthXY,this-grade,good,18.7,15.4-22.8,13.7-25.6,MPa,0.83
G001-156,M001,Copper filled PLA,elongationXY,this-grade,poor,4.95,2.17-11.3,1.13-21.5,%,0.58
G001-157,M001,High Gloss PLA,density,this-grade,good,1240,1230-1250,1230-1250,kg/m³,1
G001-157,M001,High Gloss PLA,tensileModulusXY,this-grade,fair,3.04,2.33-3.96,1.89-4.88,GPa,0.65
G001-157,M001,High Gloss PLA,tensileStrengthXY,this-grade,fair,56.3,43.3-73.1,36.9-85.8,MPa,0.41
G001-157,M001,High Gloss PLA,elongationXY,this-grade,fair,4.86,2.76-8.55,1.77-13.4,%,0.71
G001-158,M001,High Precision PLA,density,this-grade,good,1270,1260-1280,1260-1280,kg/m³,1
G001-158,M001,High Precision PLA,tensileModulusXY,this-grade,fair,2.9,2.22-3.77,1.8-4.66,GPa,0.65
G001-158,M001,High Precision PLA,tensileStrengthXY,this-grade,good,53.1,43-65.5,37.9-74.4,MPa,0.62
G001-158,M001,High Precision PLA,elongationXY,this-grade,fair,5.13,2.91-9.03,1.87-14.1,%,0.71
G001-159,M001,EasyFil PLA,density,this-grade,good,1240,1230-1250,1230-1250,kg/m³,1
G001-159,M001,EasyFil PLA,tensileModulusXY,this-grade,fair,2.36,1.64-3.39,1.22-4.53,GPa,0.34
G001-159,M001,EasyFil PLA,tensileStrengthXY,this-grade,good,33.9,27.5-41.8,24.2-47.6,MPa,0.62
G001-159,M001,EasyFil PLA,elongationXY,this-material,poor,9.65,3.4-27.4,1.5-62,%,0
G001-160,M001,Premium PLA,density,this-grade,good,1240,1230-1250,1230-1250,kg/m³,1
G001-160,M001,Premium PLA,tensileModulusXY,this-grade,fair,2.35,1.63-3.38,1.22-4.51,GPa,0.34
G001-160,M001,Premium PLA,tensileStrengthXY,this-grade,good,33.6,27.2-41.5,24-47.1,MPa,0.62
G001-160,M001,Premium PLA,elongationXY,this-material,poor,9.65,3.4-27.4,1.5-62,%,0
G001-161,M001,Tough PLA,density,this-grade,good,1210,1200-1220,1200-1220,kg/m³,1
G001-161,M001,Tough PLA,tensileModulusXY,this-grade,fair,2.76,2.12-3.59,1.71-4.43,GPa,0.65
G001-161,M001,Tough PLA,tensileStrengthXY,this-grade,fair,47.4,36.4-61.6,31-72.3,MPa,0.41
G001-161,M001,Tough PLA,elongationXY,this-material,poor,9.65,3.4-27.4,1.5-62,%,0
G001-162,M001,EasyFil ePLA,density,this-grade,good,1240,1230-1250,1230-1250,kg/m³,1
G001-162,M001,EasyFil ePLA,tensileModulusXY,this-material,fair,2.77,1.78-4.33,1.24-6.18,GPa,0
G001-162,M001,EasyFil ePLA,tensileStrengthXY,this-grade,good,43.5,35.3-53.6,31-61,MPa,0.62
G001-162,M001,EasyFil ePLA,elongationXY,this-material,poor,9.65,3.4-27.4,1.5-62,%,0
G001-163,M001,PLACTIVE,density,this-grade,good,1240,1230-1250,1230-1250,kg/m³,1
G001-163,M001,PLACTIVE,tensileModulusXY,this-material,poor,2.46,1.4-4.29,0.899-6.71,GPa,0
G001-163,M001,PLACTIVE,tensileStrengthXY,this-material,fair,40.4,26.6-61.3,20.6-79,MPa,0
G001-163,M001,PLACTIVE,elongationXY,this-material,poor,7.25,2.06-25.5,0.772-68,%,0
G001-164,M001,Volcano PLA,density,this-grade,good,1270,1260-1280,1260-1280,kg/m³,1
G001-164,M001,Volcano PLA,tensileModulusXY,this-grade,fair,3.45,2.65-4.49,2.14-5.54,GPa,0.65
G001-164,M001,Volcano PLA,tensileStrengthXY,this-grade,fair,41.2,32.2-52.7,27.7-61.2,MPa,0.48
G001-164,M001,Volcano PLA,elongationXY,this-grade,fair,33.6,19.1-59.3,12.2-92.3,%,0.71
G001-165,M001,ReFill PLA,density,this-grade,good,1240,1230-1250,1230-1250,kg/m³,1
G001-165,M001,ReFill PLA,tensileModulusXY,this-material,fair,2.77,1.78-4.33,1.24-6.18,GPa,0
G001-165,M001,ReFill PLA,tensileStrengthXY,this-material,fair,45.2,32.1-63.6,26.1-78.3,MPa,0
G001-165,M001,ReFill PLA,elongationXY,this-material,poor,9.65,3.4-27.4,1.5-62,%,0
G001-166,M001,PDS,density,this-grade,good,1220,1210-1230,1190-1250,kg/m³,0.98
G001-166,M001,PDS,tensileModulusXY,this-material,fair,2.4,1.52-3.79,1.05-5.46,GPa,0
G001-166,M001,PDS,tensileStrengthXY,this-grade,good,40.2,33.5-48.2,30-53.9,MPa,0.72
G001-166,M001,PDS,elongationXY,this-grade,fair,16,9.06-28.2,5.81-44,%,0.71
G001-167,M001,PLA i5+,density,this-material,good,1240,1180-1300,1130-1340,kg/m³,0
G001-167,M001,PLA i5+,tensileModulusXY,this-material,fair,2.4,1.52-3.79,1.05-5.46,GPa,0
G001-167,M001,PLA i5+,tensileStrengthXY,this-grade,fair,41.8,32.6-53.5,28-62.3,MPa,0.48
G001-167,M001,PLA i5+,elongationXY,this-material,poor,10.7,3.75-30.8,1.64-70.1,%,0
G001-168,M001,HS PLA Matte,density,this-grade,good,1220,1200-1250,1180-1270,kg/m³,0.91
G001-168,M001,HS PLA Matte,tensileModulusXY,this-material,fair,2.4,1.52-3.79,1.05-5.46,GPa,0
G001-168,M001,HS PLA Matte,tensileStrengthXY,this-grade,good,40.2,33.5-48.2,30-53.9,MPa,0.72
G001-168,M001,HS PLA Matte,elongationXY,this-grade,fair,14.8,8.38-26.1,5.37-40.7,%,0.71
G001-169,M001,PLA+ i6,density,this-grade,good,1280,1270-1290,1270-1290,kg/m³,1
G001-169,M001,PLA+ i6,tensileModulusXY,this-grade,fair,1.73,1.32-2.26,1.07-2.8,GPa,0.66
G001-169,M001,PLA+ i6,tensileStrengthXY,this-grade,fair,43.3,33.8-55.4,29-64.5,MPa,0.48
G001-169,M001,PLA+ i6,elongationXY,this-grade,fair,7,3.97-12.4,2.54-19.3,%,0.71
G001-170,M001,HS - PLA,density,this-grade,good,1240,1230-1250,1230-1250,kg/m³,1
G001-170,M001,HS - PLA,tensileModulusXY,this-material,fair,2.4,1.52-3.79,1.05-5.46,GPa,0
G001-170,M001,HS - PLA,tensileStrengthXY,this-grade,good,39,32.5-46.8,29.1-52.2,MPa,0.72
G001-170,M001,HS - PLA,elongationXY,this-grade,fair,6.62,3.75-11.7,2.4-18.2,%,0.71
G001-171,M001,FiberSilk,density,this-grade,good,1220,1210-1230,1210-1230,kg/m³,1
G001-171,M001,FiberSilk,tensileModulusXY,this-material,fair,3,1.92-4.67,1.34-6.67,GPa,0
G001-171,M001,FiberSilk,tensileStrengthXY,this-material,fair,40.4,28.7-56.8,23.3-69.9,MPa,0
G001-171,M001,FiberSilk,elongationXY,this-material,poor,10.8,3.82-30.8,1.68-69.7,%,0
G001-172,M001,BIOFUSION,density,this-grade,good,1250,1240-1260,1240-1260,kg/m³,1
G001-172,M001,BIOFUSION,tensileModulusXY,this-grade,fair,2.07,1.43-2.99,1.07-4,GPa,0.34
G001-172,M001,BIOFUSION,tensileStrengthXY,this-material,fair,41.6,29.5-58.6,23.9-72.3,MPa,0
G001-172,M001,BIOFUSION,elongationXY,this-material,poor,6.39,2.23-18.3,0.981-41.6,%,0
G001-173,M001,PEARL,density,this-grade,good,1250,1240-1260,1240-1260,kg/m³,1
G001-173,M001,PEARL,tensileModulusXY,this-grade,fair,2.05,1.42-2.95,1.06-3.95,GPa,0.34
G001-173,M001,PEARL,tensileStrengthXY,this-grade,good,24.8,20.7-29.7,18.5-33.2,MPa,0.72
G001-173,M001,PEARL,elongationXY,this-grade,fair,6.74,3.82-11.9,2.45-18.6,%,0.71
G001-174,M001,mattePLA,density,this-material,good,1240,1180-1300,1120-1340,kg/m³,0
G001-174,M001,mattePLA,tensileModulusXY,this-material,fair,1.17,0.738-1.85,0.512-2.66,GPa,0
G001-174,M001,mattePLA,tensileStrengthXY,this-grade,fair,43.4,33.8-55.7,29.1-64.8,MPa,0.49
G001-174,M001,mattePLA,elongationXY,this-grade,fair,14.1,7.99-24.9,5.12-38.9,%,0.71
G001-175,M001,FiberSatin,density,this-grade,good,1200,1190-1210,1190-1210,kg/m³,1
G001-175,M001,FiberSatin,tensileModulusXY,this-material,fair,3,1.92-4.67,1.34-6.67,GPa,0
G001-175,M001,FiberSatin,tensileStrengthXY,this-material,fair,40.4,28.7-56.8,23.3-69.9,MPa,0
G001-175,M001,FiberSatin,elongationXY,this-material,poor,10.8,3.82-30.8,1.68-69.7,%,0
G001-176,M001,PolyWood,density,this-grade,good,800,799-801,799-801,kg/m³,1
G001-176,M001,PolyWood,tensileModulusXY,this-grade,good,2.59,2.28-2.94,2.06-3.26,GPa,0.96
G001-176,M001,PolyWood,tensileStrengthXY,this-grade,good,23.4,22.8-24,22.5-24.3,MPa,1
G001-176,M001,PolyWood,elongationXY,this-grade,good,8.26,7.1-9.6,6.31-10.8,%,0.98
G001-177,M001,Facilan C8,density,this-grade,good,1400,1390-1410,1390-1410,kg/m³,1
G001-177,M001,Facilan C8,tensileModulusXY,this-material,poor,2.82,1.69-4.69,1.12-7.04,GPa,0
G001-177,M001,Facilan C8,tensileStrengthXY,this-material,fair,30.9,20.8-45.7,16.3-58.2,MPa,0
G001-177,M001,Facilan C8,elongationXY,this-material,poor,8.99,2.68-30.1,1.04-77.7,%,0
G001-178,M001,SimuBone Bone Simulation,density,this-grade,good,1340,1330-1350,1330-1350,kg/m³,1
G001-178,M001,SimuBone Bone Simulation,tensileModulusXY,this-grade,good,3.41,3.4-3.42,3.4-3.42,GPa,1
G001-178,M001,SimuBone Bone Simulation,tensileStrengthXY,this-grade,good,56.9,51.2-63.2,48-67.3,MPa,0.9
G001-178,M001,SimuBone Bone Simulation,elongationXY,this-grade,good,4,3.99-4.01,3.99-4.01,%,1
G001-179,M001,PLX,density,this-grade,good,1240,1230-1250,1230-1250,kg/m³,1
G001-179,M001,PLX,tensileModulusXY,this-grade,fair,2.84,2.17-3.71,1.75-4.6,GPa,0.68
G001-179,M001,PLX,tensileStrengthXY,this-grade,good,42.8,35.6-51.4,31.9-57.5,MPa,0.74
G001-179,M001,PLX,elongationXY,this-material,poor,6.51,1.94-21.8,0.754-56.2,%,0
G001-180,M001,stoneFill,density,this-material,good,1250,1190-1310,1130-1340,kg/m³,0
G001-180,M001,stoneFill,tensileModulusXY,this-grade,fair,3.18,2.44-4.14,1.97-5.12,GPa,0.65
G001-180,M001,stoneFill,tensileStrengthXY,this-grade,good,35.9,29.9-43,26.8-48.1,MPa,0.72
G001-180,M001,stoneFill,elongationXY,this-grade,fair,4.09,2.32-7.2,1.48-11.3,%,0.71
G001-181,M001,PolyLite CosPLA Version B,density,this-grade,good,1220,1210-1230,1210-1230,kg/m³,1
G001-181,M001,PolyLite CosPLA Version B,tensileModulusXY,this-grade,good,2.93,2.86-3.01,2.8-3.07,GPa,1
G001-181,M001,PolyLite CosPLA Version B,tensileStrengthXY,this-grade,good,49.8,49.2-50.4,48.9-50.7,MPa,1
G001-181,M001,PolyLite CosPLA Version B,elongationXY,this-grade,good,6.2,5.11-7.52,4.4-8.74,%,0.97
G001-182,M001,EASY PLA,density,this-material,good,1240,1180-1300,1120-1340,kg/m³,0
G001-182,M001,EASY PLA,tensileModulusXY,this-grade,fair,3.31,2.54-4.31,2.06-5.31,GPa,0.65
G001-182,M001,EASY PLA,tensileStrengthXY,this-grade,good,41,33.3-50.6,29.2-57.5,MPa,0.62
G001-182,M001,EASY PLA,elongationXY,this-grade,poor,11.8,5.13-27.4,2.66-52.8,%,0.36
G001-183,M001,PLA Pure,density,this-grade,good,1240,1230-1250,1230-1250,kg/m³,1
G001-183,M001,PLA Pure,tensileModulusXY,this-grade,good,2.76,2.29-3.33,1.97-3.86,GPa,0.83
G001-183,M001,PLA Pure,tensileStrengthXY,this-grade,good,50.8,48.2-53.4,46.7-55.1,MPa,0.98
G001-183,M001,PLA Pure,elongationXY,this-material,poor,8.49,2.99-24.2,1.31-54.7,%,0
G001-184,M001,PLA Purifier,density,this-grade,good,1420,1410-1430,1410-1430,kg/m³,1
G001-184,M001,PLA Purifier,tensileModulusXY,this-grade,fair,2.91,2.2-3.85,1.76-4.81,GPa,0.73
G001-184,M001,PLA Purifier,tensileStrengthXY,this-grade,fair,18.8,14.4-24.5,12.3-28.8,MPa,0.55
G001-184,M001,PLA Purifier,elongationXY,this-grade,fair,26.6,14.9-47.5,9.48-74.7,%,0.74
G001-185,M001,R PLA,density,this-material,good,1240,1180-1300,1120-1340,kg/m³,0
G001-185,M001,R PLA,tensileModulusXY,this-grade,fair,3.31,2.54-4.31,2.06-5.31,GPa,0.65
G001-185,M001,R PLA,tensileStrengthXY,this-grade,good,41,33.3-50.6,29.2-57.5,MPa,0.62
G001-185,M001,R PLA,elongationXY,this-grade,poor,11.8,5.13-27.4,2.66-52.8,%,0.36
G001-186,M001,HS PLA CLEAR,density,this-material,good,1240,1180-1300,1120-1340,kg/m³,0
G001-186,M001,HS PLA CLEAR,tensileModulusXY,this-grade,fair,3.31,2.54-4.31,2.06-5.31,GPa,0.65
G001-186,M001,HS PLA CLEAR,tensileStrengthXY,this-grade,good,46.9,38-57.9,33.4-65.9,MPa,0.62
G001-186,M001,HS PLA CLEAR,elongationXY,this-grade,fair,6.59,3.56-12.2,2.2-19.7,%,0.65
G001-187,M001,MATTE PLA,density,this-material,good,1240,1180-1300,1120-1340,kg/m³,0
G001-187,M001,MATTE PLA,tensileModulusXY,this-material,fair,3,1.92-4.67,1.34-6.67,GPa,0
G001-187,M001,MATTE PLA,tensileStrengthXY,this-grade,good,29.8,24.1-36.8,21.2-41.8,MPa,0.62
G001-187,M001,MATTE PLA,elongationXY,this-grade,poor,10.3,4.46-23.8,2.31-45.9,%,0.36
G001-188,M001,PLA,density,this-material,fair,1470,1380-1550,1280-1680,kg/m³,0
G001-188,M001,PLA,tensileModulusXY,this-material,poor,2.67,1.6-4.45,1.06-6.69,GPa,0
G001-188,M001,PLA,tensileStrengthXY,this-grade,fair,19.8,15.2-25.8,12.9-30.3,MPa,0.55
G001-188,M001,PLA,elongationXY,this-grade,fair,28.6,16-51.1,10.2-80.4,%,0.74
G001-189,M001,rPLA,density,this-grade,good,1240,1230-1250,1230-1250,kg/m³,1
G001-189,M001,rPLA,tensileModulusXY,this-grade,fair,3.01,2.3-3.94,1.85-4.88,GPa,0.68
G001-189,M001,rPLA,tensileStrengthXY,this-grade,good,36.8,30.6-44.2,27.4-49.4,MPa,0.74
G001-189,M001,rPLA,elongationXY,this-material,poor,6.51,1.94-21.8,0.754-56.2,%,0
G001-190,M001,MagicFil Thermo PLA,density,this-grade,good,1240,1230-1250,1230-1250,kg/m³,1
G001-190,M001,MagicFil Thermo PLA,tensileModulusXY,this-grade,fair,2.36,1.64-3.39,1.22-4.53,GPa,0.34
G001-190,M001,MagicFil Thermo PLA,tensileStrengthXY,this-grade,good,33.9,27.5-41.8,24.2-47.6,MPa,0.62
G001-190,M001,MagicFil Thermo PLA,elongationXY,this-material,poor,9.65,3.4-27.4,1.5-62,%,0
G001-191,M001,Standard PLA,density,this-material,good,1250,1190-1300,1130-1340,kg/m³,0
G001-191,M001,Standard PLA,tensileModulusXY,this-material,fair,1.4,0.899-2.18,0.63-3.11,GPa,0
G001-191,M001,Standard PLA,tensileStrengthXY,this-material,fair,29.4,20.9-41.3,17-50.9,MPa,0
G001-191,M001,Standard PLA,elongationXY,this-material,poor,3.78,1.34-10.7,0.594-24.2,%,0
G001-192,M001,PLA Basic,density,this-material,fair,1240,1160-1310,1110-1340,kg/m³,0
G001-192,M001,PLA Basic,tensileModulusXY,this-material,poor,2.46,1.4-4.29,0.899-6.71,GPa,0
G001-192,M001,PLA Basic,tensileStrengthXY,this-material,fair,40.4,26.6-61.3,20.6-79,MPa,0
G001-192,M001,PLA Basic,elongationXY,this-material,poor,7.25,2.06-25.5,0.772-68,%,0
G001-193,M001,eTwinkling,density,this-material,fair,1500,1420-1580,1320-1690,kg/m³,0
G001-193,M001,eTwinkling,tensileModulusXY,this-material,poor,2.32,1.45-3.71,1-5.39,GPa,0
G001-193,M001,eTwinkling,tensileStrengthXY,this-material,fair,31,21.6-44.5,17.3-55.5,MPa,0
G001-193,M001,eTwinkling,elongationXY,this-material,poor,3.53,1.18-10.6,0.5-25,%,0
G001-194,M001,ReForm - rPLA,density,this-grade,good,1240,1230-1250,1230-1250,kg/m³,1
G001-194,M001,ReForm - rPLA,tensileModulusXY,this-grade,fair,2.36,1.64-3.39,1.22-4.53,GPa,0.34
G001-194,M001,ReForm - rPLA,tensileStrengthXY,this-grade,good,33.9,27.5-41.8,24.2-47.6,MPa,0.62
G001-194,M001,ReForm - rPLA,elongationXY,this-material,poor,9.65,3.4-27.4,1.5-62,%,0
G001-195,M001,Modified PLA,density,this-material,good,1240,1180-1300,1120-1340,kg/m³,0
G001-195,M001,Modified PLA,tensileModulusXY,this-material,poor,2.68,1.63-4.41,1.1-6.55,GPa,0
G001-195,M001,Modified PLA,tensileStrengthXY,this-material,fair,36.2,25.2-52,20.2-64.8,MPa,0
G001-195,M001,Modified PLA,elongationXY,this-material,poor,5.97,1.97-18.1,0.825-43.2,%,0
G001-196,M001,HT-PLA,density,this-grade,good,1200,1190-1210,1190-1210,kg/m³,1
G001-196,M001,HT-PLA,tensileModulusXY,this-grade,fair,2.74,2.1-3.56,1.7-4.39,GPa,0.65
G001-196,M001,HT-PLA,tensileStrengthXY,this-grade,good,39.1,31.6-48.2,27.8-54.8,MPa,0.61
G001-196,M001,HT-PLA,elongationXY,this-grade,fair,10.5,5.95-18.5,3.82-28.7,%,0.7
G001-197,M001,PLA Matte,density,this-grade,good,1290,1280-1300,1280-1300,kg/m³,1
G001-197,M001,PLA Matte,tensileModulusXY,this-grade,fair,2.39,1.66-3.44,1.25-4.59,GPa,0.33
G001-197,M001,PLA Matte,tensileStrengthXY,this-grade,fair,41.6,32-54,27.3-63.3,MPa,0.4
G001-197,M001,PLA Matte,elongationXY,this-grade,good,12.2,9.47-19.2,9.09-30.2,%,0.65
G001-198,M001,PLA Lite,density,this-grade,good,1240,1230-1250,1230-1250,kg/m³,1
G001-198,M001,PLA Lite,tensileModulusXY,this-material,fair,2.95,1.9-4.59,1.33-6.54,GPa,0
G001-198,M001,PLA Lite,tensileStrengthXY,this-material,fair,42.1,30-59,24.4-72.5,MPa,0
G001-198,M001,PLA Lite,elongationXY,this-material,poor,7.67,2.72-21.6,1.2-48.7,%,0
G002-01,M002,PLA Basic,density,this-grade,good,1240,1230-1250,1230-1250,kg/m³,1
G002-01,M002,PLA Basic,tensileModulusXY,this-grade,good,2.6,2.36-2.86,2.19-3.08,GPa,0.97
G002-01,M002,PLA Basic,tensileStrengthXY,this-grade,good,38.8,34.5-43.8,32-47,MPa,0.9
G002-01,M002,PLA Basic,elongationXY,this-grade,good,12.2,9.97-14.9,8.53-17.4,%,0.97
G003-01,M003,PLA Matte,density,this-grade,good,1310,1300-1320,1300-1320,kg/m³,1
G003-01,M003,PLA Matte,tensileModulusXY,this-grade,good,2.05,1.85-2.27,1.7-2.46,GPa,0.97
G003-01,M003,PLA Matte,tensileStrengthXY,this-grade,good,32.4,27.8-37.7,25.3-41.4,MPa,0.84
G003-01,M003,PLA Matte,elongationXY,this-grade,good,13,9.09-18.6,6.87-24.6,%,0.91
G004-01,M004,PLA-Lite,density,this-grade,good,1230,1220-1240,1220-1240,kg/m³,1
G004-01,M004,PLA-Lite,tensileModulusXY,this-grade,good,3.04,2.52-3.67,2.16-4.27,GPa,0.89
G004-01,M004,PLA-Lite,tensileStrengthXY,this-grade,good,53,53-53.1,53-53.1,MPa,1
G004-01,M004,PLA-Lite,elongationXY,this-grade,good,3.89,3.88-3.9,3.88-3.9,%,1
G005-01,M005,PLA Basic Gradient,density,this-grade,good,1240,1230-1250,1230-1250,kg/m³,1
G005-01,M005,PLA Basic Gradient,tensileModulusXY,this-grade,good,2.53,2.35-2.71,2.22-2.87,GPa,0.98
G005-01,M005,PLA Basic Gradient,tensileStrengthXY,this-grade,good,37.1,34.6-39.8,33.1-41.5,MPa,0.97
G005-01,M005,PLA Basic Gradient,elongationXY,this-grade,good,15.2,14.5-16,13.9-16.5,%,1
G006-01,M006,PLA Tough+,density,this-grade,good,1210,1200-1220,1200-1220,kg/m³,1
G006-01,M006,PLA Tough+,tensileModulusXY,this-grade,good,1.89,1.8-1.99,1.73-2.07,GPa,0.99
G006-01,M006,PLA Tough+,tensileStrengthXY,this-grade,good,35.1,33.8-36.5,33-37.4,MPa,0.99
G006-01,M006,PLA Tough+,elongationXY,this-grade,good,10,7.31-13.8,5.72-17.6,%,0.93
G007-01,M007,PLA Translucent,density,this-grade,good,1220,1210-1230,1210-1230,kg/m³,1
G007-01,M007,PLA Translucent,tensileModulusXY,this-grade,good,2.91,2.68-3.14,2.52-3.35,GPa,0.98
G007-01,M007,PLA Translucent,tensileStrengthXY,this-grade,good,53,47.9-58.6,45.1-62.3,MPa,0.93
G007-01,M007,PLA Translucent,elongationXY,this-grade,good,11.7,8.3-16.7,6.32-21.9,%,0.91
G008-01,M008,Panchroma Silk PLA,density,this-grade,good,1240,1230-1250,1230-1250,kg/m³,1
G008-01,M008,Panchroma Silk PLA,tensileModulusXY,this-grade,good,2.4,2.3-2.51,2.22-2.59,GPa,0.99
G008-01,M008,Panchroma Silk PLA,tensileStrengthXY,this-grade,good,41.1,40-42.2,39.3-42.9,MPa,0.99
G008-01,M008,Panchroma Silk PLA,elongationXY,this-material,good,16.2,12.2-29,11.8-59,%,0
G008-02,M008,PLA-Silk,density,this-grade,good,1210,1200-1220,1200-1220,kg/m³,1
G008-02,M008,PLA-Silk,tensileModulusXY,this-grade,good,1.92,1.6-2.31,1.38-2.67,GPa,0.84
G008-02,M008,PLA-Silk,tensileStrengthXY,this-grade,good,32.5,32.5-32.6,32.5-32.6,MPa,1
G008-02,M008,PLA-Silk,elongationXY,this-grade,good,11.6,11.6-11.7,11.6-11.7,%,1
G008-03,M008,PLA Magic SILK,density,this-grade,good,1220,1210-1230,1210-1230,kg/m³,1
G008-03,M008,PLA Magic SILK,tensileModulusXY,this-grade,fair,2.57,1.97-3.36,1.59-4.15,GPa,0.66
G008-03,M008,PLA Magic SILK,tensileStrengthXY,this-grade,good,38.6,31.2-47.7,27.4-54.2,MPa,0.63
G008-03,M008,PLA Magic SILK,elongationXY,this-grade,fair,8.53,4.82-15.1,3.09-23.6,%,0.72
G008-04,M008,Silk PLA+ Four-Color,density,this-grade,good,1240,1230-1250,1230-1250,kg/m³,1
G008-04,M008,Silk PLA+ Four-Color,tensileModulusXY,this-grade,good,2.57,2.05-3.21,1.72-3.83,GPa,0.77
G008-04,M008,Silk PLA+ Four-Color,tensileStrengthXY,this-grade,good,48,43.7-52.7,41.3-55.8,MPa,0.93
G008-04,M008,Silk PLA+ Four-Color,elongationXY,this-grade,good,11.2,7.73-16.2,5.79-21.6,%,0.88
G008-05,M008,PLA+ Silk 2.0,density,this-grade,good,1250,1240-1260,1240-1260,kg/m³,1
G008-05,M008,PLA+ Silk 2.0,tensileModulusXY,this-grade,fair,1.35,0.969-1.89,0.742-2.47,GPa,0.47
G008-05,M008,PLA+ Silk 2.0,tensileStrengthXY,this-grade,good,49.2,44.9-54,42.4-57.1,MPa,0.93
G008-05,M008,PLA+ Silk 2.0,elongationXY,this-grade,good,10.9,7.77-15.4,5.95-20.1,%,0.9
G008-06,M008,Silk PLA,density,this-grade,good,1320,1310-1330,1310-1330,kg/m³,1
G008-06,M008,Silk PLA,tensileModulusXY,this-grade,good,1.13,1.13-1.14,1.13-1.14,GPa,1
G008-06,M008,Silk PLA,tensileStrengthXY,this-grade,good,25.8,25.8-25.9,25.8-25.9,MPa,1
G008-06,M008,Silk PLA,elongationXY,this-grade,good,1.43,1.42-1.43,1.42-1.43,%,1
G008-07,M008,Silk Rainbow PLA,density,this-grade,good,1320,1310-1330,1310-1330,kg/m³,1
G008-07,M008,Silk Rainbow PLA,tensileModulusXY,this-grade,good,1.69,1.68-1.69,1.68-1.69,GPa,1
G008-07,M008,Silk Rainbow PLA,tensileStrengthXY,this-grade,good,23.4,23.4-23.5,23.4-23.5,MPa,1
G008-07,M008,Silk Rainbow PLA,elongationXY,this-grade,good,1.37,1.36-1.37,1.36-1.37,%,1
G008-08,M008,Hyper Speed Dual Color Silk PLA,density,this-grade,good,1320,1310-1330,1310-1330,kg/m³,1
G008-08,M008,Hyper Speed Dual Color Silk PLA,tensileModulusXY,this-grade,good,1.9,1.9-1.91,1.9-1.91,GPa,1
G008-08,M008,Hyper Speed Dual Color Silk PLA,tensileStrengthXY,this-grade,good,34.6,34.6-34.7,34.6-34.7,MPa,1
G008-08,M008,Hyper Speed Dual Color Silk PLA,elongationXY,this-grade,good,2.09,2.09-2.1,2.09-2.1,%,1
G008-09,M008,Silk,density,this-grade,good,1250,1240-1260,1220-1280,kg/m³,0.98
G008-09,M008,Silk,tensileModulusXY,this-grade,good,1.15,1.08-1.22,1.04-1.28,GPa,0.99
G008-09,M008,Silk,tensileStrengthXY,this-grade,good,44.8,42.3-47.3,40.9-48.9,MPa,0.98
G008-09,M008,Silk,elongationXY,this-grade,good,10.4,9.24-11.8,8.4-13,%,0.99
G008-10,M008,Polylactide Silk (PLA Silk),density,this-grade,good,1240,1230-1250,1230-1250,kg/m³,1
G008-10,M008,Polylactide Silk (PLA Silk),tensileModulusXY,this-material,poor,2.53,1.58-4.03,1.08-5.87,GPa,0
G008-10,M008,Polylactide Silk (PLA Silk),tensileStrengthXY,this-material,fair,53.2,37.1-76.3,29.8-95,MPa,0
G008-10,M008,Polylactide Silk (PLA Silk),elongationXY,this-material,poor,9.98,3.37-29.6,1.44-69.2,%,0
G008-11,M008,Polylactide Silk (PLA Silk),density,this-material,good,1270,1210-1320,1130-1350,kg/m³,0
G008-11,M008,Polylactide Silk (PLA Silk),tensileModulusXY,this-material,poor,2.14,1.28-3.56,0.852-5.36,GPa,0
G008-11,M008,Polylactide Silk (PLA Silk),tensileStrengthXY,this-material,fair,40.6,27.5-60,21.7-76.1,MPa,0
G008-11,M008,Polylactide Silk (PLA Silk),elongationXY,this-material,poor,6.72,2.08-21.7,0.835-54.2,%,0
G008-12,M008,ePLA-Silk Rainbow,density,this-grade,good,1210,1200-1220,1200-1220,kg/m³,1
G008-12,M008,ePLA-Silk Rainbow,tensileModulusXY,this-grade,fair,1.85,1.36-2.51,1.07-3.2,GPa,0.56
G008-12,M008,ePLA-Silk Rainbow,tensileStrengthXY,this-material,fair,42.3,29.9-59.9,24.1-74.2,MPa,0
G008-12,M008,ePLA-Silk Rainbow,elongationXY,this-grade,fair,0.999,0.467-2.14,0.259-3.9,%,0.49
G008-13,M008,Silk PLA,density,this-grade,good,1230,1220-1240,1220-1240,kg/m³,1
G008-13,M008,Silk PLA,tensileModulusXY,this-material,poor,2.14,1.28-3.57,0.855-5.37,GPa,0
G008-13,M008,Silk PLA,tensileStrengthXY,this-grade,good,40.7,33.8-49,30.2-54.9,MPa,0.76
G008-13,M008,Silk PLA,elongationXY,this-grade,fair,4.88,2.73-8.72,1.73-13.8,%,0.74
G008-14,M008,PLA Silk,density,this-grade,good,1240,1230-1250,1230-1250,kg/m³,1
G008-14,M008,PLA Silk,tensileModulusXY,this-grade,fair,1.27,0.871-1.86,0.643-2.51,GPa,0.36
G008-14,M008,PLA Silk,tensileStrengthXY,this-grade,good,39.5,32.9-47.4,29.4-53,MPa,0.74
G008-14,M008,PLA Silk,elongationXY,this-grade,fair,6.57,3.71-11.7,2.37-18.3,%,0.72
G008-15,M008,PLA+ (Silk PLA+),density,this-grade,good,1250,1240-1260,1240-1260,kg/m³,1
G008-15,M008,PLA+ (Silk PLA+),tensileModulusXY,this-grade,fair,2.57,1.97-3.36,1.59-4.15,GPa,0.66
G008-15,M008,PLA+ (Silk PLA+),tensileStrengthXY,this-grade,good,40.6,33.9-48.7,30.3-54.4,MPa,0.73
G008-15,M008,PLA+ (Silk PLA+),elongationXY,this-grade,fair,7.47,4.23-13.2,2.7-20.6,%,0.71
G008-16,M008,ecoPLA Silk,density,this-grade,good,1230,1200-1250,1170-1290,kg/m³,0.87
G008-16,M008,ecoPLA Silk,tensileModulusXY,this-grade,fair,0.511,0.388-0.672,0.311-0.837,GPa,0.66
G008-16,M008,ecoPLA Silk,tensileStrengthXY,this-grade,fair,36.2,28.3-46.4,24.3-54,MPa,0.52
G008-16,M008,ecoPLA Silk,elongationXY,this-grade,fair,5.51,2.55-11.9,1.39-21.8,%,0.5
G008-17,M008,PLA Silk,density,this-grade,good,1220,1210-1230,1210-1230,kg/m³,1
G008-17,M008,PLA Silk,tensileModulusXY,this-material,poor,2.07,1.22-3.51,0.802-5.36,GPa,0
G008-17,M008,PLA Silk,tensileStrengthXY,this-material,fair,43.3,29.1-64.5,22.8-82.2,MPa,0
G008-17,M008,PLA Silk,elongationXY,this-material,poor,4.58,1.36-15.5,0.525-39.9,%,0
G008-18,M008,ecoPLA Silk Rainbow,density,this-grade,good,1240,1210-1270,1180-1300,kg/m³,0.87
G008-18,M008,ecoPLA Silk Rainbow,tensileModulusXY,this-grade,fair,0.502,0.381-0.661,0.306-0.823,GPa,0.66
G008-18,M008,ecoPLA Silk Rainbow,tensileStrengthXY,this-grade,fair,39.5,30.8-50.6,26.5-58.8,MPa,0.52
