Repository: faridbnv/h2c-materials

# Filament Atlas

**Live: [pdynamics.ca/h2c-materials](https://pdynamics.ca/h2c-materials/)** · one HTML page, with a page of its own for
each well-documented material beside it, that also runs offline from a file, with no server.

## What it is

Filament Atlas is a tool for a small engineering team choosing a 3D-printing filament for the team's Bambu Lab H2C
printer. It was the H2C Material Selector until 2026-10-16; the built file keeps that name. You say what a part must
do (survive 100 °C, be at least this stiff, be as light as possible), and it answers in two steps:

- **Which kinds of filament** (PLA, PETG, carbon-filled nylon and so on) can do it, and whether the H2C can print them.

File: data/tables/profile_notes.csv
ProfileID,Topic,Text
P0002,Adhesion / release,Glue when needed
P0002,Cooling,100%
P0002,Speed,Classic :50-100mm/s
P0003,Cooling,0- 100%
P0003,Speed,30-70 mm/s
P0004,Adhesion / release,Glue
P0004,Cooling,Turn on
P0004,Storage humidity,< 20% RH (Sealed with desiccant)
P0005,Adhesion / release,Glue
P0005,Cooling,Turn on
P0005,Storage humidity,< 20% RH (Sealed with desiccant)
P0006,Adhesion / release,Glue
P0006,Cooling,100%
P0006,Speed,< 300 mm/s
P0006,Storage humidity,< 20% RH (Sealed with desiccant)
P0006,Overhang,Angle 55°
P0007,Cooling,Turn on
P0007,Speed,< 300 mm/s
P0007,Storage humidity,"< 20% RH (Sealed, with desiccant)"
P0007,Bridging,Length 30 mm
P0007,Overhang,Angle 55 °
P0008,Adhesion / release,Glue
P0008,Cooling,Turn on
P0008,Speed,< 150 mm/s
P0008,Storage humidity,"<20% RH (Sealed, with desiccant)"
P0008,Bridging,Length 30 mm
P0008,Overhang,Angle 55 °
P0009,Cooling,Turn on
P0009,Speed,< 250 mm/s
P0009,Storage humidity,"< 20% RH (Sealed, with desiccant)"
P0009,Bridging,Length 30 mm
P0009,Overhang,Angle 55 °
P0010,Adhesion / release,Glue
P0010,Cooling,Turn on
P0010,Speed,< 250 mm/s
P0010,Storage humidity,"< 20% RH ( Sealed, with desiccant )"
P0010,Overhang,Angle 55 °
P0011,Adhesion / release,Glue
P0011,Cooling,Turn on
P0011,Speed,< 300 mm/s
P0011,Storage humidity,< 20% RH (Sealed with desiccant)
P0012,Adhesion / release,Glue
P0012,Cooling,Turn on
P0012,Speed,< 250 mm/s
P0012,Storage humidity,< 20% RH (Sealed with desiccant)
P0013,Adhesion / release,PVP Glue
P0013,Cooling,100%
P0013,Speed,< 250 mm/s
P0013,Storage humidity,< 20% RH (Sealed with desiccant)
P0014,Adhesion / release,Glue
P0014,Cooling,Turn on
P0014,Speed,< 250 mm/s
P0014,Storage humidity,"< 20% RH (Sealed, with desiccant)"
P0014,Overhang,Angle ~ 55 °
P0015,Adhesion / release,Glue
P0015,Cooling,Turn on
P0015,Speed,<250 mm/s
P0015,Storage humidity,"< 20% RH (Sealed, with desiccant)"
P0016,Adhesion / release,Glue
P0016,Cooling,Turn on
P0016,Speed,< 250 mm/s
P0016,Storage humidity,< 20% RH (Sealed with desiccant)
P0017,Adhesion / release,Glue
P0017,Cooling,Turn on
P0017,Speed,< 180 mm/s
P0017,Storage humidity,"<20% RH ( Sealed, with desiccant )"
P0017,Bridging,Length 30 mm
P0017,Overhang,Angle 55°
P0018,Adhesion / release,Glue
P0018,Cooling,Turn on
P0018,Speed,< 200 mm/s
P0018,Storage humidity,"< 20% RH ( Sealed, with desiccant )"
P0019,Adhesion / release,PC and Texture PEI (Glue when needed)
P0019,Cooling,ON
P0019,Speed,Up to 350 (mm/s)
P0022,Adhesion / release,Glue
P0022,Cooling,OFF-20%
P0022,Speed,30-50 (mm/s)
P0022,Overhang,angle 60 (˚)
P0023,Cooling,0- 100%
P0023,Speed,30-70 mm/s
P0024,Cooling,0 - 60%
P0024,Speed,< 200 mm/s
P0024,Storage humidity,"< 20% RH (Sealed, with desiccant)"
P0025,Adhesion / release,Glue
P0025,Cooling,0 -60%
P0025,Speed,< 300 mm/s
P0025,Storage humidity,"< 20% RH (Sealed, with desiccant)"
P0026,Adhesion / release,Glue
P0026,Cooling,0 - 60%
P0026,Speed,< 220 mm/s
P0026,Storage humidity,< 20% RH (Sealed with desiccant)
P0027,Cooling,0 - 60%
P0027,Speed,< 200 mm/s
P0027,Storage humidity,"Container's Humidity < 20% RH ( Sealed, with desiccant )"
P0030,Adhesion / release,"Glue, Magigoo"
P0030,Cooling,OFF-20%
P0030,Speed,30-50 (mm/s)
P0030,Overhang,angle 70 (˚)
P0032,Adhesion / release,Glue
P0032,Cooling,0 - 80%
P0032,Speed,< 300 mm/s
P0032,Storage humidity,"< 20% RH (Sealed, with desiccant)"
P0033,Adhesion / release,Glue
P0033,Cooling,0 - 80%
P0033,Speed,< 180 mm/s
P0033,Storage humidity,"< 20% RH (Sealed, with desiccant)"
P0035,Cooling,100%
P0035,Speed,30-60 mm/s
P0037,Speed,"30-100mm/s, Filling Rate 100%, Filling Angle ±45°"
P0038,Adhesion / release,Glue
P0038,Cooling,0 - 80%
P0038,Speed,< 250 mm/s
P0038,Storage humidity,"< 20% RH (Sealed, with desiccant)"
P0038,Bridging,Length ~ 40 mm
P0038,Overhang,Angle ~ 70°
P0039,Adhesion / release,Glue
P0039,Cooling,0 - 80%
P0039,Speed,< 150 mm/s
P0039,Storage humidity,"< 20% RH (Sealed, with desiccant)"
P0039,Overhang,Angle ~ 70 °
P0040,Cooling,Turn on
P0040,Speed,< 250 mm/s
P0040,Storage humidity,"< 20% RH (Sealed, with desiccant)"
P0040,Bridging,Length ~ 40 mm
P0040,Overhang,Angle ~ 70 °
P0041,Cooling,0-20%
P0041,Speed,** 30 - 70 mm/s
P0043,Adhesion / release,PVP Glue
P0043,Cooling,0 - 60%
P0043,Speed,<300 mm/s
P0043,Storage humidity,< 20% RH (Sealed with desiccant)
P0043,Bridging,Length ~ 40 mm
P0043,Overhang,Angle ~ 70°
P0044,Adhesion / release,Glue
P0044,Cooling,0 -60%
P0044,Speed,< 300 mm/s
P0044,Storage humidity,< 20% RH (Sealed with desiccant)
P0046,Cooling,0-20%
P0049,Adhesion / release,"PVA or PVP glue, Magigoo"
P0049,Cooling,ON
P0049,Speed,20-40 (mm/s)
P0049,Overhang,angle 35 (˚)
P0050,Cooling,0- 100%
P0050,Speed,20-50 mm/s
P0051,Adhesion / release,Glue
P0051,Cooling,Turn on
P0051,Speed,< 250 mm/s
P0051,Storage humidity,"< 20% RH (Sealed, with desiccant)"
P0051,Bridging,Length 20 mm
P0051,Overhang,Angle ~ 70 °
P0052,Adhesion / release,Glue
P0052,Cooling,Turn on
P0052,Speed,< 200 mm/s
P0052,Storage humidity,< 20% RH (Sealed with desiccant)
P0053,Cooling,Turn on
P0053,Speed,< 200 mm/s
P0053,Storage humidity,"<20% RH (Sealed, with desiccant)"
P0054,Cooling,Turn on
P0054,Speed,<200 mm/s
P0054,Storage humidity,"< 20% RH (Sealed, with desiccant)"
P0054,Bridging,Length 10 mm
P0054,Overhang,Angle ~ 40 °
P0055,Adhesion / release,PP adhesive
P0055,Speed,20-50 mm/s
P0055,Storage humidity,Keep dry; sealed15-25°C; RH not specified
P0056,Adhesion / release,"PVA or PVP glue, Magigoo"
P0056,Cooling,ON
P0056,Speed,30-60 (mm/s)
P0056,Overhang,angle 35 (˚)
P0057,Cooling,10~50 %
P0057,Speed,25~110 mm/s
P0059,Adhesion / release,PP adhesive
P0059,Speed,20-50 mm/s
P0059,Storage humidity,Keep dry; sealed15-25°C; RH not specified
P0060,Adhesion / release,Glue
P0060,Cooling,OFF
P0060,Speed,30-60 (mm/s)
P0060,Overhang,angle 55 (˚)
P0062,Cooling,0 - 10%
P0062,Speed,** 30-70 mm/s
P0063,Adhesion / release,Glue
P0063,Cooling,0 - 40%
P0063,Speed,< 100 mm/s
P0063,Storage humidity,< 20% RH (Sealed with desiccant)
P0064,Cooling,0 - 10%
P0064,Speed,** 30-70 mm/s
P0065,Cooling,0 - 60%
P0065,Speed,< 100 mm/s
P0065,Storage humidity,"Container's Humidity < 20% RH ( Sealed, with desiccant )"
P0066,Adhesion / release,Glue
P0066,Cooling,0 - 60%
P0066,Speed,< 130 mm/s
P0066,Storage humidity,< 20% RH (Sealed with desiccant)
P0066,Bridging,Length ~ 40 mm
P0066,Overhang,Angle ~ 70°
P0069,Adhesion / release,PVP Glue
P0069,Cooling,OFF
P0069,Speed,30-60 (mm/s)
P0069,Overhang,angle 60 (˚)
P0070,Cooling,0-10%
P0072,Adhesion / release,Glue
P0072,Cooling,OFF
P0072,Speed,30-60 (mm/s)
P0072,Overhang,angle 55 (˚)
P0074,Cooling,OFF Recommended
P0075,Adhesion / release,Glue
P0075,Cooling,OFF
P0075,Speed,30-60 (mm/s)
P0075,Overhang,angle 55 (˚)
P0078,Cooling,OFF Recommended
P0081,Adhesion / release,Glue
P0081,Cooling,OFF
P0081,Speed,30-60 (mm/s)
P0081,Overhang,angle 50 (˚)
P0083,Cooling,OFF Recommended
P0084,Cooling,OFF Recommended
P0085,Cooling,0-50%
P0085,Storage humidity,Dry box required; RH not published
P0085,Detail / tolerance,Manufacturer promotes high detail; no part-dimensional tolerance specified
P0086,Adhesion / release,Glue
P0086,Cooling,0 - 60%
P0086,Speed,< 100 mm/s
P0086,Storage humidity,<20% RH (Sealed with desiccant)
P0087,Cooling,0-20%
P0087,Speed,40-150 mm/s
P0087,Storage humidity,≤20% RH; sealed with desiccant; room temperature to40°C
P0087,Detail / tolerance,Recommended layer0.12-0.30 mm; no finished-part dimensional tolerance published
P0088,Adhesion / release,Apply liquid glue or PVP solid glue stick if the first layer
P0088,Cooling,0 - 40%
P0089,Adhesion / release,Glue Stick
P0089,Cooling,Turn on
P0089,Speed,< 100 mm/s
P0089,Storage humidity,"< 20% RH (Sealed, with desiccant)"
P0090,Adhesion / release,Apply liquid glue or PVP solid glue stick if the first layer
P0090,Cooling,0 - 40%
P0092,Cooling,"0 - 10% is ca. 18-25°C (64.4 -77.0°F). Keep out of moisture,"
P0092,Speed,** 30-70 mm/s
P0093,Adhesion / release,Glue
P0093,Cooling,0 -40%
P0093,Speed,< 100 mm/s
P0093,Storage humidity,<20% RH (Sealed with desiccant)
P0094,Adhesion / release,Apply liquid glue or PVP solid glue stick if the first layer
P0094,Cooling,0% - 40%
P0095,Cooling,OFF
P0096,Adhesion / release,Glue
P0096,Cooling,Turn on
P0096,Speed,< 200 mm/s
P0096,Storage humidity,"< 20% RH (Sealed, with desiccant)"
P0096,Overhang,Angle 55 °
P0097,Cooling,0 - 30%
P0098,Adhesion / release,Glue
P0098,Cooling,Turn on
P0098,Speed,<100 mm/s
P0098,Storage humidity,"< 20% RH (Sealed, with desiccant)"
P0098,Bridging,Length 30 mm
P0098,Overhang,Angle 55°
P0099,Adhesion / release,Glue
P0099,Cooling,Turn on
P0099,Speed,< 100 mm/s
P0099,Storage humidity,"< 20% RH (Sealed, with desiccant)"
P0099,Overhang,Angle 55 °
P0100,Adhesion / release,PVP Glue
P0100,Cooling,0 - 60%
P0100,Speed,< 100 mm/s
P0100,Storage humidity,"< 20% RH (Sealed, with desiccant)"
P0102,Cooling,0 - 20%
P0102,Speed,** 40-100 mm/s
P0108,Speed,10-40 mm/s
P0111,Cooling,"YES (up to 100%) is ca. 18-25°C (64.4 -77.0°F). Keep out of moisture,"
P0111,Speed,** 40-110 mm/s
P0113,Adhesion / release,Magigoo or 3Dlac necessary to prevent bed damage
P0113,Cooling,0-15%; higher for bridges/overhangs/supports only
P0113,Speed,20-40 mm/s
P0113,Detail / tolerance,Filament ±0.10 mm tolerance is not a printed-part tolerance
P0114,Cooling,50-85% temperature. Recommended storage temperature
P0114,Speed,** 30-80 mm/s
P0117,Cooling,100% recommended; specimen tests used cooling off
P0117,Speed,Up to200 mm/s
P0119,Adhesion / release,PVA glue or MAGIGOO PC
P0119,Cooling,OFF
P0119,Speed,30-50 (mm/s)
P0119,Overhang,angle 45 (˚)
P0120,Cooling,"0 - 25% UL-94 V0 flammability standards, which means it is"
P0120,Speed,** 40 - 300 mm/s FEAUTURES
P0121,Adhesion / release,PVA glue or MAGIGOO PC
P0121,Cooling,OFF
P0121,Speed,30-50 (mm/s)
P0121,Overhang,angle 45 (˚)
P0124,Cooling,0-50%
P0124,Speed,30-50 mm/s
P0128,Cooling,OFF
P0128,Speed,30-40 mm/s
P0132,Cooling,OFF
P0132,Speed,30-50 mm/s
P0133,Detail / tolerance,No special concerns
P0134,Detail / tolerance,No special concerns
P0135,Detail / tolerance,0.25mm or higher
P0136,Detail / tolerance,No special concerns
P0137,Detail / tolerance,0.25mm or higher
P0138,Detail / tolerance,No special concerns
P0139,Detail / tolerance,No special concerns
P0140,Detail / tolerance,0.25mm or higher
P0141,Detail / tolerance,0.25mm or higher
P0142,Detail / tolerance,No special concerns
P0143,Detail / tolerance,No special concerns
P0144,Detail / tolerance,0.25mm or higher
P0145,Detail / tolerance,No special concerns
P0146,Detail / tolerance,No special concerns
P0147,Detail / tolerance,0.25mm or higher
P0148,Detail / tolerance,No special concerns
P0149,Detail / tolerance,No special concerns
P0150,Detail / tolerance,No special concerns
P0151,Detail / tolerance,No special concerns
P0152,Detail / tolerance,No special concerns
P0153,Detail / tolerance,No special concerns
P0154,Detail / tolerance,No special concerns
P0155,Detail / tolerance,No special concerns
P0156,Detail / tolerance,No special concerns
P0157,Adhesion / release,Bambu Liquid Glue / Glue Stick
P0157,Cooling,Turn on
P0157,Speed,< 200 mm/s
P0157,Storage humidity,"<20% RH, sealed with desiccant"
P0157,Bridging,Maximum bridge length 30 mm
P0157,Overhang,Maximum overhang angle 55°
P0157,Surface finish,Smooth support interface claimed
P0157,Odour / emissions,Odorless in normal use; light pungent combustion odor
P0158,Adhesion / release,PC adhesive
P0158,Speed,30-60 mm/s
P0158,Storage humidity,Keep dry; sealed storage at 15-25 °C
P0158,Warping / shrinkage,Good dimensional stability is a manufacturer claim
P0158,Odour / emissions,Process in a well-ventilated room or use professional extraction
P0159,Speed,44 mm/s
P0159,Surface finish,Soft-touch claim
P0159,Layer adhesion,Good layer adhesion claim
P0160,Adhesion / release,Magigoo HT or VM Nano
P0160,Cooling,0-20%
P0160,Speed,25-75 mm/s; first layer 20 mm/s
P0160,Storage humidity,Vacuum-sealed / dry storage
P0161,Cooling,100%
P0161,Speed,<200 mm/s (high-speed parameter)
P0162,Speed,Up to 250 mm/s
P0163,Speed,Up to 400 mm/s
P0164,Cooling,Off
P0164,Speed,Up to 250 mm/s
P0164,Storage humidity,Below 20% RH
P0165,Adhesion / release,"Magigoo, 3DLac, PVA glue"
P0165,Cooling,0-15%
P0165,Speed,40-60 mm/s
P0165,Storage humidity,Airtight bag with desiccant
P0166,Adhesion / release,"Magigoo, 3DLac, PVA glue"
P0166,Cooling,0-15%
P0166,Speed,30-50 mm/s
P0166,Storage humidity,Airtight bag with desiccant
P0167,Cooling,0-80%
P0167,Speed,40-70 mm/s
P0168,Speed,30-150 mm/s
P0169,Cooling,10-40%
P0169,Speed,Up to 300 mm/s
P0169,Storage humidity,≤ 20% RH
P0171,Speed,10-30 mm/s
P0170,Cooling,0-20%
P0170,Speed,40-250 mm/s
P0173,Cooling,YES (up to 100%)
P0173,Layer height,0.05 - 0.30 mm
P0173,Shell / walls,0.40 – 2.70 mm
P0173,Speed,40-120 mm/s
P0174,Adhesion / release,"not necessary (if you need increased adhesion or prevent warping: glue stick, Di"
P0174,Cooling,0-20%
P0175,Cooling,0 - 35%
P0175,Layer height,0.05 - 0.30 mm
P0175,Shell / walls,0.40 - 2.70 mm
P0175,Speed,30-80 mm/s
P0175,Adhesion / release,required
P0176,Cooling,YES (up to 100%)
P0176,Layer height,0.05 - 0.30 mm
P0176,Shell / walls,0.40 – 2.70 mm
P0176,Speed,30-70 mm/s
P0177,Cooling,YES (up to 100%)
P0177,Layer height,0.05 - 0.30 mm
P0177,Shell / walls,0.40 – 2.4 mm
P0177,Speed,40-130 mm/s
P0178,Cooling,YES (up to 100%)
P0178,Layer height,0.05 - 0.30 mm
P0178,Shell / walls,0.40 – 2.70 mm
P0178,Speed,30-70 mm/s
P0179,Cooling,YES (up to 100%)
P0179,Layer height,0.05 - 0.30 mm
P0179,Shell / walls,0.40 - 2.70 mm
P0179,Speed,40 - 600 mm/s
P0180,Cooling,YES (up to 100%)
P0180,Layer height,0.05 - 0.30 mm
P0180,Shell / walls,0.40 - 2.70 mm
P0180,Speed,40 - 600 mm/s
P0181,Adhesion / release,"not necessary (if you need increased adhesion or prevent warping: glue stick, Di"
P0181,Cooling,75-100%
P0182,Cooling,0 - 30%
P0182,Layer height,≥ 0.15mm
P0182,Shell / walls,0.50 - 3.00 mm
P0182,Speed,30-60 mm/s
P0183,Cooling,0 - 30%
P0183,Layer height,≥ 0.15mm
P0183,Shell / walls,0.50 - 3.00 mm
P0183,Speed,30-60 mm/s
P0184,Cooling,0 - 10%
P0184,Layer height,≥ 0.20mm
P0184,Shell / walls,0.50 – 3.00 mm
P0184,Speed,30-70 mm/s
P0185,Cooling,YES (up to 100%)
P0185,Layer height,0.05 - 0.30 mm
P0185,Shell / walls,0.40 - 2.70 mm
P0185,Speed,15-50 mm/s
P0186,Cooling,0-20%
P0186,Shell / walls,0.4 - 2.7 mm
P0186,Layer height,0.5 - 3.0 mm
P0186,Adhesion / release,not necessary
P0187,Cooling,0 - 25%
P0187,Layer height,≥ 0.15mm
P0187,Shell / walls,0.40 – 2.70 mm
P0187,Speed,30-70 mm/s
P0188,Cooling,Up to 100%
P0189,Cooling,YES (up to 100%)
P0189,Layer height,0.05 - 0.30 mm
P0189,Shell / walls,0.40 - 2.70 mm
P0189,Speed,40-110 mm/s
P0190,Cooling,YES (up to 100%)
P0190,Layer height,0.05 - 0.30 mm
P0190,Shell / walls,0.40 - 2.70 mm
P0190,Speed,40 - 350 mm/s
P0191,Cooling,0 - 25%
P0191,Layer height,0.05 - 0.30 mm
P0191,Shell / walls,0.40 – 2.70 mm
P0191,Speed,30-200 mm/s
P0192,Cooling,0 - 20%
P0192,Layer height,0.05 - 0.30 mm
P0192,Shell / walls,0.40 – 2.70 mm
P0192,Speed,40-200 mm/s
P0193,Cooling,up to 100%
P0193,Adhesion / release,not necessary*
P0194,Cooling,Up to 100%
P0195,Cooling,0-20%
P0195,Layer height,0.05-0.30 mm
P0195,Shell / walls,0.40–2.70 mm
P0195,Speed,30-70 mm/s
P0196,Cooling,75-100%
P0196,Layer height,0.4 - 2.7 mm
P0196,Shell / walls,0.05-0.3 mm
P0196,Adhesion / release,not necessary (if increased adhesion needed or to prevent warping:
P0197,Cooling,75-100%
P0197,Layer height,0.4 - 2.7 mm
P0197,Shell / walls,0.05-0.3 mm
P0197,Adhesion / release,not necessary (if increased adhesion needed or to prevent warping:
P0198,Cooling,0 - 100%
P0198,Layer height,0.05 - 0.3 mm
P0198,Shell / walls,0.4 - 2.7 mm
P0198,Speed,30 - 100 mm/s
P0199,Cooling,0 - 30%
P0199,Layer height,0.05 - 0.30 mm
P0199,Shell / walls,0.40 – 2.70 mm
P0199,Speed,40-100 mm/s
P0200,Cooling,0 - 10%
P0200,Layer height,≥ 0.15mm
P0200,Shell / walls,0.40 - 2.70 mm
P0200,Speed,30-80 mm/s
P0201,Adhesion / release,"not necessary (if you need increased adhesion or prevent warping: glue stick, Di"
P0201,Cooling,Up to 100%
P0202,Adhesion / release,"not necessary (if you need increased adhesion or prevent warping: glue stick, Di"
P0202,Cooling,40-80%
P0203,Cooling,0 - 20%
P0203,Layer height,0.05 - 0.30 mm
P0203,Shell / walls,0.40 - 2.70 mm
P0203,Speed,30 - 200 mm/s
P0203,Adhesion / release,required
P0204,Cooling,0 - 25%
P0204,Layer height,0.05 - 0.30 mm
P0204,Shell / walls,0.40 – 2.70 mm
P0204,Speed,30-150 mm/s
P0205,Cooling,YES (up to 100%)
P0205,Layer height,0.05 - 0.30 mm
P0205,Shell / walls,0.40 – 2.70 mm
P0205,Speed,40-110 mm/s
P0206,Cooling,YES (up to 100%)
P0206,Layer height,0.05 - 0.30 mm
P0206,Shell / walls,0.40 – 2.70 mm
P0206,Speed,30-90 mm/s
P0207,Cooling,50-85%
P0207,Layer height,0.05-0.30 mm
P0207,Shell / walls,0.40–2.70 mm
P0207,Speed,30-70 mm/s
P0208,Cooling,75-100%
P0208,Layer height,0.05 - 0.30 mm
P0208,Shell / walls,0.40 – 2.70 mm
P0208,Speed,30-70 mm/s
P0209,Cooling,50-85%
P0209,Layer height,0.05 - 0.30 mm
P0209,Shell / walls,0.40 – 2.70 mm
P0209,Speed,30-80 mm/s
P0210,Cooling,0 - 10%
P0210,Layer height,≥ 0.20mm
P0210,Shell / walls,0.50 - 3.00 mm
P0210,Speed,30-60 mm/s
P0211,Adhesion / release,"not necessary (if you need increased adhesion or prevent warping: glue stick, Di"
P0211,Cooling,Up to 100%
P0212,Adhesion / release,"not necessary (if you need increased adhesion or prevent warping: glue stick, Di"
P0212,Cooling,Up to 100%
P0213,Adhesion / release,"not necessary (if you need increased adhesion or prevent warping: glue stick, Di"
P0213,Cooling,75-100%
P0214,Cooling,YES (up to 100%)
P0214,Layer height,0.05 - 0.30 mm
P0214,Shell / walls,0.40 – 2.70 mm
P0214,Speed,30-70 mm/s
P0215,Warping / shrinkage,"0,80%"
P0215,Cooling,YES (up to 100%)
P0215,Layer height,0.05 - 0.30 mm
P0215,Shell / walls,0.40 - 2.70 mm
P0215,Speed,20-70 mm/s
P0216,Adhesion / release,"not necessary (if you need increased adhesion or prevent warping: glue stick, Di"
P0216,Cooling,Up to 100%
P0217,Cooling,up to 100%
P0217,Shell / walls,0.4 - 2.7 mm
P0217,Layer height,0.5 - 3.0 mm
P0217,Adhesion / release,recommended
P0218,Cooling,0 - 30%
P0218,Layer height,≥ 0.15mm
P0218,Shell / walls,0.40 - 2.70 mm
P0218,Speed,30-70 mm/s
P0219,Adhesion / release,"not necessary (if you need increased adhesion or prevent warping: glue stick, Di"
P0219,Cooling,0-20%
P0220,Warping / shrinkage,"(Flow), 3,2mm"
P0220,Cooling,0 - 25%
P0220,Layer height,0.05 - 0.30 mm
P0220,Shell / walls,0.40 – 2.70 mm
P0220,Speed,40-100 mm/s
P0221,Cooling,0 - 10%
P0221,Layer height,≥ 0.15mm
P0221,Shell / walls,0.40 - 2.70 mm
P0221,Speed,30-70 mm/s
P0222,Adhesion / release,"not necessary (if increased adhesion nedded or to prevent warping: glue stick, D"
P0222,Cooling,Up to 100%
P0223,Cooling,YES (up to 100%)
P0223,Layer height,0.05 - 0.30 mm
P0223,Shell / walls,0.40 - 2.70 mm
P0224,Cooling,0 - 30%
P0224,Layer height,≥ 0.20mm
P0224,Shell / walls,0.50 – 3.00 mm
P0224,Speed,30-80 mm/s
P0225,Cooling,0-20%
P0225,Shell / walls,0.4 - 2.7 mm
P0225,Layer height,0.5 - 3.0 mm
P0225,Adhesion / release,recommended
P0226,Warping / shrinkage,"0,80%"
P0226,Cooling,YES (up to 100%)
P0226,Layer height,0.05 - 0.30 mm
P0226,Shell / walls,0.40 - 2.70 mm
P0226,Speed,20-70 mm/s
P0227,Cooling,Up to 100%
P0227,Shell / walls,0.4 - 2.7 mm
P0227,Layer height,0.5 - 3.0 mm
P0227,Adhesion / release,not necessary
P0228,Cooling,0 - 10%
P0228,Layer height,0.05 - 0.30 mm
P0228,Shell / walls,0.40 - 2.70 mm
P0228,Speed,30-80 mm/s
P0228,Adhesion / release,required
P0229,Cooling,Up to 100%
P0230,Adhesion / release,"not necessary (if you need increased adhesion or prevent warping: glue stick, Di"
P0230,Cooling,75-100%
P0231,Cooling,YES (up to 100%)
P0231,Layer height,0.05 - 0.30 mm
P0231,Shell / walls,0.40 – 2.70 mm
P0231,Speed,40-120 mm/s
P0232,Adhesion / release,"not necessary (if increased adhesion nedded or to prevent warping: glue stick, D"
P0232,Cooling,75-100%
P0233,Cooling,YES (up to 100%)
P0233,Layer height,0.05 - 0.30 mm
P0233,Shell / walls,0.40 - 2.70 mm
P0233,Speed,40-70 mm/s
P0234,Cooling,YES (up to 100%)
P0234,Layer height,0.05 - 0.30 mm
P0234,Shell / walls,0.40 - 2.70 mm
P0234,Speed,40 - 200 mm/s
P0235,Cooling,YES (up to 100%)
P0235,Layer height,0.05 - 0.30 mm
P0235,Shell / walls,0.40 – 2.70 mm
P0235,Speed,40-150 mm/s
P0236,Cooling,0 - 25%
P0236,Layer height,≥ 0.15 mm
P0236,Shell / walls,0.40 – 2.70 mm
P0236,Speed,30-70 mm/s
P0237,Cooling,YES (up to 100%)
P0237,Layer height,0.05 - 0.30 mm
P0237,Shell / walls,0.40 - 2.70 mm
P0237,Speed,40 - 150 mm/s
P0238,Layer height,0.25mm
P0239,Layer height,0.25mm
P0240,Layer height,0.25mm
P0241,Layer height,0.25mm
P0242,Layer height,0.25mm
P0243,Layer height,0.25mm
P0244,Layer height,0.25mm
P0245,Layer height,0.25mm
P0246,Layer height,0.25mm
P0247,Layer height,0.25mm
P0248,Layer height,0.25mm
P0249,Layer height,0.25mm
P0250,Layer height,0.25mm
P0251,Layer height,0.25mm
P0252,Layer height,0.25mm
P0253,Layer height,0.25mm
P0254,Layer height,0.25mm
P0255,Layer height,0.25mm
P0256,Layer height,0.25mm
P0257,Layer height,0.25mm
P0258,Layer height,0.25mm
P0259,Layer height,0.25mm
P0260,Layer height,0.25mm
P0261,Layer height,0.25mm
P0262,Layer height,0.25mm
P0263,Layer height,0.25mm
P0264,Layer height,0.25mm
P0265,Layer height,0.25mm
P0266,Layer height,0.25mm
P0267,Layer height,0.25mm
P0268,Layer height,0.25mm
P0269,Layer height,0.25mm
P0270,Speed,40-60 (mm/s)
P0270,Adhesion / release,separation distance 0.2 (mm)
P0270,Retraction,1 (mm)
P0270,Shell / walls,2
P0271,Retraction,(Direct Drive) 1-3 (mm)
P0271,Cooling,OFF-20%
P0272,Retraction,(Direct Drive) 1-3 (mm)
P0272,Cooling,OFF-20%
P0273,Retraction,(Direct Drive) 1-3 (mm)
P0274,Speed,40-100 (mm/s)
P0274,Retraction,1-3 (mm)
P0275,Speed,40-100 (mm/s)
P0275,Retraction,1-3 (mm)
P0276,Retraction,1-3 (mm)
P0277,Retraction,1-3 (mm)
P0278,Retraction,1-3 (mm)
P0279,Retraction,1-3 (mm)
P0280,Speed,30-60 (mm/s)
P0280,Retraction,1-3 (mm)
P0281,Speed,30-60 (mm/s)
P0281,Retraction,1-3 (mm)
P0282,Speed,30 - 50 (mm/s)
P0282,Adhesion / release,separation distance 0.1 - 0.2 (mm)
P0282,Retraction,3-6 (mm)
P0283,Speed,30 - 50 (mm/s)
P0283,Adhesion / release,separation distance 0.1 - 0.2 (mm)
P0283,Retraction,3-6 (mm)
P0284,Speed,20-40 (mm/s)
P0284,Adhesion / release,separation distance 0.2 (mm)
P0284,Retraction,1 (mm)
P0285,Speed,20-40 (mm/s)
P0285,Adhesion / release,separation distance 0.2 (mm)
P0285,Retraction,1 (mm)
P0286,Retraction,1 - 3 (mm)
P0287,Retraction,1 - 3 (mm)
P0288,Retraction,(Direct Drive) 1 (mm)
P0288,Cooling,0-30%
P0289,Retraction,(Direct Drive) 1 (mm)
P0289,Cooling,0-30%
P0290,Retraction,3-6 (mm)
P0291,Retraction,3-6 (mm)
P0292,Retraction,1 (mm)
P0292,Cooling,0-30%
P0293,Retraction,1 (mm)
P0293,Cooling,0-30%
P0294,Warping / shrinkage,(X-Y) 0.88%
P0294,Speed,Up to 300 (mm/s)
P0294,Retraction,1-3 (mm)
P0294,Shell / walls,2
P0295,Warping / shrinkage,(X-Y) 0.88%
P0295,Speed,Up to 300 (mm/s)
P0295,Retraction,1-3 (mm)
P0295,Shell / walls,2
P0296,Warping / shrinkage,(X-Y) 0.05%
P0296,Retraction,20-40 (mm/s)
P0296,Speed,Up to 350mm/s
P0297,Warping / shrinkage,(X-Y) 0.05%
P0297,Retraction,20-40 (mm/s)
P0297,Speed,Up to 350mm/s
P0298,Retraction,3-6 (mm)
P0299,Retraction,3-6 (mm)
P0300,Warping / shrinkage,(X-Y) 0.88%
P0300,Speed,Up to 300 (mm/s)
P0300,Retraction,1-3 (mm)
P0300,Shell / walls,2
P0301,Warping / shrinkage,(X-Y) 0.88%
P0301,Speed,Up to 300 (mm/s)
P0301,Retraction,1-3 (mm)
P0301,Shell / walls,2
P0302,Speed,30-70 (mm/s)
P0302,Adhesion / release,separation distance 0.2 (mm)
P0302,Retraction,1 - 3 (mm)
P0302,Shell / walls,2
P0303,Speed,30 - 50 (mm/s)
P0303,Adhesion / release,separation distance 0.2 (mm)
P0303,Retraction,1 (mm)
P0304,Speed,30 - 50 (mm/s)
P0304,Adhesion / release,separation distance 0.2 (mm)
P0304,Retraction,1 (mm)
P0305,Speed,60 (mm/s)
P0305,Adhesion / release,separation distance 0.2 (mm)
P0305,Retraction,1 (mm)
P0306,Speed,60 (mm/s)
P0306,Adhesion / release,separation distance 0.2 (mm)
P0306,Retraction,1 (mm)
P0307,Retraction,1-3 (mm)
P0308,Retraction,1-3 (mm)
P0309,Speed,45 (mm/s)
P0309,Adhesion / release,separation distance 0.14 (mm)
P0309,Retraction,1-3 (mm)
P0310,Speed,45 (mm/s)
P0310,Adhesion / release,separation distance 0.14 (mm)
P0310,Retraction,1-3 (mm)
P0311,Speed,30-70 (mm/s)
P0311,Adhesion / release,separation distance 0.2 (mm)
P0311,Retraction,1 (mm)
P0311,Shell / walls,2
P0312,Speed,30-50 (mm/s)
P0312,Adhesion / release,separation distance 0.2 (mm)
P0312,Retraction,3 (mm)
P0312,Shell / walls,2
P0313,Layer height,0.1
P0314,Retraction,20-40 (mm/s)
P0314,Speed,50-250mm/s
P0315,Speed,30-50 (mm/s)
P0315,Adhesion / release,separation distance 0.2 (mm)
P0315,Retraction,1 (mm)
P0315,Shell / walls,2
P0316,Speed,30 - 70 (mm/s)
P0316,Adhesion / release,separation distance 0.2 (mm)
P0316,Retraction,1 - 3 (mm)
P0316,Shell / walls,2
P0317,Retraction,1-3 (mm)
P0318,Retraction,1-3 (mm)
P0319,Layer height,0.2
P0320,Retraction,3-6 (mm)
P0321,Retraction,3-6 (mm)
P0322,Speed,30 - 50 (mm/s)
P0322,Adhesion / release,separation distance 0.15 – 0.2 (mm)
P0322,Retraction,1 -3 (mm)
P0323,Speed,30 - 50 (mm/s)
P0323,Adhesion / release,separation distance 0.15 – 0.2 (mm)
P0323,Retraction,1 -3 (mm)
P0324,Layer height,0.1
P0325,Retraction,1-3 (mm)
P0325,Cooling,20%
P0326,Retraction,1-3 (mm)
P0326,Cooling,20%
P0327,Speed,50-200mm/s
P0327,Retraction,3-6 (mm)
P0328,Speed,50-200mm/s
P0328,Retraction,3-6 (mm)
P0329,Speed,of your 3D printer and witness new levels of
P0329,Retraction,1 - 3 (mm)
P0330,Speed,of your 3D printer and witness new levels of
P0330,Retraction,1 - 3 (mm)
P0331,Retraction,1-3 (mm)
P0332,Retraction,1-3 (mm)
P0333,Retraction,3-6 (mm)
P0334,Retraction,3-6 (mm)
P0336,Retraction,1-3 (mm)
P0337,Retraction,1-3 (mm)
P0338,Retraction,1-3 (mm)
P0339,Retraction,1-3 (mm)
P0340,Retraction,1 - 3 (mm)
P0341,Retraction,1 - 3 (mm)
P0342,Retraction,1-3 (mm)
P0343,Retraction,1-3 (mm)
P0344,Retraction,1-3 (mm)
P0345,Retraction,1-3 (mm)
P0347,Retraction,(Direct Drive) 1-3 (mm)
P0348,Retraction,(Direct Drive) 1-3 (mm)
P0349,Retraction,1-3 (mm)
P0349,Cooling,100%
P0350,Retraction,1-3 (mm)
P0350,Cooling,100%
P0351,Speed,50 - 200 (mm/s)
P0351,Retraction,1 - 3 (mm)
P0351,Shell / walls,2
P0352,Retraction,1-3 (mm)
P0353,Retraction,1-3 (mm)
P0354,Speed,30-70 (mm/s)
P0354,Adhesion / release,separation distance 0.2 (mm)
P0354,Retraction,3 (mm)
P0354,Shell / walls,2
P0355,Cooling,OFF-20%
P0355,Speed,30-50 (mm/s)
P0355,Adhesion / release,separation distance 0.14 (mm)
P0355,Retraction,1 (mm)
P0355,Shell / walls,2
P0356,Retraction,1-3 (mm)
P0357,Retraction,1-3 (mm)
P0358,Retraction,1-3 (mm)
P0358,Cooling,OFF-20%
P0359,Retraction,1-3 (mm)
P0359,Cooling,OFF-20%
P0360,Cooling,YES (up to 100%)
P0360,Layer height,0.05 - 0.30 mm
P0360,Shell / walls,0.40 – 2.70 mm
P0360,Speed,40-90 mm/s
P0361,Cooling,YES (up to 100%)
P0361,Layer height,0.05 - 0.30 mm
P0361,Shell / walls,0.40 – 2.70 mm
P0361,Speed,20-50 mm/s
P0362,Cooling,YES (up to 100%)
P0362,Layer height,0.05 - 0.30 mm
P0362,Shell / walls,≥ 0.20 mm
P0362,Adhesion / release,not necessary
P0363,Cooling,YES (up to 100%)
P0363,Layer height,0.05 - 0.30 mm
P0363,Shell / walls,≥ 0.20 mm
P0363,Adhesion / release,not necessary
P0365,Cooling,YES (up to 100%)
P0365,Layer height,0.05 - 0.30 mm
P0365,Shell / walls,≥ 0.20 mm
P0365,Adhesion / release,not necessary
P0366,Cooling,YES (up to 100%)
P0366,Layer height,0.05 - 0.30 mm
P0366,Shell / walls,≥ 0.20 mm
P0366,Adhesion / release,not necessary
P0367,Cooling,YES (up to 100%)
P0367,Layer height,0.05 - 0.30 mm
P0367,Shell / walls,≥ 0.20 mm
P0367,Adhesion / release,not necessary
P0368,Cooling,YES (up to 100%)
P0368,Layer height,0.05 - 0.30 mm
P0368,Shell / walls,≥ 0.20 mm
P0368,Adhesion / release,not necessary
P0369,Cooling,do 100%
P0369,Layer height,0.05 - 0.3 mm
P0369,Shell / walls,0.4 - 2.7 mm
P0369,Speed,20 - 50 mm/s
P0370,Layer height,0.25mm

File: data/tables/reference_envelopes.csv
Name,Property,Min,Max
Aluminum/silicon carbide,density,2660,2900
Aluminum/silicon carbide,tensileModulus,81,100
Aluminum/silicon carbide,yieldStrength,280,324
Aluminum/silicon carbide,tensileStrength,290,365
Aluminum/silicon carbide,compressiveStrength,280,325
Aluminum/silicon carbide,elongation,1,5
Aluminum/silicon carbide,fractureToughness,15,24
Aluminum/silicon carbide,thermalExpansion,15,23
Aluminum-polyethylene sandwich,density,1370,1400
Aluminum-polyethylene sandwich,tensileModulus,17,20
Aluminum-polyethylene sandwich,yieldStrength,50,70
Aluminum-polyethylene sandwich,tensileStrength,70,90
Aluminum-polyethylene sandwich,compressiveStrength,30,40
Aluminum-polyethylene sandwich,elongation,1.9,5
Aluminum-polyethylene sandwich,fractureToughness,30,35
Aluminum-polyethylene sandwich,thermalExpansion,21,24
"CFRP, epoxy matrix (isotropic)",density,1500,1600
"CFRP, epoxy matrix (isotropic)",tensileModulus,69,150
"CFRP, epoxy matrix (isotropic)",yieldStrength,550,1050
"CFRP, epoxy matrix (isotropic)",tensileStrength,550,1050
"CFRP, epoxy matrix (isotropic)",compressiveStrength,440,700
"CFRP, epoxy matrix (isotropic)",elongation,0.32,0.35
"CFRP, epoxy matrix (isotropic)",fractureToughness,6.12,20
"CFRP, epoxy matrix (isotropic)",thermalExpansion,1,4
"DMC or BMC, dough (bulk) molding compound",density,1800,2100
"DMC or BMC, dough (bulk) molding compound",tensileModulus,12,14
"DMC or BMC, dough (bulk) molding compound",yieldStrength,25,55
"DMC or BMC, dough (bulk) molding compound",tensileStrength,34,70
"DMC or BMC, dough (bulk) molding compound",compressiveStrength,140,180
"DMC or BMC, dough (bulk) molding compound",elongation,1.4,1.9
"DMC or BMC, dough (bulk) molding compound",fractureToughness,3,6
"DMC or BMC, dough (bulk) molding compound",thermalExpansion,24,34
"GFRP, epoxy matrix (isotropic)",density,1750,1970
"GFRP, epoxy matrix (isotropic)",tensileModulus,15,28
"GFRP, epoxy matrix (isotropic)",yieldStrength,110,192
"GFRP, epoxy matrix (isotropic)",tensileStrength,138,241
"GFRP, epoxy matrix (isotropic)",compressiveStrength,138,207
"GFRP, epoxy matrix (isotropic)",elongation,0.85,0.95
"GFRP, epoxy matrix (isotropic)",fractureToughness,7,23
"GFRP, epoxy matrix (isotropic)",thermalExpansion,8.64,33
"SMC, sheet molding compound",density,1800,2000
"SMC, sheet molding compound",tensileModulus,9,14
"SMC, sheet molding compound",yieldStrength,50,90
"SMC, sheet molding compound",tensileStrength,60,100
"SMC, sheet molding compound",compressiveStrength,240,310
"SMC, sheet molding compound",elongation,2.5,3.2
"SMC, sheet molding compound",fractureToughness,5,13
"SMC, sheet molding compound",thermalExpansion,18,33
Ceramic tile,density,2050,2400
Ceramic tile,tensileModulus,4,8
Ceramic tile,yieldStrength,3,6
Ceramic tile,tensileStrength,3,6
Ceramic tile,compressiveStrength,20,50
Ceramic tile,elongation,0,0
Ceramic tile,fractureToughness,1,2
Ceramic tile,thermalExpansion,5,8
Common brick,density,1690,1950
Common brick,tensileModulus,5,15
Common brick,yieldStrength,2,6
Common brick,tensileStrength,2,6
Common brick,compressiveStrength,20,50
Common brick,elongation,0,0
Common brick,fractureToughness,1,2
Common brick,thermalExpansion,5,8
Engineering brick,density,2100,2500
Engineering brick,tensileModulus,30,35
Engineering brick,yieldStrength,5,15
Engineering brick,tensileStrength,5,15
Engineering brick,compressiveStrength,45,150
Engineering brick,elongation,0,0
Engineering brick,fractureToughness,0.00143,0.015
Engineering brick,thermalExpansion,5,8
Facing brick,density,2050,2300
Facing brick,tensileModulus,4,8
Facing brick,yieldStrength,3,6
Facing brick,tensileStrength,3,6
Facing brick,compressiveStrength,20,50
Facing brick,elongation,0,0
Facing brick,fractureToughness,0.00225,0.018
Facing brick,thermalExpansion,5,8
Refractory brick (low density),density,600,900
Refractory brick (low density),tensileModulus,2,5
Refractory brick (low density),yieldStrength,0.75,0.95
Refractory brick (low density),tensileStrength,0.75,0.95
Refractory brick (low density),compressiveStrength,4,5
Refractory brick (low density),elongation,0,0
Refractory brick (low density),fractureToughness,0.1,0.13
Refractory brick (low density),thermalExpansion,4.5,6
Terracotta,density,1900,2750
Terracotta,tensileModulus,4,8
Terracotta,yieldStrength,15,20
Terracotta,tensileStrength,15,20
Terracotta,compressiveStrength,25,28
Terracotta,elongation,0,0
Terracotta,fractureToughness,1,2
Terracotta,thermalExpansion,5,10
Cement (ordinary Portland),density,3000,3200
Cement (ordinary Portland),tensileModulus,40.2,41.6
Cement (ordinary Portland),yieldStrength,1.9,2.1
Cement (ordinary Portland),tensileStrength,1.9,2.1
Cement (ordinary Portland),compressiveStrength,18,24
Cement (ordinary Portland),elongation,0,0
Cement (ordinary Portland),fractureToughness,0.35,0.45
Cement (ordinary Portland),thermalExpansion,12,13
Asphalt concrete,density,2200,2800
Asphalt concrete,tensileModulus,10,50
Asphalt concrete,yieldStrength,0.1,0.3
Asphalt concrete,tensileStrength,0.1,0.3
Asphalt concrete,compressiveStrength,0.5,1.3
Asphalt concrete,elongation,0.4,2
Asphalt concrete,fractureToughness,0.3,3
Asphalt concrete,thermalExpansion,12,14
Autoclaved aerated concrete (AAC),density,400,900
Autoclaved aerated concrete (AAC),tensileModulus,12,18
Autoclaved aerated concrete (AAC),yieldStrength,0.6,1.1
Autoclaved aerated concrete (AAC),tensileStrength,0.6,1.1
Autoclaved aerated concrete (AAC),compressiveStrength,1.2,1.87
Autoclaved aerated concrete (AAC),elongation,0,0
Autoclaved aerated concrete (AAC),fractureToughness,0.04,0.06
Autoclaved aerated concrete (AAC),thermalExpansion,7,12
Concrete (structural lightweight),density,1400,2000
Concrete (structural lightweight),tensileModulus,11,21
Concrete (structural lightweight),yieldStrength,1.1,2.8
Concrete (structural lightweight),tensileStrength,1.1,2.8
Concrete (structural lightweight),compressiveStrength,11.3,28
Concrete (structural lightweight),elongation,0,0
Concrete (structural lightweight),fractureToughness,0.04,0.07
Concrete (structural lightweight),thermalExpansion,7,12
Dense concrete,density,2000,2400
Dense concrete,tensileModulus,13.5,42
Dense concrete,yieldStrength,1,1.2
Dense concrete,tensileStrength,1,3
Dense concrete,compressiveStrength,14,14.4
Dense concrete,elongation,0,0
Dense concrete,fractureToughness,0.35,0.45
Dense concrete,thermalExpansion,12,13
High performance concrete,density,2500,2700
High performance concrete,tensileModulus,25,27
High performance concrete,yieldStrength,6,10
High performance concrete,tensileStrength,6,9
High performance concrete,compressiveStrength,55.2,75.8
High performance concrete,elongation,0,0
High performance concrete,fractureToughness,0.1,0.4
High performance concrete,thermalExpansion,7,11
High volume fly ash concrete,density,1830,2200
High volume fly ash concrete,tensileModulus,30,41
High volume fly ash concrete,yieldStrength,1.5,2.5
High volume fly ash concrete,tensileStrength,1.5,2.5
High volume fly ash concrete,compressiveStrength,45,58
High volume fly ash concrete,elongation,0,0
High volume fly ash concrete,fractureToughness,0.35,0.45
High volume fly ash concrete,thermalExpansion,12,13
Reactive powder concrete,density,2500,2750
Reactive powder concrete,tensileModulus,28,32
Reactive powder concrete,yieldStrength,40,45
Reactive powder concrete,tensileStrength,5,8
Reactive powder concrete,compressiveStrength,200,600
Reactive powder concrete,elongation,2,3
Reactive powder concrete,fractureToughness,2,3
Reactive powder concrete,thermalExpansion,7,11
Plaster of Paris,density,1180,1700
Plaster of Paris,tensileModulus,4.5,8
Plaster of Paris,yieldStrength,1,4.5
Plaster of Paris,tensileStrength,1,4.5
Plaster of Paris,compressiveStrength,14,20
Plaster of Paris,elongation,0,0
Plaster of Paris,fractureToughness,0.01,0.014
Plaster of Paris,thermalExpansion,8,10
Granite,density,2630,2800
Granite,tensileModulus,40,60
Granite,yieldStrength,9,18
Granite,tensileStrength,9,18
Granite,compressiveStrength,160,240
Granite,elongation,0,0
Granite,fractureToughness,0.9,2.2
Granite,thermalExpansion,10,12
Limestone,density,2150,2500
Limestone,tensileModulus,20,50
Limestone,yieldStrength,3,10
Limestone,tensileStrength,3,10
Limestone,compressiveStrength,28,50
Limestone,elongation,0,0
Limestone,fractureToughness,0.6,1
Limestone,thermalExpansion,3.7,6.3
Marble,density,2720,2850
Marble,tensileModulus,45,80
Marble,yieldStrength,6,10
Marble,tensileStrength,6,10
Marble,compressiveStrength,55,105
Marble,elongation,0,0
Marble,fractureToughness,0.6,1.2
Marble,thermalExpansion,3,5
Standstone,density,2240,2650
Standstone,tensileModulus,14,40
Standstone,yieldStrength,4,15
Standstone,tensileStrength,4,15
Standstone,compressiveStrength,70,90
Standstone,elongation,0,0
Standstone,fractureToughness,0.7,1.5
Standstone,thermalExpansion,7.5,8.5
Slate,density,2600,2900
Slate,tensileModulus,60,90
Slate,yieldStrength,20,50
Slate,tensileStrength,20,50
Slate,compressiveStrength,75,175
Slate,elongation,0,0
Slate,fractureToughness,0.4,1.1
Slate,thermalExpansion,10,12
Borosilicate glass (Pyrex),density,2200,2300
Borosilicate glass (Pyrex),tensileModulus,70,76
Borosilicate glass (Pyrex),yieldStrength,22,32
Borosilicate glass (Pyrex),tensileStrength,22,32
Borosilicate glass (Pyrex),compressiveStrength,264,384
Borosilicate glass (Pyrex),elongation,0,0
Borosilicate glass (Pyrex),fractureToughness,0.5,0.7
Borosilicate glass (Pyrex),thermalExpansion,3.2,4
Laminated glass,density,2350,2450
Laminated glass,tensileModulus,66,68
Laminated glass,yieldStrength,33,38
Laminated glass,tensileStrength,33,38
Laminated glass,compressiveStrength,370,410
Laminated glass,elongation,0,0
Laminated glass,fractureToughness,1,1.3
Laminated glass,thermalExpansion,9.1,9.5
Low-e glass,density,2440,2490
Low-e glass,tensileModulus,68,72
Low-e glass,yieldStrength,31,35
Low-e glass,tensileStrength,31,35
Low-e glass,compressiveStrength,360,420
Low-e glass,elongation,0,0
Low-e glass,fractureToughness,0.55,0.7
Low-e glass,thermalExpansion,9.1,9.5
Silica glass (Vycor),density,2180,2190
Silica glass (Vycor),tensileModulus,87,90
Silica glass (Vycor),yieldStrength,45,155
Silica glass (Vycor),tensileStrength,45,155
Silica glass (Vycor),compressiveStrength,1100,1600
Silica glass (Vycor),elongation,0,0
Silica glass (Vycor),fractureToughness,0.6,0.8
Silica glass (Vycor),thermalExpansion,0.55,0.75
Soda-Lime glass (float glass),density,2500,2540
Soda-Lime glass (float glass),tensileModulus,68,72
Soda-Lime glass (float glass),yieldStrength,30,35
Soda-Lime glass (float glass),tensileStrength,31,35
Soda-Lime glass (float glass),compressiveStrength,360,420
Soda-Lime glass (float glass),elongation,0,0
Soda-Lime glass (float glass),fractureToughness,0.55,0.7
Soda-Lime glass (float glass),thermalExpansion,8.5,9.5
Alumina,density,3800,3980
Alumina,tensileModulus,343,390
Alumina,yieldStrength,350,588
Alumina,tensileStrength,350,588
Alumina,compressiveStrength,690,5500
Alumina,elongation,0,0
Alumina,fractureToughness,3.3,4.8
Alumina,thermalExpansion,7,7.9
Aluminum nitride,density,3260,3330
Aluminum nitride,tensileModulus,302,348
Aluminum nitride,yieldStrength,197,270
Aluminum nitride,tensileStrength,197,270
Aluminum nitride,compressiveStrength,1970,2700
Aluminum nitride,elongation,0.08,0.08
Aluminum nitride,fractureToughness,2.5,3.4
Aluminum nitride,thermalExpansion,4.6,5.3
Boron carbide,density,2350,2550
Boron carbide,tensileModulus,440,472
Boron carbide,yieldStrength,350,560
Boron carbide,tensileStrength,350,560
Boron carbide,compressiveStrength,2580,5690
Boron carbide,elongation,0.1,0.1
Boron carbide,fractureToughness,2.5,3.5
Boron carbide,thermalExpansion,3.2,3.4
Glass ceramic,density,2400,2600
Glass ceramic,tensileModulus,67,75
Glass ceramic,yieldStrength,62,75
Glass ceramic,tensileStrength,62,75
Glass ceramic,compressiveStrength,340,355
Glass ceramic,elongation,0.08,0.09
Glass ceramic,fractureToughness,1.4,1.7
Glass ceramic,thermalExpansion,7.4,9.3
Slilicon,density,2300,2350
Slilicon,tensileModulus,140,155
Slilicon,yieldStrength,160,180
Slilicon,tensileStrength,160,180
Slilicon,compressiveStrength,3200,3460
Slilicon,elongation,0.1,0.15
Slilicon,fractureToughness,0.83,0.94
Slilicon,thermalExpansion,2,3.2
Silicon carbide,density,3100,3210
Silicon carbide,tensileModulus,400,460
Silicon carbide,yieldStrength,400,610
Silicon carbide,tensileStrength,400,610
Silicon carbide,compressiveStrength,1000,5250
Silicon carbide,elongation,0,0
Silicon carbide,fractureToughness,3,5.6
Silicon carbide,thermalExpansion,4,4.8
Silicon nitride,density,3100,3400
Silicon nitride,tensileModulus,290,318
Silicon nitride,yieldStrength,600,720
Silicon nitride,tensileStrength,600,720
Silicon nitride,compressiveStrength,524,5500
Silicon nitride,elongation,0,0
Silicon nitride,fractureToughness,4,6.7
Silicon nitride,thermalExpansion,3.2,3.6
Tungsten carbide,density,1530,1590
Tungsten carbide,tensileModulus,625,700
Tungsten carbide,yieldStrength,335,550
Tungsten carbide,tensileStrength,370,550
Tungsten carbide,compressiveStrength,3350,6830
Tungsten carbide,elongation,0.07,0.074
Tungsten carbide,fractureToughness,2,3.8
Tungsten carbide,thermalExpansion,5.2,7.1
Zirconia,density,5900,6150
Zirconia,tensileModulus,200,250
Zirconia,yieldStrength,500,710
Zirconia,tensileStrength,500,710
Zirconia,compressiveStrength,3600,5200
Zirconia,elongation,0,0
Zirconia,fractureToughness,6,8
Zirconia,thermalExpansion,10.5,11
Ceramic foam,density,550,670
Ceramic foam,tensileModulus,2.1,2.6
Ceramic foam,yieldStrength,0.6,2.1
Ceramic foam,tensileStrength,0.6,2.1
Ceramic foam,compressiveStrength,0.8,2.8
Ceramic foam,elongation,0,0
Ceramic foam,fractureToughness,0.08,0.1
Ceramic foam,thermalExpansion,8.5,11
Elastomeric polyurethane foam,density,100,200
Elastomeric polyurethane foam,tensileModulus,0.0005,0.0014
Elastomeric polyurethane foam,yieldStrength,0.045,0.051
Elastomeric polyurethane foam,tensileStrength,0.25,0.3
Elastomeric polyurethane foam,compressiveStrength,0.25,0.3
Elastomeric polyurethane foam,elongation,300,400
Elastomeric polyurethane foam,fractureToughness,0.0158,0.0208
Elastomeric polyurethane foam,thermalExpansion,150,160
Fireproof phenolic foam,density,35,70
Fireproof phenolic foam,tensileModulus,0.004,0.007
Fireproof phenolic foam,yieldStrength,0.09,0.11
Fireproof phenolic foam,tensileStrength,0.15,0.21
Fireproof phenolic foam,compressiveStrength,0.084,0.172
Fireproof phenolic foam,elongation,4,5
Fireproof phenolic foam,fractureToughness,0.004,0.006
Fireproof phenolic foam,thermalExpansion,40,70
Metal foam,density,140,180
Metal foam,tensileModulus,0.16,0.2
Metal foam,yieldStrength,0.11,0.23
Metal foam,tensileStrength,0.3,0.5
Metal foam,compressiveStrength,0.2,0.26
Metal foam,elongation,40,50
Metal foam,fractureToughness,0.35,0.4
Metal foam,thermalExpansion,22,23
Rigid polystyrene foam,density,47,53
Rigid polystyrene foam,tensileModulus,0.025,0.03
Rigid polystyrene foam,yieldStrength,0.8,1
Rigid polystyrene foam,tensileStrength,1,1.2
Rigid polystyrene foam,compressiveStrength,0.8,1
Rigid polystyrene foam,elongation,4,5
Rigid polystyrene foam,fractureToughness,0.01,0.02
Rigid polystyrene foam,thermalExpansion,60,80
"Cast iron, gray (flake graphite)",density,6900,7350
"Cast iron, gray (flake graphite)",tensileModulus,80,150
"Cast iron, gray (flake graphite)",yieldStrength,65,293
"Cast iron, gray (flake graphite)",tensileStrength,100,450
"Cast iron, gray (flake graphite)",compressiveStrength,130,590
"Cast iron, gray (flake graphite)",elongation,0.17,0.7
"Cast iron, gray (flake graphite)",fractureToughness,10,24
"Cast iron, gray (flake graphite)",thermalExpansion,11,13
"Cast iron, nodular (spheroidal, ductile)",density,7050,7250
"Cast iron, nodular (spheroidal, ductile)",tensileModulus,165,180
"Cast iron, nodular (spheroidal, ductile)",yieldStrength,215,790
"Cast iron, nodular (spheroidal, ductile)",tensileStrength,350,1000
"Cast iron, nodular (spheroidal, ductile)",compressiveStrength,229,799
"Cast iron, nodular (spheroidal, ductile)",elongation,2,29
"Cast iron, nodular (spheroidal, ductile)",fractureToughness,22,54
"Cast iron, nodular (spheroidal, ductile)",thermalExpansion,10,12.5
"Cast iron, white",density,7600,7800
"Cast iron, white",tensileModulus,185,215
"Cast iron, white",yieldStrength,230,460
"Cast iron, white",tensileStrength,230,460
"Cast iron, white",compressiveStrength,500,900
"Cast iron, white",elongation,0,0
"Cast iron, white",fractureToughness,9,28
"Cast iron, white",thermalExpansion,10,11
Galvanized steel,density,7800,7900
Galvanized steel,tensileModulus,200,215
Galvanized steel,yieldStrength,250,395
Galvanized steel,tensileStrength,420,600
Galvanized steel,compressiveStrength,250,395
Galvanized steel,elongation,26,47
Galvanized steel,fractureToughness,41,82
Galvanized steel,thermalExpansion,11.5,13
Terne coated stainless steel,density,7600,8100
Terne coated stainless steel,tensileModulus,189,197
Terne coated stainless steel,yieldStrength,310,480
Terne coated stainless steel,tensileStrength,585,660
Terne coated stainless steel,compressiveStrength,310,480
Terne coated stainless steel,elongation,50,50
Terne coated stainless steel,fractureToughness,77,150
Terne coated stainless steel,thermalExpansion,18.8,18.8
Terne coated steel,density,7850,7900
Terne coated steel,tensileModulus,185,200
Terne coated steel,yieldStrength,250,395
Terne coated steel,tensileStrength,345,580
Terne coated steel,compressiveStrength,250,395
Terne coated steel,elongation,28,45
Terne coated steel,fractureToughness,41,82
Terne coated steel,thermalExpansion,12.4,12.9
High carbon steel,density,7800,7900
High carbon steel,tensileModulus,200,215
High carbon steel,yieldStrength,400,1160
High carbon steel,tensileStrength,550,1640
High carbon steel,compressiveStrength,335,1160
High carbon steel,elongation,7,30
High carbon steel,fractureToughness,27,92
High carbon steel,thermalExpansion,11,13.5
Low alloy steel,density,7800,7900
Low alloy steel,tensileModulus,205,217
Low alloy steel,yieldStrength,400,1100
Low alloy steel,tensileStrength,460,1200
Low alloy steel,compressiveStrength,245,2260
Low alloy steel,elongation,3,38
Low alloy steel,fractureToughness,35,110
Low alloy steel,thermalExpansion,10.5,13.5
low carbon steel,density,7800,7900
low carbon steel,tensileModulus,200,215
low carbon steel,yieldStrength,250,395
low carbon steel,tensileStrength,345,580
low carbon steel,compressiveStrength,250,395
low carbon steel,elongation,26,47
low carbon steel,fractureToughness,41,82
low carbon steel,thermalExpansion,11.5,13
medium carbon steel,density,7800,7900
medium carbon steel,tensileModulus,200,216
medium carbon steel,yieldStrength,305,900
medium carbon steel,tensileStrength,410,1200
medium carbon steel,compressiveStrength,305,1760
medium carbon steel,elongation,4,39
medium carbon steel,fractureToughness,12,92
medium carbon steel,thermalExpansion,10,14
structural steel,density,7800,7900
structural steel,tensileModulus,200,221
structural steel,yieldStrength,205,275
structural steel,tensileStrength,350,510
structural steel,compressiveStrength,205,275
structural steel,elongation,23,24
structural steel,fractureToughness,26.4,38.1
structural steel,thermalExpansion,11,13
stainless steel,density,7810,8010
stainless steel,tensileModulus,189,197
stainless steel,yieldStrength,310,515
stainless steel,tensileStrength,585,860
stainless steel,compressiveStrength,310,515
stainless steel,elongation,30,50
stainless steel,fractureToughness,77,203
stainless steel,thermalExpansion,16,20
Wrought iron,density,7400,7800
Wrought iron,tensileModulus,185,195
Wrought iron,yieldStrength,210,210
Wrought iron,tensileStrength,302,432
Wrought iron,compressiveStrength,270,280
Wrought iron,elongation,34,36
Wrought iron,fractureToughness,60,80
Wrought iron,thermalExpansion,12,12.5
"Aluminum alloy, wrought (6061, T4)",density,2700,2730
"Aluminum alloy, wrought (6061, T4)",tensileModulus,68,71.5
"Aluminum alloy, wrought (6061, T4)",yieldStrength,103,124
"Aluminum alloy, wrought (6061, T4)",tensileStrength,172,241
"Aluminum alloy, wrought (6061, T4)",compressiveStrength,97,172
"Aluminum alloy, wrought (6061, T4)",elongation,14,16.3
"Aluminum alloy, wrought (6061, T4)",fractureToughness,34,35
"Aluminum alloy, wrought (6061, T4)",thermalExpansion,23,24.6
"Aluminum, pure (1200, H4)",density,2680,2740
"Aluminum, pure (1200, H4)",tensileModulus,68,72
"Aluminum, pure (1200, H4)",yieldStrength,109,121
"Aluminum, pure (1200, H4)",tensileStrength,119,131
"Aluminum, pure (1200, H4)",compressiveStrength,109,121
"Aluminum, pure (1200, H4)",elongation,7.4,8.6
"Aluminum, pure (1200, H4)",fractureToughness,32,35
"Aluminum, pure (1200, H4)",thermalExpansion,22.8,24
Brass,density,7800,8800
Brass,tensileModulus,90,120
Brass,yieldStrength,70,500
Brass,tensileStrength,150,850
Brass,compressiveStrength,70,500
Brass,elongation,5,55
Brass,fractureToughness,30,86
Brass,thermalExpansion,16.5,20.7
Bronze,density,8500,9000
Bronze,tensileModulus,70,120
Bronze,yieldStrength,65,700
Bronze,tensileStrength,140,800
Bronze,compressiveStrength,65,700
Bronze,elongation,2,60
Bronze,fractureToughness,24,90
Bronze,thermalExpansion,16.5,19
Copper,density,8930,8940
Copper,tensileModulus,112,148
Copper,yieldStrength,30,500
Copper,tensileStrength,100,550
Copper,compressiveStrength,30,500
Copper,elongation,3,50
Copper,fractureToughness,30,90
Copper,thermalExpansion,16.9,18
Lead alloys,density,10000,11400
Lead alloys,tensileModulus,12.5,15
Lead alloys,yieldStrength,8,14
Lead alloys,tensileStrength,12,20
Lead alloys,compressiveStrength,8,14
Lead alloys,elongation,30,60
Lead alloys,fractureToughness,5,15
Lead alloys,thermalExpansion,18,32
Lead coated copper,density,8930,8940
Lead coated copper,tensileModulus,112,148
Lead coated copper,yieldStrength,50,400
Lead coated copper,tensileStrength,100,450
Lead coated copper,compressiveStrength,30,400
Lead coated copper,elongation,3,50
Lead coated copper,fractureToughness,30,90
Lead coated copper,thermalExpansion,16.9,18
Magnesium alloys,density,1740,1950
Magnesium alloys,tensileModulus,42,47
Magnesium alloys,yieldStrength,70,400
Magnesium alloys,tensileStrength,185,475
Magnesium alloys,compressiveStrength,70,400
Magnesium alloys,elongation,3.5,18
Magnesium alloys,fractureToughness,12,18
Magnesium alloys,thermalExpansion,24.6,28
Nickel alloys,density,8830,8950
Nickel alloys,tensileModulus,190,220
Nickel alloys,yieldStrength,70,1100
Nickel alloys,tensileStrength,345,1200
Nickel alloys,compressiveStrength,70,1100
Nickel alloys,elongation,2,60
Nickel alloys,fractureToughness,80,110
Nickel alloys,thermalExpansion,12,13.5
Tin,density,7260,7270
Tin,tensileModulus,41,45
Tin,yieldStrength,7,15
Tin,tensileStrength,11,18
Tin,compressiveStrength,7,15
Tin,elongation,55,75
Tin,fractureToughness,15,30
Tin,thermalExpansion,22.5,23.5
Titanium alloys,density,4400,4800
Titanium alloys,tensileModulus,90,120
Titanium alloys,yieldStrength,250,1250
Titanium alloys,tensileStrength,300,1630
Titanium alloys,compressiveStrength,130,1400
Titanium alloys,elongation,1,40
Titanium alloys,fractureToughness,14,120
Titanium alloys,thermalExpansion,7.9,11
Tungsten alloys,density,1780,1960
Tungsten alloys,tensileModulus,310,380
Tungsten alloys,yieldStrength,525,800
Tungsten alloys,tensileStrength,720,3000
Tungsten alloys,compressiveStrength,555,800
Tungsten alloys,elongation,1,17
Tungsten alloys,fractureToughness,50,60
Tungsten alloys,thermalExpansion,4,5.6
Zinc alloys,density,4950,7000
Zinc alloys,tensileModulus,68,95
Zinc alloys,yieldStrength,80,320
Zinc alloys,tensileStrength,135,350
Zinc alloys,compressiveStrength,80,450
Zinc alloys,elongation,1,30
Zinc alloys,fractureToughness,20,40
Zinc alloys,thermalExpansion,23,28
Butyl rubber,density,900,920
Butyl rubber,tensileModulus,0.001,0.002
Butyl rubber,yieldStrength,2,3
Butyl rubber,tensileStrength,5,10
Butyl rubber,compressiveStrength,2.2,3.3
Butyl rubber,elongation,400,500
Butyl rubber,fractureToughness,0.07,0.1
Butyl rubber,thermalExpansion,120,300
Ethylene propylene terpolymer (EPDM),density,860,870
Ethylene propylene terpolymer (EPDM),tensileModulus,0.0007,0.021
Ethylene propylene terpolymer (EPDM),yieldStrength,3.4,24
Ethylene propylene terpolymer (EPDM),tensileStrength,3.4,24
Ethylene propylene terpolymer (EPDM),compressiveStrength,4.08,28.8
Ethylene propylene terpolymer (EPDM),elongation,100,700
Ethylene propylene terpolymer (EPDM),fractureToughness,0.1,0.3
Ethylene propylene terpolymer (EPDM),thermalExpansion,550,590
Ethylene vinyl acetate (EVA),density,945,955
Ethylene vinyl acetate (EVA),tensileModulus,0.1,0.4
Ethylene vinyl acetate (EVA),yieldStrength,12,18
Ethylene vinyl acetate (EVA),tensileStrength,16,20
Ethylene vinyl acetate (EVA),compressiveStrength,13.2,19.8
Ethylene vinyl acetate (EVA),elongation,730,770
Ethylene vinyl acetate (EVA),fractureToughness,0.5,0.7
Ethylene vinyl acetate (EVA),thermalExpansion,160,190
Isoprene (IR),density,930,940
Isoprene (IR),tensileModulus,0.0014,0.004
Isoprene (IR),yieldStrength,20,25
Isoprene (IR),tensileStrength,20,25
Isoprene (IR),compressiveStrength,23,25
Isoprene (IR),elongation,500,550
Isoprene (IR),fractureToughness,0.07,0.1
Isoprene (IR),thermalExpansion,150,450
Natural rubber (NR),density,920,930
Natural rubber (NR),tensileModulus,0.0015,0.0025
Natural rubber (NR),yieldStrength,20,30
Natural rubber (NR),tensileStrength,22,32
Natural rubber (NR),compressiveStrength,22,33
Natural rubber (NR),elongation,500,800
Natural rubber (NR),fractureToughness,0.15,0.25
Natural rubber (NR),thermalExpansion,150,450
"Polychloroprene (neoprene, CR)",density,1230,1250
"Polychloroprene (neoprene, CR)",tensileModulus,0.0007,0.002
"Polychloroprene (neoprene, CR)",yieldStrength,3.4,24
"Polychloroprene (neoprene, CR)",tensileStrength,3.4,24
"Polychloroprene (neoprene, CR)",compressiveStrength,3.72,28.8
"Polychloroprene (neoprene, CR)",elongation,100,800
"Polychloroprene (neoprene, CR)",fractureToughness,0.1,0.3
"Polychloroprene (neoprene, CR)",thermalExpansion,575,610
Polyurethane (eIPU),density,1020,1250
Polyurethane (eIPU),tensileModulus,0.002,0.3
Polyurethane (eIPU),yieldStrength,25,51
Polyurethane (eIPU),tensileStrength,25,51
Polyurethane (eIPU),compressiveStrength,50,100
Polyurethane (eIPU),elongation,380,720
Polyurethane (eIPU),fractureToughness,0.2,0.4
Polyurethane (eIPU),thermalExpansion,150,165
Silicone elastomers,density,1300,1800
Silicone elastomers,tensileModulus,0.005,0.02
Silicone elastomers,yieldStrength,2.4,5.5
Silicone elastomers,tensileStrength,2.4,5.5
Silicone elastomers,compressiveStrength,10,30
Silicone elastomers,elongation,80,300
Silicone elastomers,fractureToughness,0.05,0.3
Silicone elastomers,thermalExpansion,250,300
Acrylonitrile butadiene styrene (ABS),density,1010,1210
Acrylonitrile butadiene styrene (ABS),tensileModulus,1.1,2.9
Acrylonitrile butadiene styrene (ABS),yieldStrength,18.5,51
Acrylonitrile butadiene styrene (ABS),tensileStrength,27.6,55.2
Acrylonitrile butadiene styrene (ABS),compressiveStrength,31,86.2
Acrylonitrile butadiene styrene (ABS),elongation,4,22
Acrylonitrile butadiene styrene (ABS),fractureToughness,1.19,4.29
Acrylonitrile butadiene styrene (ABS),thermalExpansion,84.6,234
Cellulose polymers (CA),density,980,1300
Cellulose polymers (CA),tensileModulus,1.6,2
Cellulose polymers (CA),yieldStrength,25,45
Cellulose polymers (CA),tensileStrength,25,50
Cellulose polymers (CA),compressiveStrength,27.5,49.5
Cellulose polymers (CA),elongation,5,50
Cellulose polymers (CA),fractureToughness,1,2.5
Cellulose polymers (CA),thermalExpansion,150,300
Ethylene tetrafluoroethylene (ETFE),density,1680,1720
Ethylene tetrafluoroethylene (ETFE),tensileModulus,0.81,1.5
Ethylene tetrafluoroethylene (ETFE),yieldStrength,34.2,37.7
Ethylene tetrafluoroethylene (ETFE),tensileStrength,42,47
Ethylene tetrafluoroethylene (ETFE),compressiveStrength,46.6,51.4
Ethylene tetrafluoroethylene (ETFE),elongation,200,400
Ethylene tetrafluoroethylene (ETFE),fractureToughness,3.12,6.47
Ethylene tetrafluoroethylene (ETFE),thermalExpansion,104,111
Ionomer (I),density,930,960
Ionomer (I),tensileModulus,0.2,0.424
Ionomer (I),yieldStrength,8.27,15.9
Ionomer (I),tensileStrength,17.2,37.2
Ionomer (I),compressiveStrength,9.1,17.5
Ionomer (I),elongation,300,700
Ionomer (I),fractureToughness,1.14,3.43
Ionomer (I),thermalExpansion,180,306
"Polyamides (nylons, PA)",density,1120,1140
"Polyamides (nylons, PA)",tensileModulus,2.62,3.2
"Polyamides (nylons, PA)",yieldStrength,50,94.8
"Polyamides (nylons, PA)",tensileStrength,90,165
"Polyamides (nylons, PA)",compressiveStrength,55,104
"Polyamides (nylons, PA)",elongation,30,100
"Polyamides (nylons, PA)",fractureToughness,2.22,5.62
"Polyamides (nylons, PA)",thermalExpansion,144,149
Polycarbonate (PC),density,1140,1210
Polycarbonate (PC),tensileModulus,2,2.44
Polycarbonate (PC),yieldStrength,59,70
Polycarbonate (PC),tensileStrength,60,72.4
Polycarbonate (PC),compressiveStrength,69,86.9
Polycarbonate (PC),elongation,70,150
Polycarbonate (PC),fractureToughness,2.1,4.6
Polycarbonate (PC),thermalExpansion,120,137
Polyetheretherketone (PEEK),density,1300,1320
Polyetheretherketone (PEEK),tensileModulus,3.75,3.95
Polyetheretherketone (PEEK),yieldStrength,65,95
Polyetheretherketone (PEEK),tensileStrength,70,103
Polyetheretherketone (PEEK),compressiveStrength,71.5,105
Polyetheretherketone (PEEK),elongation,30,150
Polyetheretherketone (PEEK),fractureToughness,2.73,4.3
Polyetheretherketone (PEEK),thermalExpansion,72,194
Polyethylene (PE),density,939,960
Polyethylene (PE),tensileModulus,0.621,0.896
Polyethylene (PE),yieldStrength,17.9,29
Polyethylene (PE),tensileStrength,20.7,44.8
Polyethylene (PE),compressiveStrength,19.7,31.9
Polyethylene (PE),elongation,200,800
Polyethylene (PE),fractureToughness,1.44,1.72
Polyethylene (PE),thermalExpansion,126,198
"Polyethylene terephthalate (PET, PETE)",density,1290,1400
"Polyethylene terephthalate (PET, PETE)",tensileModulus,2.76,4.14
"Polyethylene terephthalate (PET, PETE)",yieldStrength,56.5,62.3
"Polyethylene terephthalate (PET, PETE)",tensileStrength,48.3,72.4
"Polyethylene terephthalate (PET, PETE)",compressiveStrength,62.2,68.5
"Polyethylene terephthalate (PET, PETE)",elongation,30,300
"Polyethylene terephthalate (PET, PETE)",fractureToughness,4.5,5.5
"Polyethylene terephthalate (PET, PETE)",thermalExpansion,115,119
"Polymethyl methacrylate (acrylic, PMMA)",density,1160,1220
"Polymethyl methacrylate (acrylic, PMMA)",tensileModulus,2.24,3.8
"Polymethyl methacrylate (acrylic, PMMA)",yieldStrength,53.8,72.4
"Polymethyl methacrylate (acrylic, PMMA)",tensileStrength,48.3,79.6
"Polymethyl methacrylate (acrylic, PMMA)",compressiveStrength,72.4,131
"Polymethyl methacrylate (acrylic, PMMA)",elongation,2,10
"Polymethyl methacrylate (acrylic, PMMA)",fractureToughness,0.7,1.6
"Polymethyl methacrylate (acrylic, PMMA)",thermalExpansion,72,162
"Polyoxymethylene (acetal, POM)",density,1390,1430
"Polyoxymethylene (acetal, POM)",tensileModulus,2.5,5
"Polyoxymethylene (acetal, POM)",yieldStrength,48.6,72.4
"Polyoxymethylene (acetal, POM)",tensileStrength,60,89.6
"Polyoxymethylene (acetal, POM)",compressiveStrength,74.9,124
"Polyoxymethylene (acetal, POM)",elongation,10,75
"Polyoxymethylene (acetal, POM)",fractureToughness,1.71,4.2
"Polyoxymethylene (acetal, POM)",thermalExpansion,75.7,202
Polypropylene (PP),density,890,910
Polypropylene (PP),tensileModulus,0.896,1.55
Polypropylene (PP),yieldStrength,20.7,37.2
Polypropylene (PP),tensileStrength,27.6,41.4
Polypropylene (PP),compressiveStrength,25.1,55.2
Polypropylene (PP),elongation,100,600
Polypropylene (PP),fractureToughness,3,4.5
Polypropylene (PP),thermalExpansion,122,180
Polystyrene (PS),density,1040,1050
Polystyrene (PS),tensileModulus,1.2,2.6
Polystyrene (PS),yieldStrength,28.7,56.2
Polystyrene (PS),tensileStrength,35.9,56.2
Polystyrene (PS),compressiveStrength,31.6,61.8
Polystyrene (PS),elongation,1.2,3.6
Polystyrene (PS),fractureToughness,0.7,1.1
Polystyrene (PS),thermalExpansion,90,153
Polytetrafluoroethylene (PTFE),density,2140,2200
Polytetrafluoroethylene (PTFE),tensileModulus,0.4,0.552
Polytetrafluoroethylene (PTFE),yieldStrength,15,25
Polytetrafluoroethylene (PTFE),tensileStrength,20,30
Polytetrafluoroethylene (PTFE),compressiveStrength,16.5,27.5
Polytetrafluoroethylene (PTFE),elongation,200,400
Polytetrafluoroethylene (PTFE),fractureToughness,1.32,1.8
Polytetrafluoroethylene (PTFE),thermalExpansion,126,216
Polyurethane (tpPUR),density,1120,1240
Polyurethane (tpPUR),tensileModulus,1.31,2.07
Polyurethane (tpPUR),yieldStrength,40,53.8
Polyurethane (tpPUR),tensileStrength,31,62
Polyurethane (tpPUR),compressiveStrength,44,59.2
Polyurethane (tpPUR),elongation,60,550
Polyurethane (tpPUR),fractureToughness,1.84,4.97
Polyurethane (tpPUR),thermalExpansion,90,144
Polyvinylchloride (tpPVC),density,1300,1580
Polyvinylchloride (tpPVC),tensileModulus,2.14,4.14
Polyvinylchloride (tpPVC),yieldStrength,35.4,52.1
Polyvinylchloride (tpPVC),tensileStrength,40.7,65.1
Polyvinylchloride (tpPVC),compressiveStrength,42.5,89.6
Polyvinylchloride (tpPVC),elongation,11.9,80
Polyvinylchloride (tpPVC),fractureToughness,1.46,5.12
Polyvinylchloride (tpPVC),thermalExpansion,100,150
Epoxies,density,1110,1400
Epoxies,tensileModulus,2.35,3.08
Epoxies,yieldStrength,36,71.7
Epoxies,tensileStrength,45,89.6
Epoxies,compressiveStrength,39.6,78.8
Epoxies,elongation,2,10
Epoxies,fractureToughness,0.7,1.8
Epoxies,thermalExpansion,58,117
Phenolics,density,1240,1320
Phenolics,tensileModulus,2.76,4.83
Phenolics,yieldStrength,27.6,49.7
Phenolics,tensileStrength,34.5,62.1
Phenolics,compressiveStrength,30.4,54.6
Phenolics,elongation,1.5,2
Phenolics,fractureToughness,0.787,1.21
Phenolics,thermalExpansion,120,125
Polyester,density,1040,1400
Polyester,tensileModulus,2.07,4.41
Polyester,yieldStrength,33,40
Polyester,tensileStrength,41.4,89.6
Polyester,compressiveStrength,36.3,44
Polyester,elongation,2,2.6
Polyester,fractureToughness,1.09,1.69
Polyester,thermalExpansion,99,180
Bamboo,density,600,800
Bamboo,tensileModulus,15,20
Bamboo,yieldStrength,35,44
Bamboo,tensileStrength,36,45
Bamboo,compressiveStrength,50,100
Bamboo,elongation,2.88,5.5
Bamboo,fractureToughness,5,7
Bamboo,thermalExpansion,2.6,10
Cork,density,120,240
Cork,tensileModulus,0.013,0.05
Cork,yieldStrength,0.3,0.8
Cork,tensileStrength,0.5,2.5
Cork,compressiveStrength,0.54,2
Cork,elongation,20,80
Cork,fractureToughness,0.05,0.1
Cork,thermalExpansion,130,230
Glulam,density,500,650
Glulam,tensileModulus,12,14
Glulam,yieldStrength,9,12
Glulam,tensileStrength,9.65,12.4
Glulam,compressiveStrength,8.3,11
Glulam,elongation,1.5,2.5
Glulam,fractureToughness,4,6
Glulam,thermalExpansion,3,10
Hardboard parallel to board,density,800,1050
Hardboard parallel to board,tensileModulus,2.4,3.5
Hardboard parallel to board,yieldStrength,12,18
Hardboard parallel to board,tensileStrength,15,21
Hardboard parallel to board,compressiveStrength,30,45
Hardboard parallel to board,elongation,0.1,0.11
Hardboard parallel to board,fractureToughness,0.5,1
Hardboard parallel to board,thermalExpansion,10,15
Hardboard perpendicular to board,density,800,1050
Hardboard perpendicular to board,tensileModulus,0.5,1
Hardboard perpendicular to board,yieldStrength,0.5,0.9
Hardboard perpendicular to board,tensileStrength,0.6,1
Hardboard perpendicular to board,compressiveStrength,20,40
Hardboard perpendicular to board,elongation,0.44,0.54
Hardboard perpendicular to board,fractureToughness,1,2
Hardboard perpendicular to board,thermalExpansion,10,15
Hardwood (oak) parallel to the grain,density,660,700
Hardwood (oak) parallel to the grain,tensileModulus,13.2,13.9
Hardwood (oak) parallel to the grain,yieldStrength,43,55
Hardwood (oak) parallel to the grain,tensileStrength,110,140
Hardwood (oak) parallel to the grain,compressiveStrength,49,70
Hardwood (oak) parallel to the grain,elongation,1.99,2.43
Hardwood (oak) parallel to the grain,fractureToughness,6.5,8
Hardwood (oak) parallel to the grain,thermalExpansion,2,11
Hardwood (oak) transverse to the grain,density,660,800
Hardwood (oak) transverse to the grain,tensileModulus,0.5,3
Hardwood (oak) transverse to the grain,yieldStrength,2,6
Hardwood (oak) transverse to the grain,tensileStrength,4,9
Hardwood (oak) transverse to the grain,compressiveStrength,4.5,4.9
Hardwood (oak) transverse to the grain,elongation,1,1.5
Hardwood (oak) transverse to the grain,fractureToughness,0.5,0.8
Hardwood (oak) transverse to the grain,thermalExpansion,33,44
Softwood (pine) parallel to the grain,density,380,420
Softwood (pine) parallel to the grain,tensileModulus,7.4,7.8
Softwood (pine) parallel to the grain,yieldStrength,30,50
Softwood (pine) parallel to the grain,tensileStrength,55,70
Softwood (pine) parallel to the grain,compressiveStrength,16.7,17.1
Softwood (pine) parallel to the grain,elongation,1.99,2.43
Softwood (pine) parallel to the grain,fractureToughness,5,9
Softwood (pine) parallel to the grain,thermalExpansion,2,11
Softwood (pine) transverse to the grain,density,380,420
Softwood (pine) transverse to the grain,tensileModulus,0.5,1
Softwood (pine) transverse to the grain,yieldStrength,2,2.5
Softwood (pine) transverse to the grain,tensileStrength,2.7,3.1
Softwood (pine) transverse to the grain,compressiveStrength,3.8,4.2
Softwood (pine) transverse to the grain,elongation,1,1.5
Softwood (pine) transverse to the grain,fractureToughness,0.5,0.8
Softwood (pine) transverse to the grain,thermalExpansion,24,34
Straw bale,density,80,191
Straw bale,tensileModulus,0.0005,0.002
Straw bale,yieldStrength,0.16,0.48
Straw bale,tensileStrength,0.01,0.02
Straw bale,compressiveStrength,0.16,0.48
Straw bale,elongation,10,20
Straw bale,fractureToughness,0.02,0.03
Straw bale,thermalExpansion,2,11
Medium density fiberboard parallel to board,density,640,800
Medium density fiberboard parallel to board,tensileModulus,2.4,3.4
Medium density fiberboard parallel to board,yieldStrength,12,18
Medium density fiberboard parallel to board,tensileStrength,13,22
Medium density fiberboard parallel to board,compressiveStrength,4.5,10.5
Medium density fiberboard parallel to board,elongation,0.45,0.55
Medium density fiberboard parallel to board,fractureToughness,0.5,1
Medium density fiberboard parallel to board,thermalExpansion,10,15
Medium density fiberboard perpendicular to board,density,640,800
Medium density fiberboard perpendicular to board,tensileModulus,1.8,3.2
Medium density fiberboard perpendicular to board,yieldStrength,4.5,5.5
Medium density fiberboard perpendicular to board,tensileStrength,8.5,21
Medium density fiberboard perpendicular to board,compressiveStrength,3,7
Medium density fiberboard perpendicular to board,elongation,0.3,0.36
Medium density fiberboard perpendicular to board,fractureToughness,1,2
Medium density fiberboard perpendicular to board,thermalExpansion,10,15
Particleboard parallel to board,density,640,800
Particleboard parallel to board,tensileModulus,1.6,2.4
Particleboard parallel to board,yieldStrength,5.04,8.64
Particleboard parallel to board,tensileStrength,8,14
Particleboard parallel to board,compressiveStrength,9.6,19.2
Particleboard parallel to board,elongation,0.37,0.45
Particleboard parallel to board,fractureToughness,0.5,1
Particleboard parallel to board,thermalExpansion,10,15
Particleboard perpendicular to board,density,640,800
Particleboard perpendicular to board,tensileModulus,1.2,2.7
Particleboard perpendicular to board,yieldStrength,4.2,7.2
Particleboard perpendicular to board,tensileStrength,7,12
Particleboard perpendicular to board,compressiveStrength,8,16
Particleboard perpendicular to board,elongation,0.29,0.35
Particleboard perpendicular to board,fractureToughness,1,2
Particleboard perpendicular to board,thermalExpansion,10,15
Polywood parallel to board,density,700,800
Polywood parallel to board,tensileModulus,6.9,13
Polywood parallel to board,yieldStrength,9,22
Polywood parallel to board,tensileStrength,10,28
Polywood parallel to board,compressiveStrength,27,34
Polywood parallel to board,elongation,2.43,2.97
Polywood parallel to board,fractureToughness,1,1.8
Polywood parallel to board,thermalExpansion,6,8
Polywood perpendicular to board,density,700,800
Polywood perpendicular to board,tensileModulus,3.4,5.1
Polywood perpendicular to board,yieldStrength,4,6
Polywood perpendicular to board,tensileStrength,4,6
Polywood perpendicular to board,compressiveStrength,17.5,26.5
Polywood perpendicular to board,elongation,2.38,2.91
Polywood perpendicular to board,fractureToughness,0.5,1
Polywood perpendicular to board,thermalExpansion,6,8
