Repository: faridbnv/h2c-materials

# Filament Atlas

**Live: [pdynamics.ca/h2c-materials](https://pdynamics.ca/h2c-materials/)** · one HTML page, with a page of its own for
each well-documented material beside it, that also runs offline from a file, with no server.

## What it is

Filament Atlas is a tool for a small engineering team choosing a 3D-printing filament for the team's Bambu Lab H2C
printer. It was the H2C Material Selector until 2026-10-16; the built file keeps that name. You say what a part must
do (survive 100 °C, be at least this stiff, be as light as possible), and it answers in two steps:

- **Which kinds of filament** (PLA, PETG, carbon-filled nylon and so on) can do it, and whether the H2C can print them.
- **Which products**, from which makers, pass: how to print each one, how it should be treated, and what its maker says
  about it.

Every number comes from a maker's data sheet or web page and can be traced back to its page. Where nothing is
published, the tool says so instead of guessing; a marked estimate is shown only where no product publishes a value. It
helps the team build a shortlist; the team confirms its final pick with its own test print. It is not a source of design
allowables, and it does not replace the product's own data sheet.

<!-- status:begin -->
<!-- Generated by npm run docs:status from dist/db.json and docs/audits/2026-10-17-data-review-fixes/blind-draw/verdicts-20261017.csv and docs/audits/2026-10-05-check-round-3/blind-draw/draw-b-verdicts-20261005.csv; edit scripts/docs-status.mjs, not this block. -->

## Where things stand (2026-10-17)

Exact, current counts are in [build/snapshot/counts.md](build/snapshot/counts.md), written by `npm run snapshot`.

- **What it holds.** About 1,100 products, 14,800 measured values and 2,000 source documents. The page lists 152
  materials: the 135 the H2C can print, which the tool judges, and 17 it shows only to say why they are out
  (high-temperature plastics such as PEEK and PEI that need a hotter printer, and metal or ceramic sintering filaments).
  76 materials have a page of their own: those with at least 3 products and 20 measured values, opened from the
  selector's drawer.
- **How accurate it is.** Records are checked by random samples read against their source pages. The latest, of 20
  records, found 1 with a wrong cell; earlier samples found 0 to 6, and each cause was fixed everywhere it occurred. A
  sealed sample of 100 of the records the answers rest on, drawn before a round read anything and read after its
  corrections, found 15 with a wrong cell, 2 of them in a cell that can change an answer. Every check so far was done by
  an AI; a person's spot-check is still to come.
- **What is still missing.** Makers rarely publish a heated-chamber temperature (unknown for about 300 products), drying
  (about 200), or, for some products, the nozzle or bed temperature (35 for the nozzle and 34 for the bed). Several
  hundred products publish no strength, stiffness or heat-resistance value. Reading the documents already held again
  will not close these: they need documents that print the values, or the makers.
- **What needs people, not code.** A person checking the values that decide answers, a trial with the team, and test
  prints.
- **What is limited on purpose.** New documents enter through the import pipeline (open again since 5 October 2026, when
  the owner lifted the pause of September); prices were sampled on three days, from 10 September 2026 to 7 October 2026,
  and not refreshed since; team features (shared searches, an approved list, the team's own test results) come later.
<!-- status:end -->

What is known to be wrong or missing, item by item and with the query that re-counts each, is
[docs/OPEN-PROBLEMS.md](docs/OPEN-PROBLEMS.md). What the tool is for is in [docs/GOALS.md](docs/GOALS.md), and
every decision the owner has made, dated, in [docs/GOALS-LOG.md](docs/GOALS-LOG.md).

## How the work is organised

- **The data** lives in CSV tables (`data/tables/`). It changes only through small scripts that name the value they
  replace and check it against the source page, and a set of automatic checks must pass before anything is published
  ([AGENTS.md](AGENTS.md)).
- **The reasons** for every non-obvious choice are numbered decisions ([docs/DECISIONS.md](docs/DECISIONS.md)), each
  opening with one line in plain words.
- **The history** of each review and round of work is a dated folder under [docs/audits/](docs/audits/). Each of those
  documents says at its top that it is a historical record, so its numbers and rules are not mistaken for today's.
- **A map of every document**, and which one answers which question, is [docs/README.md](docs/README.md).

---

## Quick start

Needs Node 24 or later, and Chrome (or Chromium) for the interface checks in `npm run verify`.
[docs/OPERATING.md](docs/OPERATING.md) is the short guide for a person: these commands, and the three common jobs step
by step (correct a value, add a data sheet, publish).

File: data/tables/measurements.csv (part 1 of 82)
MeasurementID,MaterialID,GradeID,Property,Raw value,Raw unit,Raw numeric,Raw uncertainty ±,Raw upper bound,Operator,Conversion factor,Normalized value,Normalized uncertainty ±,Normalized upper bound,Normalized unit,Data status,Specimen type,Direction,Moisture condition,Moisture state,Post-processing,Post-processing state,Anneal °C,Anneal h,Test temperature,Standard / load,Standards,Test load MPa,Notch,Specimen / print parameters,SourceID,Locator,Notes,Parse review
V000001,M001,G001-01,Density,1.24,g/cc,1.24,Not applicable,Not applicable,=,1000,1240,Not applicable,Not applicable,kg/m³,Published value,Not published (density specimen form not explicitly established),Not applicable,Not published,not-stated,Not published,not-stated,Not applicable,Not applicable,Not published,ISO 1183,ISO 1183,Not applicable,Not applicable,"Printed Specimen Conditions Printer: Open Source FDM/FFF Nozzle: 0.4mm Layer Height: 0.25mm Infill: 100%, +/- 45° Extrusion Temp: 210°C Bed Temp: 23°C Specimen Orientation: XY Flat",X-ECOMAX-PLA-TDS-v3,p. 1: Density,Not applicable,Not applicable
V000002,M001,G001-01,Tensile break strength,56,MPa,56,Not applicable,Not applicable,=,1,56,Not applicable,Not applicable,MPa,Published value,Printed specimen,XY,Not published,not-stated,Not published,not-stated,Not applicable,Not applicable,Not published,ISO 527,ISO 527,Not applicable,Not applicable,"Printed Specimen Conditions Printer: Open Source FDM/FFF Nozzle: 0.4mm Layer Height: 0.25mm Infill: 100%, +/- 45° Extrusion Temp: 210°C Bed Temp: 23°C Specimen Orientation: XY Flat",X-ECOMAX-PLA-TDS-v3,"p. 1: Tensile Strength, Break",Not applicable,Not applicable
V000003,M001,G001-01,Tensile modulus,2865,MPa,2865,Not applicable,Not applicable,=,0.001,2.865,Not applicable,Not applicable,GPa,Published value,Printed specimen,XY,Not published,not-stated,Not published,not-stated,Not applicable,Not applicable,Not published,ISO 527,ISO 527,Not applicable,Not applicable,"Printed Specimen Conditions Printer: Open Source FDM/FFF Nozzle: 0.4mm Layer Height: 0.25mm Infill: 100%, +/- 45° Extrusion Temp: 210°C Bed Temp: 23°C Specimen Orientation: XY Flat",X-ECOMAX-PLA-TDS-v3,p. 1: Tensile Modulus,Not applicable,Not applicable
V000004,M001,G001-01,Elongation at break,8,%,8,Not applicable,Not applicable,=,1,8,Not applicable,Not applicable,%,Published value,Printed specimen,XY,Not published,not-stated,Not published,not-stated,Not applicable,Not applicable,Not published,ISO 527,ISO 527,Not applicable,Not applicable,"Printed Specimen Conditions Printer: Open Source FDM/FFF Nozzle: 0.4mm Layer Height: 0.25mm Infill: 100%, +/- 45° Extrusion Temp: 210°C Bed Temp: 23°C Specimen Orientation: XY Flat",X-ECOMAX-PLA-TDS-v3,"p. 1: Tensile Elongation, Break",Not applicable,Not applicable
V000005,M001,G001-01,Flexural strength,115,MPa,115,Not applicable,Not applicable,=,1,115,Not applicable,Not applicable,MPa,Published value,Printed specimen,XY,Not published,not-stated,Not published,not-stated,Not applicable,Not applicable,Not published,ISO 178,ISO 178,Not applicable,Not applicable,"Printed Specimen Conditions Printer: Open Source FDM/FFF Nozzle: 0.4mm Layer Height: 0.25mm Infill: 100%, +/- 45° Extrusion Temp: 210°C Bed Temp: 23°C Specimen Orientation: XY Flat",X-ECOMAX-PLA-TDS-v3,p. 1: Flexural Strength,Not applicable,Not applicable
V000006,M001,G001-01,Flexural modulus,3185,MPa,3185,Not applicable,Not applicable,=,0.001,3.185,Not applicable,Not applicable,GPa,Published value,Printed specimen,XY,Not published,not-stated,Not published,not-stated,Not applicable,Not applicable,Not published,ISO 178,ISO 178,Not applicable,Not applicable,"Printed Specimen Conditions Printer: Open Source FDM/FFF Nozzle: 0.4mm Layer Height: 0.25mm Infill: 100%, +/- 45° Extrusion Temp: 210°C Bed Temp: 23°C Specimen Orientation: XY Flat",X-ECOMAX-PLA-TDS-v3,p. 1: Flexural Modulus,Not applicable,Not applicable
V000007,M001,G001-01,Glass transition temperature,55,°C,55,Not applicable,Not applicable,=,1,55,Not applicable,Not applicable,°C,Published value,Printed specimen,Not applicable,Not published,not-stated,Not published,not-stated,Not applicable,Not applicable,Not published,DSC,DSC,Not applicable,Not applicable,"Printed Specimen Conditions Printer: Open Source FDM/FFF Nozzle: 0.4mm Layer Height: 0.25mm Infill: 100%, +/- 45° Extrusion Temp: 210°C Bed Temp: 23°C Specimen Orientation: XY Flat",X-ECOMAX-PLA-TDS-v3,p. 1: Glass Transition Temperature (Tg),Not applicable,Not applicable
V000008,M001,G001-01,HDT,80,°C,80,Not applicable,Not applicable,=,1,80,Not applicable,Not applicable,°C,Published value (physically implausible),Printed specimen,Not applicable,Not published,not-stated,Not published,not-stated,Not applicable,Not applicable,Not published,"ISO 75, 0.45 MPa (66 psi)",ISO 75,0.45,Not applicable,"Printed Specimen Conditions Printer: Open Source FDM/FFF Nozzle: 0.4mm Layer Height: 0.25mm Infill: 100%, +/- 45° Extrusion Temp: 210°C Bed Temp: 23°C Specimen Orientation: XY Flat",X-ECOMAX-PLA-TDS-v3,p. 1: Deflection Temperature at 0.45,"Flagged 2026-09-15 (m24) as physically implausible: a heat deflection of 80 °C at 0.45 MPa for a PLA the sheet does not say was annealed or nucleated; as printed, PLA (glass transition 55-60 °C) deflects at 50-65 °C, and 80 °C needs a crystallised bar.",Not applicable
V000009,M001,G001-02,Density,1.23 g/cm3,g/cm3,1.23,Not applicable,Not applicable,=,1000,1230,Not applicable,Not applicable,kg/m³,Published value,Not published (density specimen form not explicitly established),Not applicable,Not published,not-stated,Not published,not-stated,Not applicable,Not applicable,Not published,"ISO1183, GB/T1033",ISO 1183; GB/T 1033,Not applicable,Not applicable,"Printing temperature 210 °C / 230 °C, bed 25 °C, 2 shells, 3 top and bottom layers, 100% infill, environment 25 °C, cooling fan on; conditioned at room temperature for 24 h (p. 6)",S-POLYCN-PolySonic-PLA-EN-V5-3-TDS,p. 2: Density,Test condition corrected 2026-09-14 (m10) against the data sheet: p. 6 lists both print temperatures; the thermal rows do not say which specimens were used.,Not applicable
V000010,M001,G001-02,Glass transition temperature,59 °C,°C,59,Not applicable,Not applicable,=,1,59,Not applicable,Not applicable,°C,Published value,Printed specimen,Not applicable,Not published,not-stated,Not published,not-stated,Not applicable,Not applicable,Not published,"DSC, 10°C/min",DSC,Not applicable,Not applicable,"Printing temperature 210 °C / 230 °C, bed 25 °C, 2 shells, 3 top and bottom layers, 100% infill, environment 25 °C, cooling fan on; conditioned at room temperature for 24 h (p. 6)",S-POLYCN-PolySonic-PLA-EN-V5-3-TDS,p. 3: Glass transition temperature,Test condition corrected 2026-09-14 (m10) against the data sheet: p. 6 lists both print temperatures; the thermal rows do not say which specimens were used.,Not applicable
V000011,M001,G001-02,Melting temperature,164 °C,°C,164,Not applicable,Not applicable,=,1,164,Not applicable,Not applicable,°C,Published value,Printed specimen,Not applicable,Not published,not-stated,Not published,not-stated,Not applicable,Not applicable,Not published,"DSC, 10°C/min",DSC,Not applicable,Not applicable,"Printing temperature 210 °C / 230 °C, bed 25 °C, 2 shells, 3 top and bottom layers, 100% infill, environment 25 °C, cooling fan on; conditioned at room temperature for 24 h (p. 6)",S-POLYCN-PolySonic-PLA-EN-V5-3-TDS,p. 3: Melting temperature,Test condition corrected 2026-09-14 (m10) against the data sheet: p. 6 lists both print temperatures; the thermal rows do not say which specimens were used.,Not applicable
V000012,M001,G001-02,Crystallization temperature,96 °C,°C,96,Not applicable,Not applicable,=,1,96,Not applicable,Not applicable,°C,Published value,Printed specimen,Not applicable,Not published,not-stated,Not published,not-stated,Not applicable,Not applicable,Not published,"DSC, 10°C/min",DSC,Not applicable,Not applicable,"Printing temperature 210 °C / 230 °C, bed 25 °C, 2 shells, 3 top and bottom layers, 100% infill, environment 25 °C, cooling fan on; conditioned at room temperature for 24 h (p. 6)",S-POLYCN-PolySonic-PLA-EN-V5-3-TDS,p. 3: Crystallization temperature,Test condition corrected 2026-09-14 (m10) against the data sheet: p. 6 lists both print temperatures; the thermal rows do not say which specimens were used.,Not applicable
V000013,M001,G001-02,Vicat softening temperature,61 °C,°C,61,Not applicable,Not applicable,=,1,61,Not applicable,Not applicable,°C,Published value,Printed specimen,Not applicable,Not published,not-stated,Not published,not-stated,Not applicable,Not applicable,Not published,"ISO 306, GB/T 1633",ISO 306; GB/T 1633,Not applicable,Not applicable,"Printing temperature 210 °C / 230 °C, bed 25 °C, 2 shells, 3 top and bottom layers, 100% infill, environment 25 °C, cooling fan on; conditioned at room temperature for 24 h (p. 6)",S-POLYCN-PolySonic-PLA-EN-V5-3-TDS,p. 3: Vicat softening temperature,Test condition corrected 2026-09-14 (m10) against the data sheet: p. 6 lists both print temperatures; the thermal rows do not say which specimens were used.,Not applicable
V000014,M001,G001-02,HDT,52 °C,°C,52,Not applicable,Not applicable,=,1,52,Not applicable,Not applicable,°C,Published value,Printed specimen,Not applicable,Not published,not-stated,Not published,not-stated,Not applicable,Not applicable,Not published,ISO 75 1.8MPa,ISO 75,1.8,Not applicable,"Printing temperature 210 °C / 230 °C, bed 25 °C, 2 shells, 3 top and bottom layers, 100% infill, environment 25 °C, cooling fan on; conditioned at room temperature for 24 h (p. 6)",S-POLYCN-PolySonic-PLA-EN-V5-3-TDS,p. 3: Heat deflection temperature,Test condition corrected 2026-09-14 (m10) against the data sheet: p. 6 lists both print temperatures; the thermal rows do not say which specimens were used.,Not applicable
V000015,M001,G001-02,HDT,53 °C,°C,53,Not applicable,Not applicable,=,1,53,Not applicable,Not applicable,°C,Published value,Printed specimen,Not applicable,Not published,not-stated,Not published,not-stated,Not applicable,Not applicable,Not published,ISO 75 0.45MPa,ISO 75,0.45,Not applicable,"Printing temperature 210 °C / 230 °C, bed 25 °C, 2 shells, 3 top and bottom layers, 100% infill, environment 25 °C, cooling fan on; conditioned at room temperature for 24 h (p. 6)",S-POLYCN-PolySonic-PLA-EN-V5-3-TDS,p. 3: Heat deflection temperature,Test condition corrected 2026-09-14 (m10) against the data sheet: p. 6 lists both print temperatures; the thermal rows do not say which specimens were used.,Not applicable
V000016,M001,G001-02,Thermal conductivity,N/A,Not published,Not published,Not applicable,Not applicable,Not applicable,1,Not published,Not applicable,Not applicable,Not published,Not published,Printed specimen,Not published,Not published,not-stated,Not published,not-stated,Not applicable,Not applicable,Not published,N/A,Not published,Not applicable,Not applicable,"Printing temperature 210 °C / 230 °C, bed 25 °C, 2 shells, 3 top and bottom layers, 100% infill, environment 25 °C, cooling fan on; conditioned at room temperature for 24 h (p. 6)",S-POLYCN-PolySonic-PLA-EN-V5-3-TDS,p. 3: Thermal conductivity,Test condition corrected 2026-09-14 (m10) against the data sheet: p. 6 lists both print temperatures; the thermal rows do not say which specimens were used.,Not applicable
V000017,M001,G001-02,Tensile modulus,2878.3 ± 74.3 MPa,MPa,2878.3,74.3,Not applicable,=,0.001,2.8783,0.0743,Not applicable,GPa,Published value,Printed specimen,XY,Not published,not-stated,Not published,not-stated,Not applicable,Not applicable,Not published,"ISO 527, GB/T 1040",ISO 527; GB/T 1040,Not applicable,Not applicable,"Classic printing speed 46.7 mm/s, printing temperature 210 °C, 0.4 mm nozzle, 0.2 mm layers; bed 25 °C, 2 shells, 3 top and bottom layers, 100% infill, cooling fan on (p. 3, p. 6)",S-POLYCN-PolySonic-PLA-EN-V5-3-TDS,p. 3: Young’s modulus (X -Y),"Test condition corrected 2026-09-14 (m10) against the data sheet: p. 3 first table, classic printing speed.",Not applicable
V000018,M001,G001-02,Tensile modulus,2689.8 ± 92.0 MPa,MPa,2689.8,92,Not applicable,=,0.001,2.6898,0.092,Not applicable,GPa,Published value,Printed specimen,Z,Not published,not-stated,Not published,not-stated,Not applicable,Not applicable,Not published,"ISO 527, GB/T 1040",ISO 527; GB/T 1040,Not applicable,Not applicable,"Classic printing speed 46.7 mm/s, printing temperature 210 °C, 0.4 mm nozzle, 0.2 mm layers; bed 25 °C, 2 shells, 3 top and bottom layers, 100% infill, cooling fan on (p. 3, p. 6)",S-POLYCN-PolySonic-PLA-EN-V5-3-TDS,p. 3: Young’s modulus (Z),"Test condition corrected 2026-09-14 (m10) against the data sheet: p. 3 first table, classic printing speed.",Not applicable
V000019,M001,G001-02,Tensile strength (endpoint unspecified),46.0 ± 0.5 MPa,MPa,46,0.5,Not applicable,=,1,46,0.5,Not applicable,MPa,Published value,Printed specimen,XY,Not published,not-stated,Not published,not-stated,Not applicable,Not applicable,Not published,"ISO 527, GB/T 1040",ISO 527; GB/T 1040,Not applicable,Not applicable,"Classic printing speed 46.7 mm/s, printing temperature 210 °C, 0.4 mm nozzle, 0.2 mm layers; bed 25 °C, 2 shells, 3 top and bottom layers, 100% infill, cooling fan on (p. 3, p. 6)",S-POLYCN-PolySonic-PLA-EN-V5-3-TDS,p. 3: Tensile strength (X-Y),"Test condition corrected 2026-09-14 (m10) against the data sheet: p. 3 first table, classic printing speed.",Not applicable
V000020,M001,G001-02,Tensile strength (endpoint unspecified),37.3 ± 0.7 MPa,MPa,37.3,0.7,Not applicable,=,1,37.3,0.7,Not applicable,MPa,Published value,Printed specimen,Z,Not published,not-stated,Not published,not-stated,Not applicable,Not applicable,Not published,"ISO 527, GB/T 1040",ISO 527; GB/T 1040,Not applicable,Not applicable,"Classic printing speed 46.7 mm/s, printing temperature 210 °C, 0.4 mm nozzle, 0.2 mm layers; bed 25 °C, 2 shells, 3 top and bottom layers, 100% infill, cooling fan on (p. 3, p. 6)",S-POLYCN-PolySonic-PLA-EN-V5-3-TDS,p. 3: Tensile strength (Z),"Test condition corrected 2026-09-14 (m10) against the data sheet: p. 3 first table, classic printing speed.",Not applicable
V000021,M001,G001-02,Elongation at break,21.5 ± 5.02 %,%,21.5,5.02,Not applicable,=,1,21.5,5.02,Not applicable,%,Published value,Printed specimen,XY,Not published,not-stated,Not published,not-stated,Not applicable,Not applicable,Not published,"ISO 527, GB/T 1040",ISO 527; GB/T 1040,Not applicable,Not applicable,"Classic printing speed 46.7 mm/s, printing temperature 210 °C, 0.4 mm nozzle, 0.2 mm layers; bed 25 °C, 2 shells, 3 top and bottom layers, 100% infill, cooling fan on (p. 3, p. 6)",S-POLYCN-PolySonic-PLA-EN-V5-3-TDS,p. 3: Elongation at break (X-Y),"Test condition corrected 2026-09-14 (m10) against the data sheet: p. 3 first table, classic printing speed.",Not applicable
V000022,M001,G001-02,Elongation at break,4.2 ± 2.0 %,%,4.2,2,Not applicable,=,1,4.2,2,Not applicable,%,Published value,Printed specimen,Z,Not published,not-stated,Not published,not-stated,Not applicable,Not applicable,Not published,"ISO 527, GB/T 1040",ISO 527; GB/T 1040,Not applicable,Not applicable,"Classic printing speed 46.7 mm/s, printing temperature 210 °C, 0.4 mm nozzle, 0.2 mm layers; bed 25 °C, 2 shells, 3 top and bottom layers, 100% infill, cooling fan on (p. 3, p. 6)",S-POLYCN-PolySonic-PLA-EN-V5-3-TDS,p. 3: Elongation at break (Z),"Test condition corrected 2026-09-14 (m10) against the data sheet: p. 3 first table, classic printing speed.",Not applicable
V000023,M001,G001-02,Flexural modulus,2868.2 ± 78.4 MPa,MPa,2868.2,78.4,Not applicable,=,0.001,2.8682,0.0784,Not applicable,GPa,Published value,Printed specimen,XY,Not published,not-stated,Not published,not-stated,Not applicable,Not applicable,Not published,"ISO 178, GB/T 9341",ISO 178; GB/T 9341,Not applicable,Not applicable,"Classic printing speed 46.7 mm/s, printing temperature 210 °C, 0.4 mm nozzle, 0.2 mm layers; bed 25 °C, 2 shells, 3 top and bottom layers, 100% infill, cooling fan on (p. 3, p. 6)",S-POLYCN-PolySonic-PLA-EN-V5-3-TDS,p. 3: Bending modulus (X-Y),"Test condition corrected 2026-09-14 (m10) against the data sheet: p. 3 first table, classic printing speed.",Not applicable
V000024,M001,G001-02,Flexural modulus,N/A,Not published,Not published,Not applicable,Not applicable,Not applicable,1,Not published,Not applicable,Not applicable,Not published,Not published,Printed specimen,Z,Not published,not-stated,Not published,not-stated,Not applicable,Not applicable,Not published,"ISO 178, GB/T 9341",ISO 178; GB/T 9341,Not applicable,Not applicable,"Classic printing speed 46.7 mm/s, printing temperature 210 °C, 0.4 mm nozzle, 0.2 mm layers; bed 25 °C, 2 shells, 3 top and bottom layers, 100% infill, cooling fan on (p. 3, p. 6)",S-POLYCN-PolySonic-PLA-EN-V5-3-TDS,p. 3: Bending modulus (Z),"Test condition corrected 2026-09-14 (m10) against the data sheet: p. 3 first table, classic printing speed.",Not applicable
V000025,M001,G001-02,Flexural strength,76.5 ± 0.9 MPa,MPa,76.5,0.9,Not applicable,=,1,76.5,0.9,Not applicable,MPa,Published value,Printed specimen,XY,Not published,not-stated,Not published,not-stated,Not applicable,Not applicable,Not published,"ISO 178, GB/T 9341",ISO 178; GB/T 9341,Not applicable,Not applicable,"Classic printing speed 46.7 mm/s, printing temperature 210 °C, 0.4 mm nozzle, 0.2 mm layers; bed 25 °C, 2 shells, 3 top and bottom layers, 100% infill, cooling fan on (p. 3, p. 6)",S-POLYCN-PolySonic-PLA-EN-V5-3-TDS,p. 3: Bending strength (X-Y),"Test condition corrected 2026-09-14 (m10) against the data sheet: p. 3 first table, classic printing speed.",Not applicable
V000026,M001,G001-02,Flexural strength,N/A,Not published,Not published,Not applicable,Not applicable,Not applicable,1,Not published,Not applicable,Not applicable,Not published,Not published,Printed specimen,Z,Not published,not-stated,Not published,not-stated,Not applicable,Not applicable,Not published,"ISO 178, GB/T 9341",ISO 178; GB/T 9341,Not applicable,Not applicable,"Classic printing speed 46.7 mm/s, printing temperature 210 °C, 0.4 mm nozzle, 0.2 mm layers; bed 25 °C, 2 shells, 3 top and bottom layers, 100% infill, cooling fan on (p. 3, p. 6)",S-POLYCN-PolySonic-PLA-EN-V5-3-TDS,p. 3: Bending strength (Z),"Test condition corrected 2026-09-14 (m10) against the data sheet: p. 3 first table, classic printing speed.",Not applicable
V000027,M001,G001-02,Charpy strength,6.1 ± 0.6 kJ/m2,kJ/m2,6.1,0.6,Not applicable,=,1,6.1,0.6,Not applicable,kJ/m²,Published value,Printed specimen,XY,Not published,not-stated,Not published,not-stated,Not applicable,Not applicable,Not published,Not published,Not published,Not applicable,Not published,"Classic printing speed 46.7 mm/s, printing temperature 210 °C, 0.4 mm nozzle, 0.2 mm layers; bed 25 °C, 2 shells, 3 top and bottom layers, 100% infill, cooling fan on (p. 3, p. 6)",S-POLYCN-PolySonic-PLA-EN-V5-3-TDS,p. 3: Charpy impact strength (X-Y),"Test condition corrected 2026-09-14 (m10) against the data sheet: p. 3 first table, classic printing speed.",Not applicable
V000028,M001,G001-02,Charpy strength,N/A,Not published,Not published,Not applicable,Not applicable,Not applicable,1,Not published,Not applicable,Not applicable,Not published,Not published,Printed specimen,Z,Not published,not-stated,Not published,not-stated,Not applicable,Not applicable,Not published,"ISO 179, GB/T 1043",ISO 179; GB/T 1043,Not applicable,Not published,"Classic printing speed 46.7 mm/s, printing temperature 210 °C, 0.4 mm nozzle, 0.2 mm layers; bed 25 °C, 2 shells, 3 top and bottom layers, 100% infill, cooling fan on (p. 3, p. 6)",S-POLYCN-PolySonic-PLA-EN-V5-3-TDS,p. 3: Charpy impact strength (Z),"Test condition corrected 2026-09-14 (m10) against the data sheet: p. 3 first table, classic printing speed.",Not applicable
V000029,M001,G001-02,Tensile modulus,2649.7 ± 78.3 MPa,MPa,2649.7,78.3,Not applicable,=,0.001,2.6497,0.0783,Not applicable,GPa,Published value,Printed specimen,XY,Not published,not-stated,Not published,not-stated,Not applicable,Not applicable,Not published,"ISO 527, GB/T 1040",ISO 527; GB/T 1040,Not applicable,Not applicable,"High printing speed 300 mm/s, printing temperature 230 °C, 0.4 mm nozzle, 0.2 mm layers; bed 25 °C, 2 shells, 3 top and bottom layers, 100% infill, cooling fan on (p. 3, p. 6)",S-POLYCN-PolySonic-PLA-EN-V5-3-TDS,p. 3: Young’s modulus (X-Y),"Test condition corrected 2026-09-14 (m10) against the data sheet: p. 3 second table, high printing speed.",Not applicable
V000030,M001,G001-02,Tensile modulus,2433.4 ± 79.4 MPa,MPa,2433.4,79.4,Not applicable,=,0.001,2.4334,0.0794,Not applicable,GPa,Published value,Printed specimen,Z,Not published,not-stated,Not published,not-stated,Not applicable,Not applicable,Not published,"ISO 527, GB/T 1040",ISO 527; GB/T 1040,Not applicable,Not applicable,"High printing speed 300 mm/s, printing temperature 230 °C, 0.4 mm nozzle, 0.2 mm layers; bed 25 °C, 2 shells, 3 top and bottom layers, 100% infill, cooling fan on (p. 3, p. 6)",S-POLYCN-PolySonic-PLA-EN-V5-3-TDS,p. 3: Young’s modulus (Z),"Test condition corrected 2026-09-14 (m10) against the data sheet: p. 3 second table, high printing speed.",Not applicable
V000031,M001,G001-02,Tensile strength (endpoint unspecified),43.9 ± 0.4 MPa,MPa,43.9,0.4,Not applicable,=,1,43.9,0.4,Not applicable,MPa,Published value,Printed specimen,XY,Not published,not-stated,Not published,not-stated,Not applicable,Not applicable,Not published,"ISO 527, GB/T 1040",ISO 527; GB/T 1040,Not applicable,Not applicable,"High printing speed 300 mm/s, printing temperature 230 °C, 0.4 mm nozzle, 0.2 mm layers; bed 25 °C, 2 shells, 3 top and bottom layers, 100% infill, cooling fan on (p. 3, p. 6)",S-POLYCN-PolySonic-PLA-EN-V5-3-TDS,p. 3: Tensile strength (X-Y),"Test condition corrected 2026-09-14 (m10) against the data sheet: p. 3 second table, high printing speed.",Not applicable
V000032,M001,G001-02,Tensile strength (endpoint unspecified),32.4 ± 0.4 MPa,MPa,32.4,0.4,Not applicable,=,1,32.4,0.4,Not applicable,MPa,Published value,Printed specimen,Z,Not published,not-stated,Not published,not-stated,Not applicable,Not applicable,Not published,"ISO 527, GB/T 1040",ISO 527; GB/T 1040,Not applicable,Not applicable,"High printing speed 300 mm/s, printing temperature 230 °C, 0.4 mm nozzle, 0.2 mm layers; bed 25 °C, 2 shells, 3 top and bottom layers, 100% infill, cooling fan on (p. 3, p. 6)",S-POLYCN-PolySonic-PLA-EN-V5-3-TDS,p. 3: Tensile strength (Z),"Test condition corrected 2026-09-14 (m10) against the data sheet: p. 3 second table, high printing speed.",Not applicable
V000033,M001,G001-02,Elongation at break,15.1 ± 3.9 %,%,15.1,3.9,Not applicable,=,1,15.1,3.9,Not applicable,%,Published value,Printed specimen,XY,Not published,not-stated,Not published,not-stated,Not applicable,Not applicable,Not published,"ISO 527, GB/T 1040",ISO 527; GB/T 1040,Not applicable,Not applicable,"High printing speed 300 mm/s, printing temperature 230 °C, 0.4 mm nozzle, 0.2 mm layers; bed 25 °C, 2 shells, 3 top and bottom layers, 100% infill, cooling fan on (p. 3, p. 6)",S-POLYCN-PolySonic-PLA-EN-V5-3-TDS,p. 3: Elongation at break (X-Y),"Test condition corrected 2026-09-14 (m10) against the data sheet: p. 3 second table, high printing speed.",Not applicable
V000034,M001,G001-02,Elongation at break,3.3 ± 0.5 %,%,3.3,0.5,Not applicable,=,1,3.3,0.5,Not applicable,%,Published value,Printed specimen,Z,Not published,not-stated,Not published,not-stated,Not applicable,Not applicable,Not published,"ISO 527, GB/T 1040",ISO 527; GB/T 1040,Not applicable,Not applicable,"High printing speed 300 mm/s, printing temperature 230 °C, 0.4 mm nozzle, 0.2 mm layers; bed 25 °C, 2 shells, 3 top and bottom layers, 100% infill, cooling fan on (p. 3, p. 6)",S-POLYCN-PolySonic-PLA-EN-V5-3-TDS,p. 3: Elongation at break (Z),"Test condition corrected 2026-09-14 (m10) against the data sheet: p. 3 second table, high printing speed.",Not applicable
V000035,M001,G001-02,Flexural modulus,2797.9 ± 40.7 MPa,MPa,2797.9,40.7,Not applicable,=,0.001,2.7979,0.0407,Not applicable,GPa,Published value,Printed specimen,XY,Not published,not-stated,Not published,not-stated,Not applicable,Not applicable,Not published,"ISO 178, GB/T 9341",ISO 178; GB/T 9341,Not applicable,Not applicable,"High printing speed 300 mm/s, printing temperature 230 °C, 0.4 mm nozzle, 0.2 mm layers; bed 25 °C, 2 shells, 3 top and bottom layers, 100% infill, cooling fan on (p. 3, p. 6)",S-POLYCN-PolySonic-PLA-EN-V5-3-TDS,p. 3: Bending modulus (X-Y),"Test condition corrected 2026-09-14 (m10) against the data sheet: p. 3 second table, high printing speed.",Not applicable
V000036,M001,G001-02,Flexural strength,71.4 ± 0.6 MPa,MPa,71.4,0.6,Not applicable,=,1,71.4,0.6,Not applicable,MPa,Published value,Printed specimen,XY,Not published,not-stated,Not published,not-stated,Not applicable,Not applicable,Not published,"ISO 178, GB/T 9341",ISO 178; GB/T 9341,Not applicable,Not applicable,"High printing speed 300 mm/s, printing temperature 230 °C, 0.4 mm nozzle, 0.2 mm layers; bed 25 °C, 2 shells, 3 top and bottom layers, 100% infill, cooling fan on (p. 3, p. 6)",S-POLYCN-PolySonic-PLA-EN-V5-3-TDS,p. 3: Bending strength (X-Y),"Test condition corrected 2026-09-14 (m10) against the data sheet: p. 3 second table, high printing speed.",Not applicable
V000037,M001,G001-02,Charpy strength,5.0 ± 0.5 kJ/m2,kJ/m2,5,0.5,Not applicable,=,1,5,0.5,Not applicable,kJ/m²,Published value,Printed specimen,XY,Not published,not-stated,Not published,not-stated,Not applicable,Not applicable,Not published,"ISO 179, GB/T 1043",ISO 179; GB/T 1043,Not applicable,Not published,"High printing speed 300 mm/s, printing temperature 230 °C, 0.4 mm nozzle, 0.2 mm layers; bed 25 °C, 2 shells, 3 top and bottom layers, 100% infill, cooling fan on (p. 3, p. 6)",S-POLYCN-PolySonic-PLA-EN-V5-3-TDS,p. 3: Charpy impact strength (X-Y),"Test condition corrected 2026-09-14 (m10) against the data sheet: p. 3 second table, high printing speed.",Not applicable
V000038,M001,G001-03,Density,1.24 g/Cm3,g/Cm3,1.24,Not applicable,Not applicable,=,1000,1240,Not applicable,Not applicable,kg/m³,Published value,Not published (density specimen form not explicitly established),Not applicable,Not published,not-stated,Not published,not-stated,Not applicable,Not applicable,Not published,ASTM D1505,ASTM D1505,Not applicable,Not applicable,Not published,I-PLA-TDS,p. 1: Density,"Corrected 2026-09-16 (m33) against the source: the cell held the description paragraph of p. 1, a recommended printing range (190-220 ºC printing temperature, 50 ºC bed temperature) in marketing prose, not a test-specimen condition; the sheet publishes no specimen preparation or print conditions for its test values, and its Print Recommendation table (p. 2) is a printing guide. Its mechanical values are ASTM D882 film results.",Not applicable
V000039,M001,G001-03,Tensile strength (endpoint unspecified),"110,3 MPa",MPa,110.3,Not applicable,Not applicable,=,1,110.3,Not applicable,Not applicable,MPa,Published value (transcription corrected),Film specimen (ASTM D882); not a printed or moulded bar,Not published,Not published,not-stated,Not published,not-stated,Not applicable,Not applicable,Not published,"ASTM D882, machine direction",ASTM D882,Not applicable,Not applicable,Not published,I-PLA-TDS,p. 1: Tensile Strength MD,"Corrected 2026-09-13. ""110,3"" uses a decimal comma and had been read as 3. ASTM D882 is the thin-film tensile method; MD is the film machine direction. Not comparable with a printed bar. Corrected 2026-09-16 (m33) against the source: the cell held the description paragraph of p. 1, a recommended printing range (190-220 ºC printing temperature, 50 ºC bed temperature) in marketing prose, not a test-specimen condition; the sheet publishes no specimen preparation or print conditions for its test values, and its Print Recommendation table (p. 2) is a printing guide. Its mechanical values are ASTM D882 film results.",Not applicable
V000040,M001,G001-03,Tensile modulus,3309 MPa,MPa,3309,Not applicable,Not applicable,=,0.001,3.309,Not applicable,Not applicable,GPa,Published value,Film specimen (ASTM D882); not a printed or moulded bar,Not published,Not published,not-stated,Not published,not-stated,Not applicable,Not applicable,Not published,ASTM D882,ASTM D882,Not applicable,Not applicable,Not published,I-PLA-TDS,p. 1: Tensile Modulus MD,"ASTM D882 thin-film value, machine direction. Not comparable with a printed bar (2026-09-13). Corrected 2026-09-16 (m33) against the source: the cell held the description paragraph of p. 1, a recommended printing range (190-220 ºC printing temperature, 50 ºC bed temperature) in marketing prose, not a test-specimen condition; the sheet publishes no specimen preparation or print conditions for its test values, and its Print Recommendation table (p. 2) is a printing guide. Its mechanical values are ASTM D882 film results.",Not applicable
V000041,M001,G001-03,Elongation at break,160 %,%,160,Not applicable,Not applicable,=,1,160,Not applicable,Not applicable,%,Published value,Film specimen (ASTM D882); not a printed or moulded bar,Not published,Not published,not-stated,Not published,not-stated,Not applicable,Not applicable,Not published,ASTM D882,ASTM D882,Not applicable,Not applicable,Not published,I-PLA-TDS,p. 1: Elongation atBreak MD,"ASTM D882 thin-film value, machine direction. Not comparable with a printed bar (2026-09-13). Corrected 2026-09-16 (m33) against the source: the cell held the description paragraph of p. 1, a recommended printing range (190-220 ºC printing temperature, 50 ºC bed temperature) in marketing prose, not a test-specimen condition; the sheet publishes no specimen preparation or print conditions for its test values, and its Print Recommendation table (p. 2) is a printing guide. Its mechanical values are ASTM D882 film results.",Not applicable
V000042,M002,G002-01,Density,1.24 g/cm³,g/cm³,1.24,Not applicable,Not applicable,=,1000,1240,Not applicable,Not applicable,kg/m³,Published value,Not published (density specimen form not explicitly established),Not applicable,Dried before testing (see preparation),dry,All the specimens were annealed and dried at 55 °C for 8 h before testing,annealed,55,8,Not published,ISO 1183,ISO 1183,Not applicable,Not applicable,"Specimen Printing Conditions Subjects Data Nozzle Temperature 220 °C Bed Temperature 35 °C Printing Speed 200 mm/s Infill Density 100% *All the specimens were annealed and dried at 55 °C for 8 h before testing. And the suggested annealing temperature of models printed with Bambu PLA Basic is 50 to 60 °C, and the time is 6 to 12 hours. The annealing effect depends on the annea",B-pla-basic-filament-TDS,p. 2: Density,Not applicable,Not applicable
V000043,M002,G002-01,Melting temperature,160 °C,°C,160,Not applicable,Not applicable,=,1,160,Not applicable,Not applicable,°C,Published value,Printed specimen,Not applicable,Dried before testing (see preparation),dry,All the specimens were annealed and dried at 55 °C for 8 h before testing,annealed,55,8,Not published,"DSC, 10 °C/min",DSC,Not applicable,Not applicable,"Specimen Printing Conditions Subjects Data Nozzle Temperature 220 °C Bed Temperature 35 °C Printing Speed 200 mm/s Infill Density 100% *All the specimens were annealed and dried at 55 °C for 8 h before testing. And the suggested annealing temperature of models printed with Bambu PLA Basic is 50 to 60 °C, and the time is 6 to 12 hours. The annealing effect depends on the annea",B-pla-basic-filament-TDS,p. 2: Melting Temperature,Not applicable,Not applicable
V000044,M002,G002-01,Glass transition temperature,60 °C,°C,60,Not applicable,Not applicable,=,1,60,Not applicable,Not applicable,°C,Published value,Printed specimen,Not applicable,Dried before testing (see preparation),dry,All the specimens were annealed and dried at 55 °C for 8 h before testing,annealed,55,8,Not published,"DSC, 10 °C/min",DSC,Not applicable,Not applicable,"Specimen Printing Conditions Subjects Data Nozzle Temperature 220 °C Bed Temperature 35 °C Printing Speed 200 mm/s Infill Density 100% *All the specimens were annealed and dried at 55 °C for 8 h before testing. And the suggested annealing temperature of models printed with Bambu PLA Basic is 50 to 60 °C, and the time is 6 to 12 hours. The annealing effect depends on the annea",B-pla-basic-filament-TDS,p. 2: Glass Transition Temperature,Not applicable,Not applicable
V000045,M002,G002-01,Crystallization temperature,N/A,°C,Not published,Not applicable,Not applicable,Not applicable,1,Not published,Not applicable,Not applicable,°C,Not published,Printed specimen,Not applicable,Dried before testing (see preparation),dry,All the specimens were annealed and dried at 55 °C for 8 h before testing,annealed,55,8,Not published,Temperature,Not published,Not applicable,Not applicable,"Specimen Printing Conditions Subjects Data Nozzle Temperature 220 °C Bed Temperature 35 °C Printing Speed 200 mm/s Infill Density 100% *All the specimens were annealed and dried at 55 °C for 8 h before testing. And the suggested annealing temperature of models printed with Bambu PLA Basic is 50 to 60 °C, and the time is 6 to 12 hours. The annealing effect depends on the annea",B-pla-basic-filament-TDS,p. 2: Crystallization,Not applicable,Not applicable
V000046,M002,G002-01,Vicat softening temperature,57 °C,°C,57,Not applicable,Not applicable,=,1,57,Not applicable,Not applicable,°C,Published value,Printed specimen,Not applicable,Dried before testing (see preparation),dry,All the specimens were annealed and dried at 55 °C for 8 h before testing,annealed,55,8,Not published,"ISO 306, GB/T 1633",ISO 306; GB/T 1633,Not applicable,Not applicable,"Specimen Printing Conditions Subjects Data Nozzle Temperature 220 °C Bed Temperature 35 °C Printing Speed 200 mm/s Infill Density 100% *All the specimens were annealed and dried at 55 °C for 8 h before testing. And the suggested annealing temperature of models printed with Bambu PLA Basic is 50 to 60 °C, and the time is 6 to 12 hours. The annealing effect depends on the annea",B-pla-basic-filament-TDS,p. 2: Vicar Softening Temperature,Not applicable,Not applicable
V000047,M002,G002-01,HDT,54 °C,°C,54,Not applicable,Not applicable,=,1,54,Not applicable,Not applicable,°C,Published value,Printed specimen,Not applicable,Dried before testing (see preparation),dry,All the specimens were annealed and dried at 55 °C for 8 h before testing,annealed,55,8,Not published,ISO 75 1.8 MPa,ISO 75,1.8,Not applicable,"Specimen Printing Conditions Subjects Data Nozzle Temperature 220 °C Bed Temperature 35 °C Printing Speed 200 mm/s Infill Density 100% *All the specimens were annealed and dried at 55 °C for 8 h before testing. And the suggested annealing temperature of models printed with Bambu PLA Basic is 50 to 60 °C, and the time is 6 to 12 hours. The annealing effect depends on the annea",B-pla-basic-filament-TDS,p. 2: Heat Deflection Temperature,Not applicable,Not applicable
V000048,M002,G002-01,HDT,57 °C,°C,57,Not applicable,Not applicable,=,1,57,Not applicable,Not applicable,°C,Published value,Printed specimen,Not applicable,Dried before testing (see preparation),dry,All the specimens were annealed and dried at 55 °C for 8 h before testing,annealed,55,8,Not published,ISO 75 0.45 MPa,ISO 75,0.45,Not applicable,"Specimen Printing Conditions Subjects Data Nozzle Temperature 220 °C Bed Temperature 35 °C Printing Speed 200 mm/s Infill Density 100% *All the specimens were annealed and dried at 55 °C for 8 h before testing. And the suggested annealing temperature of models printed with Bambu PLA Basic is 50 to 60 °C, and the time is 6 to 12 hours. The annealing effect depends on the annea",B-pla-basic-filament-TDS,p. 2: Heat Deflection Temperature,Not applicable,Not applicable
V000049,M002,G002-01,Water absorption,0.43 %,%,0.43,Not applicable,Not applicable,=,1,0.43,Not applicable,Not applicable,%,Published value,Printed specimen,Not applicable,Dried before testing (see preparation),dry,All the specimens were annealed and dried at 55 °C for 8 h before testing,annealed,55,8,Not published,"rated Water Absorption Rate 25 °C, 55% RH",Not published,Not applicable,Not applicable,"Specimen Printing Conditions Subjects Data Nozzle Temperature 220 °C Bed Temperature 35 °C Printing Speed 200 mm/s Infill Density 100% *All the specimens were annealed and dried at 55 °C for 8 h before testing. And the suggested annealing temperature of models printed with Bambu PLA Basic is 50 to 60 °C, and the time is 6 to 12 hours. The annealing effect depends on the annea",B-pla-basic-filament-TDS,p. 2: Saturated,Not applicable,Not applicable
V000050,M002,G002-01,Tensile modulus,2580 ± 220 MPa,MPa,2580,220,Not applicable,=,0.001,2.58,0.22,Not applicable,GPa,Published value,Printed specimen,XY,Dried before testing (see preparation),dry,All the specimens were annealed and dried at 55 °C for 8 h before testing,annealed,55,8,Not published,"ISO 527, GB/T 1040",ISO 527; GB/T 1040,Not applicable,Not applicable,"Specimen Printing Conditions Subjects Data Nozzle Temperature 220 °C Bed Temperature 35 °C Printing Speed 200 mm/s Infill Density 100% *All the specimens were annealed and dried at 55 °C for 8 h before testing. And the suggested annealing temperature of models printed with Bambu PLA Basic is 50 to 60 °C, and the time is 6 to 12 hours. The annealing effect depends on the annea",B-pla-basic-filament-TDS,p. 2: Young's Modulus (X-Y),Not applicable,Not applicable
V000051,M002,G002-01,Tensile modulus,2060 ± 170 MPa,MPa,2060,170,Not applicable,=,0.001,2.06,0.17,Not applicable,GPa,Published value,Printed specimen,Z,Dried before testing (see preparation),dry,All the specimens were annealed and dried at 55 °C for 8 h before testing,annealed,55,8,Not published,"ISO 527, GB/T 1040",ISO 527; GB/T 1040,Not applicable,Not applicable,"Specimen Printing Conditions Subjects Data Nozzle Temperature 220 °C Bed Temperature 35 °C Printing Speed 200 mm/s Infill Density 100% *All the specimens were annealed and dried at 55 °C for 8 h before testing. And the suggested annealing temperature of models printed with Bambu PLA Basic is 50 to 60 °C, and the time is 6 to 12 hours. The annealing effect depends on the annea",B-pla-basic-filament-TDS,p. 2: Young's Modulus (Z),Not applicable,Not applicable
V000052,M002,G002-01,Tensile strength (endpoint unspecified),35 ± 4 MPa,MPa,35,4,Not applicable,=,1,35,4,Not applicable,MPa,Published value,Printed specimen,XY,Dried before testing (see preparation),dry,All the specimens were annealed and dried at 55 °C for 8 h before testing,annealed,55,8,Not published,"ISO 527, GB/T 1040",ISO 527; GB/T 1040,Not applicable,Not applicable,"Specimen Printing Conditions Subjects Data Nozzle Temperature 220 °C Bed Temperature 35 °C Printing Speed 200 mm/s Infill Density 100% *All the specimens were annealed and dried at 55 °C for 8 h before testing. And the suggested annealing temperature of models printed with Bambu PLA Basic is 50 to 60 °C, and the time is 6 to 12 hours. The annealing effect depends on the annea",B-pla-basic-filament-TDS,p. 2: Tensile Strength (X-Y),Not applicable,Not applicable
V000053,M002,G002-01,Tensile strength (endpoint unspecified),31 ± 3 MPa,MPa,31,3,Not applicable,=,1,31,3,Not applicable,MPa,Published value,Printed specimen,Z,Dried before testing (see preparation),dry,All the specimens were annealed and dried at 55 °C for 8 h before testing,annealed,55,8,Not published,"ISO 527, GB/T 1040",ISO 527; GB/T 1040,Not applicable,Not applicable,"Specimen Printing Conditions Subjects Data Nozzle Temperature 220 °C Bed Temperature 35 °C Printing Speed 200 mm/s Infill Density 100% *All the specimens were annealed and dried at 55 °C for 8 h before testing. And the suggested annealing temperature of models printed with Bambu PLA Basic is 50 to 60 °C, and the time is 6 to 12 hours. The annealing effect depends on the annea",B-pla-basic-filament-TDS,p. 2: Tensile Strength (Z),Not applicable,Not applicable
