Repository: faridbnv/h2c-materials

# Filament Atlas

**Live: [pdynamics.ca/h2c-materials](https://pdynamics.ca/h2c-materials/)** · one HTML page, with a page of its own for
each well-documented material beside it, that also runs offline from a file, with no server.

## What it is

Filament Atlas is a tool for a small engineering team choosing a 3D-printing filament for the team's Bambu Lab H2C
printer. It was the H2C Material Selector until 2026-10-16; the built file keeps that name. You say what a part must
do (survive 100 °C, be at least this stiff, be as light as possible), and it answers in two steps:

- **Which kinds of filament** (PLA, PETG, carbon-filled nylon and so on) can do it, and whether the H2C can print them.

File: data/tables/measurements.csv (part 2 of 82)
MeasurementID,MaterialID,GradeID,Property,Raw value,Raw unit,Raw numeric,Raw uncertainty ±,Raw upper bound,Operator,Conversion factor,Normalized value,Normalized uncertainty ±,Normalized upper bound,Normalized unit,Data status,Specimen type,Direction,Moisture condition,Moisture state,Post-processing,Post-processing state,Anneal °C,Anneal h,Test temperature,Standard / load,Standards,Test load MPa,Notch,Specimen / print parameters,SourceID,Locator,Notes,Parse review
V000054,M002,G002-01,Elongation at break,12.2 ± 1.8 %,%,12.2,1.8,Not applicable,=,1,12.2,1.8,Not applicable,%,Published value,Printed specimen,XY,Dried before testing (see preparation),dry,All the specimens were annealed and dried at 55 °C for 8 h before testing,annealed,55,8,Not published,"ISO 527, GB/T 1040",ISO 527; GB/T 1040,Not applicable,Not applicable,"Specimen Printing Conditions Subjects Data Nozzle Temperature 220 °C Bed Temperature 35 °C Printing Speed 200 mm/s Infill Density 100% *All the specimens were annealed and dried at 55 °C for 8 h before testing. And the suggested annealing temperature of models printed with Bambu PLA Basic is 50 to 60 °C, and the time is 6 to 12 hours. The annealing effect depends on the annea",B-pla-basic-filament-TDS,p. 2: Breaking Elongation Rate (X-Y),Not applicable,Not applicable
V000055,M002,G002-01,Elongation at break,7.5 ± 1.3 %,%,7.5,1.3,Not applicable,=,1,7.5,1.3,Not applicable,%,Published value,Printed specimen,Z,Dried before testing (see preparation),dry,All the specimens were annealed and dried at 55 °C for 8 h before testing,annealed,55,8,Not published,"ISO 527, GB/T 1040",ISO 527; GB/T 1040,Not applicable,Not applicable,"Specimen Printing Conditions Subjects Data Nozzle Temperature 220 °C Bed Temperature 35 °C Printing Speed 200 mm/s Infill Density 100% *All the specimens were annealed and dried at 55 °C for 8 h before testing. And the suggested annealing temperature of models printed with Bambu PLA Basic is 50 to 60 °C, and the time is 6 to 12 hours. The annealing effect depends on the annea",B-pla-basic-filament-TDS,p. 2: Breaking Elongation Rate (Z),Not applicable,Not applicable
V000056,M002,G002-01,Flexural modulus,2750 ± 160 MPa,MPa,2750,160,Not applicable,=,0.001,2.75,0.16,Not applicable,GPa,Published value,Printed specimen,XY,Dried before testing (see preparation),dry,All the specimens were annealed and dried at 55 °C for 8 h before testing,annealed,55,8,Not published,"ISO 178, GB/T 9341",ISO 178; GB/T 9341,Not applicable,Not applicable,"Specimen Printing Conditions Subjects Data Nozzle Temperature 220 °C Bed Temperature 35 °C Printing Speed 200 mm/s Infill Density 100% *All the specimens were annealed and dried at 55 °C for 8 h before testing. And the suggested annealing temperature of models printed with Bambu PLA Basic is 50 to 60 °C, and the time is 6 to 12 hours. The annealing effect depends on the annea",B-pla-basic-filament-TDS,p. 2: Bending Modulus (X-Y),Not applicable,Not applicable
V000057,M002,G002-01,Flexural modulus,2370 ± 150 MPa,MPa,2370,150,Not applicable,=,0.001,2.37,0.15,Not applicable,GPa,Published value,Printed specimen,Z,Dried before testing (see preparation),dry,All the specimens were annealed and dried at 55 °C for 8 h before testing,annealed,55,8,Not published,"ISO 178, GB/T 9341",ISO 178; GB/T 9341,Not applicable,Not applicable,"Specimen Printing Conditions Subjects Data Nozzle Temperature 220 °C Bed Temperature 35 °C Printing Speed 200 mm/s Infill Density 100% *All the specimens were annealed and dried at 55 °C for 8 h before testing. And the suggested annealing temperature of models printed with Bambu PLA Basic is 50 to 60 °C, and the time is 6 to 12 hours. The annealing effect depends on the annea",B-pla-basic-filament-TDS,p. 3: Bending Modulus (Z),Not applicable,Not applicable
V000058,M002,G002-01,Flexural strength,76 ± 5 MPa,MPa,76,5,Not applicable,=,1,76,5,Not applicable,MPa,Published value,Printed specimen,XY,Dried before testing (see preparation),dry,All the specimens were annealed and dried at 55 °C for 8 h before testing,annealed,55,8,Not published,"ISO 178, GB/T 9341",ISO 178; GB/T 9341,Not applicable,Not applicable,"Specimen Printing Conditions Subjects Data Nozzle Temperature 220 °C Bed Temperature 35 °C Printing Speed 200 mm/s Infill Density 100% *All the specimens were annealed and dried at 55 °C for 8 h before testing. And the suggested annealing temperature of models printed with Bambu PLA Basic is 50 to 60 °C, and the time is 6 to 12 hours. The annealing effect depends on the annea",B-pla-basic-filament-TDS,p. 3: Bending Strength (X-Y),Not applicable,Not applicable
V000059,M002,G002-01,Flexural strength,59 ± 6 MPa,MPa,59,6,Not applicable,=,1,59,6,Not applicable,MPa,Published value,Printed specimen,Z,Dried before testing (see preparation),dry,All the specimens were annealed and dried at 55 °C for 8 h before testing,annealed,55,8,Not published,"ISO 178, GB/T 9341",ISO 178; GB/T 9341,Not applicable,Not applicable,"Specimen Printing Conditions Subjects Data Nozzle Temperature 220 °C Bed Temperature 35 °C Printing Speed 200 mm/s Infill Density 100% *All the specimens were annealed and dried at 55 °C for 8 h before testing. And the suggested annealing temperature of models printed with Bambu PLA Basic is 50 to 60 °C, and the time is 6 to 12 hours. The annealing effect depends on the annea",B-pla-basic-filament-TDS,p. 3: Bending Strength (Z),Not applicable,Not applicable
V000060,M002,G002-01,Charpy strength,26.6 ± 2.8 kJ/m²;,kJ/m²,26.6,2.8,Not applicable,=,1,26.6,2.8,Not applicable,kJ/m²,Published value,Printed specimen,XY,Dried before testing (see preparation),dry,All the specimens were annealed and dried at 55 °C for 8 h before testing,annealed,55,8,Not published,"ISO 179, GB/T 1043",ISO 179; GB/T 1043,Not applicable,Unnotched,"Specimen Printing Conditions Subjects Data Nozzle Temperature 220 °C Bed Temperature 35 °C Printing Speed 200 mm/s Infill Density 100% *All the specimens were annealed and dried at 55 °C for 8 h before testing. And the suggested annealing temperature of models printed with Bambu PLA Basic is 50 to 60 °C, and the time is 6 to 12 hours. The annealing effect depends on the annea",B-pla-basic-filament-TDS,p. 3: Impact Strength (X-Y) — unnotched,Not applicable,Not applicable
V000061,M002,G002-01,Charpy strength,7.9 ± 1.2 kJ/m²,kJ/m²,7.9,1.2,Not applicable,=,1,7.9,1.2,Not applicable,kJ/m²,Published value,Printed specimen,XY,Dried before testing (see preparation),dry,All the specimens were annealed and dried at 55 °C for 8 h before testing,annealed,55,8,Not published,"ISO 179, GB/T 1043",ISO 179; GB/T 1043,Not applicable,Notched,"Specimen Printing Conditions Subjects Data Nozzle Temperature 220 °C Bed Temperature 35 °C Printing Speed 200 mm/s Infill Density 100% *All the specimens were annealed and dried at 55 °C for 8 h before testing. And the suggested annealing temperature of models printed with Bambu PLA Basic is 50 to 60 °C, and the time is 6 to 12 hours. The annealing effect depends on the annea",B-pla-basic-filament-TDS,p. 3: Impact Strength (X-Y) — notched,Not applicable,Not applicable
V000062,M002,G002-01,Charpy strength,13.8 ± 0.9 kJ/m²,kJ/m²,13.8,0.9,Not applicable,=,1,13.8,0.9,Not applicable,kJ/m²,Published value,Printed specimen,Z,Dried before testing (see preparation),dry,All the specimens were annealed and dried at 55 °C for 8 h before testing,annealed,55,8,Not published,"ISO 179, GB/T 1043",ISO 179; GB/T 1043,Not applicable,Not published,"Specimen Printing Conditions Subjects Data Nozzle Temperature 220 °C Bed Temperature 35 °C Printing Speed 200 mm/s Infill Density 100% *All the specimens were annealed and dried at 55 °C for 8 h before testing. And the suggested annealing temperature of models printed with Bambu PLA Basic is 50 to 60 °C, and the time is 6 to 12 hours. The annealing effect depends on the annea",B-pla-basic-filament-TDS,p. 3: Impact Strength (Z),Not applicable,Not applicable
V000063,M003,G003-01,Density,1.31 g/cm³,g/cm³,1.31,Not applicable,Not applicable,=,1000,1310,Not applicable,Not applicable,kg/m³,Published value,Not published (density specimen form not explicitly established),Not applicable,Dried before testing (see preparation),dry,All the specimens were annealed and dried at 55 °C for 8 h before testing,annealed,55,8,Not published,ISO 1183,ISO 1183,Not applicable,Not applicable,"Specimen Printing Conditions Subjects Data Nozzle Temperature 220 °C Bed Temperature 35 °C Printing Speed 200 mm/s Infill Density 100% *All the specimens were annealed and dried at 55 °C for 8 h before testing. And the suggested annealing temperature of models printed with Bambu PLA Matte is 50 to 60 °C, and the time is 6 to 12 hours. The annealing effect depends on the annea",B-pla-matte-TDS,p. 2: Density,Not applicable,Not applicable
V000064,M003,G003-01,Melting temperature,163 °C,°C,163,Not applicable,Not applicable,=,1,163,Not applicable,Not applicable,°C,Published value,Printed specimen,Not applicable,Dried before testing (see preparation),dry,All the specimens were annealed and dried at 55 °C for 8 h before testing,annealed,55,8,Not published,"DSC, 10 °C/min",DSC,Not applicable,Not applicable,"Specimen Printing Conditions Subjects Data Nozzle Temperature 220 °C Bed Temperature 35 °C Printing Speed 200 mm/s Infill Density 100% *All the specimens were annealed and dried at 55 °C for 8 h before testing. And the suggested annealing temperature of models printed with Bambu PLA Matte is 50 to 60 °C, and the time is 6 to 12 hours. The annealing effect depends on the annea",B-pla-matte-TDS,p. 2: Melting Temperature,Not applicable,Not applicable
V000065,M003,G003-01,Glass transition temperature,61 °C,°C,61,Not applicable,Not applicable,=,1,61,Not applicable,Not applicable,°C,Published value,Printed specimen,Not applicable,Dried before testing (see preparation),dry,All the specimens were annealed and dried at 55 °C for 8 h before testing,annealed,55,8,Not published,"DSC, 10 °C/min",DSC,Not applicable,Not applicable,"Specimen Printing Conditions Subjects Data Nozzle Temperature 220 °C Bed Temperature 35 °C Printing Speed 200 mm/s Infill Density 100% *All the specimens were annealed and dried at 55 °C for 8 h before testing. And the suggested annealing temperature of models printed with Bambu PLA Matte is 50 to 60 °C, and the time is 6 to 12 hours. The annealing effect depends on the annea",B-pla-matte-TDS,p. 2: Glass Transition Temperature,Not applicable,Not applicable
V000066,M003,G003-01,Crystallization temperature,N/A,°C,Not published,Not applicable,Not applicable,Not applicable,1,Not published,Not applicable,Not applicable,°C,Not published,Printed specimen,Not applicable,Dried before testing (see preparation),dry,All the specimens were annealed and dried at 55 °C for 8 h before testing,annealed,55,8,Not published,Temperature,Not published,Not applicable,Not applicable,"Specimen Printing Conditions Subjects Data Nozzle Temperature 220 °C Bed Temperature 35 °C Printing Speed 200 mm/s Infill Density 100% *All the specimens were annealed and dried at 55 °C for 8 h before testing. And the suggested annealing temperature of models printed with Bambu PLA Matte is 50 to 60 °C, and the time is 6 to 12 hours. The annealing effect depends on the annea",B-pla-matte-TDS,p. 2: Crystallization,Not applicable,Not applicable
V000067,M003,G003-01,Vicat softening temperature,63 °C,°C,63,Not applicable,Not applicable,=,1,63,Not applicable,Not applicable,°C,Published value,Printed specimen,Not applicable,Dried before testing (see preparation),dry,All the specimens were annealed and dried at 55 °C for 8 h before testing,annealed,55,8,Not published,"ISO 306, GB/T 1633",ISO 306; GB/T 1633,Not applicable,Not applicable,"Specimen Printing Conditions Subjects Data Nozzle Temperature 220 °C Bed Temperature 35 °C Printing Speed 200 mm/s Infill Density 100% *All the specimens were annealed and dried at 55 °C for 8 h before testing. And the suggested annealing temperature of models printed with Bambu PLA Matte is 50 to 60 °C, and the time is 6 to 12 hours. The annealing effect depends on the annea",B-pla-matte-TDS,p. 2: Vicar Softening Temperature,Not applicable,Not applicable
V000068,M003,G003-01,HDT,52 °C,°C,52,Not applicable,Not applicable,=,1,52,Not applicable,Not applicable,°C,Published value,Printed specimen,Not applicable,Dried before testing (see preparation),dry,All the specimens were annealed and dried at 55 °C for 8 h before testing,annealed,55,8,Not published,ISO 75 1.8 MPa,ISO 75,1.8,Not applicable,"Specimen Printing Conditions Subjects Data Nozzle Temperature 220 °C Bed Temperature 35 °C Printing Speed 200 mm/s Infill Density 100% *All the specimens were annealed and dried at 55 °C for 8 h before testing. And the suggested annealing temperature of models printed with Bambu PLA Matte is 50 to 60 °C, and the time is 6 to 12 hours. The annealing effect depends on the annea",B-pla-matte-TDS,p. 2: Heat Deflection Temperature,Not applicable,Not applicable
V000069,M003,G003-01,HDT,58 °C,°C,58,Not applicable,Not applicable,=,1,58,Not applicable,Not applicable,°C,Published value,Printed specimen,Not applicable,Dried before testing (see preparation),dry,All the specimens were annealed and dried at 55 °C for 8 h before testing,annealed,55,8,Not published,ISO 75 0.45 MPa,ISO 75,0.45,Not applicable,"Specimen Printing Conditions Subjects Data Nozzle Temperature 220 °C Bed Temperature 35 °C Printing Speed 200 mm/s Infill Density 100% *All the specimens were annealed and dried at 55 °C for 8 h before testing. And the suggested annealing temperature of models printed with Bambu PLA Matte is 50 to 60 °C, and the time is 6 to 12 hours. The annealing effect depends on the annea",B-pla-matte-TDS,p. 2: Heat Deflection Temperature,Not applicable,Not applicable
V000070,M003,G003-01,Water absorption,0.40 %,%,0.4,Not applicable,Not applicable,=,1,0.4,Not applicable,Not applicable,%,Published value,Printed specimen,Not applicable,Dried before testing (see preparation),dry,All the specimens were annealed and dried at 55 °C for 8 h before testing,annealed,55,8,Not published,"rated Water Absorption Rate 25 °C, 55% RH",Not published,Not applicable,Not applicable,"Specimen Printing Conditions Subjects Data Nozzle Temperature 220 °C Bed Temperature 35 °C Printing Speed 200 mm/s Infill Density 100% *All the specimens were annealed and dried at 55 °C for 8 h before testing. And the suggested annealing temperature of models printed with Bambu PLA Matte is 50 to 60 °C, and the time is 6 to 12 hours. The annealing effect depends on the annea",B-pla-matte-TDS,p. 2: Saturated,Not applicable,Not applicable
V000071,M003,G003-01,Tensile modulus,1960 ± 180 MPa,MPa,1960,180,Not applicable,=,0.001,1.96,0.18,Not applicable,GPa,Published value,Printed specimen,XY,Dried before testing (see preparation),dry,All the specimens were annealed and dried at 55 °C for 8 h before testing,annealed,55,8,Not published,"ISO 527, GB/T 1040",ISO 527; GB/T 1040,Not applicable,Not applicable,"Specimen Printing Conditions Subjects Data Nozzle Temperature 220 °C Bed Temperature 35 °C Printing Speed 200 mm/s Infill Density 100% *All the specimens were annealed and dried at 55 °C for 8 h before testing. And the suggested annealing temperature of models printed with Bambu PLA Matte is 50 to 60 °C, and the time is 6 to 12 hours. The annealing effect depends on the annea",B-pla-matte-TDS,p. 2: Young's Modulus (X-Y),Not applicable,Not applicable
V000072,M003,G003-01,Tensile modulus,1670 ± 140 MPa,MPa,1670,140,Not applicable,=,0.001,1.67,0.14,Not applicable,GPa,Published value,Printed specimen,Z,Dried before testing (see preparation),dry,All the specimens were annealed and dried at 55 °C for 8 h before testing,annealed,55,8,Not published,"ISO 527, GB/T 1040",ISO 527; GB/T 1040,Not applicable,Not applicable,"Specimen Printing Conditions Subjects Data Nozzle Temperature 220 °C Bed Temperature 35 °C Printing Speed 200 mm/s Infill Density 100% *All the specimens were annealed and dried at 55 °C for 8 h before testing. And the suggested annealing temperature of models printed with Bambu PLA Matte is 50 to 60 °C, and the time is 6 to 12 hours. The annealing effect depends on the annea",B-pla-matte-TDS,p. 2: Young's Modulus (Z),Not applicable,Not applicable
V000073,M003,G003-01,Tensile strength (endpoint unspecified),30 ± 5 MPa,MPa,30,5,Not applicable,=,1,30,5,Not applicable,MPa,Published value,Printed specimen,XY,Dried before testing (see preparation),dry,All the specimens were annealed and dried at 55 °C for 8 h before testing,annealed,55,8,Not published,"ISO 527, GB/T 1040",ISO 527; GB/T 1040,Not applicable,Not applicable,"Specimen Printing Conditions Subjects Data Nozzle Temperature 220 °C Bed Temperature 35 °C Printing Speed 200 mm/s Infill Density 100% *All the specimens were annealed and dried at 55 °C for 8 h before testing. And the suggested annealing temperature of models printed with Bambu PLA Matte is 50 to 60 °C, and the time is 6 to 12 hours. The annealing effect depends on the annea",B-pla-matte-TDS,p. 2: Tensile Strength (X-Y),Not applicable,Not applicable
V000074,M003,G003-01,Tensile strength (endpoint unspecified),22 ± 4 MPa,MPa,22,4,Not applicable,=,1,22,4,Not applicable,MPa,Published value,Printed specimen,Z,Dried before testing (see preparation),dry,All the specimens were annealed and dried at 55 °C for 8 h before testing,annealed,55,8,Not published,"ISO 527, GB/T 1040",ISO 527; GB/T 1040,Not applicable,Not applicable,"Specimen Printing Conditions Subjects Data Nozzle Temperature 220 °C Bed Temperature 35 °C Printing Speed 200 mm/s Infill Density 100% *All the specimens were annealed and dried at 55 °C for 8 h before testing. And the suggested annealing temperature of models printed with Bambu PLA Matte is 50 to 60 °C, and the time is 6 to 12 hours. The annealing effect depends on the annea",B-pla-matte-TDS,p. 2: Tensile Strength (Z),Not applicable,Not applicable
V000075,M003,G003-01,Elongation at break,14.8 ± 4.2 %,%,14.8,4.2,Not applicable,=,1,14.8,4.2,Not applicable,%,Published value,Printed specimen,XY,Dried before testing (see preparation),dry,All the specimens were annealed and dried at 55 °C for 8 h before testing,annealed,55,8,Not published,"ISO 527, GB/T 1040",ISO 527; GB/T 1040,Not applicable,Not applicable,"Specimen Printing Conditions Subjects Data Nozzle Temperature 220 °C Bed Temperature 35 °C Printing Speed 200 mm/s Infill Density 100% *All the specimens were annealed and dried at 55 °C for 8 h before testing. And the suggested annealing temperature of models printed with Bambu PLA Matte is 50 to 60 °C, and the time is 6 to 12 hours. The annealing effect depends on the annea",B-pla-matte-TDS,p. 2: Breaking Elongation Rate (X-Y),Not applicable,Not applicable
V000076,M003,G003-01,Elongation at break,4.8 ±1.7 %,%,4.8,1.7,Not applicable,=,1,4.8,1.7,Not applicable,%,Published value,Printed specimen,Z,Dried before testing (see preparation),dry,All the specimens were annealed and dried at 55 °C for 8 h before testing,annealed,55,8,Not published,"ISO 527, GB/T 1040",ISO 527; GB/T 1040,Not applicable,Not applicable,"Specimen Printing Conditions Subjects Data Nozzle Temperature 220 °C Bed Temperature 35 °C Printing Speed 200 mm/s Infill Density 100% *All the specimens were annealed and dried at 55 °C for 8 h before testing. And the suggested annealing temperature of models printed with Bambu PLA Matte is 50 to 60 °C, and the time is 6 to 12 hours. The annealing effect depends on the annea",B-pla-matte-TDS,p. 2: Breaking Elongation Rate (Z),Not applicable,Not applicable
V000077,M003,G003-01,Flexural modulus,2360 ± 250 MPa,MPa,2360,250,Not applicable,=,0.001,2.36,0.25,Not applicable,GPa,Published value,Printed specimen,XY,Dried before testing (see preparation),dry,All the specimens were annealed and dried at 55 °C for 8 h before testing,annealed,55,8,Not published,"ISO 178, GB/T 9341",ISO 178; GB/T 9341,Not applicable,Not applicable,"Specimen Printing Conditions Subjects Data Nozzle Temperature 220 °C Bed Temperature 35 °C Printing Speed 200 mm/s Infill Density 100% *All the specimens were annealed and dried at 55 °C for 8 h before testing. And the suggested annealing temperature of models printed with Bambu PLA Matte is 50 to 60 °C, and the time is 6 to 12 hours. The annealing effect depends on the annea",B-pla-matte-TDS,p. 2: Bending Modulus (X-Y),Not applicable,Not applicable
V000078,M003,G003-01,Flexural modulus,1770 ± 210 MPa,MPa,1770,210,Not applicable,=,0.001,1.77,0.21,Not applicable,GPa,Published value,Printed specimen,Z,Dried before testing (see preparation),dry,All the specimens were annealed and dried at 55 °C for 8 h before testing,annealed,55,8,Not published,"ISO 178, GB/T 9341",ISO 178; GB/T 9341,Not applicable,Not applicable,"Specimen Printing Conditions Subjects Data Nozzle Temperature 220 °C Bed Temperature 35 °C Printing Speed 200 mm/s Infill Density 100% *All the specimens were annealed and dried at 55 °C for 8 h before testing. And the suggested annealing temperature of models printed with Bambu PLA Matte is 50 to 60 °C, and the time is 6 to 12 hours. The annealing effect depends on the annea",B-pla-matte-TDS,p. 3: Bending Modulus (Z),Not applicable,Not applicable
V000079,M003,G003-01,Flexural strength,53 ± 6 MPa,MPa,53,6,Not applicable,=,1,53,6,Not applicable,MPa,Published value,Printed specimen,XY,Dried before testing (see preparation),dry,All the specimens were annealed and dried at 55 °C for 8 h before testing,annealed,55,8,Not published,"ISO 178, GB/T 9341",ISO 178; GB/T 9341,Not applicable,Not applicable,"Specimen Printing Conditions Subjects Data Nozzle Temperature 220 °C Bed Temperature 35 °C Printing Speed 200 mm/s Infill Density 100% *All the specimens were annealed and dried at 55 °C for 8 h before testing. And the suggested annealing temperature of models printed with Bambu PLA Matte is 50 to 60 °C, and the time is 6 to 12 hours. The annealing effect depends on the annea",B-pla-matte-TDS,p. 3: Bending Strength (X-Y),Not applicable,Not applicable
V000080,M003,G003-01,Flexural strength,29 ± 5 MPa,MPa,29,5,Not applicable,=,1,29,5,Not applicable,MPa,Published value,Printed specimen,Z,Dried before testing (see preparation),dry,All the specimens were annealed and dried at 55 °C for 8 h before testing,annealed,55,8,Not published,"ISO 178, GB/T 9341",ISO 178; GB/T 9341,Not applicable,Not applicable,"Specimen Printing Conditions Subjects Data Nozzle Temperature 220 °C Bed Temperature 35 °C Printing Speed 200 mm/s Infill Density 100% *All the specimens were annealed and dried at 55 °C for 8 h before testing. And the suggested annealing temperature of models printed with Bambu PLA Matte is 50 to 60 °C, and the time is 6 to 12 hours. The annealing effect depends on the annea",B-pla-matte-TDS,p. 3: Bending Strength (Z),Not applicable,Not applicable
V000081,M003,G003-01,Charpy strength,19.2 ± 3.7 kJ/m²,kJ/m²,19.2,3.7,Not applicable,=,1,19.2,3.7,Not applicable,kJ/m²,Published value,Printed specimen,XY,Dried before testing (see preparation),dry,All the specimens were annealed and dried at 55 °C for 8 h before testing,annealed,55,8,Not published,"ISO 179, GB/T 1043",ISO 179; GB/T 1043,Not applicable,Not published,"Specimen Printing Conditions Subjects Data Nozzle Temperature 220 °C Bed Temperature 35 °C Printing Speed 200 mm/s Infill Density 100% *All the specimens were annealed and dried at 55 °C for 8 h before testing. And the suggested annealing temperature of models printed with Bambu PLA Matte is 50 to 60 °C, and the time is 6 to 12 hours. The annealing effect depends on the annea",B-pla-matte-TDS,p. 3: Impact Strength (X-Y),Not applicable,Not applicable
V000082,M003,G003-01,Charpy strength,6.6 ± 1.1 kJ/m²,kJ/m²,6.6,1.1,Not applicable,=,1,6.6,1.1,Not applicable,kJ/m²,Published value,Printed specimen,Z,Dried before testing (see preparation),dry,All the specimens were annealed and dried at 55 °C for 8 h before testing,annealed,55,8,Not published,"ISO 179, GB/T 1043",ISO 179; GB/T 1043,Not applicable,Not published,"Specimen Printing Conditions Subjects Data Nozzle Temperature 220 °C Bed Temperature 35 °C Printing Speed 200 mm/s Infill Density 100% *All the specimens were annealed and dried at 55 °C for 8 h before testing. And the suggested annealing temperature of models printed with Bambu PLA Matte is 50 to 60 °C, and the time is 6 to 12 hours. The annealing effect depends on the annea",B-pla-matte-TDS,p. 3: Impact Strength (Z),Not applicable,Not applicable
V000083,M005,G005-01,Density,1.24 g/cm³,g/cm³,1.24,Not applicable,Not applicable,=,1000,1240,Not applicable,Not applicable,kg/m³,Published value,Not published (density specimen form not explicitly established),Not applicable,Dried before testing (see preparation),dry,All the specimens were annealed and dried at 55 °C for 8 h ours before testing,annealed,55,8,Not published,ISO 1183,ISO 1183,Not applicable,Not applicable,"Specimen Printing Conditions Subjects Data Nozzle Temperature 220 °C Bed Temperature 35 °C Printing Speed 200 mm/s Infill Density 100% *All the specimens were annealed and dried at 55 °C for 8 h ours before testing. 1. Tensile Testing 2. Bending Testing 3. Impact Testing • Disclaimer The performance values are tested by standard samples at Bambu Lab, and the values are for de",B-pla-basic-gradient-TDS,p. 2: Density,Not applicable,Not applicable
V000084,M005,G005-01,Melting temperature,160 °C,°C,160,Not applicable,Not applicable,=,1,160,Not applicable,Not applicable,°C,Published value,Printed specimen,Not applicable,Dried before testing (see preparation),dry,All the specimens were annealed and dried at 55 °C for 8 h ours before testing,annealed,55,8,Not published,"DSC, 10 °C/min",DSC,Not applicable,Not applicable,"Specimen Printing Conditions Subjects Data Nozzle Temperature 220 °C Bed Temperature 35 °C Printing Speed 200 mm/s Infill Density 100% *All the specimens were annealed and dried at 55 °C for 8 h ours before testing. 1. Tensile Testing 2. Bending Testing 3. Impact Testing • Disclaimer The performance values are tested by standard samples at Bambu Lab, and the values are for de",B-pla-basic-gradient-TDS,p. 2: Melting Temperature,Not applicable,Not applicable
V000085,M005,G005-01,Glass transition temperature,60 °C,°C,60,Not applicable,Not applicable,=,1,60,Not applicable,Not applicable,°C,Published value,Printed specimen,Not applicable,Dried before testing (see preparation),dry,All the specimens were annealed and dried at 55 °C for 8 h ours before testing,annealed,55,8,Not published,"DSC, 10 °C/min",DSC,Not applicable,Not applicable,"Specimen Printing Conditions Subjects Data Nozzle Temperature 220 °C Bed Temperature 35 °C Printing Speed 200 mm/s Infill Density 100% *All the specimens were annealed and dried at 55 °C for 8 h ours before testing. 1. Tensile Testing 2. Bending Testing 3. Impact Testing • Disclaimer The performance values are tested by standard samples at Bambu Lab, and the values are for de",B-pla-basic-gradient-TDS,p. 2: Glass Transition Temperature,Not applicable,Not applicable
V000086,M005,G005-01,Crystallization temperature,N/A,°C,Not published,Not applicable,Not applicable,Not applicable,1,Not published,Not applicable,Not applicable,°C,Not published,Printed specimen,Not applicable,Dried before testing (see preparation),dry,All the specimens were annealed and dried at 55 °C for 8 h ours before testing,annealed,55,8,Not published,"DSC, 10 °C/min",DSC,Not applicable,Not applicable,"Specimen Printing Conditions Subjects Data Nozzle Temperature 220 °C Bed Temperature 35 °C Printing Speed 200 mm/s Infill Density 100% *All the specimens were annealed and dried at 55 °C for 8 h ours before testing. 1. Tensile Testing 2. Bending Testing 3. Impact Testing • Disclaimer The performance values are tested by standard samples at Bambu Lab, and the values are for de",B-pla-basic-gradient-TDS,p. 2: Crystallization Temperature,Not applicable,Not applicable
V000087,M005,G005-01,Vicat softening temperature,57 °C,°C,57,Not applicable,Not applicable,=,1,57,Not applicable,Not applicable,°C,Published value,Printed specimen,Not applicable,Dried before testing (see preparation),dry,All the specimens were annealed and dried at 55 °C for 8 h ours before testing,annealed,55,8,Not published,"ISO 306, GB/T 1633",ISO 306; GB/T 1633,Not applicable,Not applicable,"Specimen Printing Conditions Subjects Data Nozzle Temperature 220 °C Bed Temperature 35 °C Printing Speed 200 mm/s Infill Density 100% *All the specimens were annealed and dried at 55 °C for 8 h ours before testing. 1. Tensile Testing 2. Bending Testing 3. Impact Testing • Disclaimer The performance values are tested by standard samples at Bambu Lab, and the values are for de",B-pla-basic-gradient-TDS,p. 2: Vicar Softening Temperature,Not applicable,Not applicable
V000088,M005,G005-01,HDT,54 °C,°C,54,Not applicable,Not applicable,=,1,54,Not applicable,Not applicable,°C,Published value,Printed specimen,Not applicable,Dried before testing (see preparation),dry,All the specimens were annealed and dried at 55 °C for 8 h ours before testing,annealed,55,8,Not published,ISO 75 1.8 MPa,ISO 75,1.8,Not applicable,"Specimen Printing Conditions Subjects Data Nozzle Temperature 220 °C Bed Temperature 35 °C Printing Speed 200 mm/s Infill Density 100% *All the specimens were annealed and dried at 55 °C for 8 h ours before testing. 1. Tensile Testing 2. Bending Testing 3. Impact Testing • Disclaimer The performance values are tested by standard samples at Bambu Lab, and the values are for de",B-pla-basic-gradient-TDS,p. 2: Heat Deflection Temperature,Not applicable,Not applicable
V000089,M005,G005-01,HDT,57 °C,°C,57,Not applicable,Not applicable,=,1,57,Not applicable,Not applicable,°C,Published value,Printed specimen,Not applicable,Dried before testing (see preparation),dry,All the specimens were annealed and dried at 55 °C for 8 h ours before testing,annealed,55,8,Not published,ISO 75 0.45 MPa,ISO 75,0.45,Not applicable,"Specimen Printing Conditions Subjects Data Nozzle Temperature 220 °C Bed Temperature 35 °C Printing Speed 200 mm/s Infill Density 100% *All the specimens were annealed and dried at 55 °C for 8 h ours before testing. 1. Tensile Testing 2. Bending Testing 3. Impact Testing • Disclaimer The performance values are tested by standard samples at Bambu Lab, and the values are for de",B-pla-basic-gradient-TDS,p. 2: Heat Deflection Temperature,Not applicable,Not applicable
V000090,M005,G005-01,Water absorption,0.43 %,%,0.43,Not applicable,Not applicable,=,1,0.43,Not applicable,Not applicable,%,Published value,Printed specimen,Not applicable,Dried before testing (see preparation),dry,All the specimens were annealed and dried at 55 °C for 8 h ours before testing,annealed,55,8,Not published,"te 25 °C, 55% RH",Not published,Not applicable,Not applicable,"Specimen Printing Conditions Subjects Data Nozzle Temperature 220 °C Bed Temperature 35 °C Printing Speed 200 mm/s Infill Density 100% *All the specimens were annealed and dried at 55 °C for 8 h ours before testing. 1. Tensile Testing 2. Bending Testing 3. Impact Testing • Disclaimer The performance values are tested by standard samples at Bambu Lab, and the values are for de",B-pla-basic-gradient-TDS,p. 2: Saturated Water Absorption Rate,Not applicable,Not applicable
V000091,M005,G005-01,Tensile modulus,2580 ± 150 MPa,MPa,2580,150,Not applicable,=,0.001,2.58,0.15,Not applicable,GPa,Published value,Printed specimen,XY,Dried before testing (see preparation),dry,All the specimens were annealed and dried at 55 °C for 8 h ours before testing,annealed,55,8,Not published,"ISO 527, GB/T 1040",ISO 527; GB/T 1040,Not applicable,Not applicable,"Specimen Printing Conditions Subjects Data Nozzle Temperature 220 °C Bed Temperature 35 °C Printing Speed 200 mm/s Infill Density 100% *All the specimens were annealed and dried at 55 °C for 8 h ours before testing. 1. Tensile Testing 2. Bending Testing 3. Impact Testing • Disclaimer The performance values are tested by standard samples at Bambu Lab, and the values are for de",B-pla-basic-gradient-TDS,p. 2: Young's Modulus (X-Y),Not applicable,Not applicable
V000092,M005,G005-01,Tensile modulus,1980 ± 100 MPa,MPa,1980,100,Not applicable,=,0.001,1.98,0.1,Not applicable,GPa,Published value,Printed specimen,Z,Dried before testing (see preparation),dry,All the specimens were annealed and dried at 55 °C for 8 h ours before testing,annealed,55,8,Not published,"ISO 527, GB/T 1040",ISO 527; GB/T 1040,Not applicable,Not applicable,"Specimen Printing Conditions Subjects Data Nozzle Temperature 220 °C Bed Temperature 35 °C Printing Speed 200 mm/s Infill Density 100% *All the specimens were annealed and dried at 55 °C for 8 h ours before testing. 1. Tensile Testing 2. Bending Testing 3. Impact Testing • Disclaimer The performance values are tested by standard samples at Bambu Lab, and the values are for de",B-pla-basic-gradient-TDS,p. 2: Young's Modulus (Z),Not applicable,Not applicable
V000093,M005,G005-01,Tensile strength (endpoint unspecified),36 ± 2 MPa,MPa,36,2,Not applicable,=,1,36,2,Not applicable,MPa,Published value,Printed specimen,XY,Dried before testing (see preparation),dry,All the specimens were annealed and dried at 55 °C for 8 h ours before testing,annealed,55,8,Not published,"ISO 527, GB/T 1040",ISO 527; GB/T 1040,Not applicable,Not applicable,"Specimen Printing Conditions Subjects Data Nozzle Temperature 220 °C Bed Temperature 35 °C Printing Speed 200 mm/s Infill Density 100% *All the specimens were annealed and dried at 55 °C for 8 h ours before testing. 1. Tensile Testing 2. Bending Testing 3. Impact Testing • Disclaimer The performance values are tested by standard samples at Bambu Lab, and the values are for de",B-pla-basic-gradient-TDS,p. 2: Tensile Strength (X-Y),Not applicable,Not applicable
V000094,M005,G005-01,Tensile strength (endpoint unspecified),32 ± 5 MPa,MPa,32,5,Not applicable,=,1,32,5,Not applicable,MPa,Published value,Printed specimen,Z,Dried before testing (see preparation),dry,All the specimens were annealed and dried at 55 °C for 8 h ours before testing,annealed,55,8,Not published,"ISO 527, GB/T 1040",ISO 527; GB/T 1040,Not applicable,Not applicable,"Specimen Printing Conditions Subjects Data Nozzle Temperature 220 °C Bed Temperature 35 °C Printing Speed 200 mm/s Infill Density 100% *All the specimens were annealed and dried at 55 °C for 8 h ours before testing. 1. Tensile Testing 2. Bending Testing 3. Impact Testing • Disclaimer The performance values are tested by standard samples at Bambu Lab, and the values are for de",B-pla-basic-gradient-TDS,p. 2: Tensile Strength (Z),Not applicable,Not applicable
V000095,M005,G005-01,Elongation at break,15.2 ± 0.5 %,%,15.2,0.5,Not applicable,=,1,15.2,0.5,Not applicable,%,Published value,Printed specimen,XY,Dried before testing (see preparation),dry,All the specimens were annealed and dried at 55 °C for 8 h ours before testing,annealed,55,8,Not published,"ISO 527, GB/T 1040",ISO 527; GB/T 1040,Not applicable,Not applicable,"Specimen Printing Conditions Subjects Data Nozzle Temperature 220 °C Bed Temperature 35 °C Printing Speed 200 mm/s Infill Density 100% *All the specimens were annealed and dried at 55 °C for 8 h ours before testing. 1. Tensile Testing 2. Bending Testing 3. Impact Testing • Disclaimer The performance values are tested by standard samples at Bambu Lab, and the values are for de",B-pla-basic-gradient-TDS,p. 2: Breaking Elongation Rate (X-Y),Not applicable,Not applicable
V000096,M005,G005-01,Elongation at break,8.3 ± 0.3 %,%,8.3,0.3,Not applicable,=,1,8.3,0.3,Not applicable,%,Published value,Printed specimen,Z,Dried before testing (see preparation),dry,All the specimens were annealed and dried at 55 °C for 8 h ours before testing,annealed,55,8,Not published,"ISO 527, GB/T 1040",ISO 527; GB/T 1040,Not applicable,Not applicable,"Specimen Printing Conditions Subjects Data Nozzle Temperature 220 °C Bed Temperature 35 °C Printing Speed 200 mm/s Infill Density 100% *All the specimens were annealed and dried at 55 °C for 8 h ours before testing. 1. Tensile Testing 2. Bending Testing 3. Impact Testing • Disclaimer The performance values are tested by standard samples at Bambu Lab, and the values are for de",B-pla-basic-gradient-TDS,p. 2: Breaking Elongation Rate (Z),Not applicable,Not applicable
V000097,M005,G005-01,Flexural modulus,2270 ± 60 MPa,MPa,2270,60,Not applicable,=,0.001,2.27,0.06,Not applicable,GPa,Published value,Printed specimen,XY,Dried before testing (see preparation),dry,All the specimens were annealed and dried at 55 °C for 8 h ours before testing,annealed,55,8,Not published,"ISO 178, GB/T 9341",ISO 178; GB/T 9341,Not applicable,Not applicable,"Specimen Printing Conditions Subjects Data Nozzle Temperature 220 °C Bed Temperature 35 °C Printing Speed 200 mm/s Infill Density 100% *All the specimens were annealed and dried at 55 °C for 8 h ours before testing. 1. Tensile Testing 2. Bending Testing 3. Impact Testing • Disclaimer The performance values are tested by standard samples at Bambu Lab, and the values are for de",B-pla-basic-gradient-TDS,p. 2: Bending Modulus (X-Y),Not applicable,Not applicable
V000098,M005,G005-01,Flexural modulus,1990 ± 50 MPa,MPa,1990,50,Not applicable,=,0.001,1.99,0.05,Not applicable,GPa,Published value,Printed specimen,Z,Dried before testing (see preparation),dry,All the specimens were annealed and dried at 55 °C for 8 h ours before testing,annealed,55,8,Not published,"ISO 178, GB/T 9341",ISO 178; GB/T 9341,Not applicable,Not applicable,"Specimen Printing Conditions Subjects Data Nozzle Temperature 220 °C Bed Temperature 35 °C Printing Speed 200 mm/s Infill Density 100% *All the specimens were annealed and dried at 55 °C for 8 h ours before testing. 1. Tensile Testing 2. Bending Testing 3. Impact Testing • Disclaimer The performance values are tested by standard samples at Bambu Lab, and the values are for de",B-pla-basic-gradient-TDS,p. 2: Bending Modulus (Z),Not applicable,Not applicable
V000099,M005,G005-01,Flexural strength,73 ± 3 MPa,MPa,73,3,Not applicable,=,1,73,3,Not applicable,MPa,Published value,Printed specimen,XY,Dried before testing (see preparation),dry,All the specimens were annealed and dried at 55 °C for 8 h ours before testing,annealed,55,8,Not published,"ISO 178, GB/T 9341",ISO 178; GB/T 9341,Not applicable,Not applicable,"Specimen Printing Conditions Subjects Data Nozzle Temperature 220 °C Bed Temperature 35 °C Printing Speed 200 mm/s Infill Density 100% *All the specimens were annealed and dried at 55 °C for 8 h ours before testing. 1. Tensile Testing 2. Bending Testing 3. Impact Testing • Disclaimer The performance values are tested by standard samples at Bambu Lab, and the values are for de",B-pla-basic-gradient-TDS,p. 2: Bending Strength (X-Y),Not applicable,Not applicable
V000100,M005,G005-01,Flexural strength,68 ± 5 MPa,MPa,68,5,Not applicable,=,1,68,5,Not applicable,MPa,Published value,Printed specimen,Z,Dried before testing (see preparation),dry,All the specimens were annealed and dried at 55 °C for 8 h ours before testing,annealed,55,8,Not published,"ISO 178, GB/T 9341",ISO 178; GB/T 9341,Not applicable,Not applicable,"Specimen Printing Conditions Subjects Data Nozzle Temperature 220 °C Bed Temperature 35 °C Printing Speed 200 mm/s Infill Density 100% *All the specimens were annealed and dried at 55 °C for 8 h ours before testing. 1. Tensile Testing 2. Bending Testing 3. Impact Testing • Disclaimer The performance values are tested by standard samples at Bambu Lab, and the values are for de",B-pla-basic-gradient-TDS,p. 2: Bending Strength (Z),Not applicable,Not applicable
V000101,M005,G005-01,Charpy strength,61.2 ± 2.8 kJ/m² *;,kJ/m²,61.2,2.8,Not applicable,=,1,61.2,2.8,Not applicable,kJ/m²,Published value,Printed specimen,XY,Dried before testing (see preparation),dry,All the specimens were annealed and dried at 55 °C for 8 h ours before testing,annealed,55,8,Not published,"ISO 179, GB/T 1043",ISO 179; GB/T 1043,Not applicable,Unnotched,"Specimen Printing Conditions Subjects Data Nozzle Temperature 220 °C Bed Temperature 35 °C Printing Speed 200 mm/s Infill Density 100% *All the specimens were annealed and dried at 55 °C for 8 h ours before testing. 1. Tensile Testing 2. Bending Testing 3. Impact Testing • Disclaimer The performance values are tested by standard samples at Bambu Lab, and the values are for de",B-pla-basic-gradient-TDS,p. 2: Impact Strength (X-Y) — unnotched,Not applicable,Not applicable
