Repository: faridbnv/h2c-materials

# Filament Atlas

**Live: [pdynamics.ca/h2c-materials](https://pdynamics.ca/h2c-materials/)** · one HTML page, with a page of its own for
each well-documented material beside it, that also runs offline from a file, with no server.

## What it is

Filament Atlas is a tool for a small engineering team choosing a 3D-printing filament for the team's Bambu Lab H2C
printer. It was the H2C Material Selector until 2026-10-16; the built file keeps that name. You say what a part must
do (survive 100 °C, be at least this stiff, be as light as possible), and it answers in two steps:

- **Which kinds of filament** (PLA, PETG, carbon-filled nylon and so on) can do it, and whether the H2C can print them.

File: data/tables/measurements.csv (part 3 of 82)
MeasurementID,MaterialID,GradeID,Property,Raw value,Raw unit,Raw numeric,Raw uncertainty ±,Raw upper bound,Operator,Conversion factor,Normalized value,Normalized uncertainty ±,Normalized upper bound,Normalized unit,Data status,Specimen type,Direction,Moisture condition,Moisture state,Post-processing,Post-processing state,Anneal °C,Anneal h,Test temperature,Standard / load,Standards,Test load MPa,Notch,Specimen / print parameters,SourceID,Locator,Notes,Parse review
V000102,M005,G005-01,Charpy strength,20.3 ± 1.2 kJ/m²,kJ/m²,20.3,1.2,Not applicable,=,1,20.3,1.2,Not applicable,kJ/m²,Published value,Printed specimen,XY,Dried before testing (see preparation),dry,All the specimens were annealed and dried at 55 °C for 8 h ours before testing,annealed,55,8,Not published,"ISO 179, GB/T 1043",ISO 179; GB/T 1043,Not applicable,Notched,"Specimen Printing Conditions Subjects Data Nozzle Temperature 220 °C Bed Temperature 35 °C Printing Speed 200 mm/s Infill Density 100% *All the specimens were annealed and dried at 55 °C for 8 h ours before testing. 1. Tensile Testing 2. Bending Testing 3. Impact Testing • Disclaimer The performance values are tested by standard samples at Bambu Lab, and the values are for de",B-pla-basic-gradient-TDS,p. 2: Impact Strength (X-Y) — notched,Not applicable,Not applicable
V000103,M005,G005-01,Charpy strength,23.8 ± 0.9 kJ/m²,kJ/m²,23.8,0.9,Not applicable,=,1,23.8,0.9,Not applicable,kJ/m²,Published value,Printed specimen,Z,Dried before testing (see preparation),dry,All the specimens were annealed and dried at 55 °C for 8 h ours before testing,annealed,55,8,Not published,"ISO 179, GB/T 1043",ISO 179; GB/T 1043,Not applicable,Not published,"Specimen Printing Conditions Subjects Data Nozzle Temperature 220 °C Bed Temperature 35 °C Printing Speed 200 mm/s Infill Density 100% *All the specimens were annealed and dried at 55 °C for 8 h ours before testing. 1. Tensile Testing 2. Bending Testing 3. Impact Testing • Disclaimer The performance values are tested by standard samples at Bambu Lab, and the values are for de",B-pla-basic-gradient-TDS,p. 2: Impact Strength (Z),Not applicable,Not applicable
V000104,M006,G006-01,Density,1.21 g/cm³,g/cm³,1.21,Not applicable,Not applicable,=,1000,1210,Not applicable,Not applicable,kg/m³,Published value,Not published (density specimen form not explicitly established),Not applicable,Not published,not-stated,All the specimens were annealed and dried at 50 °C for 8 h before testing,annealed,50,8,Not published,ISO 1183,ISO 1183,Not applicable,Not applicable,"Specimen Printing Conditions Subjects Data Nozzle Temperature 245 °C Bed Temperature 55 °C Printing Speed 150 mm/s InfillDensity 100% Allthe specimens were annealed and dried at 50 °C for 8 h before testing. And the suggested annealing temperature of models printed with Bambu PLA Tough+ is50 to 60 °C, and the time is6 to 12 hours. The annealing effect depends on the annealing",B-pla-tough-upgrade-TDS,p. 2: Density,"Corrected 2026-09-15 (m20) against the source: the sheet prints ""All the specimens were annealed and dried at 50 °C for 8 h before testing"".",Not applicable
V000105,M006,G006-01,Melting temperature,151 °C,°C,151,Not applicable,Not applicable,=,1,151,Not applicable,Not applicable,°C,Published value,Printed specimen,Not applicable,Not published,not-stated,All the specimens were annealed and dried at 50 °C for 8 h before testing,annealed,50,8,Not published,"DSC, 10 °C/min",DSC,Not applicable,Not applicable,"Specimen Printing Conditions Subjects Data Nozzle Temperature 245 °C Bed Temperature 55 °C Printing Speed 150 mm/s InfillDensity 100% Allthe specimens were annealed and dried at 50 °C for 8 h before testing. And the suggested annealing temperature of models printed with Bambu PLA Tough+ is50 to 60 °C, and the time is6 to 12 hours. The annealing effect depends on the annealing",B-pla-tough-upgrade-TDS,p. 2: Melting Temperature,"Corrected 2026-09-15 (m20) against the source: the sheet gives the ""Test Specimen Printing Conditions"" of every specimen. Corrected 2026-09-15 (m20) against the source: the sheet prints ""All the specimens were annealed and dried at 50 °C for 8 h before testing"".",Not applicable
V000106,M006,G006-01,Glass transition temperature,61 °C,°C,61,Not applicable,Not applicable,=,1,61,Not applicable,Not applicable,°C,Published value,Printed specimen,Not applicable,Not published,not-stated,All the specimens were annealed and dried at 50 °C for 8 h before testing,annealed,50,8,Not published,"DSC, 10 °C/min",DSC,Not applicable,Not applicable,"Specimen Printing Conditions Subjects Data Nozzle Temperature 245 °C Bed Temperature 55 °C Printing Speed 150 mm/s InfillDensity 100% Allthe specimens were annealed and dried at 50 °C for 8 h before testing. And the suggested annealing temperature of models printed with Bambu PLA Tough+ is50 to 60 °C, and the time is6 to 12 hours. The annealing effect depends on the annealing",B-pla-tough-upgrade-TDS,p. 2: Glass Transition Temperature,"Corrected 2026-09-15 (m20) against the source: the sheet gives the ""Test Specimen Printing Conditions"" of every specimen. Corrected 2026-09-15 (m20) against the source: the sheet prints ""All the specimens were annealed and dried at 50 °C for 8 h before testing"".",Not applicable
V000107,M006,G006-01,Vicat softening temperature,62 °C,°C,62,Not applicable,Not applicable,=,1,62,Not applicable,Not applicable,°C,Published value,Printed specimen,Not applicable,Not published,not-stated,All the specimens were annealed and dried at 50 °C for 8 h before testing,annealed,50,8,Not published,"ISO 306, GB/T 1633",ISO 306; GB/T 1633,Not applicable,Not applicable,"Specimen Printing Conditions Subjects Data Nozzle Temperature 245 °C Bed Temperature 55 °C Printing Speed 150 mm/s InfillDensity 100% Allthe specimens were annealed and dried at 50 °C for 8 h before testing. And the suggested annealing temperature of models printed with Bambu PLA Tough+ is50 to 60 °C, and the time is6 to 12 hours. The annealing effect depends on the annealing",B-pla-tough-upgrade-TDS,p. 2: Vicat Softening Temperature,"Corrected 2026-09-15 (m20) against the source: the sheet gives the ""Test Specimen Printing Conditions"" of every specimen. Corrected 2026-09-15 (m20) against the source: the sheet prints ""All the specimens were annealed and dried at 50 °C for 8 h before testing"".",Not applicable
V000108,M006,G006-01,HDT,58 °C,°C,58,Not applicable,Not applicable,=,1,58,Not applicable,Not applicable,°C,Published value,Printed specimen,Not applicable,Not published,not-stated,All the specimens were annealed and dried at 50 °C for 8 h before testing,annealed,50,8,Not published,ISO 75 1.8 MPa,ISO 75,1.8,Not applicable,"Specimen Printing Conditions Subjects Data Nozzle Temperature 245 °C Bed Temperature 55 °C Printing Speed 150 mm/s InfillDensity 100% Allthe specimens were annealed and dried at 50 °C for 8 h before testing. And the suggested annealing temperature of models printed with Bambu PLA Tough+ is50 to 60 °C, and the time is6 to 12 hours. The annealing effect depends on the annealing",B-pla-tough-upgrade-TDS,p. 2: Heat Deflection Temperature,"Corrected 2026-09-15 (m20) against the source: the sheet gives the ""Test Specimen Printing Conditions"" of every specimen. Corrected 2026-09-15 (m20) against the source: the sheet prints ""All the specimens were annealed and dried at 50 °C for 8 h before testing"".",Not applicable
V000109,M006,G006-01,HDT,61 °C,°C,61,Not applicable,Not applicable,=,1,61,Not applicable,Not applicable,°C,Published value,Printed specimen,Not applicable,Not published,not-stated,All the specimens were annealed and dried at 50 °C for 8 h before testing,annealed,50,8,Not published,ISO 75 0.45 MPa,ISO 75,0.45,Not applicable,"Specimen Printing Conditions Subjects Data Nozzle Temperature 245 °C Bed Temperature 55 °C Printing Speed 150 mm/s InfillDensity 100% Allthe specimens were annealed and dried at 50 °C for 8 h before testing. And the suggested annealing temperature of models printed with Bambu PLA Tough+ is50 to 60 °C, and the time is6 to 12 hours. The annealing effect depends on the annealing",B-pla-tough-upgrade-TDS,p. 2: Heat Deflection Temperature,"Corrected 2026-09-15 (m20) against the source: the sheet gives the ""Test Specimen Printing Conditions"" of every specimen. Corrected 2026-09-15 (m20) against the source: the sheet prints ""All the specimens were annealed and dried at 50 °C for 8 h before testing"".",Not applicable
V000110,M006,G006-01,Water absorption,0.27 %,%,0.27,Not applicable,Not applicable,=,1,0.27,Not applicable,Not applicable,%,Published value,Printed specimen,Not applicable,Not published,not-stated,All the specimens were annealed and dried at 50 °C for 8 h before testing,annealed,50,8,Not published,"ter Absorption Rate 25 °C, 55% RH",Not published,Not applicable,Not applicable,"Specimen Printing Conditions Subjects Data Nozzle Temperature 245 °C Bed Temperature 55 °C Printing Speed 150 mm/s InfillDensity 100% Allthe specimens were annealed and dried at 50 °C for 8 h before testing. And the suggested annealing temperature of models printed with Bambu PLA Tough+ is50 to 60 °C, and the time is6 to 12 hours. The annealing effect depends on the annealing",B-pla-tough-upgrade-TDS,p. 2: Saturated Water,"Corrected 2026-09-15 (m20) against the source: the sheet gives the ""Test Specimen Printing Conditions"" of every specimen. Corrected 2026-09-15 (m20) against the source: the sheet prints ""All the specimens were annealed and dried at 50 °C for 8 h before testing"".",Not applicable
V000111,M006,G006-01,Tensile modulus,1860 ± 70 MPa,MPa,1860,70,Not applicable,=,0.001,1.86,0.07,Not applicable,GPa,Published value,Printed specimen,XY,Not published,not-stated,All the specimens were annealed and dried at 50 °C for 8 h before testing,annealed,50,8,Not published,"ISO 527, GB/T 1040",ISO 527; GB/T 1040,Not applicable,Not applicable,"Specimen Printing Conditions Subjects Data Nozzle Temperature 245 °C Bed Temperature 55 °C Printing Speed 150 mm/s InfillDensity 100% Allthe specimens were annealed and dried at 50 °C for 8 h before testing. And the suggested annealing temperature of models printed with Bambu PLA Tough+ is50 to 60 °C, and the time is6 to 12 hours. The annealing effect depends on the annealing",B-pla-tough-upgrade-TDS,p. 2: Young's Modulus (X-Y),"Corrected 2026-09-15 (m20) against the source: the sheet gives the ""Test Specimen Printing Conditions"" of every specimen. Corrected 2026-09-15 (m20) against the source: the sheet prints ""All the specimens were annealed and dried at 50 °C for 8 h before testing"".",Not applicable
V000112,M006,G006-01,Tensile modulus,1920 ± 20 MPa,MPa,1920,20,Not applicable,=,0.001,1.92,0.02,Not applicable,GPa,Published value,Printed specimen,Z,Not published,not-stated,All the specimens were annealed and dried at 50 °C for 8 h before testing,annealed,50,8,Not published,"ISO 527, GB/T 1040",ISO 527; GB/T 1040,Not applicable,Not applicable,"Specimen Printing Conditions Subjects Data Nozzle Temperature 245 °C Bed Temperature 55 °C Printing Speed 150 mm/s InfillDensity 100% Allthe specimens were annealed and dried at 50 °C for 8 h before testing. And the suggested annealing temperature of models printed with Bambu PLA Tough+ is50 to 60 °C, and the time is6 to 12 hours. The annealing effect depends on the annealing",B-pla-tough-upgrade-TDS,p. 2: Young's Modulus (Z),"Corrected 2026-09-15 (m20) against the source: the sheet gives the ""Test Specimen Printing Conditions"" of every specimen. Corrected 2026-09-15 (m20) against the source: the sheet prints ""All the specimens were annealed and dried at 50 °C for 8 h before testing"".",Not applicable
V000113,M006,G006-01,Tensile strength (endpoint unspecified),34.9 ± 1 MPa,MPa,34.9,1,Not applicable,=,1,34.9,1,Not applicable,MPa,Published value,Printed specimen,XY,Not published,not-stated,All the specimens were annealed and dried at 50 °C for 8 h before testing,annealed,50,8,Not published,"ISO 527, GB/T 1040",ISO 527; GB/T 1040,Not applicable,Not applicable,"Specimen Printing Conditions Subjects Data Nozzle Temperature 245 °C Bed Temperature 55 °C Printing Speed 150 mm/s InfillDensity 100% Allthe specimens were annealed and dried at 50 °C for 8 h before testing. And the suggested annealing temperature of models printed with Bambu PLA Tough+ is50 to 60 °C, and the time is6 to 12 hours. The annealing effect depends on the annealing",B-pla-tough-upgrade-TDS,p. 2: Tensile Strength (X-Y),"Corrected 2026-09-15 (m20) against the source: the sheet gives the ""Test Specimen Printing Conditions"" of every specimen. Corrected 2026-09-15 (m20) against the source: the sheet prints ""All the specimens were annealed and dried at 50 °C for 8 h before testing"".",Not applicable
V000114,M006,G006-01,Tensile strength (endpoint unspecified),20.9 ± 1 MPa,MPa,20.9,1,Not applicable,=,1,20.9,1,Not applicable,MPa,Published value,Printed specimen,Z,Not published,not-stated,All the specimens were annealed and dried at 50 °C for 8 h before testing,annealed,50,8,Not published,"ISO 527, GB/T 1040",ISO 527; GB/T 1040,Not applicable,Not applicable,"Specimen Printing Conditions Subjects Data Nozzle Temperature 245 °C Bed Temperature 55 °C Printing Speed 150 mm/s InfillDensity 100% Allthe specimens were annealed and dried at 50 °C for 8 h before testing. And the suggested annealing temperature of models printed with Bambu PLA Tough+ is50 to 60 °C, and the time is6 to 12 hours. The annealing effect depends on the annealing",B-pla-tough-upgrade-TDS,p. 2: Tensile Strength (Z),"Corrected 2026-09-15 (m20) against the source: the sheet gives the ""Test Specimen Printing Conditions"" of every specimen. Corrected 2026-09-15 (m20) against the source: the sheet prints ""All the specimens were annealed and dried at 50 °C for 8 h before testing"".",Not applicable
V000115,M006,G006-01,Elongation at break,9.4 ± 2.3 %,%,9.4,2.3,Not applicable,=,1,9.4,2.3,Not applicable,%,Published value,Printed specimen,XY,Not published,not-stated,All the specimens were annealed and dried at 50 °C for 8 h before testing,annealed,50,8,Not published,"ISO 527, GB/T 1040",ISO 527; GB/T 1040,Not applicable,Not applicable,"Specimen Printing Conditions Subjects Data Nozzle Temperature 245 °C Bed Temperature 55 °C Printing Speed 150 mm/s InfillDensity 100% Allthe specimens were annealed and dried at 50 °C for 8 h before testing. And the suggested annealing temperature of models printed with Bambu PLA Tough+ is50 to 60 °C, and the time is6 to 12 hours. The annealing effect depends on the annealing",B-pla-tough-upgrade-TDS,p. 2: Breaking Elongation Rate (X-Y),"Corrected 2026-09-15 (m20) against the source: the sheet gives the ""Test Specimen Printing Conditions"" of every specimen. Corrected 2026-09-15 (m20) against the source: the sheet prints ""All the specimens were annealed and dried at 50 °C for 8 h before testing"".",Not applicable
V000116,M006,G006-01,Elongation at break,9.3 ± 3 %,%,9.3,3,Not applicable,=,1,9.3,3,Not applicable,%,Published value,Printed specimen,Z,Not published,not-stated,All the specimens were annealed and dried at 50 °C for 8 h before testing,annealed,50,8,Not published,"ISO 527, GB/T 1040",ISO 527; GB/T 1040,Not applicable,Not applicable,"Specimen Printing Conditions Subjects Data Nozzle Temperature 245 °C Bed Temperature 55 °C Printing Speed 150 mm/s InfillDensity 100% Allthe specimens were annealed and dried at 50 °C for 8 h before testing. And the suggested annealing temperature of models printed with Bambu PLA Tough+ is50 to 60 °C, and the time is6 to 12 hours. The annealing effect depends on the annealing",B-pla-tough-upgrade-TDS,p. 2: Breaking Elongation Rate (Z),"Corrected 2026-09-15 (m20) against the source: the sheet gives the ""Test Specimen Printing Conditions"" of every specimen. Corrected 2026-09-15 (m20) against the source: the sheet prints ""All the specimens were annealed and dried at 50 °C for 8 h before testing"".",Not applicable
V000117,M006,G006-01,Flexural modulus,2140 ± 80 MPa,MPa,2140,80,Not applicable,=,0.001,2.14,0.08,Not applicable,GPa,Published value,Printed specimen,XY,Not published,not-stated,All the specimens were annealed and dried at 50 °C for 8 h before testing,annealed,50,8,Not published,"ISO 178, GB/T 9341",ISO 178; GB/T 9341,Not applicable,Not applicable,"Specimen Printing Conditions Subjects Data Nozzle Temperature 245 °C Bed Temperature 55 °C Printing Speed 150 mm/s InfillDensity 100% Allthe specimens were annealed and dried at 50 °C for 8 h before testing. And the suggested annealing temperature of models printed with Bambu PLA Tough+ is50 to 60 °C, and the time is6 to 12 hours. The annealing effect depends on the annealing",B-pla-tough-upgrade-TDS,p. 2: Bending Modulus (X-Y),"Corrected 2026-09-15 (m20) against the source: the sheet gives the ""Test Specimen Printing Conditions"" of every specimen. Corrected 2026-09-15 (m20) against the source: the sheet prints ""All the specimens were annealed and dried at 50 °C for 8 h before testing"".",Not applicable
V000118,M006,G006-01,Flexural modulus,2066 ± 100 MPa,MPa,2066,100,Not applicable,=,0.001,2.066,0.1,Not applicable,GPa,Published value,Printed specimen,Z,Not published,not-stated,All the specimens were annealed and dried at 50 °C for 8 h before testing,annealed,50,8,Not published,"ISO 178, GB/T 9341",ISO 178; GB/T 9341,Not applicable,Not applicable,"Specimen Printing Conditions Subjects Data Nozzle Temperature 245 °C Bed Temperature 55 °C Printing Speed 150 mm/s InfillDensity 100% Allthe specimens were annealed and dried at 50 °C for 8 h before testing. And the suggested annealing temperature of models printed with Bambu PLA Tough+ is50 to 60 °C, and the time is6 to 12 hours. The annealing effect depends on the annealing",B-pla-tough-upgrade-TDS,p. 2: Bending Modulus (Z),"Corrected 2026-09-15 (m20) against the source: the sheet gives the ""Test Specimen Printing Conditions"" of every specimen. Corrected 2026-09-15 (m20) against the source: the sheet prints ""All the specimens were annealed and dried at 50 °C for 8 h before testing"".",Not applicable
V000119,M006,G006-01,Flexural strength,65 ± 1 MPa,MPa,65,1,Not applicable,=,1,65,1,Not applicable,MPa,Published value,Printed specimen,XY,Not published,not-stated,All the specimens were annealed and dried at 50 °C for 8 h before testing,annealed,50,8,Not published,"ISO 178, GB/T 9341",ISO 178; GB/T 9341,Not applicable,Not applicable,"Specimen Printing Conditions Subjects Data Nozzle Temperature 245 °C Bed Temperature 55 °C Printing Speed 150 mm/s InfillDensity 100% Allthe specimens were annealed and dried at 50 °C for 8 h before testing. And the suggested annealing temperature of models printed with Bambu PLA Tough+ is50 to 60 °C, and the time is6 to 12 hours. The annealing effect depends on the annealing",B-pla-tough-upgrade-TDS,p. 2: Bending Strength (X-Y),"Corrected 2026-09-15 (m20) against the source: the sheet gives the ""Test Specimen Printing Conditions"" of every specimen. Corrected 2026-09-15 (m20) against the source: the sheet prints ""All the specimens were annealed and dried at 50 °C for 8 h before testing"".",Not applicable
V000120,M006,G006-01,Flexural strength,54 ± 4 MPa,MPa,54,4,Not applicable,=,1,54,4,Not applicable,MPa,Published value,Printed specimen,Z,Not published,not-stated,All the specimens were annealed and dried at 50 °C for 8 h before testing,annealed,50,8,Not published,"ISO 178, GB/T 9341",ISO 178; GB/T 9341,Not applicable,Not applicable,"Specimen Printing Conditions Subjects Data Nozzle Temperature 245 °C Bed Temperature 55 °C Printing Speed 150 mm/s InfillDensity 100% Allthe specimens were annealed and dried at 50 °C for 8 h before testing. And the suggested annealing temperature of models printed with Bambu PLA Tough+ is50 to 60 °C, and the time is6 to 12 hours. The annealing effect depends on the annealing",B-pla-tough-upgrade-TDS,p. 2: Bending Strength (Z),"Corrected 2026-09-15 (m20) against the source: the sheet gives the ""Test Specimen Printing Conditions"" of every specimen. Corrected 2026-09-15 (m20) against the source: the sheet prints ""All the specimens were annealed and dried at 50 °C for 8 h before testing"".",Not applicable
V000121,M006,G006-01,Charpy strength,80.6 ± 9.5 kJ/m²;,kJ/m²,80.6,9.5,Not applicable,=,1,80.6,9.5,Not applicable,kJ/m²,Published value,Printed specimen,XY,Not published,not-stated,All the specimens were annealed and dried at 50 °C for 8 h before testing,annealed,50,8,Not published,"ISO 179, GB/T 1043",ISO 179; GB/T 1043,Not applicable,Unnotched,"Specimen Printing Conditions Subjects Data Nozzle Temperature 245 °C Bed Temperature 55 °C Printing Speed 150 mm/s InfillDensity 100% Allthe specimens were annealed and dried at 50 °C for 8 h before testing. And the suggested annealing temperature of models printed with Bambu PLA Tough+ is50 to 60 °C, and the time is6 to 12 hours. The annealing effect depends on the annealing",B-pla-tough-upgrade-TDS,p. 2: Impact Strength (X-Y) — unnotched,"Corrected 2026-09-15 (m20) against the source: the sheet gives the ""Test Specimen Printing Conditions"" of every specimen. Corrected 2026-09-15 (m20) against the source: the sheet prints ""All the specimens were annealed and dried at 50 °C for 8 h before testing"".",Not applicable
V000122,M006,G006-01,Charpy strength,72.3 ± 6.1 kJ/m²,kJ/m²,72.3,6.1,Not applicable,=,1,72.3,6.1,Not applicable,kJ/m²,Published value,Printed specimen,XY,Not published,not-stated,All the specimens were annealed and dried at 50 °C for 8 h before testing,annealed,50,8,Not published,"ISO 179, GB/T 1043",ISO 179; GB/T 1043,Not applicable,Notched,"Specimen Printing Conditions Subjects Data Nozzle Temperature 245 °C Bed Temperature 55 °C Printing Speed 150 mm/s InfillDensity 100% Allthe specimens were annealed and dried at 50 °C for 8 h before testing. And the suggested annealing temperature of models printed with Bambu PLA Tough+ is50 to 60 °C, and the time is6 to 12 hours. The annealing effect depends on the annealing",B-pla-tough-upgrade-TDS,p. 2: Impact Strength (X-Y) — notched,"Corrected 2026-09-15 (m20) against the source: the sheet gives the ""Test Specimen Printing Conditions"" of every specimen. Corrected 2026-09-15 (m20) against the source: the sheet prints ""All the specimens were annealed and dried at 50 °C for 8 h before testing"".",Not applicable
V000123,M006,G006-01,Charpy strength,18.6 ± 2.3 kJ/m²,kJ/m²,18.6,2.3,Not applicable,=,1,18.6,2.3,Not applicable,kJ/m²,Published value,Printed specimen,Z,Not published,not-stated,All the specimens were annealed and dried at 50 °C for 8 h before testing,annealed,50,8,Not published,"ISO 179, GB/T 1043",ISO 179; GB/T 1043,Not applicable,Not published,"Specimen Printing Conditions Subjects Data Nozzle Temperature 245 °C Bed Temperature 55 °C Printing Speed 150 mm/s InfillDensity 100% Allthe specimens were annealed and dried at 50 °C for 8 h before testing. And the suggested annealing temperature of models printed with Bambu PLA Tough+ is50 to 60 °C, and the time is6 to 12 hours. The annealing effect depends on the annealing",B-pla-tough-upgrade-TDS,p. 2: Impact Strength (Z) (Silver),"The sheet's Z cell gives 25.9 ± 3.3 kJ/m² and this 18.6 ± 2.3 kJ/m² marked (Silver): this is the Silver colour's value (m15, checked on the rendered page). Corrected 2026-09-15 (m20) against the source: the sheet gives the ""Test Specimen Printing Conditions"" of every specimen. Corrected 2026-09-15 (m20) against the source: the sheet prints ""All the specimens were annealed and dried at 50 °C for 8 h before testing"".",Not applicable
V000124,M007,G007-01,Density,1.22 g/cm³,g/cm³,1.22,Not applicable,Not applicable,=,1000,1220,Not applicable,Not applicable,kg/m³,Published value,Not published (density specimen form not explicitly established),Not applicable,Not published,not-stated,All the specimens were annealed and dried at 50 °C for 8 h before testing,annealed,50,8,Not published,ISO 1183,ISO 1183,Not applicable,Not applicable,"Specimen Printing Conditions Subjects Data Nozzle Temperature 220 °C Bed Temperature 35 °C Printing Speed 150 mm/s InfillDensity 100% Allthe specimens were annealed and dried at 50 °C for 8 h before testing.And the suggested annealing temperature ofmodels printed with Bambu PLA Translucent is50 to 60 °C, and the time is 6 to 12 hours. The annealing effect depends on the annea",B-pla-translucent-TDS,p. 2: Density,"Corrected 2026-09-15 (m20) against the source: the sheet prints ""All the specimens were annealed and dried at 50 °C for 8 h before testing"".",Not applicable
V000125,M007,G007-01,Melting temperature,156 °C,°C,156,Not applicable,Not applicable,=,1,156,Not applicable,Not applicable,°C,Published value,Printed specimen,Not applicable,Not published,not-stated,All the specimens were annealed and dried at 50 °C for 8 h before testing,annealed,50,8,Not published,"DSC, 10 °C/min",DSC,Not applicable,Not applicable,"Specimen Printing Conditions Subjects Data Nozzle Temperature 220 °C Bed Temperature 35 °C Printing Speed 150 mm/s InfillDensity 100% Allthe specimens were annealed and dried at 50 °C for 8 h before testing.And the suggested annealing temperature ofmodels printed with Bambu PLA Translucent is50 to 60 °C, and the time is 6 to 12 hours. The annealing effect depends on the annea",B-pla-translucent-TDS,p. 2: Melting Temperature,"Corrected 2026-09-15 (m20) against the source: the sheet gives the ""Test Specimen Printing Conditions"" of every specimen. Corrected 2026-09-15 (m20) against the source: the sheet prints ""All the specimens were annealed and dried at 50 °C for 8 h before testing"".",Not applicable
V000126,M007,G007-01,Glass transition temperature,54 ℃,℃,54,Not applicable,Not applicable,=,1,54,Not applicable,Not applicable,°C,Published value,Printed specimen,Not applicable,Not published,not-stated,All the specimens were annealed and dried at 50 °C for 8 h before testing,annealed,50,8,Not published,"DSC, 10 °C/min",DSC,Not applicable,Not applicable,"Specimen Printing Conditions Subjects Data Nozzle Temperature 220 °C Bed Temperature 35 °C Printing Speed 150 mm/s InfillDensity 100% Allthe specimens were annealed and dried at 50 °C for 8 h before testing.And the suggested annealing temperature ofmodels printed with Bambu PLA Translucent is50 to 60 °C, and the time is 6 to 12 hours. The annealing effect depends on the annea",B-pla-translucent-TDS,p. 2: Glass Transition Temperature,"Corrected 2026-09-15 (m20) against the source: the sheet gives the ""Test Specimen Printing Conditions"" of every specimen. Corrected 2026-09-15 (m20) against the source: the sheet prints ""All the specimens were annealed and dried at 50 °C for 8 h before testing"".",Not applicable
V000127,M007,G007-01,Vicat softening temperature,61 ℃,℃,61,Not applicable,Not applicable,=,1,61,Not applicable,Not applicable,°C,Published value,Printed specimen,Not applicable,Not published,not-stated,All the specimens were annealed and dried at 50 °C for 8 h before testing,annealed,50,8,Not published,"ISO 306, GB/T 1633",ISO 306; GB/T 1633,Not applicable,Not applicable,"Specimen Printing Conditions Subjects Data Nozzle Temperature 220 °C Bed Temperature 35 °C Printing Speed 150 mm/s InfillDensity 100% Allthe specimens were annealed and dried at 50 °C for 8 h before testing.And the suggested annealing temperature ofmodels printed with Bambu PLA Translucent is50 to 60 °C, and the time is 6 to 12 hours. The annealing effect depends on the annea",B-pla-translucent-TDS,p. 2: Vicat Softening Temperature,"Corrected 2026-09-15 (m20) against the source: the sheet gives the ""Test Specimen Printing Conditions"" of every specimen. Corrected 2026-09-15 (m20) against the source: the sheet prints ""All the specimens were annealed and dried at 50 °C for 8 h before testing"".",Not applicable
V000128,M007,G007-01,HDT,55 ℃,℃,55,Not applicable,Not applicable,=,1,55,Not applicable,Not applicable,°C,Published value,Printed specimen,Not applicable,Not published,not-stated,All the specimens were annealed and dried at 50 °C for 8 h before testing,annealed,50,8,Not published,ISO 75 1.8 MPa,ISO 75,1.8,Not applicable,"Specimen Printing Conditions Subjects Data Nozzle Temperature 220 °C Bed Temperature 35 °C Printing Speed 150 mm/s InfillDensity 100% Allthe specimens were annealed and dried at 50 °C for 8 h before testing.And the suggested annealing temperature ofmodels printed with Bambu PLA Translucent is50 to 60 °C, and the time is 6 to 12 hours. The annealing effect depends on the annea",B-pla-translucent-TDS,p. 2: Heat Deflection Temperature,"Corrected 2026-09-15 (m20) against the source: the sheet gives the ""Test Specimen Printing Conditions"" of every specimen. Corrected 2026-09-15 (m20) against the source: the sheet prints ""All the specimens were annealed and dried at 50 °C for 8 h before testing"".",Not applicable
V000129,M007,G007-01,HDT,60 ℃,℃,60,Not applicable,Not applicable,=,1,60,Not applicable,Not applicable,°C,Published value,Printed specimen,Not applicable,Not published,not-stated,All the specimens were annealed and dried at 50 °C for 8 h before testing,annealed,50,8,Not published,ISO 75 0.45 MPa,ISO 75,0.45,Not applicable,"Specimen Printing Conditions Subjects Data Nozzle Temperature 220 °C Bed Temperature 35 °C Printing Speed 150 mm/s InfillDensity 100% Allthe specimens were annealed and dried at 50 °C for 8 h before testing.And the suggested annealing temperature ofmodels printed with Bambu PLA Translucent is50 to 60 °C, and the time is 6 to 12 hours. The annealing effect depends on the annea",B-pla-translucent-TDS,p. 2: Heat Deflection Temperature,"Corrected 2026-09-15 (m20) against the source: the sheet gives the ""Test Specimen Printing Conditions"" of every specimen. Corrected 2026-09-15 (m20) against the source: the sheet prints ""All the specimens were annealed and dried at 50 °C for 8 h before testing"".",Not applicable
V000130,M007,G007-01,Water absorption,0.34 %,%,0.34,Not applicable,Not applicable,=,1,0.34,Not applicable,Not applicable,%,Published value,Printed specimen,Not applicable,Not published,not-stated,All the specimens were annealed and dried at 50 °C for 8 h before testing,annealed,50,8,Not published,"ter Absorption Rate 25 °C, 55% RH",Not published,Not applicable,Not applicable,"Specimen Printing Conditions Subjects Data Nozzle Temperature 220 °C Bed Temperature 35 °C Printing Speed 150 mm/s InfillDensity 100% Allthe specimens were annealed and dried at 50 °C for 8 h before testing.And the suggested annealing temperature ofmodels printed with Bambu PLA Translucent is50 to 60 °C, and the time is 6 to 12 hours. The annealing effect depends on the annea",B-pla-translucent-TDS,p. 2: Saturated Water,"Corrected 2026-09-15 (m20) against the source: the sheet gives the ""Test Specimen Printing Conditions"" of every specimen. Corrected 2026-09-15 (m20) against the source: the sheet prints ""All the specimens were annealed and dried at 50 °C for 8 h before testing"".",Not applicable
V000131,M007,G007-01,Tensile modulus,2880 ± 190 MPa,MPa,2880,190,Not applicable,=,0.001,2.88,0.19,Not applicable,GPa,Published value,Printed specimen,XY,Not published,not-stated,All the specimens were annealed and dried at 50 °C for 8 h before testing,annealed,50,8,Not published,"ISO 527, GB/T 1040",ISO 527; GB/T 1040,Not applicable,Not applicable,"Specimen Printing Conditions Subjects Data Nozzle Temperature 220 °C Bed Temperature 35 °C Printing Speed 150 mm/s InfillDensity 100% Allthe specimens were annealed and dried at 50 °C for 8 h before testing.And the suggested annealing temperature ofmodels printed with Bambu PLA Translucent is50 to 60 °C, and the time is 6 to 12 hours. The annealing effect depends on the annea",B-pla-translucent-TDS,p. 2: Young's Modulus (X-Y),"Corrected 2026-09-15 (m20) against the source: the sheet gives the ""Test Specimen Printing Conditions"" of every specimen. Corrected 2026-09-15 (m20) against the source: the sheet prints ""All the specimens were annealed and dried at 50 °C for 8 h before testing"".",Not applicable
V000132,M007,G007-01,Tensile modulus,2550 ± 150 MPa,MPa,2550,150,Not applicable,=,0.001,2.55,0.15,Not applicable,GPa,Published value,Printed specimen,Z,Not published,not-stated,All the specimens were annealed and dried at 50 °C for 8 h before testing,annealed,50,8,Not published,"ISO 527, GB/T 1040",ISO 527; GB/T 1040,Not applicable,Not applicable,"Specimen Printing Conditions Subjects Data Nozzle Temperature 220 °C Bed Temperature 35 °C Printing Speed 150 mm/s InfillDensity 100% Allthe specimens were annealed and dried at 50 °C for 8 h before testing.And the suggested annealing temperature ofmodels printed with Bambu PLA Translucent is50 to 60 °C, and the time is 6 to 12 hours. The annealing effect depends on the annea",B-pla-translucent-TDS,p. 2: Young's Modulus (Z),"Corrected 2026-09-15 (m20) against the source: the sheet gives the ""Test Specimen Printing Conditions"" of every specimen. Corrected 2026-09-15 (m20) against the source: the sheet prints ""All the specimens were annealed and dried at 50 °C for 8 h before testing"".",Not applicable
V000133,M007,G007-01,Tensile strength (endpoint unspecified),55.4 ± 5 MPa,MPa,55.4,5,Not applicable,=,1,55.4,5,Not applicable,MPa,Published value,Printed specimen,XY,Not published,not-stated,All the specimens were annealed and dried at 50 °C for 8 h before testing,annealed,50,8,Not published,"ISO 527, GB/T 1040",ISO 527; GB/T 1040,Not applicable,Not applicable,"Specimen Printing Conditions Subjects Data Nozzle Temperature 220 °C Bed Temperature 35 °C Printing Speed 150 mm/s InfillDensity 100% Allthe specimens were annealed and dried at 50 °C for 8 h before testing.And the suggested annealing temperature ofmodels printed with Bambu PLA Translucent is50 to 60 °C, and the time is 6 to 12 hours. The annealing effect depends on the annea",B-pla-translucent-TDS,p. 2: Tensile Strength (X-Y),"Corrected 2026-09-15 (m20) against the source: the sheet gives the ""Test Specimen Printing Conditions"" of every specimen. Corrected 2026-09-15 (m20) against the source: the sheet prints ""All the specimens were annealed and dried at 50 °C for 8 h before testing"".",Not applicable
V000134,M007,G007-01,Tensile strength (endpoint unspecified),28.9 ± 4 MPa,MPa,28.9,4,Not applicable,=,1,28.9,4,Not applicable,MPa,Published value,Printed specimen,Z,Not published,not-stated,All the specimens were annealed and dried at 50 °C for 8 h before testing,annealed,50,8,Not published,"ISO 527, GB/T 1040",ISO 527; GB/T 1040,Not applicable,Not applicable,"Specimen Printing Conditions Subjects Data Nozzle Temperature 220 °C Bed Temperature 35 °C Printing Speed 150 mm/s InfillDensity 100% Allthe specimens were annealed and dried at 50 °C for 8 h before testing.And the suggested annealing temperature ofmodels printed with Bambu PLA Translucent is50 to 60 °C, and the time is 6 to 12 hours. The annealing effect depends on the annea",B-pla-translucent-TDS,p. 2: Tensile Strength (Z),"Corrected 2026-09-15 (m20) against the source: the sheet gives the ""Test Specimen Printing Conditions"" of every specimen. Corrected 2026-09-15 (m20) against the source: the sheet prints ""All the specimens were annealed and dried at 50 °C for 8 h before testing"".",Not applicable
V000135,M007,G007-01,Elongation at break,11 ± 3.1 %,%,11,3.1,Not applicable,=,1,11,3.1,Not applicable,%,Published value,Printed specimen,XY,Not published,not-stated,All the specimens were annealed and dried at 50 °C for 8 h before testing,annealed,50,8,Not published,"ISO 527, GB/T 1040",ISO 527; GB/T 1040,Not applicable,Not applicable,"Specimen Printing Conditions Subjects Data Nozzle Temperature 220 °C Bed Temperature 35 °C Printing Speed 150 mm/s InfillDensity 100% Allthe specimens were annealed and dried at 50 °C for 8 h before testing.And the suggested annealing temperature ofmodels printed with Bambu PLA Translucent is50 to 60 °C, and the time is 6 to 12 hours. The annealing effect depends on the annea",B-pla-translucent-TDS,p. 2: Breaking Elongation Rate (X-Y),"Corrected 2026-09-15 (m20) against the source: the sheet gives the ""Test Specimen Printing Conditions"" of every specimen. Corrected 2026-09-15 (m20) against the source: the sheet prints ""All the specimens were annealed and dried at 50 °C for 8 h before testing"".",Not applicable
V000136,M007,G007-01,Elongation at break,9.6 ± 1.7 %,%,9.6,1.7,Not applicable,=,1,9.6,1.7,Not applicable,%,Published value,Printed specimen,Z,Not published,not-stated,All the specimens were annealed and dried at 50 °C for 8 h before testing,annealed,50,8,Not published,"ISO 527, GB/T 1040",ISO 527; GB/T 1040,Not applicable,Not applicable,"Specimen Printing Conditions Subjects Data Nozzle Temperature 220 °C Bed Temperature 35 °C Printing Speed 150 mm/s InfillDensity 100% Allthe specimens were annealed and dried at 50 °C for 8 h before testing.And the suggested annealing temperature ofmodels printed with Bambu PLA Translucent is50 to 60 °C, and the time is 6 to 12 hours. The annealing effect depends on the annea",B-pla-translucent-TDS,p. 2: Breaking Elongation Rate (Z),"Corrected 2026-09-15 (m20) against the source: the sheet gives the ""Test Specimen Printing Conditions"" of every specimen. Corrected 2026-09-15 (m20) against the source: the sheet prints ""All the specimens were annealed and dried at 50 °C for 8 h before testing"".",Not applicable
V000137,M007,G007-01,Flexural modulus,3000 ± 120 MPa,MPa,3000,120,Not applicable,=,0.001,3,0.12,Not applicable,GPa,Published value,Printed specimen,XY,Not published,not-stated,All the specimens were annealed and dried at 50 °C for 8 h before testing,annealed,50,8,Not published,"ISO 178, GB/T 9341",ISO 178; GB/T 9341,Not applicable,Not applicable,"Specimen Printing Conditions Subjects Data Nozzle Temperature 220 °C Bed Temperature 35 °C Printing Speed 150 mm/s InfillDensity 100% Allthe specimens were annealed and dried at 50 °C for 8 h before testing.And the suggested annealing temperature ofmodels printed with Bambu PLA Translucent is50 to 60 °C, and the time is 6 to 12 hours. The annealing effect depends on the annea",B-pla-translucent-TDS,p. 2: Bending Modulus (X-Y),"Corrected 2026-09-15 (m20) against the source: the sheet gives the ""Test Specimen Printing Conditions"" of every specimen. Corrected 2026-09-15 (m20) against the source: the sheet prints ""All the specimens were annealed and dried at 50 °C for 8 h before testing"".",Not applicable
V000138,M007,G007-01,Flexural modulus,2650 ± 140 MPa,MPa,2650,140,Not applicable,=,0.001,2.65,0.14,Not applicable,GPa,Published value,Printed specimen,Z,Not published,not-stated,All the specimens were annealed and dried at 50 °C for 8 h before testing,annealed,50,8,Not published,"ISO 178, GB/T 9341",ISO 178; GB/T 9341,Not applicable,Not applicable,"Specimen Printing Conditions Subjects Data Nozzle Temperature 220 °C Bed Temperature 35 °C Printing Speed 150 mm/s InfillDensity 100% Allthe specimens were annealed and dried at 50 °C for 8 h before testing.And the suggested annealing temperature ofmodels printed with Bambu PLA Translucent is50 to 60 °C, and the time is 6 to 12 hours. The annealing effect depends on the annea",B-pla-translucent-TDS,p. 2: Bending Modulus (Z),"Corrected 2026-09-15 (m20) against the source: the sheet gives the ""Test Specimen Printing Conditions"" of every specimen. Corrected 2026-09-15 (m20) against the source: the sheet prints ""All the specimens were annealed and dried at 50 °C for 8 h before testing"".",Not applicable
