Repository: faridbnv/h2c-materials

# Filament Atlas

**Live: [pdynamics.ca/h2c-materials](https://pdynamics.ca/h2c-materials/)** · one HTML page, with a page of its own for
each well-documented material beside it, that also runs offline from a file, with no server.

## What it is

Filament Atlas is a tool for a small engineering team choosing a 3D-printing filament for the team's Bambu Lab H2C
printer. It was the H2C Material Selector until 2026-10-16; the built file keeps that name. You say what a part must
do (survive 100 °C, be at least this stiff, be as light as possible), and it answers in two steps:

- **Which kinds of filament** (PLA, PETG, carbon-filled nylon and so on) can do it, and whether the H2C can print them.

File: data/tables/measurements.csv (part 5 of 82)
MeasurementID,MaterialID,GradeID,Property,Raw value,Raw unit,Raw numeric,Raw uncertainty ±,Raw upper bound,Operator,Conversion factor,Normalized value,Normalized uncertainty ±,Normalized upper bound,Normalized unit,Data status,Specimen type,Direction,Moisture condition,Moisture state,Post-processing,Post-processing state,Anneal °C,Anneal h,Test temperature,Standard / load,Standards,Test load MPa,Notch,Specimen / print parameters,SourceID,Locator,Notes,Parse review
V000180,M010,G010-01,Flexural strength,66 ± 4 MPa,MPa,66,4,Not applicable,=,1,66,4,Not applicable,MPa,Published value,Printed specimen,XY,Dried before testing (see preparation),dry,All the specimens were annealed and dried at 55 °C for 8 h before testing,annealed,55,8,Not published,"ISO 178, GB/T 9341",ISO 178; GB/T 9341,Not applicable,Not applicable,"Specimen Printing Conditions Subjects Data Nozzle Temperature 230 °C Bed Temperature 35 °C Printing Speed 200 mm/s InfillDensity 100% * All the specimens were annealed and dried at 55 °C for 8 h before testing. And the suggested annealing temperature of models printed with Bambu PLA Silkis50 to 55 °C, and the time is6 to 12 hours. The annealing effect depends on the annealing",B-pla-silk-dual-color-TDS,p. 2: Bending Strength (X-Y),"Corrected 2026-09-15 (m20) against the source: the sheet gives the ""Test Specimen Printing Conditions"" of every specimen.",Not applicable
V000181,M010,G010-01,Flexural strength,21 ± 5 MPa,MPa,21,5,Not applicable,=,1,21,5,Not applicable,MPa,Published value,Printed specimen,Z,Dried before testing (see preparation),dry,All the specimens were annealed and dried at 55 °C for 8 h before testing,annealed,55,8,Not published,"ISO 178, GB/T 9341",ISO 178; GB/T 9341,Not applicable,Not applicable,"Specimen Printing Conditions Subjects Data Nozzle Temperature 230 °C Bed Temperature 35 °C Printing Speed 200 mm/s InfillDensity 100% * All the specimens were annealed and dried at 55 °C for 8 h before testing. And the suggested annealing temperature of models printed with Bambu PLA Silkis50 to 55 °C, and the time is6 to 12 hours. The annealing effect depends on the annealing",B-pla-silk-dual-color-TDS,p. 2: Bending Strength (Z),"Corrected 2026-09-15 (m20) against the source: the sheet gives the ""Test Specimen Printing Conditions"" of every specimen.",Not applicable
V000182,M010,G010-01,Charpy strength,24.5 ± 1.7 kJ/m²,kJ/m²,24.5,1.7,Not applicable,=,1,24.5,1.7,Not applicable,kJ/m²,Published value,Printed specimen,XY,Dried before testing (see preparation),dry,All the specimens were annealed and dried at 55 °C for 8 h before testing,annealed,55,8,Not published,"ISO 179, GB/T 1043",ISO 179; GB/T 1043,Not applicable,Unnotched,"Specimen Printing Conditions Subjects Data Nozzle Temperature 230 °C Bed Temperature 35 °C Printing Speed 200 mm/s InfillDensity 100% * All the specimens were annealed and dried at 55 °C for 8 h before testing. And the suggested annealing temperature of models printed with Bambu PLA Silkis50 to 55 °C, and the time is6 to 12 hours. The annealing effect depends on the annealing",B-pla-silk-dual-color-TDS,p. 2: Impact Strength (X-Y),"Corrected 2026-09-14 (m15) against the source: the sheet pairs this value with 8.2 ± 0.5 kJ/m² marked (notched). Corrected 2026-09-15 (m20) against the source: the sheet gives the ""Test Specimen Printing Conditions"" of every specimen.",Not applicable
V000183,M010,G010-01,Charpy strength,4.6 ±1.1 kJ/m²,kJ/m²,4.6,1.1,Not applicable,=,1,4.6,1.1,Not applicable,kJ/m²,Published value,Printed specimen,Z,Dried before testing (see preparation),dry,All the specimens were annealed and dried at 55 °C for 8 h before testing,annealed,55,8,Not published,"ISO 179, GB/T 1043",ISO 179; GB/T 1043,Not applicable,Not published,"Specimen Printing Conditions Subjects Data Nozzle Temperature 230 °C Bed Temperature 35 °C Printing Speed 200 mm/s InfillDensity 100% * All the specimens were annealed and dried at 55 °C for 8 h before testing. And the suggested annealing temperature of models printed with Bambu PLA Silkis50 to 55 °C, and the time is6 to 12 hours. The annealing effect depends on the annealing",B-pla-silk-dual-color-TDS,p. 2: Impact Strength (Z),"Corrected 2026-09-15 (m20) against the source: the sheet gives the ""Test Specimen Printing Conditions"" of every specimen.",Not applicable
V000184,M011,G011-01,Density,1.25 g/cm³,g/cm³,1.25,Not applicable,Not applicable,=,1000,1250,Not applicable,Not applicable,kg/m³,Published value,Not published (density specimen form not explicitly established),Not applicable,Dried before testing (see preparation),dry,All the specimens were annealed and dried at 55 °C for 8 h before testing,annealed,55,8,Not published,ISO 1183,ISO 1183,Not applicable,Not applicable,"Specimen Printing Conditions Subjects Data Nozzle Temperature 220 °C Bed Temperature 35 °C Printing Speed 200 mm/s Infill Density 100% *All the specimens were annealed and dried at 55 °C for 8 h before testing. And the suggested annealing temperature of models printed with Bambu PLA Metal is 50 to 60 °C, and the time is 6 to 12 hours. The annealing effect depends on the annea",B-pla-metal-TDS,p. 2: Density,Not applicable,Not applicable
V000185,M011,G011-01,Melting temperature,160 °C,°C,160,Not applicable,Not applicable,=,1,160,Not applicable,Not applicable,°C,Published value,Printed specimen,Not applicable,Dried before testing (see preparation),dry,All the specimens were annealed and dried at 55 °C for 8 h before testing,annealed,55,8,Not published,"DSC, 10 °C/min",DSC,Not applicable,Not applicable,"Specimen Printing Conditions Subjects Data Nozzle Temperature 220 °C Bed Temperature 35 °C Printing Speed 200 mm/s Infill Density 100% *All the specimens were annealed and dried at 55 °C for 8 h before testing. And the suggested annealing temperature of models printed with Bambu PLA Metal is 50 to 60 °C, and the time is 6 to 12 hours. The annealing effect depends on the annea",B-pla-metal-TDS,p. 2: Melting Temperature,Not applicable,Not applicable
V000186,M011,G011-01,Glass transition temperature,60 °C,°C,60,Not applicable,Not applicable,=,1,60,Not applicable,Not applicable,°C,Published value,Printed specimen,Not applicable,Dried before testing (see preparation),dry,All the specimens were annealed and dried at 55 °C for 8 h before testing,annealed,55,8,Not published,"DSC, 10 °C/min",DSC,Not applicable,Not applicable,"Specimen Printing Conditions Subjects Data Nozzle Temperature 220 °C Bed Temperature 35 °C Printing Speed 200 mm/s Infill Density 100% *All the specimens were annealed and dried at 55 °C for 8 h before testing. And the suggested annealing temperature of models printed with Bambu PLA Metal is 50 to 60 °C, and the time is 6 to 12 hours. The annealing effect depends on the annea",B-pla-metal-TDS,p. 2: Glass Transition Temperature,Not applicable,Not applicable
V000187,M011,G011-01,Vicat softening temperature,62 °C,°C,62,Not applicable,Not applicable,=,1,62,Not applicable,Not applicable,°C,Published value,Printed specimen,Not applicable,Dried before testing (see preparation),dry,All the specimens were annealed and dried at 55 °C for 8 h before testing,annealed,55,8,Not published,"ISO 306, GB/T 1633",ISO 306; GB/T 1633,Not applicable,Not applicable,"Specimen Printing Conditions Subjects Data Nozzle Temperature 220 °C Bed Temperature 35 °C Printing Speed 200 mm/s Infill Density 100% *All the specimens were annealed and dried at 55 °C for 8 h before testing. And the suggested annealing temperature of models printed with Bambu PLA Metal is 50 to 60 °C, and the time is 6 to 12 hours. The annealing effect depends on the annea",B-pla-metal-TDS,p. 2: Vicar Softening Temperature,Not applicable,Not applicable
V000188,M011,G011-01,HDT,58 °C,°C,58,Not applicable,Not applicable,=,1,58,Not applicable,Not applicable,°C,Published value,Printed specimen,Not applicable,Dried before testing (see preparation),dry,All the specimens were annealed and dried at 55 °C for 8 h before testing,annealed,55,8,Not published,ISO 75 1.8 MPa,ISO 75,1.8,Not applicable,"Specimen Printing Conditions Subjects Data Nozzle Temperature 220 °C Bed Temperature 35 °C Printing Speed 200 mm/s Infill Density 100% *All the specimens were annealed and dried at 55 °C for 8 h before testing. And the suggested annealing temperature of models printed with Bambu PLA Metal is 50 to 60 °C, and the time is 6 to 12 hours. The annealing effect depends on the annea",B-pla-metal-TDS,p. 2: Heat Deflection Temperature,Not applicable,Not applicable
V000189,M011,G011-01,HDT,62 °C,°C,62,Not applicable,Not applicable,=,1,62,Not applicable,Not applicable,°C,Published value,Printed specimen,Not applicable,Dried before testing (see preparation),dry,All the specimens were annealed and dried at 55 °C for 8 h before testing,annealed,55,8,Not published,ISO 75 0.45 MPa,ISO 75,0.45,Not applicable,"Specimen Printing Conditions Subjects Data Nozzle Temperature 220 °C Bed Temperature 35 °C Printing Speed 200 mm/s Infill Density 100% *All the specimens were annealed and dried at 55 °C for 8 h before testing. And the suggested annealing temperature of models printed with Bambu PLA Metal is 50 to 60 °C, and the time is 6 to 12 hours. The annealing effect depends on the annea",B-pla-metal-TDS,p. 2: Heat Deflection Temperature,Not applicable,Not applicable
V000190,M011,G011-01,Water absorption,0.40 %,%,0.4,Not applicable,Not applicable,=,1,0.4,Not applicable,Not applicable,%,Published value,Printed specimen,Not applicable,Dried before testing (see preparation),dry,All the specimens were annealed and dried at 55 °C for 8 h before testing,annealed,55,8,Not published,"te 25 °C, 55% RH",Not published,Not applicable,Not applicable,"Specimen Printing Conditions Subjects Data Nozzle Temperature 220 °C Bed Temperature 35 °C Printing Speed 200 mm/s Infill Density 100% *All the specimens were annealed and dried at 55 °C for 8 h before testing. And the suggested annealing temperature of models printed with Bambu PLA Metal is 50 to 60 °C, and the time is 6 to 12 hours. The annealing effect depends on the annea",B-pla-metal-TDS,p. 2: Saturated Water Absorption Rate,Not applicable,Not applicable
V000191,M011,G011-01,Tensile modulus,2010 ± 220 MPa,MPa,2010,220,Not applicable,=,0.001,2.01,0.22,Not applicable,GPa,Published value,Printed specimen,XY,Dried before testing (see preparation),dry,All the specimens were annealed and dried at 55 °C for 8 h before testing,annealed,55,8,Not published,"ISO 527, GB/T 1040",ISO 527; GB/T 1040,Not applicable,Not applicable,"Specimen Printing Conditions Subjects Data Nozzle Temperature 220 °C Bed Temperature 35 °C Printing Speed 200 mm/s Infill Density 100% *All the specimens were annealed and dried at 55 °C for 8 h before testing. And the suggested annealing temperature of models printed with Bambu PLA Metal is 50 to 60 °C, and the time is 6 to 12 hours. The annealing effect depends on the annea",B-pla-metal-TDS,p. 2: Young's Modulus (X-Y),Not applicable,Not applicable
V000192,M011,G011-01,Tensile modulus,1710 ± 150 MPa,MPa,1710,150,Not applicable,=,0.001,1.71,0.15,Not applicable,GPa,Published value,Printed specimen,Z,Dried before testing (see preparation),dry,All the specimens were annealed and dried at 55 °C for 8 h before testing,annealed,55,8,Not published,"ISO 527, GB/T 1040",ISO 527; GB/T 1040,Not applicable,Not applicable,"Specimen Printing Conditions Subjects Data Nozzle Temperature 220 °C Bed Temperature 35 °C Printing Speed 200 mm/s Infill Density 100% *All the specimens were annealed and dried at 55 °C for 8 h before testing. And the suggested annealing temperature of models printed with Bambu PLA Metal is 50 to 60 °C, and the time is 6 to 12 hours. The annealing effect depends on the annea",B-pla-metal-TDS,p. 2: Young's Modulus (Z),Not applicable,Not applicable
V000193,M011,G011-01,Tensile strength (endpoint unspecified),34 ± 4 MPa,MPa,34,4,Not applicable,=,1,34,4,Not applicable,MPa,Published value,Printed specimen,XY,Dried before testing (see preparation),dry,All the specimens were annealed and dried at 55 °C for 8 h before testing,annealed,55,8,Not published,"ISO 527, GB/T 1040",ISO 527; GB/T 1040,Not applicable,Not applicable,"Specimen Printing Conditions Subjects Data Nozzle Temperature 220 °C Bed Temperature 35 °C Printing Speed 200 mm/s Infill Density 100% *All the specimens were annealed and dried at 55 °C for 8 h before testing. And the suggested annealing temperature of models printed with Bambu PLA Metal is 50 to 60 °C, and the time is 6 to 12 hours. The annealing effect depends on the annea",B-pla-metal-TDS,p. 2: Tensile Strength (X-Y),Not applicable,Not applicable
V000194,M011,G011-01,Tensile strength (endpoint unspecified),31 ± 3 MPa,MPa,31,3,Not applicable,=,1,31,3,Not applicable,MPa,Published value,Printed specimen,Z,Dried before testing (see preparation),dry,All the specimens were annealed and dried at 55 °C for 8 h before testing,annealed,55,8,Not published,"ISO 527, GB/T 1040",ISO 527; GB/T 1040,Not applicable,Not applicable,"Specimen Printing Conditions Subjects Data Nozzle Temperature 220 °C Bed Temperature 35 °C Printing Speed 200 mm/s Infill Density 100% *All the specimens were annealed and dried at 55 °C for 8 h before testing. And the suggested annealing temperature of models printed with Bambu PLA Metal is 50 to 60 °C, and the time is 6 to 12 hours. The annealing effect depends on the annea",B-pla-metal-TDS,p. 2: Tensile Strength (Z),Not applicable,Not applicable
V000195,M011,G011-01,Elongation at break,14.7 ± 1.5 %,%,14.7,1.5,Not applicable,=,1,14.7,1.5,Not applicable,%,Published value,Printed specimen,XY,Dried before testing (see preparation),dry,All the specimens were annealed and dried at 55 °C for 8 h before testing,annealed,55,8,Not published,"ISO 527, GB/T 1040",ISO 527; GB/T 1040,Not applicable,Not applicable,"Specimen Printing Conditions Subjects Data Nozzle Temperature 220 °C Bed Temperature 35 °C Printing Speed 200 mm/s Infill Density 100% *All the specimens were annealed and dried at 55 °C for 8 h before testing. And the suggested annealing temperature of models printed with Bambu PLA Metal is 50 to 60 °C, and the time is 6 to 12 hours. The annealing effect depends on the annea",B-pla-metal-TDS,p. 2: Breaking Elongation Rate (X-Y),Not applicable,Not applicable
V000196,M011,G011-01,Elongation at break,4.5 ± 1.3 %,%,4.5,1.3,Not applicable,=,1,4.5,1.3,Not applicable,%,Published value,Printed specimen,Z,Dried before testing (see preparation),dry,All the specimens were annealed and dried at 55 °C for 8 h before testing,annealed,55,8,Not published,"ISO 527, GB/T 1040",ISO 527; GB/T 1040,Not applicable,Not applicable,"Specimen Printing Conditions Subjects Data Nozzle Temperature 220 °C Bed Temperature 35 °C Printing Speed 200 mm/s Infill Density 100% *All the specimens were annealed and dried at 55 °C for 8 h before testing. And the suggested annealing temperature of models printed with Bambu PLA Metal is 50 to 60 °C, and the time is 6 to 12 hours. The annealing effect depends on the annea",B-pla-metal-TDS,p. 2: Breaking Elongation Rate (Z),Not applicable,Not applicable
V000197,M011,G011-01,Flexural modulus,2290 ± 210 MPa,MPa,2290,210,Not applicable,=,0.001,2.29,0.21,Not applicable,GPa,Published value,Printed specimen,XY,Dried before testing (see preparation),dry,All the specimens were annealed and dried at 55 °C for 8 h before testing,annealed,55,8,Not published,"ISO 178, GB/T 9341",ISO 178; GB/T 9341,Not applicable,Not applicable,"Specimen Printing Conditions Subjects Data Nozzle Temperature 220 °C Bed Temperature 35 °C Printing Speed 200 mm/s Infill Density 100% *All the specimens were annealed and dried at 55 °C for 8 h before testing. And the suggested annealing temperature of models printed with Bambu PLA Metal is 50 to 60 °C, and the time is 6 to 12 hours. The annealing effect depends on the annea",B-pla-metal-TDS,p. 2: Bending Modulus (X-Y),Not applicable,Not applicable
V000198,M011,G011-01,Flexural modulus,2150 ± 180 MPa,MPa,2150,180,Not applicable,=,0.001,2.15,0.18,Not applicable,GPa,Published value,Printed specimen,Z,Dried before testing (see preparation),dry,All the specimens were annealed and dried at 55 °C for 8 h before testing,annealed,55,8,Not published,"ISO 178, GB/T 9341",ISO 178; GB/T 9341,Not applicable,Not applicable,"Specimen Printing Conditions Subjects Data Nozzle Temperature 220 °C Bed Temperature 35 °C Printing Speed 200 mm/s Infill Density 100% *All the specimens were annealed and dried at 55 °C for 8 h before testing. And the suggested annealing temperature of models printed with Bambu PLA Metal is 50 to 60 °C, and the time is 6 to 12 hours. The annealing effect depends on the annea",B-pla-metal-TDS,p. 2: Bending Modulus (Z),Not applicable,Not applicable
V000199,M011,G011-01,Flexural strength,66 ± 3 MPa,MPa,66,3,Not applicable,=,1,66,3,Not applicable,MPa,Published value,Printed specimen,XY,Dried before testing (see preparation),dry,All the specimens were annealed and dried at 55 °C for 8 h before testing,annealed,55,8,Not published,"ISO 178, GB/T 9341",ISO 178; GB/T 9341,Not applicable,Not applicable,"Specimen Printing Conditions Subjects Data Nozzle Temperature 220 °C Bed Temperature 35 °C Printing Speed 200 mm/s Infill Density 100% *All the specimens were annealed and dried at 55 °C for 8 h before testing. And the suggested annealing temperature of models printed with Bambu PLA Metal is 50 to 60 °C, and the time is 6 to 12 hours. The annealing effect depends on the annea",B-pla-metal-TDS,p. 2: Bending Strength (X-Y),Not applicable,Not applicable
V000200,M011,G011-01,Flexural strength,51 ± 5 MPa,MPa,51,5,Not applicable,=,1,51,5,Not applicable,MPa,Published value,Printed specimen,Z,Dried before testing (see preparation),dry,All the specimens were annealed and dried at 55 °C for 8 h before testing,annealed,55,8,Not published,"ISO 178, GB/T 9341",ISO 178; GB/T 9341,Not applicable,Not applicable,"Specimen Printing Conditions Subjects Data Nozzle Temperature 220 °C Bed Temperature 35 °C Printing Speed 200 mm/s Infill Density 100% *All the specimens were annealed and dried at 55 °C for 8 h before testing. And the suggested annealing temperature of models printed with Bambu PLA Metal is 50 to 60 °C, and the time is 6 to 12 hours. The annealing effect depends on the annea",B-pla-metal-TDS,p. 2: Bending Strength (Z),Not applicable,Not applicable
V000201,M011,G011-01,Charpy strength,58.9 ± 3.4 kJ/m²;,kJ/m²,58.9,3.4,Not applicable,=,1,58.9,3.4,Not applicable,kJ/m²,Published value,Printed specimen,XY,Dried before testing (see preparation),dry,All the specimens were annealed and dried at 55 °C for 8 h before testing,annealed,55,8,Not published,"ISO 179, GB/T 1043",ISO 179; GB/T 1043,Not applicable,Unnotched,"Specimen Printing Conditions Subjects Data Nozzle Temperature 220 °C Bed Temperature 35 °C Printing Speed 200 mm/s Infill Density 100% *All the specimens were annealed and dried at 55 °C for 8 h before testing. And the suggested annealing temperature of models printed with Bambu PLA Metal is 50 to 60 °C, and the time is 6 to 12 hours. The annealing effect depends on the annea",B-pla-metal-TDS,p. 2: Impact Strength (X-Y) — unnotched,Not applicable,Not applicable
V000202,M011,G011-01,Charpy strength,22.3 ± 0.9 kJ/m²,kJ/m²,22.3,0.9,Not applicable,=,1,22.3,0.9,Not applicable,kJ/m²,Published value,Printed specimen,XY,Dried before testing (see preparation),dry,All the specimens were annealed and dried at 55 °C for 8 h before testing,annealed,55,8,Not published,"ISO 179, GB/T 1043",ISO 179; GB/T 1043,Not applicable,Notched,"Specimen Printing Conditions Subjects Data Nozzle Temperature 220 °C Bed Temperature 35 °C Printing Speed 200 mm/s Infill Density 100% *All the specimens were annealed and dried at 55 °C for 8 h before testing. And the suggested annealing temperature of models printed with Bambu PLA Metal is 50 to 60 °C, and the time is 6 to 12 hours. The annealing effect depends on the annea",B-pla-metal-TDS,p. 2: Impact Strength (X-Y) — notched,Not applicable,Not applicable
V000203,M011,G011-01,Charpy strength,16.8 ± 1.2 kJ/m²,kJ/m²,16.8,1.2,Not applicable,=,1,16.8,1.2,Not applicable,kJ/m²,Published value,Printed specimen,Z,Dried before testing (see preparation),dry,All the specimens were annealed and dried at 55 °C for 8 h before testing,annealed,55,8,Not published,"ISO 179, GB/T 1043",ISO 179; GB/T 1043,Not applicable,Not published,"Specimen Printing Conditions Subjects Data Nozzle Temperature 220 °C Bed Temperature 35 °C Printing Speed 200 mm/s Infill Density 100% *All the specimens were annealed and dried at 55 °C for 8 h before testing. And the suggested annealing temperature of models printed with Bambu PLA Metal is 50 to 60 °C, and the time is 6 to 12 hours. The annealing effect depends on the annea",B-pla-metal-TDS,p. 2: Impact Strength (Z),Not applicable,Not applicable
V000204,M012,G012-01,Density,1.22 g/cm³,g/cm³,1.22,Not applicable,Not applicable,=,1000,1220,Not applicable,Not applicable,kg/m³,Published value,Not published (density specimen form not explicitly established),Not applicable,Dried before testing (see preparation),dry,All the specimens were annealed and dried at 55 °C for 8 h before testing,annealed,55,8,Not published,ISO 1183,ISO 1183,Not applicable,Not applicable,"Specimen Printing Conditions Subjects Data Nozzle Temperature 220 °C Bed Temperature 35 °C Printing Speed 200 mm/s Infill Density 100% *All the specimens were annealed and dried at 55 °C for 8 h before testing. And the suggested annealing temperature of models printed with Bambu PLA Marble is 50 to 60 °C, and the time is 6 to 12 hours. The annealing effect depends on the anne",B-pla-marble-TDS,p. 2: Density,Not applicable,Not applicable
V000205,M012,G012-01,Melting temperature,156 °C,°C,156,Not applicable,Not applicable,=,1,156,Not applicable,Not applicable,°C,Published value,Printed specimen,Not applicable,Dried before testing (see preparation),dry,All the specimens were annealed and dried at 55 °C for 8 h before testing,annealed,55,8,Not published,"DSC, 10 °C/min",DSC,Not applicable,Not applicable,"Specimen Printing Conditions Subjects Data Nozzle Temperature 220 °C Bed Temperature 35 °C Printing Speed 200 mm/s Infill Density 100% *All the specimens were annealed and dried at 55 °C for 8 h before testing. And the suggested annealing temperature of models printed with Bambu PLA Marble is 50 to 60 °C, and the time is 6 to 12 hours. The annealing effect depends on the anne",B-pla-marble-TDS,p. 2: Melting Temperature,Not applicable,Not applicable
V000206,M012,G012-01,Glass transition temperature,56 °C,°C,56,Not applicable,Not applicable,=,1,56,Not applicable,Not applicable,°C,Published value,Printed specimen,Not applicable,Dried before testing (see preparation),dry,All the specimens were annealed and dried at 55 °C for 8 h before testing,annealed,55,8,Not published,"DSC, 10 °C/min",DSC,Not applicable,Not applicable,"Specimen Printing Conditions Subjects Data Nozzle Temperature 220 °C Bed Temperature 35 °C Printing Speed 200 mm/s Infill Density 100% *All the specimens were annealed and dried at 55 °C for 8 h before testing. And the suggested annealing temperature of models printed with Bambu PLA Marble is 50 to 60 °C, and the time is 6 to 12 hours. The annealing effect depends on the anne",B-pla-marble-TDS,p. 2: Glass Transition Temperature,Not applicable,Not applicable
V000207,M012,G012-01,Vicat softening temperature,57 °C,°C,57,Not applicable,Not applicable,=,1,57,Not applicable,Not applicable,°C,Published value,Printed specimen,Not applicable,Dried before testing (see preparation),dry,All the specimens were annealed and dried at 55 °C for 8 h before testing,annealed,55,8,Not published,"ISO 306, GB/T 1633",ISO 306; GB/T 1633,Not applicable,Not applicable,"Specimen Printing Conditions Subjects Data Nozzle Temperature 220 °C Bed Temperature 35 °C Printing Speed 200 mm/s Infill Density 100% *All the specimens were annealed and dried at 55 °C for 8 h before testing. And the suggested annealing temperature of models printed with Bambu PLA Marble is 50 to 60 °C, and the time is 6 to 12 hours. The annealing effect depends on the anne",B-pla-marble-TDS,p. 2: Vicar Softening Temperature,Not applicable,Not applicable
V000208,M012,G012-01,HDT,53 °C,°C,53,Not applicable,Not applicable,=,1,53,Not applicable,Not applicable,°C,Published value,Printed specimen,Not applicable,Dried before testing (see preparation),dry,All the specimens were annealed and dried at 55 °C for 8 h before testing,annealed,55,8,Not published,ISO 75 1.8 MPa,ISO 75,1.8,Not applicable,"Specimen Printing Conditions Subjects Data Nozzle Temperature 220 °C Bed Temperature 35 °C Printing Speed 200 mm/s Infill Density 100% *All the specimens were annealed and dried at 55 °C for 8 h before testing. And the suggested annealing temperature of models printed with Bambu PLA Marble is 50 to 60 °C, and the time is 6 to 12 hours. The annealing effect depends on the anne",B-pla-marble-TDS,p. 2: Heat Deflection Temperature,Not applicable,Not applicable
V000209,M012,G012-01,HDT,56 °C,°C,56,Not applicable,Not applicable,=,1,56,Not applicable,Not applicable,°C,Published value,Printed specimen,Not applicable,Dried before testing (see preparation),dry,All the specimens were annealed and dried at 55 °C for 8 h before testing,annealed,55,8,Not published,ISO 75 0.45 MPa,ISO 75,0.45,Not applicable,"Specimen Printing Conditions Subjects Data Nozzle Temperature 220 °C Bed Temperature 35 °C Printing Speed 200 mm/s Infill Density 100% *All the specimens were annealed and dried at 55 °C for 8 h before testing. And the suggested annealing temperature of models printed with Bambu PLA Marble is 50 to 60 °C, and the time is 6 to 12 hours. The annealing effect depends on the anne",B-pla-marble-TDS,p. 2: Heat Deflection Temperature,Not applicable,Not applicable
V000210,M012,G012-01,Water absorption,0.44 %,%,0.44,Not applicable,Not applicable,=,1,0.44,Not applicable,Not applicable,%,Published value,Printed specimen,Not applicable,Dried before testing (see preparation),dry,All the specimens were annealed and dried at 55 °C for 8 h before testing,annealed,55,8,Not published,"te 25 °C, 55% RH",Not published,Not applicable,Not applicable,"Specimen Printing Conditions Subjects Data Nozzle Temperature 220 °C Bed Temperature 35 °C Printing Speed 200 mm/s Infill Density 100% *All the specimens were annealed and dried at 55 °C for 8 h before testing. And the suggested annealing temperature of models printed with Bambu PLA Marble is 50 to 60 °C, and the time is 6 to 12 hours. The annealing effect depends on the anne",B-pla-marble-TDS,p. 2: Saturated Water Absorption Rate,Not applicable,Not applicable
V000211,M012,G012-01,Tensile modulus,2330 ± 240 MPa,MPa,2330,240,Not applicable,=,0.001,2.33,0.24,Not applicable,GPa,Published value,Printed specimen,XY,Dried before testing (see preparation),dry,All the specimens were annealed and dried at 55 °C for 8 h before testing,annealed,55,8,Not published,"ISO 527, GB/T 1040",ISO 527; GB/T 1040,Not applicable,Not applicable,"Specimen Printing Conditions Subjects Data Nozzle Temperature 220 °C Bed Temperature 35 °C Printing Speed 200 mm/s Infill Density 100% *All the specimens were annealed and dried at 55 °C for 8 h before testing. And the suggested annealing temperature of models printed with Bambu PLA Marble is 50 to 60 °C, and the time is 6 to 12 hours. The annealing effect depends on the anne",B-pla-marble-TDS,p. 2: Young's Modulus (X-Y),Not applicable,Not applicable
V000212,M012,G012-01,Tensile modulus,1970 ± 210 MPa,MPa,1970,210,Not applicable,=,0.001,1.97,0.21,Not applicable,GPa,Published value,Printed specimen,Z,Dried before testing (see preparation),dry,All the specimens were annealed and dried at 55 °C for 8 h before testing,annealed,55,8,Not published,"ISO 527, GB/T 1040",ISO 527; GB/T 1040,Not applicable,Not applicable,"Specimen Printing Conditions Subjects Data Nozzle Temperature 220 °C Bed Temperature 35 °C Printing Speed 200 mm/s Infill Density 100% *All the specimens were annealed and dried at 55 °C for 8 h before testing. And the suggested annealing temperature of models printed with Bambu PLA Marble is 50 to 60 °C, and the time is 6 to 12 hours. The annealing effect depends on the anne",B-pla-marble-TDS,p. 2: Young's Modulus (Z),Not applicable,Not applicable
V000213,M012,G012-01,Tensile strength (endpoint unspecified),33 ± 4 MPa,MPa,33,4,Not applicable,=,1,33,4,Not applicable,MPa,Published value,Printed specimen,XY,Dried before testing (see preparation),dry,All the specimens were annealed and dried at 55 °C for 8 h before testing,annealed,55,8,Not published,"ISO 527, GB/T 1040",ISO 527; GB/T 1040,Not applicable,Not applicable,"Specimen Printing Conditions Subjects Data Nozzle Temperature 220 °C Bed Temperature 35 °C Printing Speed 200 mm/s Infill Density 100% *All the specimens were annealed and dried at 55 °C for 8 h before testing. And the suggested annealing temperature of models printed with Bambu PLA Marble is 50 to 60 °C, and the time is 6 to 12 hours. The annealing effect depends on the anne",B-pla-marble-TDS,p. 2: Tensile Strength (X-Y),Not applicable,Not applicable
V000214,M012,G012-01,Tensile strength (endpoint unspecified),30 ± 4 MPa,MPa,30,4,Not applicable,=,1,30,4,Not applicable,MPa,Published value,Printed specimen,Z,Dried before testing (see preparation),dry,All the specimens were annealed and dried at 55 °C for 8 h before testing,annealed,55,8,Not published,"ISO 527, GB/T 1040",ISO 527; GB/T 1040,Not applicable,Not applicable,"Specimen Printing Conditions Subjects Data Nozzle Temperature 220 °C Bed Temperature 35 °C Printing Speed 200 mm/s Infill Density 100% *All the specimens were annealed and dried at 55 °C for 8 h before testing. And the suggested annealing temperature of models printed with Bambu PLA Marble is 50 to 60 °C, and the time is 6 to 12 hours. The annealing effect depends on the anne",B-pla-marble-TDS,p. 2: Tensile Strength (Z),Not applicable,Not applicable
V000215,M012,G012-01,Elongation at break,6.7 ± 0.5 %,%,6.7,0.5,Not applicable,=,1,6.7,0.5,Not applicable,%,Published value,Printed specimen,XY,Dried before testing (see preparation),dry,All the specimens were annealed and dried at 55 °C for 8 h before testing,annealed,55,8,Not published,"ISO 527, GB/T 1040",ISO 527; GB/T 1040,Not applicable,Not applicable,"Specimen Printing Conditions Subjects Data Nozzle Temperature 220 °C Bed Temperature 35 °C Printing Speed 200 mm/s Infill Density 100% *All the specimens were annealed and dried at 55 °C for 8 h before testing. And the suggested annealing temperature of models printed with Bambu PLA Marble is 50 to 60 °C, and the time is 6 to 12 hours. The annealing effect depends on the anne",B-pla-marble-TDS,p. 2: Breaking Elongation Rate (X-Y),Not applicable,Not applicable
V000216,M012,G012-01,Elongation at break,5.3 ± 0.4 %,%,5.3,0.4,Not applicable,=,1,5.3,0.4,Not applicable,%,Published value,Printed specimen,Z,Dried before testing (see preparation),dry,All the specimens were annealed and dried at 55 °C for 8 h before testing,annealed,55,8,Not published,"ISO 527, GB/T 1040",ISO 527; GB/T 1040,Not applicable,Not applicable,"Specimen Printing Conditions Subjects Data Nozzle Temperature 220 °C Bed Temperature 35 °C Printing Speed 200 mm/s Infill Density 100% *All the specimens were annealed and dried at 55 °C for 8 h before testing. And the suggested annealing temperature of models printed with Bambu PLA Marble is 50 to 60 °C, and the time is 6 to 12 hours. The annealing effect depends on the anne",B-pla-marble-TDS,p. 2: Breaking Elongation Rate (Z),Not applicable,Not applicable
V000217,M012,G012-01,Flexural modulus,2920 ± 180 MPa,MPa,2920,180,Not applicable,=,0.001,2.92,0.18,Not applicable,GPa,Published value,Printed specimen,XY,Dried before testing (see preparation),dry,All the specimens were annealed and dried at 55 °C for 8 h before testing,annealed,55,8,Not published,"ISO 178, GB/T 9341",ISO 178; GB/T 9341,Not applicable,Not applicable,"Specimen Printing Conditions Subjects Data Nozzle Temperature 220 °C Bed Temperature 35 °C Printing Speed 200 mm/s Infill Density 100% *All the specimens were annealed and dried at 55 °C for 8 h before testing. And the suggested annealing temperature of models printed with Bambu PLA Marble is 50 to 60 °C, and the time is 6 to 12 hours. The annealing effect depends on the anne",B-pla-marble-TDS,p. 2: Bending Modulus (X-Y),Not applicable,Not applicable
V000218,M012,G012-01,Flexural modulus,2560 ± 170 MPa,MPa,2560,170,Not applicable,=,0.001,2.56,0.17,Not applicable,GPa,Published value,Printed specimen,Z,Dried before testing (see preparation),dry,All the specimens were annealed and dried at 55 °C for 8 h before testing,annealed,55,8,Not published,"ISO 178, GB/T 9341",ISO 178; GB/T 9341,Not applicable,Not applicable,"Specimen Printing Conditions Subjects Data Nozzle Temperature 220 °C Bed Temperature 35 °C Printing Speed 200 mm/s Infill Density 100% *All the specimens were annealed and dried at 55 °C for 8 h before testing. And the suggested annealing temperature of models printed with Bambu PLA Marble is 50 to 60 °C, and the time is 6 to 12 hours. The annealing effect depends on the anne",B-pla-marble-TDS,p. 2: Bending Modulus (Z),Not applicable,Not applicable
V000219,M012,G012-01,Flexural strength,75 ± 5 MPa,MPa,75,5,Not applicable,=,1,75,5,Not applicable,MPa,Published value,Printed specimen,XY,Dried before testing (see preparation),dry,All the specimens were annealed and dried at 55 °C for 8 h before testing,annealed,55,8,Not published,"ISO 178, GB/T 9341",ISO 178; GB/T 9341,Not applicable,Not applicable,"Specimen Printing Conditions Subjects Data Nozzle Temperature 220 °C Bed Temperature 35 °C Printing Speed 200 mm/s Infill Density 100% *All the specimens were annealed and dried at 55 °C for 8 h before testing. And the suggested annealing temperature of models printed with Bambu PLA Marble is 50 to 60 °C, and the time is 6 to 12 hours. The annealing effect depends on the anne",B-pla-marble-TDS,p. 2: Bending Strength (X-Y),Not applicable,Not applicable
V000220,M012,G012-01,Flexural strength,55 ± 4 MPa,MPa,55,4,Not applicable,=,1,55,4,Not applicable,MPa,Published value,Printed specimen,Z,Dried before testing (see preparation),dry,All the specimens were annealed and dried at 55 °C for 8 h before testing,annealed,55,8,Not published,"ISO 178, GB/T 9341",ISO 178; GB/T 9341,Not applicable,Not applicable,"Specimen Printing Conditions Subjects Data Nozzle Temperature 220 °C Bed Temperature 35 °C Printing Speed 200 mm/s Infill Density 100% *All the specimens were annealed and dried at 55 °C for 8 h before testing. And the suggested annealing temperature of models printed with Bambu PLA Marble is 50 to 60 °C, and the time is 6 to 12 hours. The annealing effect depends on the anne",B-pla-marble-TDS,p. 2: Bending Strength (Z),Not applicable,Not applicable
V000221,M012,G012-01,Charpy strength,24.0 ± 2.5 kJ/m²;,kJ/m²,24,2.5,Not applicable,=,1,24,2.5,Not applicable,kJ/m²,Published value,Printed specimen,XY,Dried before testing (see preparation),dry,All the specimens were annealed and dried at 55 °C for 8 h before testing,annealed,55,8,Not published,"ISO 179, GB/T 1043",ISO 179; GB/T 1043,Not applicable,Unnotched,"Specimen Printing Conditions Subjects Data Nozzle Temperature 220 °C Bed Temperature 35 °C Printing Speed 200 mm/s Infill Density 100% *All the specimens were annealed and dried at 55 °C for 8 h before testing. And the suggested annealing temperature of models printed with Bambu PLA Marble is 50 to 60 °C, and the time is 6 to 12 hours. The annealing effect depends on the anne",B-pla-marble-TDS,p. 2: Impact Strength (X-Y) — unnotched,Not applicable,Not applicable
V000222,M012,G012-01,Charpy strength,9.5 ± 2.6 kJ/m²,kJ/m²,9.5,2.6,Not applicable,=,1,9.5,2.6,Not applicable,kJ/m²,Published value,Printed specimen,XY,Dried before testing (see preparation),dry,All the specimens were annealed and dried at 55 °C for 8 h before testing,annealed,55,8,Not published,"ISO 179, GB/T 1043",ISO 179; GB/T 1043,Not applicable,Notched,"Specimen Printing Conditions Subjects Data Nozzle Temperature 220 °C Bed Temperature 35 °C Printing Speed 200 mm/s Infill Density 100% *All the specimens were annealed and dried at 55 °C for 8 h before testing. And the suggested annealing temperature of models printed with Bambu PLA Marble is 50 to 60 °C, and the time is 6 to 12 hours. The annealing effect depends on the anne",B-pla-marble-TDS,p. 2: Impact Strength (X-Y) — notched,Not applicable,Not applicable
V000223,M012,G012-01,Charpy strength,6.5 ± 0.8 kJ/m²,kJ/m²,6.5,0.8,Not applicable,=,1,6.5,0.8,Not applicable,kJ/m²,Published value,Printed specimen,Z,Dried before testing (see preparation),dry,All the specimens were annealed and dried at 55 °C for 8 h before testing,annealed,55,8,Not published,"ISO 179, GB/T 1043",ISO 179; GB/T 1043,Not applicable,Not published,"Specimen Printing Conditions Subjects Data Nozzle Temperature 220 °C Bed Temperature 35 °C Printing Speed 200 mm/s Infill Density 100% *All the specimens were annealed and dried at 55 °C for 8 h before testing. And the suggested annealing temperature of models printed with Bambu PLA Marble is 50 to 60 °C, and the time is 6 to 12 hours. The annealing effect depends on the anne",B-pla-marble-TDS,p. 2: Impact Strength (Z),Not applicable,Not applicable
V000224,M013,G013-01,Density,1.26 g/cm³,g/cm³,1.26,Not applicable,Not applicable,=,1000,1260,Not applicable,Not applicable,kg/m³,Published value,Not published (density specimen form not explicitly established),Not applicable,Not published,not-stated,All the specimens were annealed and dried at 55 °C for 8 hours before testing,annealed,55,8,Not published,ISO 1183,ISO 1183,Not applicable,Not applicable,"Specimen Printing Conditions Subjects Data Nozzle Temperature 220 °C Bed Temperature 35 °C Printing Speed 200 mm/s InfillDensity 100% *Allthe specimens were annealed and dried at 55 °C for 8 hours before testing. 1. Tensile Testing 2. Bending Testing 3. Impact Testing • Disclaimer The performance values are tested by standard samples at Bambu Lab, and the values are for design",B-pla-sparkle-TDS,p. 2: Density,"Corrected 2026-09-15 (m20) against the source: the sheet prints ""All the specimens were annealed and dried at 55 °C for 8 hours before testing"".",Not applicable
V000225,M013,G013-01,Melting temperature,156 °C,°C,156,Not applicable,Not applicable,=,1,156,Not applicable,Not applicable,°C,Published value,Printed specimen,Not applicable,Not published,not-stated,All the specimens were annealed and dried at 55 °C for 8 hours before testing,annealed,55,8,Not published,"DSC, 10 °C/min",DSC,Not applicable,Not applicable,"Specimen Printing Conditions Subjects Data Nozzle Temperature 220 °C Bed Temperature 35 °C Printing Speed 200 mm/s InfillDensity 100% *Allthe specimens were annealed and dried at 55 °C for 8 hours before testing. 1. Tensile Testing 2. Bending Testing 3. Impact Testing • Disclaimer The performance values are tested by standard samples at Bambu Lab, and the values are for design",B-pla-sparkle-TDS,p. 2: Melting Temperature,"Corrected 2026-09-15 (m20) against the source: the sheet gives the ""Test Specimen Printing Conditions"" of every specimen. Corrected 2026-09-15 (m20) against the source: the sheet prints ""All the specimens were annealed and dried at 55 °C for 8 hours before testing"".",Not applicable
