Repository: faridbnv/h2c-materials

# Filament Atlas

**Live: [pdynamics.ca/h2c-materials](https://pdynamics.ca/h2c-materials/)** · one HTML page, with a page of its own for
each well-documented material beside it, that also runs offline from a file, with no server.

## What it is

Filament Atlas is a tool for a small engineering team choosing a 3D-printing filament for the team's Bambu Lab H2C
printer. It was the H2C Material Selector until 2026-10-16; the built file keeps that name. You say what a part must
do (survive 100 °C, be at least this stiff, be as light as possible), and it answers in two steps:

- **Which kinds of filament** (PLA, PETG, carbon-filled nylon and so on) can do it, and whether the H2C can print them.

File: data/tables/measurements.csv (part 6 of 82)
MeasurementID,MaterialID,GradeID,Property,Raw value,Raw unit,Raw numeric,Raw uncertainty ±,Raw upper bound,Operator,Conversion factor,Normalized value,Normalized uncertainty ±,Normalized upper bound,Normalized unit,Data status,Specimen type,Direction,Moisture condition,Moisture state,Post-processing,Post-processing state,Anneal °C,Anneal h,Test temperature,Standard / load,Standards,Test load MPa,Notch,Specimen / print parameters,SourceID,Locator,Notes,Parse review
V000226,M013,G013-01,Glass transition temperature,56 °C,°C,56,Not applicable,Not applicable,=,1,56,Not applicable,Not applicable,°C,Published value,Printed specimen,Not applicable,Not published,not-stated,All the specimens were annealed and dried at 55 °C for 8 hours before testing,annealed,55,8,Not published,"DSC, 10 °C/min",DSC,Not applicable,Not applicable,"Specimen Printing Conditions Subjects Data Nozzle Temperature 220 °C Bed Temperature 35 °C Printing Speed 200 mm/s InfillDensity 100% *Allthe specimens were annealed and dried at 55 °C for 8 hours before testing. 1. Tensile Testing 2. Bending Testing 3. Impact Testing • Disclaimer The performance values are tested by standard samples at Bambu Lab, and the values are for design",B-pla-sparkle-TDS,p. 2: Glass Transition Temperature,"Corrected 2026-09-15 (m20) against the source: the sheet gives the ""Test Specimen Printing Conditions"" of every specimen. Corrected 2026-09-15 (m20) against the source: the sheet prints ""All the specimens were annealed and dried at 55 °C for 8 hours before testing"".",Not applicable
V000227,M013,G013-01,Crystallization temperature,N/A,°C,Not published,Not applicable,Not applicable,Not applicable,1,Not published,Not applicable,Not applicable,°C,Not published,Printed specimen,Not applicable,Not published,not-stated,All the specimens were annealed and dried at 55 °C for 8 hours before testing,annealed,55,8,Not published,"DSC,",DSC,Not applicable,Not applicable,"Specimen Printing Conditions Subjects Data Nozzle Temperature 220 °C Bed Temperature 35 °C Printing Speed 200 mm/s InfillDensity 100% *Allthe specimens were annealed and dried at 55 °C for 8 hours before testing. 1. Tensile Testing 2. Bending Testing 3. Impact Testing • Disclaimer The performance values are tested by standard samples at Bambu Lab, and the values are for design",B-pla-sparkle-TDS,p. 2: CrystallizationTemperature,"Corrected 2026-09-15 (m20) against the source: the sheet gives the ""Test Specimen Printing Conditions"" of every specimen. Corrected 2026-09-15 (m20) against the source: the sheet prints ""All the specimens were annealed and dried at 55 °C for 8 hours before testing"".",Not applicable
V000228,M013,G013-01,Vicat softening temperature,57 °C,°C,57,Not applicable,Not applicable,=,1,57,Not applicable,Not applicable,°C,Published value,Printed specimen,Not applicable,Not published,not-stated,All the specimens were annealed and dried at 55 °C for 8 hours before testing,annealed,55,8,Not published,"ISO 306, GB/T 1633",ISO 306; GB/T 1633,Not applicable,Not applicable,"Specimen Printing Conditions Subjects Data Nozzle Temperature 220 °C Bed Temperature 35 °C Printing Speed 200 mm/s InfillDensity 100% *Allthe specimens were annealed and dried at 55 °C for 8 hours before testing. 1. Tensile Testing 2. Bending Testing 3. Impact Testing • Disclaimer The performance values are tested by standard samples at Bambu Lab, and the values are for design",B-pla-sparkle-TDS,p. 2: Vicar Softening Temperature,"Corrected 2026-09-15 (m20) against the source: the sheet gives the ""Test Specimen Printing Conditions"" of every specimen. Corrected 2026-09-15 (m20) against the source: the sheet prints ""All the specimens were annealed and dried at 55 °C for 8 hours before testing"".",Not applicable
V000229,M013,G013-01,HDT,53 °C,°C,53,Not applicable,Not applicable,=,1,53,Not applicable,Not applicable,°C,Published value,Printed specimen,Not applicable,Not published,not-stated,All the specimens were annealed and dried at 55 °C for 8 hours before testing,annealed,55,8,Not published,ISO 75 1.8 MPa,ISO 75,1.8,Not applicable,"Specimen Printing Conditions Subjects Data Nozzle Temperature 220 °C Bed Temperature 35 °C Printing Speed 200 mm/s InfillDensity 100% *Allthe specimens were annealed and dried at 55 °C for 8 hours before testing. 1. Tensile Testing 2. Bending Testing 3. Impact Testing • Disclaimer The performance values are tested by standard samples at Bambu Lab, and the values are for design",B-pla-sparkle-TDS,p. 2: Heat Deflection Temperature,"Corrected 2026-09-15 (m20) against the source: the sheet gives the ""Test Specimen Printing Conditions"" of every specimen. Corrected 2026-09-15 (m20) against the source: the sheet prints ""All the specimens were annealed and dried at 55 °C for 8 hours before testing"".",Not applicable
V000230,M013,G013-01,HDT,55 °C,°C,55,Not applicable,Not applicable,=,1,55,Not applicable,Not applicable,°C,Published value,Printed specimen,Not applicable,Not published,not-stated,All the specimens were annealed and dried at 55 °C for 8 hours before testing,annealed,55,8,Not published,ISO 75 0.45 MPa,ISO 75,0.45,Not applicable,"Specimen Printing Conditions Subjects Data Nozzle Temperature 220 °C Bed Temperature 35 °C Printing Speed 200 mm/s InfillDensity 100% *Allthe specimens were annealed and dried at 55 °C for 8 hours before testing. 1. Tensile Testing 2. Bending Testing 3. Impact Testing • Disclaimer The performance values are tested by standard samples at Bambu Lab, and the values are for design",B-pla-sparkle-TDS,p. 2: Heat Deflection Temperature,"Corrected 2026-09-15 (m20) against the source: the sheet gives the ""Test Specimen Printing Conditions"" of every specimen. Corrected 2026-09-15 (m20) against the source: the sheet prints ""All the specimens were annealed and dried at 55 °C for 8 hours before testing"".",Not applicable
V000231,M013,G013-01,Water absorption,0.44 %,%,0.44,Not applicable,Not applicable,=,1,0.44,Not applicable,Not applicable,%,Published value,Printed specimen,Not applicable,Not published,not-stated,All the specimens were annealed and dried at 55 °C for 8 hours before testing,annealed,55,8,Not published,"ption 25 °C, 55% RH",Not published,Not applicable,Not applicable,"Specimen Printing Conditions Subjects Data Nozzle Temperature 220 °C Bed Temperature 35 °C Printing Speed 200 mm/s InfillDensity 100% *Allthe specimens were annealed and dried at 55 °C for 8 hours before testing. 1. Tensile Testing 2. Bending Testing 3. Impact Testing • Disclaimer The performance values are tested by standard samples at Bambu Lab, and the values are for design",B-pla-sparkle-TDS,p. 2: Saturated Water Absorption,"Corrected 2026-09-15 (m20) against the source: the sheet gives the ""Test Specimen Printing Conditions"" of every specimen. Corrected 2026-09-15 (m20) against the source: the sheet prints ""All the specimens were annealed and dried at 55 °C for 8 hours before testing"".",Not applicable
V000232,M013,G013-01,Tensile modulus,1940 ± 230 MPa,MPa,1940,230,Not applicable,=,0.001,1.94,0.23,Not applicable,GPa,Published value,Printed specimen,XY,Not published,not-stated,All the specimens were annealed and dried at 55 °C for 8 hours before testing,annealed,55,8,Not published,"ISO 527, GB/T 1040",ISO 527; GB/T 1040,Not applicable,Not applicable,"Specimen Printing Conditions Subjects Data Nozzle Temperature 220 °C Bed Temperature 35 °C Printing Speed 200 mm/s InfillDensity 100% *Allthe specimens were annealed and dried at 55 °C for 8 hours before testing. 1. Tensile Testing 2. Bending Testing 3. Impact Testing • Disclaimer The performance values are tested by standard samples at Bambu Lab, and the values are for design",B-pla-sparkle-TDS,p. 2: Young's Modulus (X-Y),"Corrected 2026-09-15 (m20) against the source: the sheet gives the ""Test Specimen Printing Conditions"" of every specimen. Corrected 2026-09-15 (m20) against the source: the sheet prints ""All the specimens were annealed and dried at 55 °C for 8 hours before testing"".",Not applicable
V000233,M013,G013-01,Tensile modulus,1660 ± 210 MPa,MPa,1660,210,Not applicable,=,0.001,1.66,0.21,Not applicable,GPa,Published value,Printed specimen,Z,Not published,not-stated,All the specimens were annealed and dried at 55 °C for 8 hours before testing,annealed,55,8,Not published,"ISO 527, GB/T 1040",ISO 527; GB/T 1040,Not applicable,Not applicable,"Specimen Printing Conditions Subjects Data Nozzle Temperature 220 °C Bed Temperature 35 °C Printing Speed 200 mm/s InfillDensity 100% *Allthe specimens were annealed and dried at 55 °C for 8 hours before testing. 1. Tensile Testing 2. Bending Testing 3. Impact Testing • Disclaimer The performance values are tested by standard samples at Bambu Lab, and the values are for design",B-pla-sparkle-TDS,p. 2: Young's Modulus (Z),"Corrected 2026-09-15 (m20) against the source: the sheet gives the ""Test Specimen Printing Conditions"" of every specimen. Corrected 2026-09-15 (m20) against the source: the sheet prints ""All the specimens were annealed and dried at 55 °C for 8 hours before testing"".",Not applicable
V000234,M013,G013-01,Tensile strength (endpoint unspecified),39 ± 3 MPa,MPa,39,3,Not applicable,=,1,39,3,Not applicable,MPa,Published value,Printed specimen,XY,Not published,not-stated,All the specimens were annealed and dried at 55 °C for 8 hours before testing,annealed,55,8,Not published,"ISO 527, GB/T 1040",ISO 527; GB/T 1040,Not applicable,Not applicable,"Specimen Printing Conditions Subjects Data Nozzle Temperature 220 °C Bed Temperature 35 °C Printing Speed 200 mm/s InfillDensity 100% *Allthe specimens were annealed and dried at 55 °C for 8 hours before testing. 1. Tensile Testing 2. Bending Testing 3. Impact Testing • Disclaimer The performance values are tested by standard samples at Bambu Lab, and the values are for design",B-pla-sparkle-TDS,p. 2: Tensile Strength (X-Y),"Corrected 2026-09-15 (m20) against the source: the sheet gives the ""Test Specimen Printing Conditions"" of every specimen. Corrected 2026-09-15 (m20) against the source: the sheet prints ""All the specimens were annealed and dried at 55 °C for 8 hours before testing"".",Not applicable
V000235,M013,G013-01,Tensile strength (endpoint unspecified),32 ± 2 MPa,MPa,32,2,Not applicable,=,1,32,2,Not applicable,MPa,Published value,Printed specimen,Z,Not published,not-stated,All the specimens were annealed and dried at 55 °C for 8 hours before testing,annealed,55,8,Not published,"ISO 527, GB/T 1040",ISO 527; GB/T 1040,Not applicable,Not applicable,"Specimen Printing Conditions Subjects Data Nozzle Temperature 220 °C Bed Temperature 35 °C Printing Speed 200 mm/s InfillDensity 100% *Allthe specimens were annealed and dried at 55 °C for 8 hours before testing. 1. Tensile Testing 2. Bending Testing 3. Impact Testing • Disclaimer The performance values are tested by standard samples at Bambu Lab, and the values are for design",B-pla-sparkle-TDS,p. 2: Tensile Strength (Z),"Corrected 2026-09-15 (m20) against the source: the sheet gives the ""Test Specimen Printing Conditions"" of every specimen. Corrected 2026-09-15 (m20) against the source: the sheet prints ""All the specimens were annealed and dried at 55 °C for 8 hours before testing"".",Not applicable
V000236,M013,G013-01,Elongation at break,11.7 ± 0.7 %,%,11.7,0.7,Not applicable,=,1,11.7,0.7,Not applicable,%,Published value,Printed specimen,XY,Not published,not-stated,All the specimens were annealed and dried at 55 °C for 8 hours before testing,annealed,55,8,Not published,"ISO 527, GB/T 1040",ISO 527; GB/T 1040,Not applicable,Not applicable,"Specimen Printing Conditions Subjects Data Nozzle Temperature 220 °C Bed Temperature 35 °C Printing Speed 200 mm/s InfillDensity 100% *Allthe specimens were annealed and dried at 55 °C for 8 hours before testing. 1. Tensile Testing 2. Bending Testing 3. Impact Testing • Disclaimer The performance values are tested by standard samples at Bambu Lab, and the values are for design",B-pla-sparkle-TDS,p. 2: Breaking Elongation Rate (X-Y),"Corrected 2026-09-15 (m20) against the source: the sheet gives the ""Test Specimen Printing Conditions"" of every specimen. Corrected 2026-09-15 (m20) against the source: the sheet prints ""All the specimens were annealed and dried at 55 °C for 8 hours before testing"".",Not applicable
V000237,M013,G013-01,Elongation at break,6.8 ± 0.6 %,%,6.8,0.6,Not applicable,=,1,6.8,0.6,Not applicable,%,Published value,Printed specimen,Z,Not published,not-stated,All the specimens were annealed and dried at 55 °C for 8 hours before testing,annealed,55,8,Not published,"ISO 527, GB/T 1040",ISO 527; GB/T 1040,Not applicable,Not applicable,"Specimen Printing Conditions Subjects Data Nozzle Temperature 220 °C Bed Temperature 35 °C Printing Speed 200 mm/s InfillDensity 100% *Allthe specimens were annealed and dried at 55 °C for 8 hours before testing. 1. Tensile Testing 2. Bending Testing 3. Impact Testing • Disclaimer The performance values are tested by standard samples at Bambu Lab, and the values are for design",B-pla-sparkle-TDS,p. 2: Breaking Elongation Rate (Z),"Corrected 2026-09-15 (m20) against the source: the sheet gives the ""Test Specimen Printing Conditions"" of every specimen. Corrected 2026-09-15 (m20) against the source: the sheet prints ""All the specimens were annealed and dried at 55 °C for 8 hours before testing"".",Not applicable
V000238,M013,G013-01,Flexural modulus,2350 ± 140 MPa,MPa,2350,140,Not applicable,=,0.001,2.35,0.14,Not applicable,GPa,Published value,Printed specimen,XY,Not published,not-stated,All the specimens were annealed and dried at 55 °C for 8 hours before testing,annealed,55,8,Not published,"ISO 178, GB/T 9341",ISO 178; GB/T 9341,Not applicable,Not applicable,"Specimen Printing Conditions Subjects Data Nozzle Temperature 220 °C Bed Temperature 35 °C Printing Speed 200 mm/s InfillDensity 100% *Allthe specimens were annealed and dried at 55 °C for 8 hours before testing. 1. Tensile Testing 2. Bending Testing 3. Impact Testing • Disclaimer The performance values are tested by standard samples at Bambu Lab, and the values are for design",B-pla-sparkle-TDS,p. 2: Bending Modulus (X-Y),"Corrected 2026-09-15 (m20) against the source: the sheet gives the ""Test Specimen Printing Conditions"" of every specimen. Corrected 2026-09-15 (m20) against the source: the sheet prints ""All the specimens were annealed and dried at 55 °C for 8 hours before testing"".",Not applicable
V000239,M013,G013-01,Flexural strength,75 ± 4 MPa,MPa,75,4,Not applicable,=,1,75,4,Not applicable,MPa,Published value,Printed specimen,XY,Not published,not-stated,All the specimens were annealed and dried at 55 °C for 8 hours before testing,annealed,55,8,Not published,"ISO 178, GB/T 9341",ISO 178; GB/T 9341,Not applicable,Not applicable,"Specimen Printing Conditions Subjects Data Nozzle Temperature 220 °C Bed Temperature 35 °C Printing Speed 200 mm/s InfillDensity 100% *Allthe specimens were annealed and dried at 55 °C for 8 hours before testing. 1. Tensile Testing 2. Bending Testing 3. Impact Testing • Disclaimer The performance values are tested by standard samples at Bambu Lab, and the values are for design",B-pla-sparkle-TDS,p. 2: Bending Strength (X-Y),"Corrected 2026-09-15 (m20) against the source: the sheet gives the ""Test Specimen Printing Conditions"" of every specimen. Corrected 2026-09-15 (m20) against the source: the sheet prints ""All the specimens were annealed and dried at 55 °C for 8 hours before testing"".",Not applicable
V000240,M013,G013-01,Flexural strength,51 ± 2 MPa,MPa,51,2,Not applicable,=,1,51,2,Not applicable,MPa,Published value,Printed specimen,Z,Not published,not-stated,All the specimens were annealed and dried at 55 °C for 8 hours before testing,annealed,55,8,Not published,"ISO 178, GB/T 9341",ISO 178; GB/T 9341,Not applicable,Not applicable,"Specimen Printing Conditions Subjects Data Nozzle Temperature 220 °C Bed Temperature 35 °C Printing Speed 200 mm/s InfillDensity 100% *Allthe specimens were annealed and dried at 55 °C for 8 hours before testing. 1. Tensile Testing 2. Bending Testing 3. Impact Testing • Disclaimer The performance values are tested by standard samples at Bambu Lab, and the values are for design",B-pla-sparkle-TDS,p. 2: Bending Strength (Z),"Corrected 2026-09-15 (m20) against the source: the sheet gives the ""Test Specimen Printing Conditions"" of every specimen. Corrected 2026-09-15 (m20) against the source: the sheet prints ""All the specimens were annealed and dried at 55 °C for 8 hours before testing"".",Not applicable
V000241,M013,G013-01,Charpy strength,66.5 ± 3.6 kJ/m²;,kJ/m²,66.5,3.6,Not applicable,=,1,66.5,3.6,Not applicable,kJ/m²,Published value,Printed specimen,XY,Not published,not-stated,All the specimens were annealed and dried at 55 °C for 8 hours before testing,annealed,55,8,Not published,"ISO 179, GB/T 1043",ISO 179; GB/T 1043,Not applicable,Unnotched,"Specimen Printing Conditions Subjects Data Nozzle Temperature 220 °C Bed Temperature 35 °C Printing Speed 200 mm/s InfillDensity 100% *Allthe specimens were annealed and dried at 55 °C for 8 hours before testing. 1. Tensile Testing 2. Bending Testing 3. Impact Testing • Disclaimer The performance values are tested by standard samples at Bambu Lab, and the values are for design",B-pla-sparkle-TDS,p. 2: Impact Strength (X-Y) — unnotched,"Corrected 2026-09-15 (m20) against the source: the sheet gives the ""Test Specimen Printing Conditions"" of every specimen. Corrected 2026-09-15 (m20) against the source: the sheet prints ""All the specimens were annealed and dried at 55 °C for 8 hours before testing"".",Not applicable
V000242,M013,G013-01,Charpy strength,23.2 ± 2.4 kJ/m²,kJ/m²,23.2,2.4,Not applicable,=,1,23.2,2.4,Not applicable,kJ/m²,Published value,Printed specimen,XY,Not published,not-stated,All the specimens were annealed and dried at 55 °C for 8 hours before testing,annealed,55,8,Not published,"ISO 179, GB/T 1043",ISO 179; GB/T 1043,Not applicable,Notched,"Specimen Printing Conditions Subjects Data Nozzle Temperature 220 °C Bed Temperature 35 °C Printing Speed 200 mm/s InfillDensity 100% *Allthe specimens were annealed and dried at 55 °C for 8 hours before testing. 1. Tensile Testing 2. Bending Testing 3. Impact Testing • Disclaimer The performance values are tested by standard samples at Bambu Lab, and the values are for design",B-pla-sparkle-TDS,p. 2: Impact Strength (X-Y) — notched,"Corrected 2026-09-15 (m20) against the source: the sheet gives the ""Test Specimen Printing Conditions"" of every specimen. Corrected 2026-09-15 (m20) against the source: the sheet prints ""All the specimens were annealed and dried at 55 °C for 8 hours before testing"".",Not applicable
V000243,M013,G013-01,Charpy strength,10.3 ± 0.7 kJ/m²,kJ/m²,10.3,0.7,Not applicable,=,1,10.3,0.7,Not applicable,kJ/m²,Published value,Printed specimen,Z,Not published,not-stated,All the specimens were annealed and dried at 55 °C for 8 hours before testing,annealed,55,8,Not published,"ISO 179, GB/T 1043",ISO 179; GB/T 1043,Not applicable,Not published,"Specimen Printing Conditions Subjects Data Nozzle Temperature 220 °C Bed Temperature 35 °C Printing Speed 200 mm/s InfillDensity 100% *Allthe specimens were annealed and dried at 55 °C for 8 hours before testing. 1. Tensile Testing 2. Bending Testing 3. Impact Testing • Disclaimer The performance values are tested by standard samples at Bambu Lab, and the values are for design",B-pla-sparkle-TDS,p. 2: Impact Strength (Z),"Corrected 2026-09-15 (m20) against the source: the sheet gives the ""Test Specimen Printing Conditions"" of every specimen. Corrected 2026-09-15 (m20) against the source: the sheet prints ""All the specimens were annealed and dried at 55 °C for 8 hours before testing"".",Not applicable
V000244,M014,G014-01,Density,1.21 g/cm³,g/cm³,1.21,Not applicable,Not applicable,=,1000,1210,Not applicable,Not applicable,kg/m³,Published value,Not published (density specimen form not explicitly established),Not applicable,Dried before testing (see preparation),dry,All the specimens were annealed and dried at 55 °C for 8 h before testing,annealed,55,8,Not published,ISO 1183,ISO 1183,Not applicable,Not applicable,"Specimen Printing Conditions Subjects Data Nozzle Temperature 220 °C Bed Temperature 35 °C Printing Speed 200 mm/s Infill Density 100% * All the specimens were printed at the following settings: Nozzle Temperature = 220 °C, Printing Speed = 200 mm/s, Bed Temperature = 35 °C, Infill Density = 100%. All the specimens were annealed and dried at 55 °C for 8 h before testing. And",B-pla-wood-TDS,p. 2: Density,Not applicable,Not applicable
V000245,M014,G014-01,Melting temperature,156 °C,°C,156,Not applicable,Not applicable,=,1,156,Not applicable,Not applicable,°C,Published value,Printed specimen,Not applicable,Dried before testing (see preparation),dry,All the specimens were annealed and dried at 55 °C for 8 h before testing,annealed,55,8,Not published,"DSC, 10 °C/min",DSC,Not applicable,Not applicable,"Specimen Printing Conditions Subjects Data Nozzle Temperature 220 °C Bed Temperature 35 °C Printing Speed 200 mm/s Infill Density 100% * All the specimens were printed at the following settings: Nozzle Temperature = 220 °C, Printing Speed = 200 mm/s, Bed Temperature = 35 °C, Infill Density = 100%. All the specimens were annealed and dried at 55 °C for 8 h before testing. And",B-pla-wood-TDS,p. 2: Melting Temperature,Not applicable,Not applicable
V000246,M014,G014-01,Glass transition temperature,54 °C,°C,54,Not applicable,Not applicable,=,1,54,Not applicable,Not applicable,°C,Published value,Printed specimen,Not applicable,Dried before testing (see preparation),dry,All the specimens were annealed and dried at 55 °C for 8 h before testing,annealed,55,8,Not published,"DSC, 10 °C/min",DSC,Not applicable,Not applicable,"Specimen Printing Conditions Subjects Data Nozzle Temperature 220 °C Bed Temperature 35 °C Printing Speed 200 mm/s Infill Density 100% * All the specimens were printed at the following settings: Nozzle Temperature = 220 °C, Printing Speed = 200 mm/s, Bed Temperature = 35 °C, Infill Density = 100%. All the specimens were annealed and dried at 55 °C for 8 h before testing. And",B-pla-wood-TDS,p. 2: Glass Transition Temperature,Not applicable,Not applicable
V000247,M014,G014-01,Vicat softening temperature,64 °C,°C,64,Not applicable,Not applicable,=,1,64,Not applicable,Not applicable,°C,Published value,Printed specimen,Not applicable,Dried before testing (see preparation),dry,All the specimens were annealed and dried at 55 °C for 8 h before testing,annealed,55,8,Not published,"ISO 306, GB/T 1633",ISO 306; GB/T 1633,Not applicable,Not applicable,"Specimen Printing Conditions Subjects Data Nozzle Temperature 220 °C Bed Temperature 35 °C Printing Speed 200 mm/s Infill Density 100% * All the specimens were printed at the following settings: Nozzle Temperature = 220 °C, Printing Speed = 200 mm/s, Bed Temperature = 35 °C, Infill Density = 100%. All the specimens were annealed and dried at 55 °C for 8 h before testing. And",B-pla-wood-TDS,p. 2: Vicar Softening Temperature,Not applicable,Not applicable
V000248,M014,G014-01,HDT,57 °C,°C,57,Not applicable,Not applicable,=,1,57,Not applicable,Not applicable,°C,Published value,Printed specimen,Not applicable,Dried before testing (see preparation),dry,All the specimens were annealed and dried at 55 °C for 8 h before testing,annealed,55,8,Not published,ISO 75 1.8 MPa,ISO 75,1.8,Not applicable,"Specimen Printing Conditions Subjects Data Nozzle Temperature 220 °C Bed Temperature 35 °C Printing Speed 200 mm/s Infill Density 100% * All the specimens were printed at the following settings: Nozzle Temperature = 220 °C, Printing Speed = 200 mm/s, Bed Temperature = 35 °C, Infill Density = 100%. All the specimens were annealed and dried at 55 °C for 8 h before testing. And",B-pla-wood-TDS,p. 2: Heat Deflection Temperature,Not applicable,Not applicable
V000249,M014,G014-01,HDT,60 °C,°C,60,Not applicable,Not applicable,=,1,60,Not applicable,Not applicable,°C,Published value,Printed specimen,Not applicable,Dried before testing (see preparation),dry,All the specimens were annealed and dried at 55 °C for 8 h before testing,annealed,55,8,Not published,ISO 75 0.45 MPa,ISO 75,0.45,Not applicable,"Specimen Printing Conditions Subjects Data Nozzle Temperature 220 °C Bed Temperature 35 °C Printing Speed 200 mm/s Infill Density 100% * All the specimens were printed at the following settings: Nozzle Temperature = 220 °C, Printing Speed = 200 mm/s, Bed Temperature = 35 °C, Infill Density = 100%. All the specimens were annealed and dried at 55 °C for 8 h before testing. And",B-pla-wood-TDS,p. 2: Heat Deflection Temperature,Not applicable,Not applicable
V000250,M014,G014-01,Water absorption,1.25 %,%,1.25,Not applicable,Not applicable,=,1,1.25,Not applicable,Not applicable,%,Published value,Printed specimen,Not applicable,Dried before testing (see preparation),dry,All the specimens were annealed and dried at 55 °C for 8 h before testing,annealed,55,8,Not published,"te 25 °C, 55% RH",Not published,Not applicable,Not applicable,"Specimen Printing Conditions Subjects Data Nozzle Temperature 220 °C Bed Temperature 35 °C Printing Speed 200 mm/s Infill Density 100% * All the specimens were printed at the following settings: Nozzle Temperature = 220 °C, Printing Speed = 200 mm/s, Bed Temperature = 35 °C, Infill Density = 100%. All the specimens were annealed and dried at 55 °C for 8 h before testing. And",B-pla-wood-TDS,p. 2: Saturated Water Absorption Rate,Not applicable,Not applicable
V000251,M014,G014-01,Tensile modulus,2360 ± 190 MPa,MPa,2360,190,Not applicable,=,0.001,2.36,0.19,Not applicable,GPa,Published value,Printed specimen,XY,Dried before testing (see preparation),dry,All the specimens were annealed and dried at 55 °C for 8 h before testing,annealed,55,8,Not published,"ISO 527, GB/T 1040",ISO 527; GB/T 1040,Not applicable,Not applicable,"Specimen Printing Conditions Subjects Data Nozzle Temperature 220 °C Bed Temperature 35 °C Printing Speed 200 mm/s Infill Density 100% * All the specimens were printed at the following settings: Nozzle Temperature = 220 °C, Printing Speed = 200 mm/s, Bed Temperature = 35 °C, Infill Density = 100%. All the specimens were annealed and dried at 55 °C for 8 h before testing. And",B-pla-wood-TDS,p. 2: Young's Modulus (X-Y),Not applicable,Not applicable
V000252,M014,G014-01,Tensile modulus,1770 ± 150 MPa,MPa,1770,150,Not applicable,=,0.001,1.77,0.15,Not applicable,GPa,Published value,Printed specimen,Z,Dried before testing (see preparation),dry,All the specimens were annealed and dried at 55 °C for 8 h before testing,annealed,55,8,Not published,"ISO 527, GB/T 1040",ISO 527; GB/T 1040,Not applicable,Not applicable,"Specimen Printing Conditions Subjects Data Nozzle Temperature 220 °C Bed Temperature 35 °C Printing Speed 200 mm/s Infill Density 100% * All the specimens were printed at the following settings: Nozzle Temperature = 220 °C, Printing Speed = 200 mm/s, Bed Temperature = 35 °C, Infill Density = 100%. All the specimens were annealed and dried at 55 °C for 8 h before testing. And",B-pla-wood-TDS,p. 2: Young's Modulus (Z),Not applicable,Not applicable
V000253,M014,G014-01,Tensile strength (endpoint unspecified),26 ± 5 MPa,MPa,26,5,Not applicable,=,1,26,5,Not applicable,MPa,Published value,Printed specimen,XY,Dried before testing (see preparation),dry,All the specimens were annealed and dried at 55 °C for 8 h before testing,annealed,55,8,Not published,"ISO 527, GB/T 1040",ISO 527; GB/T 1040,Not applicable,Not applicable,"Specimen Printing Conditions Subjects Data Nozzle Temperature 220 °C Bed Temperature 35 °C Printing Speed 200 mm/s Infill Density 100% * All the specimens were printed at the following settings: Nozzle Temperature = 220 °C, Printing Speed = 200 mm/s, Bed Temperature = 35 °C, Infill Density = 100%. All the specimens were annealed and dried at 55 °C for 8 h before testing. And",B-pla-wood-TDS,p. 2: Tensile Strength (X-Y),Not applicable,Not applicable
V000254,M014,G014-01,Tensile strength (endpoint unspecified),15 ± 4 MPa,MPa,15,4,Not applicable,=,1,15,4,Not applicable,MPa,Published value,Printed specimen,Z,Dried before testing (see preparation),dry,All the specimens were annealed and dried at 55 °C for 8 h before testing,annealed,55,8,Not published,"ISO 527, GB/T 1040",ISO 527; GB/T 1040,Not applicable,Not applicable,"Specimen Printing Conditions Subjects Data Nozzle Temperature 220 °C Bed Temperature 35 °C Printing Speed 200 mm/s Infill Density 100% * All the specimens were printed at the following settings: Nozzle Temperature = 220 °C, Printing Speed = 200 mm/s, Bed Temperature = 35 °C, Infill Density = 100%. All the specimens were annealed and dried at 55 °C for 8 h before testing. And",B-pla-wood-TDS,p. 2: Tensile Strength (Z),Not applicable,Not applicable
V000255,M014,G014-01,Elongation at break,15.3 ± 3.1 %,%,15.3,3.1,Not applicable,=,1,15.3,3.1,Not applicable,%,Published value,Printed specimen,XY,Dried before testing (see preparation),dry,All the specimens were annealed and dried at 55 °C for 8 h before testing,annealed,55,8,Not published,"ISO 527, GB/T 1040",ISO 527; GB/T 1040,Not applicable,Not applicable,"Specimen Printing Conditions Subjects Data Nozzle Temperature 220 °C Bed Temperature 35 °C Printing Speed 200 mm/s Infill Density 100% * All the specimens were printed at the following settings: Nozzle Temperature = 220 °C, Printing Speed = 200 mm/s, Bed Temperature = 35 °C, Infill Density = 100%. All the specimens were annealed and dried at 55 °C for 8 h before testing. And",B-pla-wood-TDS,p. 2: Breaking Elongation Rate (X-Y),Not applicable,Not applicable
V000256,M014,G014-01,Elongation at break,4.5 ± 1.7 %,%,4.5,1.7,Not applicable,=,1,4.5,1.7,Not applicable,%,Published value,Printed specimen,Z,Dried before testing (see preparation),dry,All the specimens were annealed and dried at 55 °C for 8 h before testing,annealed,55,8,Not published,"ISO 527, GB/T 1040",ISO 527; GB/T 1040,Not applicable,Not applicable,"Specimen Printing Conditions Subjects Data Nozzle Temperature 220 °C Bed Temperature 35 °C Printing Speed 200 mm/s Infill Density 100% * All the specimens were printed at the following settings: Nozzle Temperature = 220 °C, Printing Speed = 200 mm/s, Bed Temperature = 35 °C, Infill Density = 100%. All the specimens were annealed and dried at 55 °C for 8 h before testing. And",B-pla-wood-TDS,p. 2: Breaking Elongation Rate (Z),Not applicable,Not applicable
V000257,M014,G014-01,Flexural modulus,2780 ± 120 MPa,MPa,2780,120,Not applicable,=,0.001,2.78,0.12,Not applicable,GPa,Published value,Printed specimen,XY,Dried before testing (see preparation),dry,All the specimens were annealed and dried at 55 °C for 8 h before testing,annealed,55,8,Not published,"ISO 178, GB/T 9341",ISO 178; GB/T 9341,Not applicable,Not applicable,"Specimen Printing Conditions Subjects Data Nozzle Temperature 220 °C Bed Temperature 35 °C Printing Speed 200 mm/s Infill Density 100% * All the specimens were printed at the following settings: Nozzle Temperature = 220 °C, Printing Speed = 200 mm/s, Bed Temperature = 35 °C, Infill Density = 100%. All the specimens were annealed and dried at 55 °C for 8 h before testing. And",B-pla-wood-TDS,p. 2: Bending Modulus (X-Y),Not applicable,Not applicable
V000258,M014,G014-01,Flexural modulus,1975 ± 140 MPa,MPa,1975,140,Not applicable,=,0.001,1.975,0.14,Not applicable,GPa,Published value,Printed specimen,Z,Dried before testing (see preparation),dry,All the specimens were annealed and dried at 55 °C for 8 h before testing,annealed,55,8,Not published,"ISO 178, GB/T 9341",ISO 178; GB/T 9341,Not applicable,Not applicable,"Specimen Printing Conditions Subjects Data Nozzle Temperature 220 °C Bed Temperature 35 °C Printing Speed 200 mm/s Infill Density 100% * All the specimens were printed at the following settings: Nozzle Temperature = 220 °C, Printing Speed = 200 mm/s, Bed Temperature = 35 °C, Infill Density = 100%. All the specimens were annealed and dried at 55 °C for 8 h before testing. And",B-pla-wood-TDS,p. 2: Bending Modulus (Z),Not applicable,Not applicable
V000259,M014,G014-01,Flexural strength,55 ± 4 MPa,MPa,55,4,Not applicable,=,1,55,4,Not applicable,MPa,Published value,Printed specimen,XY,Dried before testing (see preparation),dry,All the specimens were annealed and dried at 55 °C for 8 h before testing,annealed,55,8,Not published,"ISO 178, GB/T 9341",ISO 178; GB/T 9341,Not applicable,Not applicable,"Specimen Printing Conditions Subjects Data Nozzle Temperature 220 °C Bed Temperature 35 °C Printing Speed 200 mm/s Infill Density 100% * All the specimens were printed at the following settings: Nozzle Temperature = 220 °C, Printing Speed = 200 mm/s, Bed Temperature = 35 °C, Infill Density = 100%. All the specimens were annealed and dried at 55 °C for 8 h before testing. And",B-pla-wood-TDS,p. 2: Bending Strength (X-Y),Not applicable,Not applicable
V000260,M014,G014-01,Flexural strength,28 ± 4 MPa,MPa,28,4,Not applicable,=,1,28,4,Not applicable,MPa,Published value,Printed specimen,Z,Dried before testing (see preparation),dry,All the specimens were annealed and dried at 55 °C for 8 h before testing,annealed,55,8,Not published,"ISO 178, GB/T 9341",ISO 178; GB/T 9341,Not applicable,Not applicable,"Specimen Printing Conditions Subjects Data Nozzle Temperature 220 °C Bed Temperature 35 °C Printing Speed 200 mm/s Infill Density 100% * All the specimens were printed at the following settings: Nozzle Temperature = 220 °C, Printing Speed = 200 mm/s, Bed Temperature = 35 °C, Infill Density = 100%. All the specimens were annealed and dried at 55 °C for 8 h before testing. And",B-pla-wood-TDS,p. 2: Bending Strength (Z),Not applicable,Not applicable
V000261,M014,G014-01,Charpy strength,15.7 ± 3.7 kJ/m²;,kJ/m²,15.7,3.7,Not applicable,=,1,15.7,3.7,Not applicable,kJ/m²,Published value,Printed specimen,XY,Dried before testing (see preparation),dry,All the specimens were annealed and dried at 55 °C for 8 h before testing,annealed,55,8,Not published,"ISO 179, GB/T 1043",ISO 179; GB/T 1043,Not applicable,Unnotched,"Specimen Printing Conditions Subjects Data Nozzle Temperature 220 °C Bed Temperature 35 °C Printing Speed 200 mm/s Infill Density 100% * All the specimens were printed at the following settings: Nozzle Temperature = 220 °C, Printing Speed = 200 mm/s, Bed Temperature = 35 °C, Infill Density = 100%. All the specimens were annealed and dried at 55 °C for 8 h before testing. And",B-pla-wood-TDS,p. 2: Impact Strength (X-Y) — unnotched,Not applicable,Not applicable
V000262,M014,G014-01,Charpy strength,6.3 ± 2.2 kJ/m²,kJ/m²,6.3,2.2,Not applicable,=,1,6.3,2.2,Not applicable,kJ/m²,Published value,Printed specimen,XY,Dried before testing (see preparation),dry,All the specimens were annealed and dried at 55 °C for 8 h before testing,annealed,55,8,Not published,"ISO 179, GB/T 1043",ISO 179; GB/T 1043,Not applicable,Notched,"Specimen Printing Conditions Subjects Data Nozzle Temperature 220 °C Bed Temperature 35 °C Printing Speed 200 mm/s Infill Density 100% * All the specimens were printed at the following settings: Nozzle Temperature = 220 °C, Printing Speed = 200 mm/s, Bed Temperature = 35 °C, Infill Density = 100%. All the specimens were annealed and dried at 55 °C for 8 h before testing. And",B-pla-wood-TDS,p. 2: Impact Strength (X-Y) — notched,Not applicable,Not applicable
V000263,M014,G014-01,Charpy strength,5.6 ± 1.2 kJ/m²,kJ/m²,5.6,1.2,Not applicable,=,1,5.6,1.2,Not applicable,kJ/m²,Published value,Printed specimen,Z,Dried before testing (see preparation),dry,All the specimens were annealed and dried at 55 °C for 8 h before testing,annealed,55,8,Not published,"ISO 179, GB/T 1043",ISO 179; GB/T 1043,Not applicable,Not published,"Specimen Printing Conditions Subjects Data Nozzle Temperature 220 °C Bed Temperature 35 °C Printing Speed 200 mm/s Infill Density 100% * All the specimens were printed at the following settings: Nozzle Temperature = 220 °C, Printing Speed = 200 mm/s, Bed Temperature = 35 °C, Infill Density = 100%. All the specimens were annealed and dried at 55 °C for 8 h before testing. And",B-pla-wood-TDS,p. 2: Impact Strength (Z),Not applicable,Not applicable
V000264,M015,G015-01,Density,1.19 g/cm³,g/cm³,1.19,Not applicable,Not applicable,=,1000,1190,Not applicable,Not applicable,kg/m³,Published value,Not published (density specimen form not explicitly established),Not applicable,Dried before testing (see preparation),dry,All the specimens were annealed and dried at 55 °C for 8 h before testing,annealed,55,8,Not published,ISO 1183,ISO 1183,Not applicable,Not applicable,"Specimen Printing Conditions Subjects Data Nozzle Temperature 220 °C Bed Temperature 35 °C Printing Speed 200 mm/s InfillDensity 100% * All the specimens were printed at the following settings: Nozzle Temperature = 220 °C, Printing Speed = 200 mm/s, Bed Temperature = 35 °C,InfillDensity = 100%. All the specimens were annealed and dried at 55 °C for 8 h before testing. And the",B-pla-galaxy-TDS,p. 2: Density,Not applicable,Not applicable
V000265,M015,G015-01,Melting temperature,156 °C,°C,156,Not applicable,Not applicable,=,1,156,Not applicable,Not applicable,°C,Published value,Printed specimen,Not applicable,Dried before testing (see preparation),dry,All the specimens were annealed and dried at 55 °C for 8 h before testing,annealed,55,8,Not published,"DSC, 10 °C/min",DSC,Not applicable,Not applicable,"Specimen Printing Conditions Subjects Data Nozzle Temperature 220 °C Bed Temperature 35 °C Printing Speed 200 mm/s InfillDensity 100% * All the specimens were printed at the following settings: Nozzle Temperature = 220 °C, Printing Speed = 200 mm/s, Bed Temperature = 35 °C,InfillDensity = 100%. All the specimens were annealed and dried at 55 °C for 8 h before testing. And the",B-pla-galaxy-TDS,p. 2: Melting Temperature,"Corrected 2026-09-15 (m20) against the source: the sheet gives the ""Test Specimen Printing Conditions"" of every specimen.",Not applicable
V000266,M015,G015-01,Glass transition temperature,52 °C,°C,52,Not applicable,Not applicable,=,1,52,Not applicable,Not applicable,°C,Published value,Printed specimen,Not applicable,Dried before testing (see preparation),dry,All the specimens were annealed and dried at 55 °C for 8 h before testing,annealed,55,8,Not published,"DSC, 10 °C/min",DSC,Not applicable,Not applicable,"Specimen Printing Conditions Subjects Data Nozzle Temperature 220 °C Bed Temperature 35 °C Printing Speed 200 mm/s InfillDensity 100% * All the specimens were printed at the following settings: Nozzle Temperature = 220 °C, Printing Speed = 200 mm/s, Bed Temperature = 35 °C,InfillDensity = 100%. All the specimens were annealed and dried at 55 °C for 8 h before testing. And the",B-pla-galaxy-TDS,p. 2: Glass Transition Temperature,"Corrected 2026-09-15 (m20) against the source: the sheet gives the ""Test Specimen Printing Conditions"" of every specimen.",Not applicable
V000267,M015,G015-01,Vicat softening temperature,56 °C,°C,56,Not applicable,Not applicable,=,1,56,Not applicable,Not applicable,°C,Published value,Printed specimen,Not applicable,Dried before testing (see preparation),dry,All the specimens were annealed and dried at 55 °C for 8 h before testing,annealed,55,8,Not published,"ISO 306, GB/T 1633",ISO 306; GB/T 1633,Not applicable,Not applicable,"Specimen Printing Conditions Subjects Data Nozzle Temperature 220 °C Bed Temperature 35 °C Printing Speed 200 mm/s InfillDensity 100% * All the specimens were printed at the following settings: Nozzle Temperature = 220 °C, Printing Speed = 200 mm/s, Bed Temperature = 35 °C,InfillDensity = 100%. All the specimens were annealed and dried at 55 °C for 8 h before testing. And the",B-pla-galaxy-TDS,p. 2: Vicar Softening Temperature,"Corrected 2026-09-15 (m20) against the source: the sheet gives the ""Test Specimen Printing Conditions"" of every specimen.",Not applicable
