Repository: faridbnv/h2c-materials

# Filament Atlas

**Live: [pdynamics.ca/h2c-materials](https://pdynamics.ca/h2c-materials/)** · one HTML page, with a page of its own for
each well-documented material beside it, that also runs offline from a file, with no server.

## What it is

Filament Atlas is a tool for a small engineering team choosing a 3D-printing filament for the team's Bambu Lab H2C
printer. It was the H2C Material Selector until 2026-10-16; the built file keeps that name. You say what a part must
do (survive 100 °C, be at least this stiff, be as light as possible), and it answers in two steps:

- **Which kinds of filament** (PLA, PETG, carbon-filled nylon and so on) can do it, and whether the H2C can print them.

File: data/tables/measurements.csv (part 7 of 82)
MeasurementID,MaterialID,GradeID,Property,Raw value,Raw unit,Raw numeric,Raw uncertainty ±,Raw upper bound,Operator,Conversion factor,Normalized value,Normalized uncertainty ±,Normalized upper bound,Normalized unit,Data status,Specimen type,Direction,Moisture condition,Moisture state,Post-processing,Post-processing state,Anneal °C,Anneal h,Test temperature,Standard / load,Standards,Test load MPa,Notch,Specimen / print parameters,SourceID,Locator,Notes,Parse review
V000268,M015,G015-01,HDT,52 °C,°C,52,Not applicable,Not applicable,=,1,52,Not applicable,Not applicable,°C,Published value,Printed specimen,Not applicable,Dried before testing (see preparation),dry,All the specimens were annealed and dried at 55 °C for 8 h before testing,annealed,55,8,Not published,ISO 75 1.8 MPa,ISO 75,1.8,Not applicable,"Specimen Printing Conditions Subjects Data Nozzle Temperature 220 °C Bed Temperature 35 °C Printing Speed 200 mm/s InfillDensity 100% * All the specimens were printed at the following settings: Nozzle Temperature = 220 °C, Printing Speed = 200 mm/s, Bed Temperature = 35 °C,InfillDensity = 100%. All the specimens were annealed and dried at 55 °C for 8 h before testing. And the",B-pla-galaxy-TDS,p. 2: Heat Deflection Temperature,"Corrected 2026-09-15 (m20) against the source: the sheet gives the ""Test Specimen Printing Conditions"" of every specimen.",Not applicable
V000269,M015,G015-01,HDT,55 °C,°C,55,Not applicable,Not applicable,=,1,55,Not applicable,Not applicable,°C,Published value,Printed specimen,Not applicable,Dried before testing (see preparation),dry,All the specimens were annealed and dried at 55 °C for 8 h before testing,annealed,55,8,Not published,ISO 75 0.45 MPa,ISO 75,0.45,Not applicable,"Specimen Printing Conditions Subjects Data Nozzle Temperature 220 °C Bed Temperature 35 °C Printing Speed 200 mm/s InfillDensity 100% * All the specimens were printed at the following settings: Nozzle Temperature = 220 °C, Printing Speed = 200 mm/s, Bed Temperature = 35 °C,InfillDensity = 100%. All the specimens were annealed and dried at 55 °C for 8 h before testing. And the",B-pla-galaxy-TDS,p. 2: Heat Deflection Temperature,"Corrected 2026-09-15 (m20) against the source: the sheet gives the ""Test Specimen Printing Conditions"" of every specimen.",Not applicable
V000270,M015,G015-01,Water absorption,0.45 %,%,0.45,Not applicable,Not applicable,=,1,0.45,Not applicable,Not applicable,%,Published value,Printed specimen,Not applicable,Dried before testing (see preparation),dry,All the specimens were annealed and dried at 55 °C for 8 h before testing,annealed,55,8,Not published,"ter Absorption Rate 25 °C, 55% RH",Not published,Not applicable,Not applicable,"Specimen Printing Conditions Subjects Data Nozzle Temperature 220 °C Bed Temperature 35 °C Printing Speed 200 mm/s InfillDensity 100% * All the specimens were printed at the following settings: Nozzle Temperature = 220 °C, Printing Speed = 200 mm/s, Bed Temperature = 35 °C,InfillDensity = 100%. All the specimens were annealed and dried at 55 °C for 8 h before testing. And the",B-pla-galaxy-TDS,p. 2: Saturated Water,"Corrected 2026-09-15 (m20) against the source: the sheet gives the ""Test Specimen Printing Conditions"" of every specimen.",Not applicable
V000271,M015,G015-01,Tensile modulus,1540 ± 190 MPa,MPa,1540,190,Not applicable,=,0.001,1.54,0.19,Not applicable,GPa,Published value,Printed specimen,XY,Dried before testing (see preparation),dry,All the specimens were annealed and dried at 55 °C for 8 h before testing,annealed,55,8,Not published,"ISO 527, GB/T 1040",ISO 527; GB/T 1040,Not applicable,Not applicable,"Specimen Printing Conditions Subjects Data Nozzle Temperature 220 °C Bed Temperature 35 °C Printing Speed 200 mm/s InfillDensity 100% * All the specimens were printed at the following settings: Nozzle Temperature = 220 °C, Printing Speed = 200 mm/s, Bed Temperature = 35 °C,InfillDensity = 100%. All the specimens were annealed and dried at 55 °C for 8 h before testing. And the",B-pla-galaxy-TDS,p. 2: Young's Modulus (X-Y),"Corrected 2026-09-15 (m20) against the source: the sheet gives the ""Test Specimen Printing Conditions"" of every specimen.",Not applicable
V000272,M015,G015-01,Tensile modulus,1320 ± 150 MPa,MPa,1320,150,Not applicable,=,0.001,1.32,0.15,Not applicable,GPa,Published value,Printed specimen,Z,Dried before testing (see preparation),dry,All the specimens were annealed and dried at 55 °C for 8 h before testing,annealed,55,8,Not published,"ISO 527, GB/T 1040",ISO 527; GB/T 1040,Not applicable,Not applicable,"Specimen Printing Conditions Subjects Data Nozzle Temperature 220 °C Bed Temperature 35 °C Printing Speed 200 mm/s InfillDensity 100% * All the specimens were printed at the following settings: Nozzle Temperature = 220 °C, Printing Speed = 200 mm/s, Bed Temperature = 35 °C,InfillDensity = 100%. All the specimens were annealed and dried at 55 °C for 8 h before testing. And the",B-pla-galaxy-TDS,p. 2: Young's Modulus (Z),"Corrected 2026-09-15 (m20) against the source: the sheet gives the ""Test Specimen Printing Conditions"" of every specimen.",Not applicable
V000273,M015,G015-01,Tensile strength (endpoint unspecified),26 ± 3 MPa,MPa,26,3,Not applicable,=,1,26,3,Not applicable,MPa,Published value,Printed specimen,XY,Dried before testing (see preparation),dry,All the specimens were annealed and dried at 55 °C for 8 h before testing,annealed,55,8,Not published,"ISO 527, GB/T 1040",ISO 527; GB/T 1040,Not applicable,Not applicable,"Specimen Printing Conditions Subjects Data Nozzle Temperature 220 °C Bed Temperature 35 °C Printing Speed 200 mm/s InfillDensity 100% * All the specimens were printed at the following settings: Nozzle Temperature = 220 °C, Printing Speed = 200 mm/s, Bed Temperature = 35 °C,InfillDensity = 100%. All the specimens were annealed and dried at 55 °C for 8 h before testing. And the",B-pla-galaxy-TDS,p. 2: Tensile Strength (X-Y),"Corrected 2026-09-15 (m20) against the source: the sheet gives the ""Test Specimen Printing Conditions"" of every specimen.",Not applicable
V000274,M015,G015-01,Tensile strength (endpoint unspecified),21 ± 4 MPa,MPa,21,4,Not applicable,=,1,21,4,Not applicable,MPa,Published value,Printed specimen,Z,Dried before testing (see preparation),dry,All the specimens were annealed and dried at 55 °C for 8 h before testing,annealed,55,8,Not published,"ISO 527, GB/T 1040",ISO 527; GB/T 1040,Not applicable,Not applicable,"Specimen Printing Conditions Subjects Data Nozzle Temperature 220 °C Bed Temperature 35 °C Printing Speed 200 mm/s InfillDensity 100% * All the specimens were printed at the following settings: Nozzle Temperature = 220 °C, Printing Speed = 200 mm/s, Bed Temperature = 35 °C,InfillDensity = 100%. All the specimens were annealed and dried at 55 °C for 8 h before testing. And the",B-pla-galaxy-TDS,p. 2: Tensile Strength (Z),"Corrected 2026-09-15 (m20) against the source: the sheet gives the ""Test Specimen Printing Conditions"" of every specimen.",Not applicable
V000275,M015,G015-01,Elongation at break,9.3 ±1.1 %,%,9.3,1.1,Not applicable,=,1,9.3,1.1,Not applicable,%,Published value,Printed specimen,XY,Dried before testing (see preparation),dry,All the specimens were annealed and dried at 55 °C for 8 h before testing,annealed,55,8,Not published,"ISO 527, GB/T 1040",ISO 527; GB/T 1040,Not applicable,Not applicable,"Specimen Printing Conditions Subjects Data Nozzle Temperature 220 °C Bed Temperature 35 °C Printing Speed 200 mm/s InfillDensity 100% * All the specimens were printed at the following settings: Nozzle Temperature = 220 °C, Printing Speed = 200 mm/s, Bed Temperature = 35 °C,InfillDensity = 100%. All the specimens were annealed and dried at 55 °C for 8 h before testing. And the",B-pla-galaxy-TDS,p. 2: Breaking Elongation Rate (X-Y),"Corrected 2026-09-15 (m20) against the source: the sheet gives the ""Test Specimen Printing Conditions"" of every specimen.",Not applicable
V000276,M015,G015-01,Elongation at break,7.1 ±0.9 %,%,7.1,0.9,Not applicable,=,1,7.1,0.9,Not applicable,%,Published value,Printed specimen,Z,Dried before testing (see preparation),dry,All the specimens were annealed and dried at 55 °C for 8 h before testing,annealed,55,8,Not published,"ISO 527, GB/T 1040",ISO 527; GB/T 1040,Not applicable,Not applicable,"Specimen Printing Conditions Subjects Data Nozzle Temperature 220 °C Bed Temperature 35 °C Printing Speed 200 mm/s InfillDensity 100% * All the specimens were printed at the following settings: Nozzle Temperature = 220 °C, Printing Speed = 200 mm/s, Bed Temperature = 35 °C,InfillDensity = 100%. All the specimens were annealed and dried at 55 °C for 8 h before testing. And the",B-pla-galaxy-TDS,p. 2: Breaking Elongation Rate (Z),"Corrected 2026-09-15 (m20) against the source: the sheet gives the ""Test Specimen Printing Conditions"" of every specimen.",Not applicable
V000277,M015,G015-01,Flexural modulus,2200 ± 120 MPa,MPa,2200,120,Not applicable,=,0.001,2.2,0.12,Not applicable,GPa,Published value,Printed specimen,XY,Dried before testing (see preparation),dry,All the specimens were annealed and dried at 55 °C for 8 h before testing,annealed,55,8,Not published,"ISO 178, GB/T 9341",ISO 178; GB/T 9341,Not applicable,Not applicable,"Specimen Printing Conditions Subjects Data Nozzle Temperature 220 °C Bed Temperature 35 °C Printing Speed 200 mm/s InfillDensity 100% * All the specimens were printed at the following settings: Nozzle Temperature = 220 °C, Printing Speed = 200 mm/s, Bed Temperature = 35 °C,InfillDensity = 100%. All the specimens were annealed and dried at 55 °C for 8 h before testing. And the",B-pla-galaxy-TDS,p. 2: Bending Modulus (X-Y),"Corrected 2026-09-15 (m20) against the source: the sheet gives the ""Test Specimen Printing Conditions"" of every specimen.",Not applicable
V000278,M015,G015-01,Flexural modulus,1850 ± 140 MPa,MPa,1850,140,Not applicable,=,0.001,1.85,0.14,Not applicable,GPa,Published value,Printed specimen,Z,Dried before testing (see preparation),dry,All the specimens were annealed and dried at 55 °C for 8 h before testing,annealed,55,8,Not published,"ISO 178, GB/T 9341",ISO 178; GB/T 9341,Not applicable,Not applicable,"Specimen Printing Conditions Subjects Data Nozzle Temperature 220 °C Bed Temperature 35 °C Printing Speed 200 mm/s InfillDensity 100% * All the specimens were printed at the following settings: Nozzle Temperature = 220 °C, Printing Speed = 200 mm/s, Bed Temperature = 35 °C,InfillDensity = 100%. All the specimens were annealed and dried at 55 °C for 8 h before testing. And the",B-pla-galaxy-TDS,p. 2: Bending Modulus (Z),"Corrected 2026-09-15 (m20) against the source: the sheet gives the ""Test Specimen Printing Conditions"" of every specimen.",Not applicable
V000279,M015,G015-01,Flexural strength,58 ± 3 MPa,MPa,58,3,Not applicable,=,1,58,3,Not applicable,MPa,Published value,Printed specimen,XY,Dried before testing (see preparation),dry,All the specimens were annealed and dried at 55 °C for 8 h before testing,annealed,55,8,Not published,"ISO 178, GB/T 9341",ISO 178; GB/T 9341,Not applicable,Not applicable,"Specimen Printing Conditions Subjects Data Nozzle Temperature 220 °C Bed Temperature 35 °C Printing Speed 200 mm/s InfillDensity 100% * All the specimens were printed at the following settings: Nozzle Temperature = 220 °C, Printing Speed = 200 mm/s, Bed Temperature = 35 °C,InfillDensity = 100%. All the specimens were annealed and dried at 55 °C for 8 h before testing. And the",B-pla-galaxy-TDS,p. 2: Bending Strength (X-Y),"Corrected 2026-09-15 (m20) against the source: the sheet gives the ""Test Specimen Printing Conditions"" of every specimen.",Not applicable
V000280,M015,G015-01,Flexural strength,37 ± 3 MPa,MPa,37,3,Not applicable,=,1,37,3,Not applicable,MPa,Published value,Printed specimen,Z,Dried before testing (see preparation),dry,All the specimens were annealed and dried at 55 °C for 8 h before testing,annealed,55,8,Not published,"ISO 178, GB/T 9341",ISO 178; GB/T 9341,Not applicable,Not applicable,"Specimen Printing Conditions Subjects Data Nozzle Temperature 220 °C Bed Temperature 35 °C Printing Speed 200 mm/s InfillDensity 100% * All the specimens were printed at the following settings: Nozzle Temperature = 220 °C, Printing Speed = 200 mm/s, Bed Temperature = 35 °C,InfillDensity = 100%. All the specimens were annealed and dried at 55 °C for 8 h before testing. And the",B-pla-galaxy-TDS,p. 2: Bending Strength (Z),"Corrected 2026-09-15 (m20) against the source: the sheet gives the ""Test Specimen Printing Conditions"" of every specimen.",Not applicable
V000281,M015,G015-01,Charpy strength,55.4 ± 3.7 kJ/m²,kJ/m²,55.4,3.7,Not applicable,=,1,55.4,3.7,Not applicable,kJ/m²,Published value,Printed specimen,XY,Dried before testing (see preparation),dry,All the specimens were annealed and dried at 55 °C for 8 h before testing,annealed,55,8,Not published,"ISO 179, GB/T 1043",ISO 179; GB/T 1043,Not applicable,Unnotched,"Specimen Printing Conditions Subjects Data Nozzle Temperature 220 °C Bed Temperature 35 °C Printing Speed 200 mm/s InfillDensity 100% * All the specimens were printed at the following settings: Nozzle Temperature = 220 °C, Printing Speed = 200 mm/s, Bed Temperature = 35 °C,InfillDensity = 100%. All the specimens were annealed and dried at 55 °C for 8 h before testing. And the",B-pla-galaxy-TDS,p. 2: Impact Strength (X-Y),"Corrected 2026-09-14 (m15) against the source: the sheet pairs this value with 17.6 ± 2.2 kJ/m² marked (notched). Corrected 2026-09-15 (m20) against the source: the sheet gives the ""Test Specimen Printing Conditions"" of every specimen.",Not applicable
V000282,M015,G015-01,Charpy strength,5.8 ± 1.2 kJ/m²,kJ/m²,5.8,1.2,Not applicable,=,1,5.8,1.2,Not applicable,kJ/m²,Published value,Printed specimen,Z,Dried before testing (see preparation),dry,All the specimens were annealed and dried at 55 °C for 8 h before testing,annealed,55,8,Not published,"ISO 179, GB/T 1043",ISO 179; GB/T 1043,Not applicable,Not published,"Specimen Printing Conditions Subjects Data Nozzle Temperature 220 °C Bed Temperature 35 °C Printing Speed 200 mm/s InfillDensity 100% * All the specimens were printed at the following settings: Nozzle Temperature = 220 °C, Printing Speed = 200 mm/s, Bed Temperature = 35 °C,InfillDensity = 100%. All the specimens were annealed and dried at 55 °C for 8 h before testing. And the",B-pla-galaxy-TDS,p. 2: Impact Strength (Z),"Corrected 2026-09-15 (m20) against the source: the sheet gives the ""Test Specimen Printing Conditions"" of every specimen.",Not applicable
V000283,M016,G016-01,Density,1.26 g/cm³,g/cm³,1.26,Not applicable,Not applicable,=,1000,1260,Not applicable,Not applicable,kg/m³,Published value,Not published (density specimen form not explicitly established),Not applicable,Dried before testing (see preparation),dry,All the specimens were annealed and dried at 55 °C for 8 h before testing,annealed,55,8,Not published,ISO 1183,ISO 1183,Not applicable,Not applicable,"Specimen Printing Conditions Subjects Data Nozzle Temperature 220 °C Bed Temperature 35 °C Printing Speed 200 mm/s Infill Density 100% * All the specimens were annealed and dried at 55 °C for 8 h before testing. And the suggested annealing temperature of models printed with Bambu PLA Glow is 50 to 60 °C, and the time is 6 to 12 hours. The annealing effect depends on the annea",B-pla-glow-TDS,p. 2: Density,Not applicable,Not applicable
V000284,M016,G016-01,Melting temperature,155 °C,°C,155,Not applicable,Not applicable,=,1,155,Not applicable,Not applicable,°C,Published value,Printed specimen,Not applicable,Dried before testing (see preparation),dry,All the specimens were annealed and dried at 55 °C for 8 h before testing,annealed,55,8,Not published,"DSC, 10 °C/min",DSC,Not applicable,Not applicable,"Specimen Printing Conditions Subjects Data Nozzle Temperature 220 °C Bed Temperature 35 °C Printing Speed 200 mm/s Infill Density 100% * All the specimens were annealed and dried at 55 °C for 8 h before testing. And the suggested annealing temperature of models printed with Bambu PLA Glow is 50 to 60 °C, and the time is 6 to 12 hours. The annealing effect depends on the annea",B-pla-glow-TDS,p. 2: Melting Temperature,Not applicable,Not applicable
V000285,M016,G016-01,Glass transition temperature,55 °C,°C,55,Not applicable,Not applicable,=,1,55,Not applicable,Not applicable,°C,Published value,Printed specimen,Not applicable,Dried before testing (see preparation),dry,All the specimens were annealed and dried at 55 °C for 8 h before testing,annealed,55,8,Not published,"DSC, 10 °C/min",DSC,Not applicable,Not applicable,"Specimen Printing Conditions Subjects Data Nozzle Temperature 220 °C Bed Temperature 35 °C Printing Speed 200 mm/s Infill Density 100% * All the specimens were annealed and dried at 55 °C for 8 h before testing. And the suggested annealing temperature of models printed with Bambu PLA Glow is 50 to 60 °C, and the time is 6 to 12 hours. The annealing effect depends on the annea",B-pla-glow-TDS,p. 2: Glass Transition Temperature,Not applicable,Not applicable
V000286,M016,G016-01,Vicat softening temperature,56 °C,°C,56,Not applicable,Not applicable,=,1,56,Not applicable,Not applicable,°C,Published value,Printed specimen,Not applicable,Dried before testing (see preparation),dry,All the specimens were annealed and dried at 55 °C for 8 h before testing,annealed,55,8,Not published,"ISO 306, GB/T 1633",ISO 306; GB/T 1633,Not applicable,Not applicable,"Specimen Printing Conditions Subjects Data Nozzle Temperature 220 °C Bed Temperature 35 °C Printing Speed 200 mm/s Infill Density 100% * All the specimens were annealed and dried at 55 °C for 8 h before testing. And the suggested annealing temperature of models printed with Bambu PLA Glow is 50 to 60 °C, and the time is 6 to 12 hours. The annealing effect depends on the annea",B-pla-glow-TDS,p. 2: Vicar Softening Temperature,Not applicable,Not applicable
V000287,M016,G016-01,HDT,52 °C,°C,52,Not applicable,Not applicable,=,1,52,Not applicable,Not applicable,°C,Published value,Printed specimen,Not applicable,Dried before testing (see preparation),dry,All the specimens were annealed and dried at 55 °C for 8 h before testing,annealed,55,8,Not published,ISO 75 1.8 MPa,ISO 75,1.8,Not applicable,"Specimen Printing Conditions Subjects Data Nozzle Temperature 220 °C Bed Temperature 35 °C Printing Speed 200 mm/s Infill Density 100% * All the specimens were annealed and dried at 55 °C for 8 h before testing. And the suggested annealing temperature of models printed with Bambu PLA Glow is 50 to 60 °C, and the time is 6 to 12 hours. The annealing effect depends on the annea",B-pla-glow-TDS,p. 2: Heat Deflection Temperature,Not applicable,Not applicable
V000288,M016,G016-01,HDT,55 °C,°C,55,Not applicable,Not applicable,=,1,55,Not applicable,Not applicable,°C,Published value,Printed specimen,Not applicable,Dried before testing (see preparation),dry,All the specimens were annealed and dried at 55 °C for 8 h before testing,annealed,55,8,Not published,ISO 75 0.45 MPa,ISO 75,0.45,Not applicable,"Specimen Printing Conditions Subjects Data Nozzle Temperature 220 °C Bed Temperature 35 °C Printing Speed 200 mm/s Infill Density 100% * All the specimens were annealed and dried at 55 °C for 8 h before testing. And the suggested annealing temperature of models printed with Bambu PLA Glow is 50 to 60 °C, and the time is 6 to 12 hours. The annealing effect depends on the annea",B-pla-glow-TDS,p. 2: Heat Deflection Temperature,Not applicable,Not applicable
V000289,M016,G016-01,Water absorption,0.46 %,%,0.46,Not applicable,Not applicable,=,1,0.46,Not applicable,Not applicable,%,Published value,Printed specimen,Not applicable,Dried before testing (see preparation),dry,All the specimens were annealed and dried at 55 °C for 8 h before testing,annealed,55,8,Not published,"te 25 °C, 55% RH",Not published,Not applicable,Not applicable,"Specimen Printing Conditions Subjects Data Nozzle Temperature 220 °C Bed Temperature 35 °C Printing Speed 200 mm/s Infill Density 100% * All the specimens were annealed and dried at 55 °C for 8 h before testing. And the suggested annealing temperature of models printed with Bambu PLA Glow is 50 to 60 °C, and the time is 6 to 12 hours. The annealing effect depends on the annea",B-pla-glow-TDS,p. 2: Saturated Water Absorption Rate,Not applicable,Not applicable
V000290,M016,G016-01,Tensile modulus,2030 ± 210 MPa,MPa,2030,210,Not applicable,=,0.001,2.03,0.21,Not applicable,GPa,Published value,Printed specimen,XY,Dried before testing (see preparation),dry,All the specimens were annealed and dried at 55 °C for 8 h before testing,annealed,55,8,Not published,"ISO 527, GB/T 1040",ISO 527; GB/T 1040,Not applicable,Not applicable,"Specimen Printing Conditions Subjects Data Nozzle Temperature 220 °C Bed Temperature 35 °C Printing Speed 200 mm/s Infill Density 100% * All the specimens were annealed and dried at 55 °C for 8 h before testing. And the suggested annealing temperature of models printed with Bambu PLA Glow is 50 to 60 °C, and the time is 6 to 12 hours. The annealing effect depends on the annea",B-pla-glow-TDS,p. 2: Young's Modulus (X-Y),Not applicable,Not applicable
V000291,M016,G016-01,Tensile modulus,1750 ± 180 MPa,MPa,1750,180,Not applicable,=,0.001,1.75,0.18,Not applicable,GPa,Published value,Printed specimen,Z,Dried before testing (see preparation),dry,All the specimens were annealed and dried at 55 °C for 8 h before testing,annealed,55,8,Not published,"ISO 527, GB/T 1040",ISO 527; GB/T 1040,Not applicable,Not applicable,"Specimen Printing Conditions Subjects Data Nozzle Temperature 220 °C Bed Temperature 35 °C Printing Speed 200 mm/s Infill Density 100% * All the specimens were annealed and dried at 55 °C for 8 h before testing. And the suggested annealing temperature of models printed with Bambu PLA Glow is 50 to 60 °C, and the time is 6 to 12 hours. The annealing effect depends on the annea",B-pla-glow-TDS,p. 2: Young's Modulus (Z),Not applicable,Not applicable
V000292,M016,G016-01,Tensile strength (endpoint unspecified),32 ± 3 MPa,MPa,32,3,Not applicable,=,1,32,3,Not applicable,MPa,Published value,Printed specimen,XY,Dried before testing (see preparation),dry,All the specimens were annealed and dried at 55 °C for 8 h before testing,annealed,55,8,Not published,"ISO 527, GB/T 1040",ISO 527; GB/T 1040,Not applicable,Not applicable,"Specimen Printing Conditions Subjects Data Nozzle Temperature 220 °C Bed Temperature 35 °C Printing Speed 200 mm/s Infill Density 100% * All the specimens were annealed and dried at 55 °C for 8 h before testing. And the suggested annealing temperature of models printed with Bambu PLA Glow is 50 to 60 °C, and the time is 6 to 12 hours. The annealing effect depends on the annea",B-pla-glow-TDS,p. 2: Tensile Strength (X-Y),Not applicable,Not applicable
V000293,M016,G016-01,Tensile strength (endpoint unspecified),26 ± 3 MPa,MPa,26,3,Not applicable,=,1,26,3,Not applicable,MPa,Published value,Printed specimen,Z,Dried before testing (see preparation),dry,All the specimens were annealed and dried at 55 °C for 8 h before testing,annealed,55,8,Not published,"ISO 527, GB/T 1040",ISO 527; GB/T 1040,Not applicable,Not applicable,"Specimen Printing Conditions Subjects Data Nozzle Temperature 220 °C Bed Temperature 35 °C Printing Speed 200 mm/s Infill Density 100% * All the specimens were annealed and dried at 55 °C for 8 h before testing. And the suggested annealing temperature of models printed with Bambu PLA Glow is 50 to 60 °C, and the time is 6 to 12 hours. The annealing effect depends on the annea",B-pla-glow-TDS,p. 2: Tensile Strength (Z),Not applicable,Not applicable
V000294,M016,G016-01,Elongation at break,8.6 ± 1.2 %,%,8.6,1.2,Not applicable,=,1,8.6,1.2,Not applicable,%,Published value,Printed specimen,XY,Dried before testing (see preparation),dry,All the specimens were annealed and dried at 55 °C for 8 h before testing,annealed,55,8,Not published,"ISO 527, GB/T 1040",ISO 527; GB/T 1040,Not applicable,Not applicable,"Specimen Printing Conditions Subjects Data Nozzle Temperature 220 °C Bed Temperature 35 °C Printing Speed 200 mm/s Infill Density 100% * All the specimens were annealed and dried at 55 °C for 8 h before testing. And the suggested annealing temperature of models printed with Bambu PLA Glow is 50 to 60 °C, and the time is 6 to 12 hours. The annealing effect depends on the annea",B-pla-glow-TDS,p. 2: Breaking Elongation Rate (X-Y),Not applicable,Not applicable
V000295,M016,G016-01,Elongation at break,6.5 ± 0.8 %,%,6.5,0.8,Not applicable,=,1,6.5,0.8,Not applicable,%,Published value,Printed specimen,Z,Dried before testing (see preparation),dry,All the specimens were annealed and dried at 55 °C for 8 h before testing,annealed,55,8,Not published,"ISO 527, GB/T 1040",ISO 527; GB/T 1040,Not applicable,Not applicable,"Specimen Printing Conditions Subjects Data Nozzle Temperature 220 °C Bed Temperature 35 °C Printing Speed 200 mm/s Infill Density 100% * All the specimens were annealed and dried at 55 °C for 8 h before testing. And the suggested annealing temperature of models printed with Bambu PLA Glow is 50 to 60 °C, and the time is 6 to 12 hours. The annealing effect depends on the annea",B-pla-glow-TDS,p. 2: Breaking Elongation Rate (Z),Not applicable,Not applicable
V000296,M016,G016-01,Flexural modulus,2640 ± 130 MPa,MPa,2640,130,Not applicable,=,0.001,2.64,0.13,Not applicable,GPa,Published value,Printed specimen,XY,Dried before testing (see preparation),dry,All the specimens were annealed and dried at 55 °C for 8 h before testing,annealed,55,8,Not published,"ISO 178, GB/T 9341",ISO 178; GB/T 9341,Not applicable,Not applicable,"Specimen Printing Conditions Subjects Data Nozzle Temperature 220 °C Bed Temperature 35 °C Printing Speed 200 mm/s Infill Density 100% * All the specimens were annealed and dried at 55 °C for 8 h before testing. And the suggested annealing temperature of models printed with Bambu PLA Glow is 50 to 60 °C, and the time is 6 to 12 hours. The annealing effect depends on the annea",B-pla-glow-TDS,p. 2: Bending Modulus (X-Y),Not applicable,Not applicable
V000297,M016,G016-01,Flexural modulus,2230 ± 110 MPa,MPa,2230,110,Not applicable,=,0.001,2.23,0.11,Not applicable,GPa,Published value,Printed specimen,Z,Dried before testing (see preparation),dry,All the specimens were annealed and dried at 55 °C for 8 h before testing,annealed,55,8,Not published,"ISO 178, GB/T 9341",ISO 178; GB/T 9341,Not applicable,Not applicable,"Specimen Printing Conditions Subjects Data Nozzle Temperature 220 °C Bed Temperature 35 °C Printing Speed 200 mm/s Infill Density 100% * All the specimens were annealed and dried at 55 °C for 8 h before testing. And the suggested annealing temperature of models printed with Bambu PLA Glow is 50 to 60 °C, and the time is 6 to 12 hours. The annealing effect depends on the annea",B-pla-glow-TDS,p. 2: Bending Modulus (Z),Not applicable,Not applicable
V000298,M016,G016-01,Flexural strength,76 ± 4 MPa,MPa,76,4,Not applicable,=,1,76,4,Not applicable,MPa,Published value,Printed specimen,XY,Dried before testing (see preparation),dry,All the specimens were annealed and dried at 55 °C for 8 h before testing,annealed,55,8,Not published,"ISO 178, GB/T 9341",ISO 178; GB/T 9341,Not applicable,Not applicable,"Specimen Printing Conditions Subjects Data Nozzle Temperature 220 °C Bed Temperature 35 °C Printing Speed 200 mm/s Infill Density 100% * All the specimens were annealed and dried at 55 °C for 8 h before testing. And the suggested annealing temperature of models printed with Bambu PLA Glow is 50 to 60 °C, and the time is 6 to 12 hours. The annealing effect depends on the annea",B-pla-glow-TDS,p. 2: Bending Strength (X-Y),Not applicable,Not applicable
V000299,M016,G016-01,Flexural strength,55 ± 3 MPa,MPa,55,3,Not applicable,=,1,55,3,Not applicable,MPa,Published value,Printed specimen,Z,Dried before testing (see preparation),dry,All the specimens were annealed and dried at 55 °C for 8 h before testing,annealed,55,8,Not published,"ISO 178, GB/T 9341",ISO 178; GB/T 9341,Not applicable,Not applicable,"Specimen Printing Conditions Subjects Data Nozzle Temperature 220 °C Bed Temperature 35 °C Printing Speed 200 mm/s Infill Density 100% * All the specimens were annealed and dried at 55 °C for 8 h before testing. And the suggested annealing temperature of models printed with Bambu PLA Glow is 50 to 60 °C, and the time is 6 to 12 hours. The annealing effect depends on the annea",B-pla-glow-TDS,p. 2: Bending Strength (Z),Not applicable,Not applicable
V000300,M016,G016-01,Charpy strength,27.3 ± 2.2 kJ/m²;,kJ/m²,27.3,2.2,Not applicable,=,1,27.3,2.2,Not applicable,kJ/m²,Published value,Printed specimen,XY,Dried before testing (see preparation),dry,All the specimens were annealed and dried at 55 °C for 8 h before testing,annealed,55,8,Not published,"ISO 179, GB/T 1043",ISO 179; GB/T 1043,Not applicable,Unnotched,"Specimen Printing Conditions Subjects Data Nozzle Temperature 220 °C Bed Temperature 35 °C Printing Speed 200 mm/s Infill Density 100% * All the specimens were annealed and dried at 55 °C for 8 h before testing. And the suggested annealing temperature of models printed with Bambu PLA Glow is 50 to 60 °C, and the time is 6 to 12 hours. The annealing effect depends on the annea",B-pla-glow-TDS,p. 2: Impact Strength (X-Y) — unnotched,Not applicable,Not applicable
V000301,M016,G016-01,Charpy strength,8.8 ± 1.7 kJ/m²,kJ/m²,8.8,1.7,Not applicable,=,1,8.8,1.7,Not applicable,kJ/m²,Published value,Printed specimen,XY,Dried before testing (see preparation),dry,All the specimens were annealed and dried at 55 °C for 8 h before testing,annealed,55,8,Not published,"ISO 179, GB/T 1043",ISO 179; GB/T 1043,Not applicable,Notched,"Specimen Printing Conditions Subjects Data Nozzle Temperature 220 °C Bed Temperature 35 °C Printing Speed 200 mm/s Infill Density 100% * All the specimens were annealed and dried at 55 °C for 8 h before testing. And the suggested annealing temperature of models printed with Bambu PLA Glow is 50 to 60 °C, and the time is 6 to 12 hours. The annealing effect depends on the annea",B-pla-glow-TDS,p. 2: Impact Strength (X-Y) — notched,Not applicable,Not applicable
V000302,M016,G016-01,Charpy strength,19.8 ± 1.8 kJ/m²,kJ/m²,19.8,1.8,Not applicable,=,1,19.8,1.8,Not applicable,kJ/m²,Published value,Printed specimen,Z,Dried before testing (see preparation),dry,All the specimens were annealed and dried at 55 °C for 8 h before testing,annealed,55,8,Not published,"ISO 179, GB/T 1043",ISO 179; GB/T 1043,Not applicable,Not published,"Specimen Printing Conditions Subjects Data Nozzle Temperature 220 °C Bed Temperature 35 °C Printing Speed 200 mm/s Infill Density 100% * All the specimens were annealed and dried at 55 °C for 8 h before testing. And the suggested annealing temperature of models printed with Bambu PLA Glow is 50 to 60 °C, and the time is 6 to 12 hours. The annealing effect depends on the annea",B-pla-glow-TDS,p. 2: Impact Strength (Z),Not applicable,Not applicable
V000303,M017,G017-01,Density,1.21 g/cm³,g/cm³,1.21,Not applicable,Not applicable,=,1000,1210,Not applicable,Not applicable,kg/m³,Published value,Not published (density specimen form not explicitly established),Not applicable,Dried before testing (see preparation),dry,All the specimens were annealed and dried at 55 °C for 8 h before testing,annealed,55,8,Not published,ISO 1183,ISO 1183,Not applicable,Not applicable,"Specimen Printing Conditions Subjects Data Nozzle Temperature 210 °C Bed Temperature 35 °C Printing Speed 150 mm/s InfillDensity 100% *All the specimens were annealed and dried at 55 °C for 8 h before testing. And the suggested annealing temperature of models printed with Bambu PLA Aero is50 to 55 °C, and the time is6 to 12 hours. The annealing effect depends on the annealing",B-pla-aero-TDS,p. 2: Density,Not applicable,Not applicable
V000304,M017,G017-01,Melting temperature,153 °C,°C,153,Not applicable,Not applicable,=,1,153,Not applicable,Not applicable,°C,Published value,Printed specimen,Not applicable,Dried before testing (see preparation),dry,All the specimens were annealed and dried at 55 °C for 8 h before testing,annealed,55,8,Not published,"DSC, 10 °C/min",DSC,Not applicable,Not applicable,"Specimen Printing Conditions Subjects Data Nozzle Temperature 210 °C Bed Temperature 35 °C Printing Speed 150 mm/s InfillDensity 100% *All the specimens were annealed and dried at 55 °C for 8 h before testing. And the suggested annealing temperature of models printed with Bambu PLA Aero is50 to 55 °C, and the time is6 to 12 hours. The annealing effect depends on the annealing",B-pla-aero-TDS,p. 2: Melting Temperature,"Corrected 2026-09-15 (m20) against the source: the sheet gives the ""Test Specimen Printing Conditions"" of every specimen.",Not applicable
V000305,M017,G017-01,Glass transition temperature,55 °C,°C,55,Not applicable,Not applicable,=,1,55,Not applicable,Not applicable,°C,Published value,Printed specimen,Not applicable,Dried before testing (see preparation),dry,All the specimens were annealed and dried at 55 °C for 8 h before testing,annealed,55,8,Not published,"DSC, 10 °C/min",DSC,Not applicable,Not applicable,"Specimen Printing Conditions Subjects Data Nozzle Temperature 210 °C Bed Temperature 35 °C Printing Speed 150 mm/s InfillDensity 100% *All the specimens were annealed and dried at 55 °C for 8 h before testing. And the suggested annealing temperature of models printed with Bambu PLA Aero is50 to 55 °C, and the time is6 to 12 hours. The annealing effect depends on the annealing",B-pla-aero-TDS,p. 2: Glass Transition Temperature,"Corrected 2026-09-15 (m20) against the source: the sheet gives the ""Test Specimen Printing Conditions"" of every specimen.",Not applicable
V000306,M017,G017-01,Vicat softening temperature,54 °C,°C,54,Not applicable,Not applicable,=,1,54,Not applicable,Not applicable,°C,Published value,Printed specimen,Not applicable,Dried before testing (see preparation),dry,All the specimens were annealed and dried at 55 °C for 8 h before testing,annealed,55,8,Not published,"ISO 306, GB/T 1633",ISO 306; GB/T 1633,Not applicable,Not applicable,"Specimen Printing Conditions Subjects Data Nozzle Temperature 210 °C Bed Temperature 35 °C Printing Speed 150 mm/s InfillDensity 100% *All the specimens were annealed and dried at 55 °C for 8 h before testing. And the suggested annealing temperature of models printed with Bambu PLA Aero is50 to 55 °C, and the time is6 to 12 hours. The annealing effect depends on the annealing",B-pla-aero-TDS,p. 2: Vicat Softening Temperature,"Corrected 2026-09-15 (m20) against the source: the sheet gives the ""Test Specimen Printing Conditions"" of every specimen.",Not applicable
V000307,M017,G017-01,HDT,48 °C,°C,48,Not applicable,Not applicable,=,1,48,Not applicable,Not applicable,°C,Published value,Printed specimen,Not applicable,Dried before testing (see preparation),dry,All the specimens were annealed and dried at 55 °C for 8 h before testing,annealed,55,8,Not published,ISO 75 1.8 MPa,ISO 75,1.8,Not applicable,"Specimen Printing Conditions Subjects Data Nozzle Temperature 210 °C Bed Temperature 35 °C Printing Speed 150 mm/s InfillDensity 100% *All the specimens were annealed and dried at 55 °C for 8 h before testing. And the suggested annealing temperature of models printed with Bambu PLA Aero is50 to 55 °C, and the time is6 to 12 hours. The annealing effect depends on the annealing",B-pla-aero-TDS,p. 2: Heat Deflection Temperature,"Corrected 2026-09-15 (m20) against the source: the sheet gives the ""Test Specimen Printing Conditions"" of every specimen.",Not applicable
V000308,M017,G017-01,HDT,53 °C,°C,53,Not applicable,Not applicable,=,1,53,Not applicable,Not applicable,°C,Published value,Printed specimen,Not applicable,Dried before testing (see preparation),dry,All the specimens were annealed and dried at 55 °C for 8 h before testing,annealed,55,8,Not published,ISO 75 0.45 MPa,ISO 75,0.45,Not applicable,"Specimen Printing Conditions Subjects Data Nozzle Temperature 210 °C Bed Temperature 35 °C Printing Speed 150 mm/s InfillDensity 100% *All the specimens were annealed and dried at 55 °C for 8 h before testing. And the suggested annealing temperature of models printed with Bambu PLA Aero is50 to 55 °C, and the time is6 to 12 hours. The annealing effect depends on the annealing",B-pla-aero-TDS,p. 2: Heat Deflection Temperature,"Corrected 2026-09-15 (m20) against the source: the sheet gives the ""Test Specimen Printing Conditions"" of every specimen.",Not applicable
V000309,M017,G017-01,Water absorption,0.45 %,%,0.45,Not applicable,Not applicable,=,1,0.45,Not applicable,Not applicable,%,Published value,Printed specimen,Not applicable,Dried before testing (see preparation),dry,All the specimens were annealed and dried at 55 °C for 8 h before testing,annealed,55,8,Not published,"ter Absorption Rate 25 °C, 55% RH",Not published,Not applicable,Not applicable,"Specimen Printing Conditions Subjects Data Nozzle Temperature 210 °C Bed Temperature 35 °C Printing Speed 150 mm/s InfillDensity 100% *All the specimens were annealed and dried at 55 °C for 8 h before testing. And the suggested annealing temperature of models printed with Bambu PLA Aero is50 to 55 °C, and the time is6 to 12 hours. The annealing effect depends on the annealing",B-pla-aero-TDS,p. 2: Saturated Water,"Corrected 2026-09-15 (m20) against the source: the sheet gives the ""Test Specimen Printing Conditions"" of every specimen.",Not applicable
V000310,M017,G017-01,Tensile modulus,1350 ± 250 MPa,MPa,1350,250,Not applicable,=,0.001,1.35,0.25,Not applicable,GPa,Published value,Printed specimen,XY,Dried before testing (see preparation),dry,All the specimens were annealed and dried at 55 °C for 8 h before testing,annealed,55,8,Not published,"ISO 527, GB/T 1040",ISO 527; GB/T 1040,Not applicable,Not applicable,"Specimen Printing Conditions Subjects Data Nozzle Temperature 210 °C Bed Temperature 35 °C Printing Speed 150 mm/s InfillDensity 100% *All the specimens were annealed and dried at 55 °C for 8 h before testing. And the suggested annealing temperature of models printed with Bambu PLA Aero is50 to 55 °C, and the time is6 to 12 hours. The annealing effect depends on the annealing",B-pla-aero-TDS,p. 2: Young's Modulus (X-Y),"Corrected 2026-09-15 (m20) against the source: the sheet gives the ""Test Specimen Printing Conditions"" of every specimen.",Not applicable
V000311,M017,G017-01,Tensile modulus,1240 ± 180 MPa,MPa,1240,180,Not applicable,=,0.001,1.24,0.18,Not applicable,GPa,Published value,Printed specimen,Z,Dried before testing (see preparation),dry,All the specimens were annealed and dried at 55 °C for 8 h before testing,annealed,55,8,Not published,"ISO 527, GB/T 1040",ISO 527; GB/T 1040,Not applicable,Not applicable,"Specimen Printing Conditions Subjects Data Nozzle Temperature 210 °C Bed Temperature 35 °C Printing Speed 150 mm/s InfillDensity 100% *All the specimens were annealed and dried at 55 °C for 8 h before testing. And the suggested annealing temperature of models printed with Bambu PLA Aero is50 to 55 °C, and the time is6 to 12 hours. The annealing effect depends on the annealing",B-pla-aero-TDS,p. 2: Young's Modulus (Z),"Corrected 2026-09-15 (m20) against the source: the sheet gives the ""Test Specimen Printing Conditions"" of every specimen.",Not applicable
V000312,M017,G017-01,Tensile strength (endpoint unspecified),24 ± 2 MPa,MPa,24,2,Not applicable,=,1,24,2,Not applicable,MPa,Published value,Printed specimen,XY,Dried before testing (see preparation),dry,All the specimens were annealed and dried at 55 °C for 8 h before testing,annealed,55,8,Not published,"ISO 527, GB/T 1040",ISO 527; GB/T 1040,Not applicable,Not applicable,"Specimen Printing Conditions Subjects Data Nozzle Temperature 210 °C Bed Temperature 35 °C Printing Speed 150 mm/s InfillDensity 100% *All the specimens were annealed and dried at 55 °C for 8 h before testing. And the suggested annealing temperature of models printed with Bambu PLA Aero is50 to 55 °C, and the time is6 to 12 hours. The annealing effect depends on the annealing",B-pla-aero-TDS,p. 2: Tensile Strength (X-Y),"Corrected 2026-09-15 (m20) against the source: the sheet gives the ""Test Specimen Printing Conditions"" of every specimen.",Not applicable
