Repository: faridbnv/h2c-materials

# Filament Atlas

**Live: [pdynamics.ca/h2c-materials](https://pdynamics.ca/h2c-materials/)** · one HTML page, with a page of its own for
each well-documented material beside it, that also runs offline from a file, with no server.

## What it is

Filament Atlas is a tool for a small engineering team choosing a 3D-printing filament for the team's Bambu Lab H2C
printer. It was the H2C Material Selector until 2026-10-16; the built file keeps that name. You say what a part must
do (survive 100 °C, be at least this stiff, be as light as possible), and it answers in two steps:

- **Which kinds of filament** (PLA, PETG, carbon-filled nylon and so on) can do it, and whether the H2C can print them.

File: data/tables/measurements.csv (part 8 of 82)
MeasurementID,MaterialID,GradeID,Property,Raw value,Raw unit,Raw numeric,Raw uncertainty ±,Raw upper bound,Operator,Conversion factor,Normalized value,Normalized uncertainty ±,Normalized upper bound,Normalized unit,Data status,Specimen type,Direction,Moisture condition,Moisture state,Post-processing,Post-processing state,Anneal °C,Anneal h,Test temperature,Standard / load,Standards,Test load MPa,Notch,Specimen / print parameters,SourceID,Locator,Notes,Parse review
V000313,M017,G017-01,Tensile strength (endpoint unspecified),18 ± 3 MPa,MPa,18,3,Not applicable,=,1,18,3,Not applicable,MPa,Published value,Printed specimen,Z,Dried before testing (see preparation),dry,All the specimens were annealed and dried at 55 °C for 8 h before testing,annealed,55,8,Not published,"ISO 527, GB/T 1040",ISO 527; GB/T 1040,Not applicable,Not applicable,"Specimen Printing Conditions Subjects Data Nozzle Temperature 210 °C Bed Temperature 35 °C Printing Speed 150 mm/s InfillDensity 100% *All the specimens were annealed and dried at 55 °C for 8 h before testing. And the suggested annealing temperature of models printed with Bambu PLA Aero is50 to 55 °C, and the time is6 to 12 hours. The annealing effect depends on the annealing",B-pla-aero-TDS,p. 2: Tensile Strength (Z),"Corrected 2026-09-15 (m20) against the source: the sheet gives the ""Test Specimen Printing Conditions"" of every specimen.",Not applicable
V000314,M017,G017-01,Elongation at break,2.6 ± 0.7 %,%,2.6,0.7,Not applicable,=,1,2.6,0.7,Not applicable,%,Published value,Printed specimen,XY,Dried before testing (see preparation),dry,All the specimens were annealed and dried at 55 °C for 8 h before testing,annealed,55,8,Not published,"ISO 527, GB/T 1040",ISO 527; GB/T 1040,Not applicable,Not applicable,"Specimen Printing Conditions Subjects Data Nozzle Temperature 210 °C Bed Temperature 35 °C Printing Speed 150 mm/s InfillDensity 100% *All the specimens were annealed and dried at 55 °C for 8 h before testing. And the suggested annealing temperature of models printed with Bambu PLA Aero is50 to 55 °C, and the time is6 to 12 hours. The annealing effect depends on the annealing",B-pla-aero-TDS,p. 2: Breaking Elongation Rate (X-Y),"Corrected 2026-09-15 (m20) against the source: the sheet gives the ""Test Specimen Printing Conditions"" of every specimen.",Not applicable
V000315,M017,G017-01,Elongation at break,1.2 ± 0.4 %,%,1.2,0.4,Not applicable,=,1,1.2,0.4,Not applicable,%,Published value,Printed specimen,Z,Dried before testing (see preparation),dry,All the specimens were annealed and dried at 55 °C for 8 h before testing,annealed,55,8,Not published,"ISO 527, GB/T 1040",ISO 527; GB/T 1040,Not applicable,Not applicable,"Specimen Printing Conditions Subjects Data Nozzle Temperature 210 °C Bed Temperature 35 °C Printing Speed 150 mm/s InfillDensity 100% *All the specimens were annealed and dried at 55 °C for 8 h before testing. And the suggested annealing temperature of models printed with Bambu PLA Aero is50 to 55 °C, and the time is6 to 12 hours. The annealing effect depends on the annealing",B-pla-aero-TDS,p. 2: Breaking Elongation Rate (Z),"Corrected 2026-09-15 (m20) against the source: the sheet gives the ""Test Specimen Printing Conditions"" of every specimen.",Not applicable
V000316,M017,G017-01,Flexural modulus,1690 ± 120 MPa,MPa,1690,120,Not applicable,=,0.001,1.69,0.12,Not applicable,GPa,Published value,Printed specimen,XY,Dried before testing (see preparation),dry,All the specimens were annealed and dried at 55 °C for 8 h before testing,annealed,55,8,Not published,"ISO 178, GB/T 9341",ISO 178; GB/T 9341,Not applicable,Not applicable,"Specimen Printing Conditions Subjects Data Nozzle Temperature 210 °C Bed Temperature 35 °C Printing Speed 150 mm/s InfillDensity 100% *All the specimens were annealed and dried at 55 °C for 8 h before testing. And the suggested annealing temperature of models printed with Bambu PLA Aero is50 to 55 °C, and the time is6 to 12 hours. The annealing effect depends on the annealing",B-pla-aero-TDS,p. 2: Bending Modulus (X-Y),"Corrected 2026-09-15 (m20) against the source: the sheet gives the ""Test Specimen Printing Conditions"" of every specimen.",Not applicable
V000317,M017,G017-01,Flexural modulus,1410 ± 80 MPa,MPa,1410,80,Not applicable,=,0.001,1.41,0.08,Not applicable,GPa,Published value,Printed specimen,Z,Dried before testing (see preparation),dry,All the specimens were annealed and dried at 55 °C for 8 h before testing,annealed,55,8,Not published,"ISO 178, GB/T 9341",ISO 178; GB/T 9341,Not applicable,Not applicable,"Specimen Printing Conditions Subjects Data Nozzle Temperature 210 °C Bed Temperature 35 °C Printing Speed 150 mm/s InfillDensity 100% *All the specimens were annealed and dried at 55 °C for 8 h before testing. And the suggested annealing temperature of models printed with Bambu PLA Aero is50 to 55 °C, and the time is6 to 12 hours. The annealing effect depends on the annealing",B-pla-aero-TDS,p. 2: Bending Modulus (Z),"Corrected 2026-09-15 (m20) against the source: the sheet gives the ""Test Specimen Printing Conditions"" of every specimen.",Not applicable
V000318,M017,G017-01,Flexural strength,45 ± 4 MPa,MPa,45,4,Not applicable,=,1,45,4,Not applicable,MPa,Published value,Printed specimen,XY,Dried before testing (see preparation),dry,All the specimens were annealed and dried at 55 °C for 8 h before testing,annealed,55,8,Not published,"ISO 178, GB/T 9341",ISO 178; GB/T 9341,Not applicable,Not applicable,"Specimen Printing Conditions Subjects Data Nozzle Temperature 210 °C Bed Temperature 35 °C Printing Speed 150 mm/s InfillDensity 100% *All the specimens were annealed and dried at 55 °C for 8 h before testing. And the suggested annealing temperature of models printed with Bambu PLA Aero is50 to 55 °C, and the time is6 to 12 hours. The annealing effect depends on the annealing",B-pla-aero-TDS,p. 2: Bending Strength (X-Y),"Corrected 2026-09-15 (m20) against the source: the sheet gives the ""Test Specimen Printing Conditions"" of every specimen.",Not applicable
V000319,M017,G017-01,Flexural strength,17 ± 3 MPa,MPa,17,3,Not applicable,=,1,17,3,Not applicable,MPa,Published value,Printed specimen,Z,Dried before testing (see preparation),dry,All the specimens were annealed and dried at 55 °C for 8 h before testing,annealed,55,8,Not published,"ISO 178, GB/T 9341",ISO 178; GB/T 9341,Not applicable,Not applicable,"Specimen Printing Conditions Subjects Data Nozzle Temperature 210 °C Bed Temperature 35 °C Printing Speed 150 mm/s InfillDensity 100% *All the specimens were annealed and dried at 55 °C for 8 h before testing. And the suggested annealing temperature of models printed with Bambu PLA Aero is50 to 55 °C, and the time is6 to 12 hours. The annealing effect depends on the annealing",B-pla-aero-TDS,p. 2: Bending Strength (Z),"Corrected 2026-09-15 (m20) against the source: the sheet gives the ""Test Specimen Printing Conditions"" of every specimen.",Not applicable
V000320,M017,G017-01,Charpy strength,28.8 ± 1.3 kJ/m²;,kJ/m²,28.8,1.3,Not applicable,=,1,28.8,1.3,Not applicable,kJ/m²,Published value,Printed specimen,XY,Dried before testing (see preparation),dry,All the specimens were annealed and dried at 55 °C for 8 h before testing,annealed,55,8,Not published,"ISO 179, GB/T 1043",ISO 179; GB/T 1043,Not applicable,Unnotched,"Specimen Printing Conditions Subjects Data Nozzle Temperature 210 °C Bed Temperature 35 °C Printing Speed 150 mm/s InfillDensity 100% *All the specimens were annealed and dried at 55 °C for 8 h before testing. And the suggested annealing temperature of models printed with Bambu PLA Aero is50 to 55 °C, and the time is6 to 12 hours. The annealing effect depends on the annealing",B-pla-aero-TDS,p. 2: Impact Strength (X-Y) — unnotched,"Corrected 2026-09-15 (m20) against the source: the sheet gives the ""Test Specimen Printing Conditions"" of every specimen.",Not applicable
V000321,M017,G017-01,Charpy strength,8.2 ± 0.7 kJ/m²,kJ/m²,8.2,0.7,Not applicable,=,1,8.2,0.7,Not applicable,kJ/m²,Published value,Printed specimen,XY,Dried before testing (see preparation),dry,All the specimens were annealed and dried at 55 °C for 8 h before testing,annealed,55,8,Not published,"ISO 179, GB/T 1043",ISO 179; GB/T 1043,Not applicable,Notched,"Specimen Printing Conditions Subjects Data Nozzle Temperature 210 °C Bed Temperature 35 °C Printing Speed 150 mm/s InfillDensity 100% *All the specimens were annealed and dried at 55 °C for 8 h before testing. And the suggested annealing temperature of models printed with Bambu PLA Aero is50 to 55 °C, and the time is6 to 12 hours. The annealing effect depends on the annealing",B-pla-aero-TDS,p. 2: Impact Strength (X-Y) — notched,"Corrected 2026-09-15 (m20) against the source: the sheet gives the ""Test Specimen Printing Conditions"" of every specimen.",Not applicable
V000322,M017,G017-01,Charpy strength,3.1 ± 0.7 kJ/m²,kJ/m²,3.1,0.7,Not applicable,=,1,3.1,0.7,Not applicable,kJ/m²,Published value,Printed specimen,Z,Dried before testing (see preparation),dry,All the specimens were annealed and dried at 55 °C for 8 h before testing,annealed,55,8,Not published,"ISO 179, GB/T 1043",ISO 179; GB/T 1043,Not applicable,Not published,"Specimen Printing Conditions Subjects Data Nozzle Temperature 210 °C Bed Temperature 35 °C Printing Speed 150 mm/s InfillDensity 100% *All the specimens were annealed and dried at 55 °C for 8 h before testing. And the suggested annealing temperature of models printed with Bambu PLA Aero is50 to 55 °C, and the time is6 to 12 hours. The annealing effect depends on the annealing",B-pla-aero-TDS,p. 2: Impact Strength (Z),"Corrected 2026-09-15 (m20) against the source: the sheet gives the ""Test Specimen Printing Conditions"" of every specimen.",Not applicable
V000323,M018,G018-01,Density,1.22 g/cm³,g/cm³,1.22,Not applicable,Not applicable,=,1000,1220,Not applicable,Not applicable,kg/m³,Published value,Not published (density specimen form not explicitly established),Not applicable,Dried before testing (see preparation),dry,All the specimens were annealed and dried at 55 °C for 8 h before testing,annealed,55,8,Not published,ISO 1183,ISO 1183,Not applicable,Not applicable,"Specimen Printing Conditions Subjects Data Nozzle Temperature 230 °C Bed Temperature 35 °C Printing Speed 180 mm/s Infill Density 100% * All the specimens were printed at the following settings: Nozzle Temperature = 230 °C, Printing Speed = 180 mm/s, Bed Temperature = 35 °C, Infill Density = 100%. All the specimens were annealed and dried at 55 °C for 8 h before testing. And",B-pla-cf-TDS,p. 2: Density,Not applicable,Not applicable
V000324,M018,G018-01,Melting temperature,165 °C,°C,165,Not applicable,Not applicable,=,1,165,Not applicable,Not applicable,°C,Published value,Printed specimen,Not applicable,Dried before testing (see preparation),dry,All the specimens were annealed and dried at 55 °C for 8 h before testing,annealed,55,8,Not published,"DSC, 10 °C/min",DSC,Not applicable,Not applicable,"Specimen Printing Conditions Subjects Data Nozzle Temperature 230 °C Bed Temperature 35 °C Printing Speed 180 mm/s Infill Density 100% * All the specimens were printed at the following settings: Nozzle Temperature = 230 °C, Printing Speed = 180 mm/s, Bed Temperature = 35 °C, Infill Density = 100%. All the specimens were annealed and dried at 55 °C for 8 h before testing. And",B-pla-cf-TDS,p. 2: Melting Temperature,Not applicable,Not applicable
V000325,M018,G018-01,Glass transition temperature,63 °C,°C,63,Not applicable,Not applicable,=,1,63,Not applicable,Not applicable,°C,Published value,Printed specimen,Not applicable,Dried before testing (see preparation),dry,All the specimens were annealed and dried at 55 °C for 8 h before testing,annealed,55,8,Not published,"DSC, 10 °C/min",DSC,Not applicable,Not applicable,"Specimen Printing Conditions Subjects Data Nozzle Temperature 230 °C Bed Temperature 35 °C Printing Speed 180 mm/s Infill Density 100% * All the specimens were printed at the following settings: Nozzle Temperature = 230 °C, Printing Speed = 180 mm/s, Bed Temperature = 35 °C, Infill Density = 100%. All the specimens were annealed and dried at 55 °C for 8 h before testing. And",B-pla-cf-TDS,p. 2: Glass Transition Temperature,Not applicable,Not applicable
V000326,M018,G018-01,Crystallization temperature,N/A,°C,Not published,Not applicable,Not applicable,Not applicable,1,Not published,Not applicable,Not applicable,°C,Not published,Printed specimen,Not applicable,Dried before testing (see preparation),dry,All the specimens were annealed and dried at 55 °C for 8 h before testing,annealed,55,8,Not published,"DSC, 10 °C/min",DSC,Not applicable,Not applicable,"Specimen Printing Conditions Subjects Data Nozzle Temperature 230 °C Bed Temperature 35 °C Printing Speed 180 mm/s Infill Density 100% * All the specimens were printed at the following settings: Nozzle Temperature = 230 °C, Printing Speed = 180 mm/s, Bed Temperature = 35 °C, Infill Density = 100%. All the specimens were annealed and dried at 55 °C for 8 h before testing. And",B-pla-cf-TDS,p. 2: Crystallization Temperature,Not applicable,Not applicable
V000327,M018,G018-01,Vicat softening temperature,69 °C,°C,69,Not applicable,Not applicable,=,1,69,Not applicable,Not applicable,°C,Published value,Printed specimen,Not applicable,Dried before testing (see preparation),dry,All the specimens were annealed and dried at 55 °C for 8 h before testing,annealed,55,8,Not published,"ISO 306, GB/T 1633",ISO 306; GB/T 1633,Not applicable,Not applicable,"Specimen Printing Conditions Subjects Data Nozzle Temperature 230 °C Bed Temperature 35 °C Printing Speed 180 mm/s Infill Density 100% * All the specimens were printed at the following settings: Nozzle Temperature = 230 °C, Printing Speed = 180 mm/s, Bed Temperature = 35 °C, Infill Density = 100%. All the specimens were annealed and dried at 55 °C for 8 h before testing. And",B-pla-cf-TDS,p. 2: Vicar Softening Temperature,Not applicable,Not applicable
V000328,M018,G018-01,HDT,54 °C,°C,54,Not applicable,Not applicable,=,1,54,Not applicable,Not applicable,°C,Published value,Printed specimen,Not applicable,Dried before testing (see preparation),dry,All the specimens were annealed and dried at 55 °C for 8 h before testing,annealed,55,8,Not published,ISO 75 1.8 MPa,ISO 75,1.8,Not applicable,"Specimen Printing Conditions Subjects Data Nozzle Temperature 230 °C Bed Temperature 35 °C Printing Speed 180 mm/s Infill Density 100% * All the specimens were printed at the following settings: Nozzle Temperature = 230 °C, Printing Speed = 180 mm/s, Bed Temperature = 35 °C, Infill Density = 100%. All the specimens were annealed and dried at 55 °C for 8 h before testing. And",B-pla-cf-TDS,p. 2: Heat Deflection Temperature,Not applicable,Not applicable
V000329,M018,G018-01,HDT,55 °C,°C,55,Not applicable,Not applicable,=,1,55,Not applicable,Not applicable,°C,Published value,Printed specimen,Not applicable,Dried before testing (see preparation),dry,All the specimens were annealed and dried at 55 °C for 8 h before testing,annealed,55,8,Not published,ISO 75 0.45 MPa,ISO 75,0.45,Not applicable,"Specimen Printing Conditions Subjects Data Nozzle Temperature 230 °C Bed Temperature 35 °C Printing Speed 180 mm/s Infill Density 100% * All the specimens were printed at the following settings: Nozzle Temperature = 230 °C, Printing Speed = 180 mm/s, Bed Temperature = 35 °C, Infill Density = 100%. All the specimens were annealed and dried at 55 °C for 8 h before testing. And",B-pla-cf-TDS,p. 2: Heat Deflection Temperature,Not applicable,Not applicable
V000330,M018,G018-01,Water absorption,0.42 %,%,0.42,Not applicable,Not applicable,=,1,0.42,Not applicable,Not applicable,%,Published value,Printed specimen,Not applicable,Dried before testing (see preparation),dry,All the specimens were annealed and dried at 55 °C for 8 h before testing,annealed,55,8,Not published,"te 25 °C, 55% RH",Not published,Not applicable,Not applicable,"Specimen Printing Conditions Subjects Data Nozzle Temperature 230 °C Bed Temperature 35 °C Printing Speed 180 mm/s Infill Density 100% * All the specimens were printed at the following settings: Nozzle Temperature = 230 °C, Printing Speed = 180 mm/s, Bed Temperature = 35 °C, Infill Density = 100%. All the specimens were annealed and dried at 55 °C for 8 h before testing. And",B-pla-cf-TDS,p. 2: Saturated Water Absorption Rate,Not applicable,Not applicable
V000331,M018,G018-01,Tensile modulus,2790 ± 120 MPa,MPa,2790,120,Not applicable,=,0.001,2.79,0.12,Not applicable,GPa,Published value,Printed specimen,XY,Dried before testing (see preparation),dry,All the specimens were annealed and dried at 55 °C for 8 h before testing,annealed,55,8,Not published,"ISO 527, GB/T 1040",ISO 527; GB/T 1040,Not applicable,Not applicable,"Specimen Printing Conditions Subjects Data Nozzle Temperature 230 °C Bed Temperature 35 °C Printing Speed 180 mm/s Infill Density 100% * All the specimens were printed at the following settings: Nozzle Temperature = 230 °C, Printing Speed = 180 mm/s, Bed Temperature = 35 °C, Infill Density = 100%. All the specimens were annealed and dried at 55 °C for 8 h before testing. And",B-pla-cf-TDS,p. 2: Young's Modulus (X-Y),Not applicable,Not applicable
V000332,M018,G018-01,Tensile modulus,2160 ± 90 MPa,MPa,2160,90,Not applicable,=,0.001,2.16,0.09,Not applicable,GPa,Published value,Printed specimen,Z,Dried before testing (see preparation),dry,All the specimens were annealed and dried at 55 °C for 8 h before testing,annealed,55,8,Not published,"ISO 527, GB/T 1040",ISO 527; GB/T 1040,Not applicable,Not applicable,"Specimen Printing Conditions Subjects Data Nozzle Temperature 230 °C Bed Temperature 35 °C Printing Speed 180 mm/s Infill Density 100% * All the specimens were printed at the following settings: Nozzle Temperature = 230 °C, Printing Speed = 180 mm/s, Bed Temperature = 35 °C, Infill Density = 100%. All the specimens were annealed and dried at 55 °C for 8 h before testing. And",B-pla-cf-TDS,p. 2: Young's Modulus (Z),Not applicable,Not applicable
V000333,M018,G018-01,Tensile strength (endpoint unspecified),38 ± 4 MPa,MPa,38,4,Not applicable,=,1,38,4,Not applicable,MPa,Published value,Printed specimen,XY,Dried before testing (see preparation),dry,All the specimens were annealed and dried at 55 °C for 8 h before testing,annealed,55,8,Not published,"ISO 527, GB/T 1040",ISO 527; GB/T 1040,Not applicable,Not applicable,"Specimen Printing Conditions Subjects Data Nozzle Temperature 230 °C Bed Temperature 35 °C Printing Speed 180 mm/s Infill Density 100% * All the specimens were printed at the following settings: Nozzle Temperature = 230 °C, Printing Speed = 180 mm/s, Bed Temperature = 35 °C, Infill Density = 100%. All the specimens were annealed and dried at 55 °C for 8 h before testing. And",B-pla-cf-TDS,p. 2: Tensile Strength (X-Y),Not applicable,Not applicable
V000334,M018,G018-01,Tensile strength (endpoint unspecified),26 ± 2 MPa,MPa,26,2,Not applicable,=,1,26,2,Not applicable,MPa,Published value,Printed specimen,Z,Dried before testing (see preparation),dry,All the specimens were annealed and dried at 55 °C for 8 h before testing,annealed,55,8,Not published,"ISO 527, GB/T 1040",ISO 527; GB/T 1040,Not applicable,Not applicable,"Specimen Printing Conditions Subjects Data Nozzle Temperature 230 °C Bed Temperature 35 °C Printing Speed 180 mm/s Infill Density 100% * All the specimens were printed at the following settings: Nozzle Temperature = 230 °C, Printing Speed = 180 mm/s, Bed Temperature = 35 °C, Infill Density = 100%. All the specimens were annealed and dried at 55 °C for 8 h before testing. And",B-pla-cf-TDS,p. 2: Tensile Strength (Z),Not applicable,Not applicable
V000335,M018,G018-01,Elongation at break,8.4 ± 3.2 %,%,8.4,3.2,Not applicable,=,1,8.4,3.2,Not applicable,%,Published value,Printed specimen,XY,Dried before testing (see preparation),dry,All the specimens were annealed and dried at 55 °C for 8 h before testing,annealed,55,8,Not published,"ISO 527, GB/T 1040",ISO 527; GB/T 1040,Not applicable,Not applicable,"Specimen Printing Conditions Subjects Data Nozzle Temperature 230 °C Bed Temperature 35 °C Printing Speed 180 mm/s Infill Density 100% * All the specimens were printed at the following settings: Nozzle Temperature = 230 °C, Printing Speed = 180 mm/s, Bed Temperature = 35 °C, Infill Density = 100%. All the specimens were annealed and dried at 55 °C for 8 h before testing. And",B-pla-cf-TDS,p. 2: Breaking Elongation Rate (X-Y),Not applicable,Not applicable
V000336,M018,G018-01,Elongation at break,3.6 ± 0.7 %,%,3.6,0.7,Not applicable,=,1,3.6,0.7,Not applicable,%,Published value,Printed specimen,Z,Dried before testing (see preparation),dry,All the specimens were annealed and dried at 55 °C for 8 h before testing,annealed,55,8,Not published,"ISO 527, GB/T 1040",ISO 527; GB/T 1040,Not applicable,Not applicable,"Specimen Printing Conditions Subjects Data Nozzle Temperature 230 °C Bed Temperature 35 °C Printing Speed 180 mm/s Infill Density 100% * All the specimens were printed at the following settings: Nozzle Temperature = 230 °C, Printing Speed = 180 mm/s, Bed Temperature = 35 °C, Infill Density = 100%. All the specimens were annealed and dried at 55 °C for 8 h before testing. And",B-pla-cf-TDS,p. 2: Breaking Elongation Rate (Z),Not applicable,Not applicable
V000337,M018,G018-01,Flexural modulus,3950 ± 190 MPa,MPa,3950,190,Not applicable,=,0.001,3.95,0.19,Not applicable,GPa,Published value,Printed specimen,XY,Dried before testing (see preparation),dry,All the specimens were annealed and dried at 55 °C for 8 h before testing,annealed,55,8,Not published,"ISO 178, GB/T 9341",ISO 178; GB/T 9341,Not applicable,Not applicable,"Specimen Printing Conditions Subjects Data Nozzle Temperature 230 °C Bed Temperature 35 °C Printing Speed 180 mm/s Infill Density 100% * All the specimens were printed at the following settings: Nozzle Temperature = 230 °C, Printing Speed = 180 mm/s, Bed Temperature = 35 °C, Infill Density = 100%. All the specimens were annealed and dried at 55 °C for 8 h before testing. And",B-pla-cf-TDS,p. 2: Bending Modulus (X-Y),Not applicable,Not applicable
V000338,M018,G018-01,Flexural modulus,2260 ± 180 MPa,MPa,2260,180,Not applicable,=,0.001,2.26,0.18,Not applicable,GPa,Published value,Printed specimen,Z,Dried before testing (see preparation),dry,All the specimens were annealed and dried at 55 °C for 8 h before testing,annealed,55,8,Not published,"ISO 178, GB/T 9341",ISO 178; GB/T 9341,Not applicable,Not applicable,"Specimen Printing Conditions Subjects Data Nozzle Temperature 230 °C Bed Temperature 35 °C Printing Speed 180 mm/s Infill Density 100% * All the specimens were printed at the following settings: Nozzle Temperature = 230 °C, Printing Speed = 180 mm/s, Bed Temperature = 35 °C, Infill Density = 100%. All the specimens were annealed and dried at 55 °C for 8 h before testing. And",B-pla-cf-TDS,p. 2: Bending Modulus (Z),Not applicable,Not applicable
V000339,M018,G018-01,Flexural strength,89 ± 4 MPa,MPa,89,4,Not applicable,=,1,89,4,Not applicable,MPa,Published value,Printed specimen,XY,Dried before testing (see preparation),dry,All the specimens were annealed and dried at 55 °C for 8 h before testing,annealed,55,8,Not published,"ISO 178, GB/T 9341",ISO 178; GB/T 9341,Not applicable,Not applicable,"Specimen Printing Conditions Subjects Data Nozzle Temperature 230 °C Bed Temperature 35 °C Printing Speed 180 mm/s Infill Density 100% * All the specimens were printed at the following settings: Nozzle Temperature = 230 °C, Printing Speed = 180 mm/s, Bed Temperature = 35 °C, Infill Density = 100%. All the specimens were annealed and dried at 55 °C for 8 h before testing. And",B-pla-cf-TDS,p. 2: Bending Strength (X-Y),Not applicable,Not applicable
V000340,M018,G018-01,Flexural strength,49 ± 3 MPa,MPa,49,3,Not applicable,=,1,49,3,Not applicable,MPa,Published value,Printed specimen,Z,Dried before testing (see preparation),dry,All the specimens were annealed and dried at 55 °C for 8 h before testing,annealed,55,8,Not published,"ISO 178, GB/T 9341",ISO 178; GB/T 9341,Not applicable,Not applicable,"Specimen Printing Conditions Subjects Data Nozzle Temperature 230 °C Bed Temperature 35 °C Printing Speed 180 mm/s Infill Density 100% * All the specimens were printed at the following settings: Nozzle Temperature = 230 °C, Printing Speed = 180 mm/s, Bed Temperature = 35 °C, Infill Density = 100%. All the specimens were annealed and dried at 55 °C for 8 h before testing. And",B-pla-cf-TDS,p. 2: Bending Strength (Z),Not applicable,Not applicable
V000341,M018,G018-01,Charpy strength,23.2 ± 3.7 kJ/m²,kJ/m²,23.2,3.7,Not applicable,=,1,23.2,3.7,Not applicable,kJ/m²,Published value,Printed specimen,XY,Dried before testing (see preparation),dry,All the specimens were annealed and dried at 55 °C for 8 h before testing,annealed,55,8,Not published,"ISO 179, GB/T 1043",ISO 179; GB/T 1043,Not applicable,Not published,"Specimen Printing Conditions Subjects Data Nozzle Temperature 230 °C Bed Temperature 35 °C Printing Speed 180 mm/s Infill Density 100% * All the specimens were printed at the following settings: Nozzle Temperature = 230 °C, Printing Speed = 180 mm/s, Bed Temperature = 35 °C, Infill Density = 100%. All the specimens were annealed and dried at 55 °C for 8 h before testing. And",B-pla-cf-TDS,p. 2: Impact Strength (X-Y),Not applicable,Not applicable
V000342,M018,G018-01,Charpy strength,7.6 ± 2.6 kJ/m²(notched),kJ/m²,7.6,2.6,Not applicable,=,1,7.6,2.6,Not applicable,kJ/m²,Published value,Printed specimen,XY,Dried before testing (see preparation),dry,All the specimens were annealed and dried at 55 °C for 8 h before testing,annealed,55,8,Not published,"ISO 179, GB/T 1043",ISO 179; GB/T 1043,Not applicable,Notched,"Specimen Printing Conditions Subjects Data Nozzle Temperature 230 °C Bed Temperature 35 °C Printing Speed 180 mm/s Infill Density 100% * All the specimens were printed at the following settings: Nozzle Temperature = 230 °C, Printing Speed = 180 mm/s, Bed Temperature = 35 °C, Infill Density = 100%. All the specimens were annealed and dried at 55 °C for 8 h before testing. And",B-pla-cf-TDS,p. 2: Impact Strength (X-Y) — notched,Notch field corrected 2026-09-13 from explicit '(notched)' text in the current manufacturer TDS.,Not applicable
V000343,M018,G018-01,Charpy strength,7.8 ± 0.7 kJ/m²,kJ/m²,7.8,0.7,Not applicable,=,1,7.8,0.7,Not applicable,kJ/m²,Published value,Printed specimen,XY,Dried before testing (see preparation),dry,All the specimens were annealed and dried at 55 °C for 8 h before testing,annealed,55,8,Not published,"ISO 179, GB/T 1043",ISO 179; GB/T 1043,Not applicable,Not published,"Specimen Printing Conditions Subjects Data Nozzle Temperature 230 °C Bed Temperature 35 °C Printing Speed 180 mm/s Infill Density 100% * All the specimens were printed at the following settings: Nozzle Temperature = 230 °C, Printing Speed = 180 mm/s, Bed Temperature = 35 °C, Infill Density = 100%. All the specimens were annealed and dried at 55 °C for 8 h before testing. And",B-pla-cf-TDS,p. 2: Impact Strength (X-Y) — notch unspecified; repeated XY label retained,Manufacturer TDS repeats the X-Y label and does not state notch condition. No direction or notch inference made; see C01108.,Not applicable
V000344,M019,G019-01,Density,1.337 g/cm3,g/cm3,1.337,Not applicable,Not applicable,=,1000,1337,Not applicable,Not applicable,kg/m³,Published value,Not published (density specimen form not explicitly established),Not applicable,Not published,not-stated,Not published,not-stated,Not applicable,Not applicable,Not published,"ISO1183, GB/T1033",ISO 1183; GB/T 1033,Not applicable,Not applicable,Printing temperature 230°C Bed temperature 50°C Shell 2 Top & bottom layer 3 Infill 100% Environmental temperature Ambient temperature Cooling fan ON,S-POLYCN-Polymaker-HT-PLA-GF-TDS-EN-V1-1,p. 2: Density,Not applicable,Not applicable
V000345,M019,G019-01,Glass transition temperature,59.76 °C,°C,59.76,Not applicable,Not applicable,=,1,59.76,Not applicable,Not applicable,°C,Published value,Not published (do not assume printed),Not applicable,Not published,not-stated,Not published,not-stated,Not applicable,Not applicable,Not published,"DSC, 10°C/min",DSC,Not applicable,Not applicable,Printing temperature 230°C Bed temperature 50°C Shell 2 Top & bottom layer 3 Infill 100% Environmental temperature Ambient temperature Cooling fan ON,S-POLYCN-Polymaker-HT-PLA-GF-TDS-EN-V1-1,p. 3: Glass transition temperature,Not applicable,Not applicable
V000346,M019,G019-01,Melting temperature,174.87 °C,°C,174.87,Not applicable,Not applicable,=,1,174.87,Not applicable,Not applicable,°C,Published value,Not published (do not assume printed),Not applicable,Not published,not-stated,Not published,not-stated,Not applicable,Not applicable,Not published,"DSC, 10°C/min",DSC,Not applicable,Not applicable,Printing temperature 230°C Bed temperature 50°C Shell 2 Top & bottom layer 3 Infill 100% Environmental temperature Ambient temperature Cooling fan ON,S-POLYCN-Polymaker-HT-PLA-GF-TDS-EN-V1-1,p. 3: Melting temperature,Not applicable,Not applicable
V000347,M019,G019-01,Crystallization temperature,81.56 °C,°C,81.56,Not applicable,Not applicable,=,1,81.56,Not applicable,Not applicable,°C,Published value,Not published (do not assume printed),Not applicable,Not published,not-stated,Not published,not-stated,Not applicable,Not applicable,Not published,"DSC, 10°C/min",DSC,Not applicable,Not applicable,Printing temperature 230°C Bed temperature 50°C Shell 2 Top & bottom layer 3 Infill 100% Environmental temperature Ambient temperature Cooling fan ON,S-POLYCN-Polymaker-HT-PLA-GF-TDS-EN-V1-1,p. 3: Crystallization temperature,Not applicable,Not applicable
V000348,M019,G019-01,Vicat softening temperature,148.9 °C,°C,148.9,Not applicable,Not applicable,=,1,148.9,Not applicable,Not applicable,°C,Published value,Not published (do not assume printed),Not applicable,Not published,not-stated,As printed,as-printed,Not applicable,Not applicable,Not published,"ISO 306, GB/T 1633",ISO 306; GB/T 1633,Not applicable,Not applicable,Printing temperature 230°C Bed temperature 50°C Shell 2 Top & bottom layer 3 Infill 100% Environmental temperature Ambient temperature Cooling fan ON,S-POLYCN-Polymaker-HT-PLA-GF-TDS-EN-V1-1,p. 3: Vicat softening temperature,"Corrected 2026-09-15 (m19) against the source: Post-processing ""As printed"": p. 3 marks the result ""(as printed)"".",Not applicable
V000349,M019,G019-01,HDT,59.7 °C,°C,59.7,Not applicable,Not applicable,=,1,59.7,Not applicable,Not applicable,°C,Published value,Not published (do not assume printed),Not applicable,Not published,not-stated,As printed,as-printed,Not applicable,Not applicable,Not published,ISO 75 1.8MPa,ISO 75,1.8,Not applicable,Printing temperature 230°C Bed temperature 50°C Shell 2 Top & bottom layer 3 Infill 100% Environmental temperature Ambient temperature Cooling fan ON,S-POLYCN-Polymaker-HT-PLA-GF-TDS-EN-V1-1,p. 3: Heat deflection temperature,"Corrected 2026-09-15 (m19) against the source: Post-processing ""As printed"": p. 3 marks the result ""(as printed)"".",Not applicable
V000350,M019,G019-01,HDT,75.5 °C,°C,75.5,Not applicable,Not applicable,=,1,75.5,Not applicable,Not applicable,°C,Published value,Not published (do not assume printed),Not applicable,Not published,not-stated,As printed,as-printed,Not applicable,Not applicable,Not published,ISO 75 0.45MPa,ISO 75,0.45,Not applicable,Printing temperature 230°C Bed temperature 50°C Shell 2 Top & bottom layer 3 Infill 100% Environmental temperature Ambient temperature Cooling fan ON,S-POLYCN-Polymaker-HT-PLA-GF-TDS-EN-V1-1,p. 3: Heat deflection temperature,"Corrected 2026-09-15 (m19) against the source: Post-processing ""As printed"": p. 3 marks the result ""(as printed)"".",Not applicable
V000351,M019,G019-01,Vicat softening temperature,148.3 °C,°C,148.3,Not applicable,Not applicable,=,1,148.3,Not applicable,Not applicable,°C,Published value,Not published (do not assume printed),Not applicable,Not published,not-stated,Annealed (per TDS annealed block),annealed,Not published,Not published,Not published,"ISO 306, GB/T 1633",ISO 306; GB/T 1633,Not applicable,Not applicable,Printing temperature 230°C Bed temperature 50°C Shell 2 Top & bottom layer 3 Infill 100% Environmental temperature Ambient temperature Cooling fan ON,S-POLYCN-Polymaker-HT-PLA-GF-TDS-EN-V1-1,p. 3: Vicat softening temperature,"Test condition corrected 2026-09-14 (m10) against the data sheet: the second block of results is marked ""(annealed)"" on p. 3 and follows the as-printed block on p. 4; the annealing schedule used for the specimens is not stated (p. 2 recommends 80-100 °C for 20-30 min).",Not applicable
V000352,M019,G019-01,HDT,84 °C,°C,84,Not applicable,Not applicable,=,1,84,Not applicable,Not applicable,°C,Published value,Not published (do not assume printed),Not applicable,Not published,not-stated,Annealed (per TDS annealed block),annealed,Not published,Not published,Not published,ISO 75 1.8MPa,ISO 75,1.8,Not applicable,Printing temperature 230°C Bed temperature 50°C Shell 2 Top & bottom layer 3 Infill 100% Environmental temperature Ambient temperature Cooling fan ON,S-POLYCN-Polymaker-HT-PLA-GF-TDS-EN-V1-1,p. 3: Heat deflection temperature,"Test condition corrected 2026-09-14 (m10) against the data sheet: the second block of results is marked ""(annealed)"" on p. 3 and follows the as-printed block on p. 4; the annealing schedule used for the specimens is not stated (p. 2 recommends 80-100 °C for 20-30 min).",Not applicable
V000353,M019,G019-01,HDT,114.7 °C,°C,114.7,Not applicable,Not applicable,=,1,114.7,Not applicable,Not applicable,°C,Published value,Not published (do not assume printed),Not applicable,Not published,not-stated,Annealed (per TDS annealed block),annealed,Not published,Not published,Not published,ISO 75 0.45MPa,ISO 75,0.45,Not applicable,Printing temperature 230°C Bed temperature 50°C Shell 2 Top & bottom layer 3 Infill 100% Environmental temperature Ambient temperature Cooling fan ON,S-POLYCN-Polymaker-HT-PLA-GF-TDS-EN-V1-1,p. 3: Heat deflection temperature,"Test condition corrected 2026-09-14 (m10) against the data sheet: the second block of results is marked ""(annealed)"" on p. 3 and follows the as-printed block on p. 4; the annealing schedule used for the specimens is not stated (p. 2 recommends 80-100 °C for 20-30 min).",Not applicable
V000354,M019,G019-01,Tensile modulus,3793.85±129.17 MPa,MPa,3793.85,129.17,Not applicable,=,0.001,3.79385,0.12917,Not applicable,GPa,Published value,Not published (do not assume printed),XY,Not published,not-stated,As printed,as-printed,Not applicable,Not applicable,Not published,"ISO 527, GB/T 1040",ISO 527; GB/T 1040,Not applicable,Not applicable,Printing temperature 230°C Bed temperature 50°C Shell 2 Top & bottom layer 3 Infill 100% Environmental temperature Ambient temperature Cooling fan ON,S-POLYCN-Polymaker-HT-PLA-GF-TDS-EN-V1-1,p. 4: Young's modulus (X-Y),"Corrected 2026-09-15 (m19) against the source: Post-processing ""As printed"": p. 4 prints this result in the as-printed block, before the annealed block.",Not applicable
V000355,M019,G019-01,Tensile modulus,3018.1±83.42 MPa,MPa,3018.1,83.42,Not applicable,=,0.001,3.0181,0.08342,Not applicable,GPa,Published value,Not published (do not assume printed),Z,Not published,not-stated,As printed,as-printed,Not applicable,Not applicable,Not published,"ISO 527, GB/T 1040",ISO 527; GB/T 1040,Not applicable,Not applicable,Printing temperature 230°C Bed temperature 50°C Shell 2 Top & bottom layer 3 Infill 100% Environmental temperature Ambient temperature Cooling fan ON,S-POLYCN-Polymaker-HT-PLA-GF-TDS-EN-V1-1,p. 4: Young's modulus (Z),"Corrected 2026-09-15 (m19) against the source: Post-processing ""As printed"": p. 4 prints this result in the as-printed block, before the annealed block.",Not applicable
V000356,M019,G019-01,Tensile strength (endpoint unspecified),50.09±0.73 MPa,MPa,50.09,0.73,Not applicable,=,1,50.09,0.73,Not applicable,MPa,Published value,Not published (do not assume printed),XY,Not published,not-stated,As printed,as-printed,Not applicable,Not applicable,Not published,"ISO 527, GB/T 1040",ISO 527; GB/T 1040,Not applicable,Not applicable,Printing temperature 230°C Bed temperature 50°C Shell 2 Top & bottom layer 3 Infill 100% Environmental temperature Ambient temperature Cooling fan ON,S-POLYCN-Polymaker-HT-PLA-GF-TDS-EN-V1-1,p. 4: Tensile strength (X-Y),"Corrected 2026-09-15 (m19) against the source: Post-processing ""As printed"": p. 4 prints this result in the as-printed block, before the annealed block.",Not applicable
V000357,M019,G019-01,Tensile strength (endpoint unspecified),23.68±1.28 MPa,MPa,23.68,1.28,Not applicable,=,1,23.68,1.28,Not applicable,MPa,Published value,Not published (do not assume printed),Z,Not published,not-stated,As printed,as-printed,Not applicable,Not applicable,Not published,"ISO 527, GB/T 1040",ISO 527; GB/T 1040,Not applicable,Not applicable,Printing temperature 230°C Bed temperature 50°C Shell 2 Top & bottom layer 3 Infill 100% Environmental temperature Ambient temperature Cooling fan ON,S-POLYCN-Polymaker-HT-PLA-GF-TDS-EN-V1-1,p. 4: Tensile strength (Z),"Corrected 2026-09-15 (m19) against the source: Post-processing ""As printed"": p. 4 prints this result in the as-printed block, before the annealed block.",Not applicable
V000358,M019,G019-01,Elongation at break,2.77±0.45 %,%,2.77,0.45,Not applicable,=,1,2.77,0.45,Not applicable,%,Published value,Not published (do not assume printed),XY,Not published,not-stated,As printed,as-printed,Not applicable,Not applicable,Not published,"ISO 527, GB/T 1040",ISO 527; GB/T 1040,Not applicable,Not applicable,Printing temperature 230°C Bed temperature 50°C Shell 2 Top & bottom layer 3 Infill 100% Environmental temperature Ambient temperature Cooling fan ON,S-POLYCN-Polymaker-HT-PLA-GF-TDS-EN-V1-1,p. 4: Elongation at break (X-Y),"Corrected 2026-09-15 (m19) against the source: Post-processing ""As printed"": p. 4 prints this result in the as-printed block, before the annealed block.",Not applicable
V000359,M019,G019-01,Elongation at break,0.85±0.05 %,%,0.85,0.05,Not applicable,=,1,0.85,0.05,Not applicable,%,Published value,Not published (do not assume printed),Z,Not published,not-stated,As printed,as-printed,Not applicable,Not applicable,Not published,"ISO 527, GB/T 1040",ISO 527; GB/T 1040,Not applicable,Not applicable,Printing temperature 230°C Bed temperature 50°C Shell 2 Top & bottom layer 3 Infill 100% Environmental temperature Ambient temperature Cooling fan ON,S-POLYCN-Polymaker-HT-PLA-GF-TDS-EN-V1-1,p. 4: Elongation at break (Z),"Corrected 2026-09-15 (m19) against the source: Post-processing ""As printed"": p. 4 prints this result in the as-printed block, before the annealed block.",Not applicable
V000360,M019,G019-01,Flexural modulus,3684.87±115.49 MPa,MPa,3684.87,115.49,Not applicable,=,0.001,3.68487,0.11549,Not applicable,GPa,Published value,Not published (do not assume printed),XY,Not published,not-stated,As printed,as-printed,Not applicable,Not applicable,Not published,"ISO 178, GB/T 9341",ISO 178; GB/T 9341,Not applicable,Not applicable,Printing temperature 230°C Bed temperature 50°C Shell 2 Top & bottom layer 3 Infill 100% Environmental temperature Ambient temperature Cooling fan ON,S-POLYCN-Polymaker-HT-PLA-GF-TDS-EN-V1-1,p. 4: Bending modulus (X-Y),"Corrected 2026-09-15 (m19) against the source: Post-processing ""As printed"": p. 4 prints this result in the as-printed block, before the annealed block.",Not applicable
V000361,M019,G019-01,Flexural modulus,2197.76±269.42 MPa,MPa,2197.76,269.42,Not applicable,=,0.001,2.19776,0.26942,Not applicable,GPa,Published value,Not published (do not assume printed),Z,Not published,not-stated,As printed,as-printed,Not applicable,Not applicable,Not published,"ISO 178, GB/T 9341",ISO 178; GB/T 9341,Not applicable,Not applicable,Printing temperature 230°C Bed temperature 50°C Shell 2 Top & bottom layer 3 Infill 100% Environmental temperature Ambient temperature Cooling fan ON,S-POLYCN-Polymaker-HT-PLA-GF-TDS-EN-V1-1,p. 4: Bending modulus (Z),"Corrected 2026-09-15 (m19) against the source: Post-processing ""As printed"": p. 4 prints this result in the as-printed block, before the annealed block.",Not applicable
