Repository: faridbnv/h2c-materials

# Filament Atlas

**Live: [pdynamics.ca/h2c-materials](https://pdynamics.ca/h2c-materials/)** · one HTML page, with a page of its own for
each well-documented material beside it, that also runs offline from a file, with no server.

## What it is

Filament Atlas is a tool for a small engineering team choosing a 3D-printing filament for the team's Bambu Lab H2C
printer. It was the H2C Material Selector until 2026-10-16; the built file keeps that name. You say what a part must
do (survive 100 °C, be at least this stiff, be as light as possible), and it answers in two steps:

- **Which kinds of filament** (PLA, PETG, carbon-filled nylon and so on) can do it, and whether the H2C can print them.

File: data/tables/measurements.csv (part 9 of 82)
MeasurementID,MaterialID,GradeID,Property,Raw value,Raw unit,Raw numeric,Raw uncertainty ±,Raw upper bound,Operator,Conversion factor,Normalized value,Normalized uncertainty ±,Normalized upper bound,Normalized unit,Data status,Specimen type,Direction,Moisture condition,Moisture state,Post-processing,Post-processing state,Anneal °C,Anneal h,Test temperature,Standard / load,Standards,Test load MPa,Notch,Specimen / print parameters,SourceID,Locator,Notes,Parse review
V000362,M019,G019-01,Flexural strength,86.41±1.38 MPa,MPa,86.41,1.38,Not applicable,=,1,86.41,1.38,Not applicable,MPa,Published value,Not published (do not assume printed),XY,Not published,not-stated,As printed,as-printed,Not applicable,Not applicable,Not published,"ISO 178, GB/T 9341",ISO 178; GB/T 9341,Not applicable,Not applicable,Printing temperature 230°C Bed temperature 50°C Shell 2 Top & bottom layer 3 Infill 100% Environmental temperature Ambient temperature Cooling fan ON,S-POLYCN-Polymaker-HT-PLA-GF-TDS-EN-V1-1,p. 4: Bending strength (X-Y),"Corrected 2026-09-15 (m19) against the source: Post-processing ""As printed"": p. 4 prints this result in the as-printed block, before the annealed block.",Not applicable
V000363,M019,G019-01,Flexural strength,29.21±1.42 MPa,MPa,29.21,1.42,Not applicable,=,1,29.21,1.42,Not applicable,MPa,Published value,Not published (do not assume printed),Z,Not published,not-stated,As printed,as-printed,Not applicable,Not applicable,Not published,"ISO 178, GB/T 9341",ISO 178; GB/T 9341,Not applicable,Not applicable,Printing temperature 230°C Bed temperature 50°C Shell 2 Top & bottom layer 3 Infill 100% Environmental temperature Ambient temperature Cooling fan ON,S-POLYCN-Polymaker-HT-PLA-GF-TDS-EN-V1-1,p. 4: Bending strength (Z),"Corrected 2026-09-15 (m19) against the source: Post-processing ""As printed"": p. 4 prints this result in the as-printed block, before the annealed block.",Not applicable
V000364,M019,G019-01,Charpy strength,5.31±0.46 kJ/m2,kJ/m2,5.31,0.46,Not applicable,=,1,5.31,0.46,Not applicable,kJ/m²,Published value,Not published (do not assume printed),XY,Not published,not-stated,As printed,as-printed,Not applicable,Not applicable,Not published,Not published,Not published,Not applicable,Notched,Printing temperature 230°C Bed temperature 50°C Shell 2 Top & bottom layer 3 Infill 100% Environmental temperature Ambient temperature Cooling fan ON,S-POLYCN-Polymaker-HT-PLA-GF-TDS-EN-V1-1,p. 4: Notched Charpy impact strength (X-Y),"Test condition corrected 2026-09-14 (m10) against the data sheet: p. 4 prints this as-printed result as ""Notched Charpy impact strength (X-Y)"". Corrected 2026-09-15 (m19) against the source: Post-processing ""As printed"": p. 4 prints this result in the as-printed block, before the annealed block.",Not applicable
V000365,M019,G019-01,Tensile modulus,4206.91±182.01 MPa,MPa,4206.91,182.01,Not applicable,=,0.001,4.20691,0.18201,Not applicable,GPa,Published value,Not published (do not assume printed),XY,Not published,not-stated,Annealed (per TDS annealed block),annealed,Not published,Not published,Not published,"ISO 527, GB/T 1040",ISO 527; GB/T 1040,Not applicable,Not applicable,Printing temperature 230°C Bed temperature 50°C Shell 2 Top & bottom layer 3 Infill 100% Environmental temperature Ambient temperature Cooling fan ON,S-POLYCN-Polymaker-HT-PLA-GF-TDS-EN-V1-1,p. 4: Young's modulus (X-Y),"Test condition corrected 2026-09-14 (m10) against the data sheet: the second block of results is marked ""(annealed)"" on p. 3 and follows the as-printed block on p. 4; the annealing schedule used for the specimens is not stated (p. 2 recommends 80-100 °C for 20-30 min).",Not applicable
V000366,M019,G019-01,Tensile modulus,3052.15±101.57 MPa,MPa,3052.15,101.57,Not applicable,=,0.001,3.05215,0.10157,Not applicable,GPa,Published value,Not published (do not assume printed),Z,Not published,not-stated,Annealed (per TDS annealed block),annealed,Not published,Not published,Not published,"ISO 527, GB/T 1040",ISO 527; GB/T 1040,Not applicable,Not applicable,Printing temperature 230°C Bed temperature 50°C Shell 2 Top & bottom layer 3 Infill 100% Environmental temperature Ambient temperature Cooling fan ON,S-POLYCN-Polymaker-HT-PLA-GF-TDS-EN-V1-1,p. 4: Young's modulus (Z),"Test condition corrected 2026-09-14 (m10) against the data sheet: the second block of results is marked ""(annealed)"" on p. 3 and follows the as-printed block on p. 4; the annealing schedule used for the specimens is not stated (p. 2 recommends 80-100 °C for 20-30 min).",Not applicable
V000367,M019,G019-01,Tensile strength (endpoint unspecified),50.2±0.93 MPa,MPa,50.2,0.93,Not applicable,=,1,50.2,0.93,Not applicable,MPa,Published value,Not published (do not assume printed),XY,Not published,not-stated,Annealed (per TDS annealed block),annealed,Not published,Not published,Not published,"ISO 527, GB/T 1040",ISO 527; GB/T 1040,Not applicable,Not applicable,Printing temperature 230°C Bed temperature 50°C Shell 2 Top & bottom layer 3 Infill 100% Environmental temperature Ambient temperature Cooling fan ON,S-POLYCN-Polymaker-HT-PLA-GF-TDS-EN-V1-1,p. 4: Tensile strength (X-Y),"Test condition corrected 2026-09-14 (m10) against the data sheet: the second block of results is marked ""(annealed)"" on p. 3 and follows the as-printed block on p. 4; the annealing schedule used for the specimens is not stated (p. 2 recommends 80-100 °C for 20-30 min).",Not applicable
V000368,M019,G019-01,Tensile strength (endpoint unspecified),22.46±1.54 Mpa,Mpa,22.46,1.54,Not applicable,=,1,22.46,1.54,Not applicable,MPa,Published value,Not published (do not assume printed),Z,Not published,not-stated,Annealed (per TDS annealed block),annealed,Not published,Not published,Not published,"ISO 527, GB/T 1040",ISO 527; GB/T 1040,Not applicable,Not applicable,Printing temperature 230°C Bed temperature 50°C Shell 2 Top & bottom layer 3 Infill 100% Environmental temperature Ambient temperature Cooling fan ON,S-POLYCN-Polymaker-HT-PLA-GF-TDS-EN-V1-1,p. 4: Tensile strength (Z),"Test condition corrected 2026-09-14 (m10) against the data sheet: the second block of results is marked ""(annealed)"" on p. 3 and follows the as-printed block on p. 4; the annealing schedule used for the specimens is not stated (p. 2 recommends 80-100 °C for 20-30 min).",Not applicable
V000369,M019,G019-01,Elongation at break,2.3±0.2 %,%,2.3,0.2,Not applicable,=,1,2.3,0.2,Not applicable,%,Published value,Not published (do not assume printed),XY,Not published,not-stated,Annealed (per TDS annealed block),annealed,Not published,Not published,Not published,"ISO 527, GB/T 1040",ISO 527; GB/T 1040,Not applicable,Not applicable,Printing temperature 230°C Bed temperature 50°C Shell 2 Top & bottom layer 3 Infill 100% Environmental temperature Ambient temperature Cooling fan ON,S-POLYCN-Polymaker-HT-PLA-GF-TDS-EN-V1-1,p. 4: Elongation at break (X-Y),"Test condition corrected 2026-09-14 (m10) against the data sheet: the second block of results is marked ""(annealed)"" on p. 3 and follows the as-printed block on p. 4; the annealing schedule used for the specimens is not stated (p. 2 recommends 80-100 °C for 20-30 min).",Not applicable
V000370,M019,G019-01,Elongation at break,0.79±0.07 %,%,0.79,0.07,Not applicable,=,1,0.79,0.07,Not applicable,%,Published value,Not published (do not assume printed),Z,Not published,not-stated,Annealed (per TDS annealed block),annealed,Not published,Not published,Not published,"ISO 527, GB/T 1040",ISO 527; GB/T 1040,Not applicable,Not applicable,Printing temperature 230°C Bed temperature 50°C Shell 2 Top & bottom layer 3 Infill 100% Environmental temperature Ambient temperature Cooling fan ON,S-POLYCN-Polymaker-HT-PLA-GF-TDS-EN-V1-1,p. 4: Elongation at break (Z),"Test condition corrected 2026-09-14 (m10) against the data sheet: the second block of results is marked ""(annealed)"" on p. 3 and follows the as-printed block on p. 4; the annealing schedule used for the specimens is not stated (p. 2 recommends 80-100 °C for 20-30 min).",Not applicable
V000371,M019,G019-01,Flexural modulus,3948.4±67.03 MPa,MPa,3948.4,67.03,Not applicable,=,0.001,3.9484,0.06703,Not applicable,GPa,Published value,Not published (do not assume printed),XY,Not published,not-stated,Annealed (per TDS annealed block),annealed,Not published,Not published,Not published,"ISO 178, GB/T 9341",ISO 178; GB/T 9341,Not applicable,Not applicable,Printing temperature 230°C Bed temperature 50°C Shell 2 Top & bottom layer 3 Infill 100% Environmental temperature Ambient temperature Cooling fan ON,S-POLYCN-Polymaker-HT-PLA-GF-TDS-EN-V1-1,p. 4: Bending modulus (X-Y),"Test condition corrected 2026-09-14 (m10) against the data sheet: the second block of results is marked ""(annealed)"" on p. 3 and follows the as-printed block on p. 4; the annealing schedule used for the specimens is not stated (p. 2 recommends 80-100 °C for 20-30 min).",Not applicable
V000372,M019,G019-01,Flexural modulus,1953.62±260.81 Mpa,Mpa,1953.62,260.81,Not applicable,=,0.001,1.95362,0.26081,Not applicable,GPa,Published value,Not published (do not assume printed),Z,Not published,not-stated,Annealed (per TDS annealed block),annealed,Not published,Not published,Not published,"ISO 178, GB/T 9341",ISO 178; GB/T 9341,Not applicable,Not applicable,Printing temperature 230°C Bed temperature 50°C Shell 2 Top & bottom layer 3 Infill 100% Environmental temperature Ambient temperature Cooling fan ON,S-POLYCN-Polymaker-HT-PLA-GF-TDS-EN-V1-1,p. 4: Bending modulus (Z),"Test condition corrected 2026-09-14 (m10) against the data sheet: the second block of results is marked ""(annealed)"" on p. 3 and follows the as-printed block on p. 4; the annealing schedule used for the specimens is not stated (p. 2 recommends 80-100 °C for 20-30 min).",Not applicable
V000373,M019,G019-01,Flexural strength,87.76±1.96 MPa,MPa,87.76,1.96,Not applicable,=,1,87.76,1.96,Not applicable,MPa,Published value,Not published (do not assume printed),XY,Not published,not-stated,Annealed (per TDS annealed block),annealed,Not published,Not published,Not published,"ISO 178, GB/T 9341",ISO 178; GB/T 9341,Not applicable,Not applicable,Printing temperature 230°C Bed temperature 50°C Shell 2 Top & bottom layer 3 Infill 100% Environmental temperature Ambient temperature Cooling fan ON,S-POLYCN-Polymaker-HT-PLA-GF-TDS-EN-V1-1,p. 4: Bending strength (X-Y),"Test condition corrected 2026-09-14 (m10) against the data sheet: the second block of results is marked ""(annealed)"" on p. 3 and follows the as-printed block on p. 4; the annealing schedule used for the specimens is not stated (p. 2 recommends 80-100 °C for 20-30 min).",Not applicable
V000374,M019,G019-01,Flexural strength,29.17±2.69 MPa,MPa,29.17,2.69,Not applicable,=,1,29.17,2.69,Not applicable,MPa,Published value,Not published (do not assume printed),Z,Not published,not-stated,Annealed (per TDS annealed block),annealed,Not published,Not published,Not published,"ISO 178, GB/T 9341",ISO 178; GB/T 9341,Not applicable,Not applicable,Printing temperature 230°C Bed temperature 50°C Shell 2 Top & bottom layer 3 Infill 100% Environmental temperature Ambient temperature Cooling fan ON,S-POLYCN-Polymaker-HT-PLA-GF-TDS-EN-V1-1,p. 4: Bending strength (Z),"Test condition corrected 2026-09-14 (m10) against the data sheet: the second block of results is marked ""(annealed)"" on p. 3 and follows the as-printed block on p. 4; the annealing schedule used for the specimens is not stated (p. 2 recommends 80-100 °C for 20-30 min).",Not applicable
V000375,M019,G019-01,Charpy strength,4.92+/-0.5 kJ/m2,kJ/m2,4.92,0.5,Not applicable,=,1,4.92,0.5,Not applicable,kJ/m²,Published value (transcription corrected),Printed specimen,XY,Not published,not-stated,Annealed (per TDS annealed block),annealed,Not published,Not published,Not published,"ISO 179, GB/T 1043",ISO 179; GB/T 1043,Not applicable,Notched,Printing temperature 230°C Bed temperature 50°C Shell 2 Top & bottom layer 3 Infill 100% Environmental temperature Ambient temperature Cooling fan ON,S-POLYCN-Polymaker-HT-PLA-GF-TDS-EN-V1-1,p. 4: Notched Charpy impact,"Unit corrected MPa -> kJ/m2. Polymaker HT-PLA-GF TDS v1.1 lists the as-printed notched Charpy rows as kJ/m2 (X-Y 5.31+/-0.46; Z 4.28+/-0.18) and the annealed rows for the same ISO 179 property as MPa; MPa is dimensionally impossible for impact strength. Confirmed against the Polymaker Wiki HT-PLA-GF TDS page (R-POLYMAKER-WIKI-HTPLAGF), which shows the same two pairs. These two rows are the ANNEALED values. Resolved 2026-09-11.",Not applicable
V000376,M019,G019-01,Charpy strength,4.37+/-0.27 kJ/m2,kJ/m2,4.37,0.27,Not applicable,=,1,4.37,0.27,Not applicable,kJ/m²,Published value (transcription corrected),Printed specimen,Z,Not published,not-stated,Annealed (per TDS annealed block),annealed,Not published,Not published,Not published,"ISO 179, GB/T 1043",ISO 179; GB/T 1043,Not applicable,Notched,Printing temperature 230°C Bed temperature 50°C Shell 2 Top & bottom layer 3 Infill 100% Environmental temperature Ambient temperature Cooling fan ON,S-POLYCN-Polymaker-HT-PLA-GF-TDS-EN-V1-1,p. 4: Notched Charpy impact,"Unit corrected MPa -> kJ/m2. Polymaker HT-PLA-GF TDS v1.1 lists the as-printed notched Charpy rows as kJ/m2 (X-Y 5.31+/-0.46; Z 4.28+/-0.18) and the annealed rows for the same ISO 179 property as MPa; MPa is dimensionally impossible for impact strength. Confirmed against the Polymaker Wiki HT-PLA-GF TDS page (R-POLYMAKER-WIKI-HTPLAGF), which shows the same two pairs. These two rows are the ANNEALED values. Resolved 2026-09-11.",Not applicable
V000377,M019,G019-02,Density,1.25-1.30,g/cm3,1.25,Not applicable,1.3,=,1000,1250,Not applicable,1300,kg/m³,Published value,Not published (density specimen form not explicitly established),Not applicable,Not published,not-stated,Not published,not-stated,Not applicable,Not applicable,Not published,ASTM,Not published,Not applicable,Not applicable,Not published,I-PLA-Glass-Fiber-Technical-Data-Sheet,p. 1: Density,Not applicable,Not applicable
V000378,M019,G019-02,Elongation at break,2-6,%,2,Not applicable,6,=,1,2,Not applicable,6,%,Published value,Not published (do not assume printed),Not published,Not published,not-stated,Not published,not-stated,Not applicable,Not applicable,Not published,ISO,Not published,Not applicable,Not applicable,Not published,I-PLA-Glass-Fiber-Technical-Data-Sheet,p. 1: Elongation,Not applicable,Not applicable
V000379,M019,G019-02,Flexural strength,42-52,MPa,42,Not applicable,52,=,1,42,Not applicable,52,MPa,Published value,Not published (do not assume printed),Not published,Not published,not-stated,Not published,not-stated,Not applicable,Not applicable,Not published,ISO,Not published,Not applicable,Not applicable,Not published,I-PLA-Glass-Fiber-Technical-Data-Sheet,p. 1: Bending,Not applicable,Not applicable
V000380,M019,G019-02,Flexural modulus,2300-2600,MPa,2300,Not applicable,2600,=,0.001,2.3,Not applicable,2.6,GPa,Published value,Not published (do not assume printed),Not published,Not published,not-stated,Not published,not-stated,Not applicable,Not applicable,Not published,ISO,Not published,Not applicable,Not applicable,Not published,I-PLA-Glass-Fiber-Technical-Data-Sheet,p. 1: Flexural modulus,Not applicable,Not applicable
V000381,M019,G019-02,Water absorption,<0.8,%,0.8,Not applicable,Not applicable,<,1,0.8,Not applicable,Not applicable,%,Published value,Not published (do not assume printed),Not applicable,Not published,not-stated,Not published,not-stated,Not applicable,Not applicable,Not published,ASTM,Not published,Not applicable,Not applicable,Not published,I-PLA-Glass-Fiber-Technical-Data-Sheet,p. 1: Water,Not applicable,Not applicable
V000382,M020,G020-01,Density,1.28,g/cc,1.28,Not applicable,Not applicable,=,1000,1280,Not applicable,Not applicable,kg/m³,Published value,Not published (density specimen form not explicitly established),Not applicable,Not published,not-stated,Not published,not-stated,Not applicable,Not applicable,Not published,ISO 1183,ISO 1183,Not applicable,Not applicable,"Printed Specimen Conditions Printer: Open Source FDM/FFF Nozzle: 0.4mm Layer Height: 0.25mm Infill: 100%, +/- 45° Extrusion Temp: 255°C Bed Temp: 70°C Specimen Orientation: XY Flat",X-3DXPRO-LG-PETG-TDS-v3,p. 1: Density,Not applicable,Not applicable
V000383,M020,G020-01,Tensile break strength,47,MPa,47,Not applicable,Not applicable,=,1,47,Not applicable,Not applicable,MPa,Published value,Printed specimen,XY,Not published,not-stated,Not published,not-stated,Not applicable,Not applicable,Not published,ISO 527,ISO 527,Not applicable,Not applicable,"Printed Specimen Conditions Printer: Open Source FDM/FFF Nozzle: 0.4mm Layer Height: 0.25mm Infill: 100%, +/- 45° Extrusion Temp: 255°C Bed Temp: 70°C Specimen Orientation: XY Flat",X-3DXPRO-LG-PETG-TDS-v3,"p. 1: Tensile Strength, Break",Not applicable,Not applicable
V000384,M020,G020-01,Tensile modulus,1400,MPa,1400,Not applicable,Not applicable,=,0.001,1.4,Not applicable,Not applicable,GPa,Published value,Printed specimen,XY,Not published,not-stated,Not published,not-stated,Not applicable,Not applicable,Not published,ISO 527,ISO 527,Not applicable,Not applicable,"Printed Specimen Conditions Printer: Open Source FDM/FFF Nozzle: 0.4mm Layer Height: 0.25mm Infill: 100%, +/- 45° Extrusion Temp: 255°C Bed Temp: 70°C Specimen Orientation: XY Flat",X-3DXPRO-LG-PETG-TDS-v3,p. 1: Tensile Modulus,Not applicable,Not applicable
V000385,M020,G020-01,Elongation at break,8,%,8,Not applicable,Not applicable,=,1,8,Not applicable,Not applicable,%,Published value,Printed specimen,XY,Not published,not-stated,Not published,not-stated,Not applicable,Not applicable,Not published,ISO 527,ISO 527,Not applicable,Not applicable,"Printed Specimen Conditions Printer: Open Source FDM/FFF Nozzle: 0.4mm Layer Height: 0.25mm Infill: 100%, +/- 45° Extrusion Temp: 255°C Bed Temp: 70°C Specimen Orientation: XY Flat",X-3DXPRO-LG-PETG-TDS-v3,"p. 1: Tensile Elongation, Break",Not applicable,Not applicable
V000386,M020,G020-01,Flexural strength,75,MPa,75,Not applicable,Not applicable,=,1,75,Not applicable,Not applicable,MPa,Published value,Printed specimen,XY,Not published,not-stated,Not published,not-stated,Not applicable,Not applicable,Not published,ISO 178,ISO 178,Not applicable,Not applicable,"Printed Specimen Conditions Printer: Open Source FDM/FFF Nozzle: 0.4mm Layer Height: 0.25mm Infill: 100%, +/- 45° Extrusion Temp: 255°C Bed Temp: 70°C Specimen Orientation: XY Flat",X-3DXPRO-LG-PETG-TDS-v3,p. 1: Flexural Strength,Not applicable,Not applicable
V000387,M020,G020-01,Flexural modulus,1645,MPa,1645,Not applicable,Not applicable,=,0.001,1.645,Not applicable,Not applicable,GPa,Published value,Printed specimen,XY,Not published,not-stated,Not published,not-stated,Not applicable,Not applicable,Not published,ISO 178,ISO 178,Not applicable,Not applicable,"Printed Specimen Conditions Printer: Open Source FDM/FFF Nozzle: 0.4mm Layer Height: 0.25mm Infill: 100%, +/- 45° Extrusion Temp: 255°C Bed Temp: 70°C Specimen Orientation: XY Flat",X-3DXPRO-LG-PETG-TDS-v3,p. 1: Flexural Modulus,Not applicable,Not applicable
V000388,M020,G020-01,Glass transition temperature,80,°C,80,Not applicable,Not applicable,=,1,80,Not applicable,Not applicable,°C,Published value,Printed specimen,Not applicable,Not published,not-stated,Not published,not-stated,Not applicable,Not applicable,Not published,DSC,DSC,Not applicable,Not applicable,"Printed Specimen Conditions Printer: Open Source FDM/FFF Nozzle: 0.4mm Layer Height: 0.25mm Infill: 100%, +/- 45° Extrusion Temp: 255°C Bed Temp: 70°C Specimen Orientation: XY Flat",X-3DXPRO-LG-PETG-TDS-v3,p. 1: Glass Transition Temperature (Tg),Not applicable,Not applicable
V000389,M020,G020-01,HDT,70,°C,70,Not applicable,Not applicable,=,1,70,Not applicable,Not applicable,°C,Published value,Printed specimen,Not applicable,Not published,not-stated,Not published,not-stated,Not applicable,Not applicable,Not published,"ISO 75, 0.45 MPa (66 psi)",ISO 75,0.45,Not applicable,"Printed Specimen Conditions Printer: Open Source FDM/FFF Nozzle: 0.4mm Layer Height: 0.25mm Infill: 100%, +/- 45° Extrusion Temp: 255°C Bed Temp: 70°C Specimen Orientation: XY Flat",X-3DXPRO-LG-PETG-TDS-v3,p. 1: Deflection Temperature at 0.45,Not applicable,Not applicable
V000390,M020,G020-02,Density,1.25 g/cm3,g/cm3,1.25,Not applicable,Not applicable,=,1000,1250,Not applicable,Not applicable,kg/m³,Published value,Not published (density specimen form not explicitly established),Not applicable,Not published,not-stated,Not published,not-stated,Not applicable,Not applicable,Not published,"ISO1183, GB/T1033",ISO 1183; GB/T 1033,Not applicable,Not applicable,Printing temperature 240 °C Bed temperature 80 °C Shell 2 Top & bottom layer 4 Infill 100% Environmental temperature 25 °C Cooling fan OFF DISCLAIMER: The typical values presented in this data sheet are intended for reference and comparison purposes only. They should not be used for design specifications or quality con,S-POLYCN-PolyLite-PETG-TDS-V5-3,p. 2: Density,Not applicable,Not applicable
V000391,M020,G020-02,Glass transition temperature,81 °C,°C,81,Not applicable,Not applicable,=,1,81,Not applicable,Not applicable,°C,Published value,Printed specimen,Not applicable,Not published,not-stated,Not published,not-stated,Not applicable,Not applicable,Not published,"DSC, 10°C/min",DSC,Not applicable,Not applicable,Printing temperature 240 °C Bed temperature 80 °C Shell 2 Top & bottom layer 4 Infill 100% Environmental temperature 25 °C Cooling fan OFF DISCLAIMER: The typical values presented in this data sheet are intended for reference and comparison purposes only. They should not be used for design specifications or quality con,S-POLYCN-PolyLite-PETG-TDS-V5-3,p. 3: Glass transition temperature,Not applicable,Not applicable
V000392,M020,G020-02,Melting temperature,N/A,°C,Not published,Not applicable,Not applicable,Not applicable,1,Not published,Not applicable,Not applicable,°C,Not published,Printed specimen,Not applicable,Not published,not-stated,Not published,not-stated,Not applicable,Not applicable,Not published,"DSC, 10°C/min",DSC,Not applicable,Not applicable,Printing temperature 240 °C Bed temperature 80 °C Shell 2 Top & bottom layer 4 Infill 100% Environmental temperature 25 °C Cooling fan OFF DISCLAIMER: The typical values presented in this data sheet are intended for reference and comparison purposes only. They should not be used for design specifications or quality con,S-POLYCN-PolyLite-PETG-TDS-V5-3,p. 3: Melting temperature,Not applicable,Not applicable
V000393,M020,G020-02,Crystallization temperature,N/A,°C,Not published,Not applicable,Not applicable,Not applicable,1,Not published,Not applicable,Not applicable,°C,Not published,Printed specimen,Not applicable,Not published,not-stated,Not published,not-stated,Not applicable,Not applicable,Not published,"DSC, 10°C/min",DSC,Not applicable,Not applicable,Printing temperature 240 °C Bed temperature 80 °C Shell 2 Top & bottom layer 4 Infill 100% Environmental temperature 25 °C Cooling fan OFF DISCLAIMER: The typical values presented in this data sheet are intended for reference and comparison purposes only. They should not be used for design specifications or quality con,S-POLYCN-PolyLite-PETG-TDS-V5-3,p. 3: Crystallization temperature,Not applicable,Not applicable
V000394,M020,G020-02,Vicat softening temperature,84 °C,°C,84,Not applicable,Not applicable,=,1,84,Not applicable,Not applicable,°C,Published value,Printed specimen,Not applicable,Not published,not-stated,Not published,not-stated,Not applicable,Not applicable,Not published,"ISO 306 , GB/T 1633",ISO 306; GB/T 1633,Not applicable,Not applicable,Printing temperature 240 °C Bed temperature 80 °C Shell 2 Top & bottom layer 4 Infill 100% Environmental temperature 25 °C Cooling fan OFF DISCLAIMER: The typical values presented in this data sheet are intended for reference and comparison purposes only. They should not be used for design specifications or quality con,S-POLYCN-PolyLite-PETG-TDS-V5-3,p. 3: Vicat softening temperature,Not applicable,Not applicable
V000395,M020,G020-02,HDT,74.8 °C,°C,74.8,Not applicable,Not applicable,=,1,74.8,Not applicable,Not applicable,°C,Published value,Printed specimen,Not applicable,Not published,not-stated,Not published,not-stated,Not applicable,Not applicable,Not published,ISO 75 1.8MPa,ISO 75,1.8,Not applicable,Printing temperature 240 °C Bed temperature 80 °C Shell 2 Top & bottom layer 4 Infill 100% Environmental temperature 25 °C Cooling fan OFF DISCLAIMER: The typical values presented in this data sheet are intended for reference and comparison purposes only. They should not be used for design specifications or quality con,S-POLYCN-PolyLite-PETG-TDS-V5-3,p. 3: Heat deflection temperature,Not applicable,Not applicable
V000396,M020,G020-02,HDT,78.4 °C,°C,78.4,Not applicable,Not applicable,=,1,78.4,Not applicable,Not applicable,°C,Published value,Printed specimen,Not applicable,Not published,not-stated,Not published,not-stated,Not applicable,Not applicable,Not published,ISO 75 0.45MPa,ISO 75,0.45,Not applicable,Printing temperature 240 °C Bed temperature 80 °C Shell 2 Top & bottom layer 4 Infill 100% Environmental temperature 25 °C Cooling fan OFF DISCLAIMER: The typical values presented in this data sheet are intended for reference and comparison purposes only. They should not be used for design specifications or quality con,S-POLYCN-PolyLite-PETG-TDS-V5-3,p. 3: Heat deflection temperature,Not applicable,Not applicable
V000397,M020,G020-02,Thermal conductivity,N/A,Not published,Not published,Not applicable,Not applicable,Not applicable,1,Not published,Not applicable,Not applicable,Not published,Not published,Printed specimen,Not published,Not published,not-stated,Not published,not-stated,Not applicable,Not applicable,Not published,N/A,Not published,Not applicable,Not applicable,Printing temperature 240 °C Bed temperature 80 °C Shell 2 Top & bottom layer 4 Infill 100% Environmental temperature 25 °C Cooling fan OFF DISCLAIMER: The typical values presented in this data sheet are intended for reference and comparison purposes only. They should not be used for design specifications or quality con,S-POLYCN-PolyLite-PETG-TDS-V5-3,p. 3: Thermal conductivity,Not applicable,Not applicable
V000398,M020,G020-02,Tensile modulus,2116.8 ± 68.1 MPa,MPa,2116.8,68.1,Not applicable,=,0.001,2.1168,0.0681,Not applicable,GPa,Published value,Printed specimen,XY,Not published,not-stated,Not published,not-stated,Not applicable,Not applicable,Not published,"ISO 527, GB/T 1040",ISO 527; GB/T 1040,Not applicable,Not applicable,Printing temperature 240 °C Bed temperature 80 °C Shell 2 Top & bottom layer 4 Infill 100% Environmental temperature 25 °C Cooling fan OFF DISCLAIMER: The typical values presented in this data sheet are intended for reference and comparison purposes only. They should not be used for design specifications or quality con,S-POLYCN-PolyLite-PETG-TDS-V5-3,p. 4: Young’s modulus (X-Y),Not applicable,Not applicable
V000399,M020,G020-02,Tensile modulus,1898.7 ± 98.5 MPa,MPa,1898.7,98.5,Not applicable,=,0.001,1.8987,0.0985,Not applicable,GPa,Published value,Printed specimen,Z,Not published,not-stated,Not published,not-stated,Not applicable,Not applicable,Not published,"ISO 527, GB/T 1040",ISO 527; GB/T 1040,Not applicable,Not applicable,Printing temperature 240 °C Bed temperature 80 °C Shell 2 Top & bottom layer 4 Infill 100% Environmental temperature 25 °C Cooling fan OFF DISCLAIMER: The typical values presented in this data sheet are intended for reference and comparison purposes only. They should not be used for design specifications or quality con,S-POLYCN-PolyLite-PETG-TDS-V5-3,p. 4: Young’s modulus (Z),Not applicable,Not applicable
V000400,M020,G020-02,Tensile strength (endpoint unspecified),50.8 ± 0.9 MPa,MPa,50.8,0.9,Not applicable,=,1,50.8,0.9,Not applicable,MPa,Published value,Printed specimen,XY,Not published,not-stated,Not published,not-stated,Not applicable,Not applicable,Not published,"ISO 527, GB/T 1040",ISO 527; GB/T 1040,Not applicable,Not applicable,Printing temperature 240 °C Bed temperature 80 °C Shell 2 Top & bottom layer 4 Infill 100% Environmental temperature 25 °C Cooling fan OFF DISCLAIMER: The typical values presented in this data sheet are intended for reference and comparison purposes only. They should not be used for design specifications or quality con,S-POLYCN-PolyLite-PETG-TDS-V5-3,p. 4: Tensile strength (X-Y),Not applicable,Not applicable
V000401,M020,G020-02,Tensile strength (endpoint unspecified),42.8 ± 2.8 MPa,MPa,42.8,2.8,Not applicable,=,1,42.8,2.8,Not applicable,MPa,Published value,Printed specimen,Z,Not published,not-stated,Not published,not-stated,Not applicable,Not applicable,Not published,"ISO 527, GB/T 1040",ISO 527; GB/T 1040,Not applicable,Not applicable,Printing temperature 240 °C Bed temperature 80 °C Shell 2 Top & bottom layer 4 Infill 100% Environmental temperature 25 °C Cooling fan OFF DISCLAIMER: The typical values presented in this data sheet are intended for reference and comparison purposes only. They should not be used for design specifications or quality con,S-POLYCN-PolyLite-PETG-TDS-V5-3,p. 4: Tensile strength (Z),Not applicable,Not applicable
V000402,M020,G020-02,Elongation at break,8.4 ± 1.7 %,%,8.4,1.7,Not applicable,=,1,8.4,1.7,Not applicable,%,Published value,Printed specimen,XY,Not published,not-stated,Not published,not-stated,Not applicable,Not applicable,Not published,"ISO 527, GB/T 1040",ISO 527; GB/T 1040,Not applicable,Not applicable,Printing temperature 240 °C Bed temperature 80 °C Shell 2 Top & bottom layer 4 Infill 100% Environmental temperature 25 °C Cooling fan OFF DISCLAIMER: The typical values presented in this data sheet are intended for reference and comparison purposes only. They should not be used for design specifications or quality con,S-POLYCN-PolyLite-PETG-TDS-V5-3,p. 4: Elongation at break (X-Y),Not applicable,Not applicable
V000403,M020,G020-02,Elongation at break,3.3 ± 0.2 %,%,3.3,0.2,Not applicable,=,1,3.3,0.2,Not applicable,%,Published value,Printed specimen,Z,Not published,not-stated,Not published,not-stated,Not applicable,Not applicable,Not published,"ISO 527, GB/T 1040",ISO 527; GB/T 1040,Not applicable,Not applicable,Printing temperature 240 °C Bed temperature 80 °C Shell 2 Top & bottom layer 4 Infill 100% Environmental temperature 25 °C Cooling fan OFF DISCLAIMER: The typical values presented in this data sheet are intended for reference and comparison purposes only. They should not be used for design specifications or quality con,S-POLYCN-PolyLite-PETG-TDS-V5-3,p. 4: Elongation at break (Z),Not applicable,Not applicable
V000404,M020,G020-02,Flexural modulus,1898.5 ± 35.5 MPa,MPa,1898.5,35.5,Not applicable,=,0.001,1.8985,0.0355,Not applicable,GPa,Published value,Printed specimen,XY,Not published,not-stated,Not published,not-stated,Not applicable,Not applicable,Not published,"ISO 178, GB/T 9341",ISO 178; GB/T 9341,Not applicable,Not applicable,Printing temperature 240 °C Bed temperature 80 °C Shell 2 Top & bottom layer 4 Infill 100% Environmental temperature 25 °C Cooling fan OFF DISCLAIMER: The typical values presented in this data sheet are intended for reference and comparison purposes only. They should not be used for design specifications or quality con,S-POLYCN-PolyLite-PETG-TDS-V5-3,p. 4: Bending modulus (X-Y),Not applicable,Not applicable
V000405,M020,G020-02,Flexural modulus,N/A,Not published,Not published,Not applicable,Not applicable,Not applicable,1,Not published,Not applicable,Not applicable,Not published,Not published,Printed specimen,Z,Not published,not-stated,Not published,not-stated,Not applicable,Not applicable,Not published,"ISO 178, GB/T 9341",ISO 178; GB/T 9341,Not applicable,Not applicable,Printing temperature 240 °C Bed temperature 80 °C Shell 2 Top & bottom layer 4 Infill 100% Environmental temperature 25 °C Cooling fan OFF DISCLAIMER: The typical values presented in this data sheet are intended for reference and comparison purposes only. They should not be used for design specifications or quality con,S-POLYCN-PolyLite-PETG-TDS-V5-3,p. 4: Bending modulus (Z),Not applicable,Not applicable
V000406,M020,G020-02,Flexural strength,69.6 ± 0.8 MPa,MPa,69.6,0.8,Not applicable,=,1,69.6,0.8,Not applicable,MPa,Published value,Printed specimen,XY,Not published,not-stated,Not published,not-stated,Not applicable,Not applicable,Not published,"ISO 178, GB/T 9341",ISO 178; GB/T 9341,Not applicable,Not applicable,Printing temperature 240 °C Bed temperature 80 °C Shell 2 Top & bottom layer 4 Infill 100% Environmental temperature 25 °C Cooling fan OFF DISCLAIMER: The typical values presented in this data sheet are intended for reference and comparison purposes only. They should not be used for design specifications or quality con,S-POLYCN-PolyLite-PETG-TDS-V5-3,p. 4: Bending strength (X-Y),Not applicable,Not applicable
V000407,M020,G020-02,Flexural strength,N/A,Not published,Not published,Not applicable,Not applicable,Not applicable,1,Not published,Not applicable,Not applicable,Not published,Not published,Printed specimen,Z,Not published,not-stated,Not published,not-stated,Not applicable,Not applicable,Not published,"ISO 178, GB/T 9341",ISO 178; GB/T 9341,Not applicable,Not applicable,Printing temperature 240 °C Bed temperature 80 °C Shell 2 Top & bottom layer 4 Infill 100% Environmental temperature 25 °C Cooling fan OFF DISCLAIMER: The typical values presented in this data sheet are intended for reference and comparison purposes only. They should not be used for design specifications or quality con,S-POLYCN-PolyLite-PETG-TDS-V5-3,p. 4: Bending strength (Z),Not applicable,Not applicable
V000408,M020,G020-02,Charpy strength,2.6 ± 0.2 kJ/m2,kJ/m2,2.6,0.2,Not applicable,=,1,2.6,0.2,Not applicable,kJ/m²,Published value,Printed specimen,XY,Not published,not-stated,Not published,not-stated,Not applicable,Not applicable,Not published,Not published,Not published,Not applicable,Not published,Printing temperature 240 °C Bed temperature 80 °C Shell 2 Top & bottom layer 4 Infill 100% Environmental temperature 25 °C Cooling fan OFF DISCLAIMER: The typical values presented in this data sheet are intended for reference and comparison purposes only. They should not be used for design specifications or quality con,S-POLYCN-PolyLite-PETG-TDS-V5-3,p. 4: Charpy impact strength (X-Y),Not applicable,Not applicable
V000409,M020,G020-02,Charpy strength,N/A,Not published,Not published,Not applicable,Not applicable,Not applicable,1,Not published,Not applicable,Not applicable,Not published,Not published,Printed specimen,Z,Not published,not-stated,Not published,not-stated,Not applicable,Not applicable,Not published,"ISO 179,",ISO 179,Not applicable,Not published,Printing temperature 240 °C Bed temperature 80 °C Shell 2 Top & bottom layer 4 Infill 100% Environmental temperature 25 °C Cooling fan OFF DISCLAIMER: The typical values presented in this data sheet are intended for reference and comparison purposes only. They should not be used for design specifications or quality con,S-POLYCN-PolyLite-PETG-TDS-V5-3,p. 4: Charpy impact strength (Z),Not applicable,Not applicable
V000410,M020,G020-03,Density,1.29 g/Cm3,g/Cm3,1.29,Not applicable,Not applicable,=,1000,1290,Not applicable,Not applicable,kg/m³,Published value,Not published (density specimen form not explicitly established),Not applicable,Not published,not-stated,Not published,not-stated,Not applicable,Not applicable,Not published,ASTM D792,ASTM D792,Not applicable,Not applicable,Not published,I-PETG-TDS,p. 1: Density,"Corrected 2026-09-16 (m33) against the source: the cell held the description paragraph of p. 1, a recommended printing range (210-235 ºC printing temperature, 50-80 ºC bed temperature) in marketing prose, not a test-specimen condition; the sheet publishes no specimen preparation or print conditions for its test values, and its Print Recommendation table (p. 2) is a printing guide.",Not applicable
V000411,M020,G020-03,Water absorption,0.12 %,%,0.12,Not applicable,Not applicable,=,1,0.12,Not applicable,Not applicable,%,Published value,Not published (do not assume printed),Not applicable,Not published,not-stated,Not published,not-stated,Not applicable,Not applicable,Not published,ASTM D570,ASTM D570,Not applicable,Not applicable,Not published,I-PETG-TDS,p. 1: Water Absorption,"Corrected 2026-09-16 (m33) against the source: the cell held the description paragraph of p. 1, a recommended printing range (210-235 ºC printing temperature, 50-80 ºC bed temperature) in marketing prose, not a test-specimen condition; the sheet publishes no specimen preparation or print conditions for its test values, and its Print Recommendation table (p. 2) is a printing guide. Corrected 2026-09-16 (m33) against the source: p. 1 prints ""ASTM D570""; the cell had a stray ""on"".",Not applicable
V000412,M020,G020-03,Tensile modulus,3000 MPa,MPa,3000,Not applicable,Not applicable,=,0.001,3,Not applicable,Not applicable,GPa,Published value,Not published (do not assume printed),Not published,Not published,not-stated,Not published,not-stated,Not applicable,Not applicable,Not published,ISO 527-2,ISO 527,Not applicable,Not applicable,Not published,I-PETG-TDS,p. 1: Tensile Modulus,"Corrected 2026-09-16 (m33) against the source: the cell held the description paragraph of p. 1, a recommended printing range (210-235 ºC printing temperature, 50-80 ºC bed temperature) in marketing prose, not a test-specimen condition; the sheet publishes no specimen preparation or print conditions for its test values, and its Print Recommendation table (p. 2) is a printing guide.",Not applicable
V000413,M020,G020-03,Elongation at yield,4 %,%,4,Not applicable,Not applicable,=,1,4,Not applicable,Not applicable,%,Published value,Not published (do not assume printed),Not published,Not published,not-stated,Not published,not-stated,Not applicable,Not applicable,Not published,ISO 527-2,ISO 527,Not applicable,Not applicable,Not published,I-PETG-TDS,p. 1: Elongation at Yield,"Corrected 2026-09-16 (m33) against the source: the cell held the description paragraph of p. 1, a recommended printing range (210-235 ºC printing temperature, 50-80 ºC bed temperature) in marketing prose, not a test-specimen condition; the sheet publishes no specimen preparation or print conditions for its test values, and its Print Recommendation table (p. 2) is a printing guide.",Not applicable
V000414,M020,G020-03,Tensile strength (endpoint unspecified),53 MPa,MPa,53,Not applicable,Not applicable,=,1,53,Not applicable,Not applicable,MPa,Published value,Not published (do not assume printed),Not published,Not published,not-stated,Not published,not-stated,Not applicable,Not applicable,Not published,ISO 527-2,ISO 527,Not applicable,Not applicable,Not published,I-PETG-TDS,p. 1: Tensile Strength,"Corrected 2026-09-16 (m33) against the source: the cell held the description paragraph of p. 1, a recommended printing range (210-235 ºC printing temperature, 50-80 ºC bed temperature) in marketing prose, not a test-specimen condition; the sheet publishes no specimen preparation or print conditions for its test values, and its Print Recommendation table (p. 2) is a printing guide.",Not applicable
V000415,M020,G020-03,Tensile strain at strength,4 %,%,4,Not applicable,Not applicable,=,1,4,Not applicable,Not applicable,%,Published value,Not published (do not assume printed),Not published,Not published,not-stated,Not published,not-stated,Not applicable,Not applicable,Not published,ISO 527-2,ISO 527,Not applicable,Not applicable,Not published,I-PETG-TDS,p. 1: Elongation at Stress,"Corrected 2026-09-14 (m16) against the source: the row is ""Elongation at Stress"" (strain at tensile strength); the nominal elongation at break is a separate row (31 %). Corrected 2026-09-16 (m33) against the source: the cell held the description paragraph of p. 1, a recommended printing range (210-235 ºC printing temperature, 50-80 ºC bed temperature) in marketing prose, not a test-specimen condition; the sheet publishes no specimen preparation or print conditions for its test values, and its Print Recommendation table (p. 2) is a printing guide.",Not applicable
