Repository: faridbnv/h2c-materials

# Filament Atlas

**Live: [pdynamics.ca/h2c-materials](https://pdynamics.ca/h2c-materials/)** · one HTML page, with a page of its own for
each well-documented material beside it, that also runs offline from a file, with no server.

## What it is

Filament Atlas is a tool for a small engineering team choosing a 3D-printing filament for the team's Bambu Lab H2C
printer. It was the H2C Material Selector until 2026-10-16; the built file keeps that name. You say what a part must
do (survive 100 °C, be at least this stiff, be as light as possible), and it answers in two steps:

- **Which kinds of filament** (PLA, PETG, carbon-filled nylon and so on) can do it, and whether the H2C can print them.

File: data/tables/measurements.csv (part 10 of 82)
MeasurementID,MaterialID,GradeID,Property,Raw value,Raw unit,Raw numeric,Raw uncertainty ±,Raw upper bound,Operator,Conversion factor,Normalized value,Normalized uncertainty ±,Normalized upper bound,Normalized unit,Data status,Specimen type,Direction,Moisture condition,Moisture state,Post-processing,Post-processing state,Anneal °C,Anneal h,Test temperature,Standard / load,Standards,Test load MPa,Notch,Specimen / print parameters,SourceID,Locator,Notes,Parse review
V000416,M020,G020-03,Flexural modulus,2040 MPa,MPa,2040,Not applicable,Not applicable,=,0.001,2.04,Not applicable,Not applicable,GPa,Published value,Not published (do not assume printed),Not published,Not published,not-stated,Not published,not-stated,Not applicable,Not applicable,Not published,ISO 178,ISO 178,Not applicable,Not applicable,Not published,I-PETG-TDS,p. 1: Flexural Modulus,"Corrected 2026-09-16 (m33) against the source: the cell held the description paragraph of p. 1, a recommended printing range (210-235 ºC printing temperature, 50-80 ºC bed temperature) in marketing prose, not a test-specimen condition; the sheet publishes no specimen preparation or print conditions for its test values, and its Print Recommendation table (p. 2) is a printing guide.",Not applicable
V000417,M020,G020-03,Flexural strength,171 MPa,MPa,171,Not applicable,Not applicable,=,1,171,Not applicable,Not applicable,MPa,Published value,Not published (do not assume printed),Not published,Not published,not-stated,Not published,not-stated,Not applicable,Not applicable,Not published,ISO 178,ISO 178,Not applicable,Not applicable,Not published,I-PETG-TDS,p. 1: Flexural Stress,"Corrected 2026-09-16 (m33) against the source: the cell held the description paragraph of p. 1, a recommended printing range (210-235 ºC printing temperature, 50-80 ºC bed temperature) in marketing prose, not a test-specimen condition; the sheet publishes no specimen preparation or print conditions for its test values, and its Print Recommendation table (p. 2) is a printing guide.",Not applicable
V000418,M020,G020-03,Izod impact strength,4.5 kJ/m2,kJ/m2,4.5,Not applicable,Not applicable,=,1,4.5,Not applicable,Not applicable,kJ/m²,Published value,Not published (do not assume printed),Not published,Not published,not-stated,Not published,not-stated,Not applicable,Not applicable,Not published,ISO 180,ISO 180,Not applicable,Notched,Not published,I-PETG-TDS,"p. 1: Notched Izod Impact Strength 23ºC, 50 % RH","Property renamed 2026-09-15 (m22) from ""Izod strength"": the same test under one name. Corrected 2026-09-16 (m33) against the source: the cell held the description paragraph of p. 1, a recommended printing range (210-235 ºC printing temperature, 50-80 ºC bed temperature) in marketing prose, not a test-specimen condition; the sheet publishes no specimen preparation or print conditions for its test values, and its Print Recommendation table (p. 2) is a printing guide.",Not applicable
V000419,M020,G020-03,Izod impact strength,No Break,Qualitative (no fracture),Not applicable,Not applicable,Not applicable,=,1,Insufficient comparable data,Not applicable,Not applicable,Qualitative (no fracture),Published qualitative result,Not published (do not assume printed),Not published,50% RH,conditioned,Not published,not-stated,Not applicable,Not applicable,23°C,ISO 180,ISO 180,Not applicable,Unnotched,Not published,I-PETG-TDS,p. 2: Unnotched,"""50"" was the relative-humidity test condition (23C, 50% RH), not the impact value; the actual reported outcome is qualitative - ""No Break"". Re-read from iSANMATE PETG_TDS.pdf (SHA256 confirmed identical to the file already cited as I-PETG-TDS): ""Unnotched Izod Impact Strength | 23C, 50% RH | ISO 180 | No Break"". This is a genuine non-numeric result (the specimen did not fracture), not a missing value - no numeric normalization is expected or needed. Resolved 2026-09-11. Property renamed 2026-09-15 (m22) from ""Izod strength"": the same test under one name. Corrected 2026-09-16 (m33) against the source: the cell held the description paragraph of p. 1, a recommended printing range (210-235 ºC printing temperature, 50-80 ºC bed temperature) in marketing prose, not a test-specimen condition; the sheet publishes no specimen preparation or print conditions for its test values, and its Print Recommendation table (p. 2) is a printing guide.",Not applicable
V000420,M020,G020-03,Hardness,70,Shore (scale not specified by source),70,Not applicable,Not applicable,=,1,Insufficient comparable data,Not applicable,Not applicable,Shore (scale not specified by source),Unresolved unit / layout,Not published (do not assume printed),Not published,Not published,not-stated,Not published,not-stated,Not applicable,Not applicable,Not published,ASTM D2240,ASTM D2240,Not applicable,Not applicable,Not published,I-PETG-TDS,p. 2: Shore Hardness,"Partially resolved: re-read from iSANMATE PETG_TDS.pdf (SHA256 confirmed identical to the file already cited as I-PETG-TDS) confirms this is a Shore-family hardness per ASTM D2240, ruling out Rockwell. However the source row itself reads ""Shore Hardness ... 70"" without specifying the A or D durometer - Shore A 70 and Shore D 70 are very different hardnesses and neither can be assumed. Value and standard captured; scale remains unconfirmed pending manufacturer clarification. Still quarantined 2026-09-11. Corrected 2026-09-16 (m33) against the source: the cell held the description paragraph of p. 1, a recommended printing range (210-235 ºC printing temperature, 50-80 ºC bed temperature) in marketing prose, not a test-specimen condition; the sheet publishes no specimen preparation or print conditions for its test values, and its Print Recommendation table (p. 2) is a printing guide.",Not applicable
V000421,M020,G020-03,Vicat softening temperature,78ºC,°C,78,Not applicable,Not applicable,=,1,78,Not applicable,Not applicable,°C,Published value,Not published (do not assume printed),Not applicable,Not published,not-stated,Not published,not-stated,Not applicable,Not applicable,Not published,ISO 306,ISO 306,Not applicable,Not applicable,Not published,I-PETG-TDS,p. 2: Vicat Softening Temperature,"Corrected 2026-09-16 (m33) against the source: the cell held the description paragraph of p. 1, a recommended printing range (210-235 ºC printing temperature, 50-80 ºC bed temperature) in marketing prose, not a test-specimen condition; the sheet publishes no specimen preparation or print conditions for its test values, and its Print Recommendation table (p. 2) is a printing guide.",Not applicable
V000422,M020,G020-03,Glass transition temperature,80ºC,°C,80,Not applicable,Not applicable,=,1,80,Not applicable,Not applicable,°C,Published value,Not published (do not assume printed),Not applicable,Not published,not-stated,Not published,not-stated,Not applicable,Not applicable,Not published,ASTM D3418,ASTM D3418,Not applicable,Not applicable,Not published,I-PETG-TDS,p. 2: Glass Transition Temperature,"Corrected 2026-09-16 (m33) against the source: the cell held the description paragraph of p. 1, a recommended printing range (210-235 ºC printing temperature, 50-80 ºC bed temperature) in marketing prose, not a test-specimen condition; the sheet publishes no specimen preparation or print conditions for its test values, and its Print Recommendation table (p. 2) is a printing guide. Corrected 2026-09-16 (m33) against the source: p. 2 prints ""ASTM D3418"" as the Test Method of the glass transition; the cell held only ""ASTM"".",Not applicable
V000423,M021,G021-01,Density,1.25 g/cm³,g/cm³,1.25,Not applicable,Not applicable,=,1000,1250,Not applicable,Not applicable,kg/m³,Published value,Not published (density specimen form not explicitly established),Not applicable,Not published,not-stated,Not published,not-stated,Not applicable,Not applicable,Not published,ISO 1183,ISO 1183,Not applicable,Not applicable,"Specimen Printing Conditions Subjects Data Nozzle Temperature 255 °C Bed Temperature 70 °C Printing Speed 150 mm/s Infill Density 100% All the specimens were printed at the following settings: X1-Carbon, Nozzle Temperature = 255 °C, Printing Speed = 150 mm/s, Bed Temperature = 70 °C, Infill Density = 100%. It's not recommended to anneal prints of PETG Basic, because only very",B-petg-basic-TDS,p. 2: Density,Not applicable,Not applicable
V000424,M021,G021-01,Melting temperature,N/A,°C,Not published,Not applicable,Not applicable,Not applicable,1,Not published,Not applicable,Not applicable,°C,Not published,Printed specimen,Not applicable,Not published,not-stated,Not published,not-stated,Not applicable,Not applicable,Not published,"DSC, 10 °C/min",DSC,Not applicable,Not applicable,"Specimen Printing Conditions Subjects Data Nozzle Temperature 255 °C Bed Temperature 70 °C Printing Speed 150 mm/s Infill Density 100% All the specimens were printed at the following settings: X1-Carbon, Nozzle Temperature = 255 °C, Printing Speed = 150 mm/s, Bed Temperature = 70 °C, Infill Density = 100%. It's not recommended to anneal prints of PETG Basic, because only very",B-petg-basic-TDS,p. 2: Melting Temperature,Not applicable,Not applicable
V000425,M021,G021-01,Glass transition temperature,69 °C,°C,69,Not applicable,Not applicable,=,1,69,Not applicable,Not applicable,°C,Published value,Printed specimen,Not applicable,Not published,not-stated,Not published,not-stated,Not applicable,Not applicable,Not published,"DSC, 10 °C/min",DSC,Not applicable,Not applicable,"Specimen Printing Conditions Subjects Data Nozzle Temperature 255 °C Bed Temperature 70 °C Printing Speed 150 mm/s Infill Density 100% All the specimens were printed at the following settings: X1-Carbon, Nozzle Temperature = 255 °C, Printing Speed = 150 mm/s, Bed Temperature = 70 °C, Infill Density = 100%. It's not recommended to anneal prints of PETG Basic, because only very",B-petg-basic-TDS,p. 2: Glass Transition Temperature,Not applicable,Not applicable
V000426,M021,G021-01,Crystallization temperature,N/A,°C,Not published,Not applicable,Not applicable,Not applicable,1,Not published,Not applicable,Not applicable,°C,Not published,Printed specimen,Not applicable,Not published,not-stated,Not published,not-stated,Not applicable,Not applicable,Not published,"DSC, 10 °C/min",DSC,Not applicable,Not applicable,"Specimen Printing Conditions Subjects Data Nozzle Temperature 255 °C Bed Temperature 70 °C Printing Speed 150 mm/s Infill Density 100% All the specimens were printed at the following settings: X1-Carbon, Nozzle Temperature = 255 °C, Printing Speed = 150 mm/s, Bed Temperature = 70 °C, Infill Density = 100%. It's not recommended to anneal prints of PETG Basic, because only very",B-petg-basic-TDS,p. 2: Crystallization Temperature,Not applicable,Not applicable
V000427,M021,G021-01,Vicat softening temperature,69 °C,°C,69,Not applicable,Not applicable,=,1,69,Not applicable,Not applicable,°C,Published value,Printed specimen,Not applicable,Not published,not-stated,Not published,not-stated,Not applicable,Not applicable,Not published,"ISO 306, GB/T 1633",ISO 306; GB/T 1633,Not applicable,Not applicable,"Specimen Printing Conditions Subjects Data Nozzle Temperature 255 °C Bed Temperature 70 °C Printing Speed 150 mm/s Infill Density 100% All the specimens were printed at the following settings: X1-Carbon, Nozzle Temperature = 255 °C, Printing Speed = 150 mm/s, Bed Temperature = 70 °C, Infill Density = 100%. It's not recommended to anneal prints of PETG Basic, because only very",B-petg-basic-TDS,p. 2: Vicat Softening Temperature,Not applicable,Not applicable
V000428,M021,G021-01,HDT,68 °C,°C,68,Not applicable,Not applicable,=,1,68,Not applicable,Not applicable,°C,Published value,Printed specimen,Not applicable,Not published,not-stated,Not published,not-stated,Not applicable,Not applicable,Not published,ISO 75 1.8 MPa,ISO 75,1.8,Not applicable,"Specimen Printing Conditions Subjects Data Nozzle Temperature 255 °C Bed Temperature 70 °C Printing Speed 150 mm/s Infill Density 100% All the specimens were printed at the following settings: X1-Carbon, Nozzle Temperature = 255 °C, Printing Speed = 150 mm/s, Bed Temperature = 70 °C, Infill Density = 100%. It's not recommended to anneal prints of PETG Basic, because only very",B-petg-basic-TDS,p. 2: Heat Deflection Temperature,Not applicable,Not applicable
V000429,M021,G021-01,HDT,71 °C,°C,71,Not applicable,Not applicable,=,1,71,Not applicable,Not applicable,°C,Published value,Printed specimen,Not applicable,Not published,not-stated,Not published,not-stated,Not applicable,Not applicable,Not published,ISO 75 0.45 MPa,ISO 75,0.45,Not applicable,"Specimen Printing Conditions Subjects Data Nozzle Temperature 255 °C Bed Temperature 70 °C Printing Speed 150 mm/s Infill Density 100% All the specimens were printed at the following settings: X1-Carbon, Nozzle Temperature = 255 °C, Printing Speed = 150 mm/s, Bed Temperature = 70 °C, Infill Density = 100%. It's not recommended to anneal prints of PETG Basic, because only very",B-petg-basic-TDS,p. 2: Heat Deflection Temperature,Not applicable,Not applicable
V000430,M021,G021-01,Water absorption,0.45 %,%,0.45,Not applicable,Not applicable,=,1,0.45,Not applicable,Not applicable,%,Published value,Printed specimen,Not applicable,Not published,not-stated,Not published,not-stated,Not applicable,Not applicable,Not published,"ate 25 °C, 55% RH",Not published,Not applicable,Not applicable,"Specimen Printing Conditions Subjects Data Nozzle Temperature 255 °C Bed Temperature 70 °C Printing Speed 150 mm/s Infill Density 100% All the specimens were printed at the following settings: X1-Carbon, Nozzle Temperature = 255 °C, Printing Speed = 150 mm/s, Bed Temperature = 70 °C, Infill Density = 100%. It's not recommended to anneal prints of PETG Basic, because only very",B-petg-basic-TDS,p. 2: Saturated Water Absorption Rate,Not applicable,Not applicable
V000431,M021,G021-01,Tensile modulus,2780 ± 65 MPa,MPa,2780,65,Not applicable,=,0.001,2.78,0.065,Not applicable,GPa,Published value,Printed specimen,XY,Not published,not-stated,Not published,not-stated,Not applicable,Not applicable,Not published,"ISO 527, GB/T 1040",ISO 527; GB/T 1040,Not applicable,Not applicable,"Specimen Printing Conditions Subjects Data Nozzle Temperature 255 °C Bed Temperature 70 °C Printing Speed 150 mm/s Infill Density 100% All the specimens were printed at the following settings: X1-Carbon, Nozzle Temperature = 255 °C, Printing Speed = 150 mm/s, Bed Temperature = 70 °C, Infill Density = 100%. It's not recommended to anneal prints of PETG Basic, because only very",B-petg-basic-TDS,p. 2: Young's Modulus (X-Y),Not applicable,Not applicable
V000432,M021,G021-01,Tensile modulus,2550 ± 100 MPa,MPa,2550,100,Not applicable,=,0.001,2.55,0.1,Not applicable,GPa,Published value,Printed specimen,Z,Not published,not-stated,Not published,not-stated,Not applicable,Not applicable,Not published,"ISO 527, GB/T 1040",ISO 527; GB/T 1040,Not applicable,Not applicable,"Specimen Printing Conditions Subjects Data Nozzle Temperature 255 °C Bed Temperature 70 °C Printing Speed 150 mm/s Infill Density 100% All the specimens were printed at the following settings: X1-Carbon, Nozzle Temperature = 255 °C, Printing Speed = 150 mm/s, Bed Temperature = 70 °C, Infill Density = 100%. It's not recommended to anneal prints of PETG Basic, because only very",B-petg-basic-TDS,p. 2: Young's Modulus (Z),Not applicable,Not applicable
V000433,M021,G021-01,Tensile strength (endpoint unspecified),51 ± 1 MPa,MPa,51,1,Not applicable,=,1,51,1,Not applicable,MPa,Published value,Printed specimen,XY,Not published,not-stated,Not published,not-stated,Not applicable,Not applicable,Not published,"ISO 527, GB/T 1040",ISO 527; GB/T 1040,Not applicable,Not applicable,"Specimen Printing Conditions Subjects Data Nozzle Temperature 255 °C Bed Temperature 70 °C Printing Speed 150 mm/s Infill Density 100% All the specimens were printed at the following settings: X1-Carbon, Nozzle Temperature = 255 °C, Printing Speed = 150 mm/s, Bed Temperature = 70 °C, Infill Density = 100%. It's not recommended to anneal prints of PETG Basic, because only very",B-petg-basic-TDS,p. 2: Tensile Strength (X-Y),Not applicable,Not applicable
V000434,M021,G021-01,Tensile strength (endpoint unspecified),35 ± 6 MPa,MPa,35,6,Not applicable,=,1,35,6,Not applicable,MPa,Published value,Printed specimen,Z,Not published,not-stated,Not published,not-stated,Not applicable,Not applicable,Not published,"ISO 527, GB/T 1040",ISO 527; GB/T 1040,Not applicable,Not applicable,"Specimen Printing Conditions Subjects Data Nozzle Temperature 255 °C Bed Temperature 70 °C Printing Speed 150 mm/s Infill Density 100% All the specimens were printed at the following settings: X1-Carbon, Nozzle Temperature = 255 °C, Printing Speed = 150 mm/s, Bed Temperature = 70 °C, Infill Density = 100%. It's not recommended to anneal prints of PETG Basic, because only very",B-petg-basic-TDS,p. 2: Tensile Strength (Z),Not applicable,Not applicable
V000435,M021,G021-01,Elongation at break,9.5 ± 0.7 %,%,9.5,0.7,Not applicable,=,1,9.5,0.7,Not applicable,%,Published value,Printed specimen,XY,Not published,not-stated,Not published,not-stated,Not applicable,Not applicable,Not published,"ISO 527, GB/T 1040",ISO 527; GB/T 1040,Not applicable,Not applicable,"Specimen Printing Conditions Subjects Data Nozzle Temperature 255 °C Bed Temperature 70 °C Printing Speed 150 mm/s Infill Density 100% All the specimens were printed at the following settings: X1-Carbon, Nozzle Temperature = 255 °C, Printing Speed = 150 mm/s, Bed Temperature = 70 °C, Infill Density = 100%. It's not recommended to anneal prints of PETG Basic, because only very",B-petg-basic-TDS,p. 2: Breaking Elongation Rate (X-Y),Not applicable,Not applicable
V000436,M021,G021-01,Elongation at break,5.2 ± 1.4 %,%,5.2,1.4,Not applicable,=,1,5.2,1.4,Not applicable,%,Published value,Printed specimen,Z,Not published,not-stated,Not published,not-stated,Not applicable,Not applicable,Not published,"ISO 527, GB/T 1040",ISO 527; GB/T 1040,Not applicable,Not applicable,"Specimen Printing Conditions Subjects Data Nozzle Temperature 255 °C Bed Temperature 70 °C Printing Speed 150 mm/s Infill Density 100% All the specimens were printed at the following settings: X1-Carbon, Nozzle Temperature = 255 °C, Printing Speed = 150 mm/s, Bed Temperature = 70 °C, Infill Density = 100%. It's not recommended to anneal prints of PETG Basic, because only very",B-petg-basic-TDS,p. 2: Breaking Elongation Rate (Z),Not applicable,Not applicable
V000437,M021,G021-01,Flexural modulus,1950 ± 50 MPa,MPa,1950,50,Not applicable,=,0.001,1.95,0.05,Not applicable,GPa,Published value,Printed specimen,XY,Not published,not-stated,Not published,not-stated,Not applicable,Not applicable,Not published,"ISO 178, GB/T 9341",ISO 178; GB/T 9341,Not applicable,Not applicable,"Specimen Printing Conditions Subjects Data Nozzle Temperature 255 °C Bed Temperature 70 °C Printing Speed 150 mm/s Infill Density 100% All the specimens were printed at the following settings: X1-Carbon, Nozzle Temperature = 255 °C, Printing Speed = 150 mm/s, Bed Temperature = 70 °C, Infill Density = 100%. It's not recommended to anneal prints of PETG Basic, because only very",B-petg-basic-TDS,p. 2: Bending Modulus (X-Y),Not applicable,Not applicable
V000438,M021,G021-01,Flexural modulus,1740 ± 40 MPa,MPa,1740,40,Not applicable,=,0.001,1.74,0.04,Not applicable,GPa,Published value,Printed specimen,Z,Not published,not-stated,Not published,not-stated,Not applicable,Not applicable,Not published,"ISO 178, GB/T 9341",ISO 178; GB/T 9341,Not applicable,Not applicable,"Specimen Printing Conditions Subjects Data Nozzle Temperature 255 °C Bed Temperature 70 °C Printing Speed 150 mm/s Infill Density 100% All the specimens were printed at the following settings: X1-Carbon, Nozzle Temperature = 255 °C, Printing Speed = 150 mm/s, Bed Temperature = 70 °C, Infill Density = 100%. It's not recommended to anneal prints of PETG Basic, because only very",B-petg-basic-TDS,p. 2: Bending Modulus (Z),Not applicable,Not applicable
V000439,M021,G021-01,Flexural strength,75 ± 3 MPa,MPa,75,3,Not applicable,=,1,75,3,Not applicable,MPa,Published value,Printed specimen,XY,Not published,not-stated,Not published,not-stated,Not applicable,Not applicable,Not published,"ISO 178, GB/T 9341",ISO 178; GB/T 9341,Not applicable,Not applicable,"Specimen Printing Conditions Subjects Data Nozzle Temperature 255 °C Bed Temperature 70 °C Printing Speed 150 mm/s Infill Density 100% All the specimens were printed at the following settings: X1-Carbon, Nozzle Temperature = 255 °C, Printing Speed = 150 mm/s, Bed Temperature = 70 °C, Infill Density = 100%. It's not recommended to anneal prints of PETG Basic, because only very",B-petg-basic-TDS,p. 2: Bending Strength (X-Y),Not applicable,Not applicable
V000440,M021,G021-01,Flexural strength,56 ± 4 MPa,MPa,56,4,Not applicable,=,1,56,4,Not applicable,MPa,Published value,Printed specimen,Z,Not published,not-stated,Not published,not-stated,Not applicable,Not applicable,Not published,"ISO 178, GB/T 9341",ISO 178; GB/T 9341,Not applicable,Not applicable,"Specimen Printing Conditions Subjects Data Nozzle Temperature 255 °C Bed Temperature 70 °C Printing Speed 150 mm/s Infill Density 100% All the specimens were printed at the following settings: X1-Carbon, Nozzle Temperature = 255 °C, Printing Speed = 150 mm/s, Bed Temperature = 70 °C, Infill Density = 100%. It's not recommended to anneal prints of PETG Basic, because only very",B-petg-basic-TDS,p. 2: Bending Strength (Z),Not applicable,Not applicable
V000441,M021,G021-01,Charpy strength,34.2 ± 4.1 kJ/m²,kJ/m²,34.2,4.1,Not applicable,=,1,34.2,4.1,Not applicable,kJ/m²,Published value,Printed specimen,XY,Not published,not-stated,Not published,not-stated,Not applicable,Not applicable,Not published,"ISO 179, GB/T 1043",ISO 179; GB/T 1043,Not applicable,Not published,"Specimen Printing Conditions Subjects Data Nozzle Temperature 255 °C Bed Temperature 70 °C Printing Speed 150 mm/s Infill Density 100% All the specimens were printed at the following settings: X1-Carbon, Nozzle Temperature = 255 °C, Printing Speed = 150 mm/s, Bed Temperature = 70 °C, Infill Density = 100%. It's not recommended to anneal prints of PETG Basic, because only very",B-petg-basic-TDS,p. 2: Impact Strength (X-Y),Not applicable,Not applicable
V000442,M021,G021-01,Charpy strength,10.5 ± 1.8 kJ/m²,kJ/m²,10.5,1.8,Not applicable,=,1,10.5,1.8,Not applicable,kJ/m²,Published value,Printed specimen,Z,Not published,not-stated,Not published,not-stated,Not applicable,Not applicable,Not published,"ISO 179, GB/T 1043",ISO 179; GB/T 1043,Not applicable,Not published,"Specimen Printing Conditions Subjects Data Nozzle Temperature 255 °C Bed Temperature 70 °C Printing Speed 150 mm/s Infill Density 100% All the specimens were printed at the following settings: X1-Carbon, Nozzle Temperature = 255 °C, Printing Speed = 150 mm/s, Bed Temperature = 70 °C, Infill Density = 100%. It's not recommended to anneal prints of PETG Basic, because only very",B-petg-basic-TDS,p. 2: Impact Strength (Z),Not applicable,Not applicable
V000443,M022,G022-01,Density,1.28 g/cm³,g/cm³,1.28,Not applicable,Not applicable,=,1000,1280,Not applicable,Not applicable,kg/m³,Published value,Not published (density specimen form not explicitly established),Not applicable,Dried before testing (see preparation),dry,All the specimens were annealed and dried at 75 °C for 8 h before testing,annealed,75,8,Not published,ISO 1183,ISO 1183,Not applicable,Not applicable,"Specimen Printing Conditions Subjects Data Nozzle Temperature 255 °C Bed Temperature 70 °C Printing Speed 200 mm/s InfillDensity 100% * All the specimens were printed at the following settings: Nozzle Temperature = 255 °C, Printing Speed = 200 mm/s, Bed Temperature = 70 °C,InfillDensity = 100%. All the specimens were annealed and dried at 75 °C for 8 h before testing. It'snot",B-petg-hf-TDS,p. 2: Density,Not applicable,Not applicable
V000444,M022,G022-01,Melting temperature,214 °C,°C,214,Not applicable,Not applicable,=,1,214,Not applicable,Not applicable,°C,Published value,Printed specimen,Not applicable,Dried before testing (see preparation),dry,All the specimens were annealed and dried at 75 °C for 8 h before testing,annealed,75,8,Not published,"DSC, 10 °C/min",DSC,Not applicable,Not applicable,"Specimen Printing Conditions Subjects Data Nozzle Temperature 255 °C Bed Temperature 70 °C Printing Speed 200 mm/s InfillDensity 100% * All the specimens were printed at the following settings: Nozzle Temperature = 255 °C, Printing Speed = 200 mm/s, Bed Temperature = 70 °C,InfillDensity = 100%. All the specimens were annealed and dried at 75 °C for 8 h before testing. It'snot",B-petg-hf-TDS,p. 2: Melting Temperature,"Corrected 2026-09-15 (m20) against the source: the sheet gives the ""Test Specimen Printing Conditions"" of every specimen.",Not applicable
V000445,M022,G022-01,Glass transition temperature,66 °C,°C,66,Not applicable,Not applicable,=,1,66,Not applicable,Not applicable,°C,Published value,Printed specimen,Not applicable,Dried before testing (see preparation),dry,All the specimens were annealed and dried at 75 °C for 8 h before testing,annealed,75,8,Not published,"DSC, 10 °C/min",DSC,Not applicable,Not applicable,"Specimen Printing Conditions Subjects Data Nozzle Temperature 255 °C Bed Temperature 70 °C Printing Speed 200 mm/s InfillDensity 100% * All the specimens were printed at the following settings: Nozzle Temperature = 255 °C, Printing Speed = 200 mm/s, Bed Temperature = 70 °C,InfillDensity = 100%. All the specimens were annealed and dried at 75 °C for 8 h before testing. It'snot",B-petg-hf-TDS,p. 2: Glass Transition Temperature,"Corrected 2026-09-15 (m20) against the source: the sheet gives the ""Test Specimen Printing Conditions"" of every specimen.",Not applicable
V000446,M022,G022-01,Crystallization temperature,N/A,°C,Not published,Not applicable,Not applicable,Not applicable,1,Not published,Not applicable,Not applicable,°C,Not published,Printed specimen,Not applicable,Dried before testing (see preparation),dry,All the specimens were annealed and dried at 75 °C for 8 h before testing,annealed,75,8,Not published,"DSC,",DSC,Not applicable,Not applicable,"Specimen Printing Conditions Subjects Data Nozzle Temperature 255 °C Bed Temperature 70 °C Printing Speed 200 mm/s InfillDensity 100% * All the specimens were printed at the following settings: Nozzle Temperature = 255 °C, Printing Speed = 200 mm/s, Bed Temperature = 70 °C,InfillDensity = 100%. All the specimens were annealed and dried at 75 °C for 8 h before testing. It'snot",B-petg-hf-TDS,p. 2: Crystallization Temperature,"Corrected 2026-09-15 (m20) against the source: the sheet gives the ""Test Specimen Printing Conditions"" of every specimen.",Not applicable
V000447,M022,G022-01,Vicat softening temperature,70 °C,°C,70,Not applicable,Not applicable,=,1,70,Not applicable,Not applicable,°C,Published value,Printed specimen,Not applicable,Dried before testing (see preparation),dry,All the specimens were annealed and dried at 75 °C for 8 h before testing,annealed,75,8,Not published,"ISO 306, GB/T 1633",ISO 306; GB/T 1633,Not applicable,Not applicable,"Specimen Printing Conditions Subjects Data Nozzle Temperature 255 °C Bed Temperature 70 °C Printing Speed 200 mm/s InfillDensity 100% * All the specimens were printed at the following settings: Nozzle Temperature = 255 °C, Printing Speed = 200 mm/s, Bed Temperature = 70 °C,InfillDensity = 100%. All the specimens were annealed and dried at 75 °C for 8 h before testing. It'snot",B-petg-hf-TDS,p. 2: Vicar Softening Temperature,"Corrected 2026-09-15 (m20) against the source: the sheet gives the ""Test Specimen Printing Conditions"" of every specimen.",Not applicable
V000448,M022,G022-01,HDT,62 °C,°C,62,Not applicable,Not applicable,=,1,62,Not applicable,Not applicable,°C,Published value,Printed specimen,Not applicable,Dried before testing (see preparation),dry,All the specimens were annealed and dried at 75 °C for 8 h before testing,annealed,75,8,Not published,ISO 75 1.8 MPa,ISO 75,1.8,Not applicable,"Specimen Printing Conditions Subjects Data Nozzle Temperature 255 °C Bed Temperature 70 °C Printing Speed 200 mm/s InfillDensity 100% * All the specimens were printed at the following settings: Nozzle Temperature = 255 °C, Printing Speed = 200 mm/s, Bed Temperature = 70 °C,InfillDensity = 100%. All the specimens were annealed and dried at 75 °C for 8 h before testing. It'snot",B-petg-hf-TDS,p. 2: Heat Deflection Temperature,"Corrected 2026-09-15 (m20) against the source: the sheet gives the ""Test Specimen Printing Conditions"" of every specimen.",Not applicable
V000449,M022,G022-01,HDT,69 °C,°C,69,Not applicable,Not applicable,=,1,69,Not applicable,Not applicable,°C,Published value,Printed specimen,Not applicable,Dried before testing (see preparation),dry,All the specimens were annealed and dried at 75 °C for 8 h before testing,annealed,75,8,Not published,ISO 75 0.45 MPa,ISO 75,0.45,Not applicable,"Specimen Printing Conditions Subjects Data Nozzle Temperature 255 °C Bed Temperature 70 °C Printing Speed 200 mm/s InfillDensity 100% * All the specimens were printed at the following settings: Nozzle Temperature = 255 °C, Printing Speed = 200 mm/s, Bed Temperature = 70 °C,InfillDensity = 100%. All the specimens were annealed and dried at 75 °C for 8 h before testing. It'snot",B-petg-hf-TDS,p. 2: Heat Deflection Temperature,"Corrected 2026-09-15 (m20) against the source: the sheet gives the ""Test Specimen Printing Conditions"" of every specimen.",Not applicable
V000450,M022,G022-01,Water absorption,0.40 %,%,0.4,Not applicable,Not applicable,=,1,0.4,Not applicable,Not applicable,%,Published value,Printed specimen,Not applicable,Dried before testing (see preparation),dry,All the specimens were annealed and dried at 75 °C for 8 h before testing,annealed,75,8,Not published,"ter Absorption Rate 25 °C, 55% RH",Not published,Not applicable,Not applicable,"Specimen Printing Conditions Subjects Data Nozzle Temperature 255 °C Bed Temperature 70 °C Printing Speed 200 mm/s InfillDensity 100% * All the specimens were printed at the following settings: Nozzle Temperature = 255 °C, Printing Speed = 200 mm/s, Bed Temperature = 70 °C,InfillDensity = 100%. All the specimens were annealed and dried at 75 °C for 8 h before testing. It'snot",B-petg-hf-TDS,p. 2: Saturated Water,"Corrected 2026-09-15 (m20) against the source: the sheet gives the ""Test Specimen Printing Conditions"" of every specimen.",Not applicable
V000451,M022,G022-01,Tensile modulus,1810 ±190 MPa,MPa,1810,190,Not applicable,=,0.001,1.81,0.19,Not applicable,GPa,Published value,Printed specimen,XY,Dried before testing (see preparation),dry,All the specimens were annealed and dried at 75 °C for 8 h before testing,annealed,75,8,Not published,"ISO 527, GB/T 1040",ISO 527; GB/T 1040,Not applicable,Not applicable,"Specimen Printing Conditions Subjects Data Nozzle Temperature 255 °C Bed Temperature 70 °C Printing Speed 200 mm/s InfillDensity 100% * All the specimens were printed at the following settings: Nozzle Temperature = 255 °C, Printing Speed = 200 mm/s, Bed Temperature = 70 °C,InfillDensity = 100%. All the specimens were annealed and dried at 75 °C for 8 h before testing. It'snot",B-petg-hf-TDS,p. 2: Young's Modulus (X-Y),"Corrected 2026-09-15 (m20) against the source: the sheet gives the ""Test Specimen Printing Conditions"" of every specimen.",Not applicable
V000452,M022,G022-01,Tensile modulus,1540 ±130 MPa,MPa,1540,130,Not applicable,=,0.001,1.54,0.13,Not applicable,GPa,Published value,Printed specimen,Z,Dried before testing (see preparation),dry,All the specimens were annealed and dried at 75 °C for 8 h before testing,annealed,75,8,Not published,"ISO 527, GB/T 1040",ISO 527; GB/T 1040,Not applicable,Not applicable,"Specimen Printing Conditions Subjects Data Nozzle Temperature 255 °C Bed Temperature 70 °C Printing Speed 200 mm/s InfillDensity 100% * All the specimens were printed at the following settings: Nozzle Temperature = 255 °C, Printing Speed = 200 mm/s, Bed Temperature = 70 °C,InfillDensity = 100%. All the specimens were annealed and dried at 75 °C for 8 h before testing. It'snot",B-petg-hf-TDS,p. 2: Young's Modulus (Z),"Corrected 2026-09-15 (m20) against the source: the sheet gives the ""Test Specimen Printing Conditions"" of every specimen.",Not applicable
V000453,M022,G022-01,Tensile strength (endpoint unspecified),34 ±4 MPa,MPa,34,4,Not applicable,=,1,34,4,Not applicable,MPa,Published value,Printed specimen,XY,Dried before testing (see preparation),dry,All the specimens were annealed and dried at 75 °C for 8 h before testing,annealed,75,8,Not published,"ISO 527, GB/T 1040",ISO 527; GB/T 1040,Not applicable,Not applicable,"Specimen Printing Conditions Subjects Data Nozzle Temperature 255 °C Bed Temperature 70 °C Printing Speed 200 mm/s InfillDensity 100% * All the specimens were printed at the following settings: Nozzle Temperature = 255 °C, Printing Speed = 200 mm/s, Bed Temperature = 70 °C,InfillDensity = 100%. All the specimens were annealed and dried at 75 °C for 8 h before testing. It'snot",B-petg-hf-TDS,p. 2: Tensile Strength (X-Y),"Corrected 2026-09-15 (m20) against the source: the sheet gives the ""Test Specimen Printing Conditions"" of every specimen.",Not applicable
V000454,M022,G022-01,Tensile strength (endpoint unspecified),23 ±4 MPa,MPa,23,4,Not applicable,=,1,23,4,Not applicable,MPa,Published value,Printed specimen,Z,Dried before testing (see preparation),dry,All the specimens were annealed and dried at 75 °C for 8 h before testing,annealed,75,8,Not published,"ISO 527, GB/T 1040",ISO 527; GB/T 1040,Not applicable,Not applicable,"Specimen Printing Conditions Subjects Data Nozzle Temperature 255 °C Bed Temperature 70 °C Printing Speed 200 mm/s InfillDensity 100% * All the specimens were printed at the following settings: Nozzle Temperature = 255 °C, Printing Speed = 200 mm/s, Bed Temperature = 70 °C,InfillDensity = 100%. All the specimens were annealed and dried at 75 °C for 8 h before testing. It'snot",B-petg-hf-TDS,p. 2: Tensile Strength (Z),"Corrected 2026-09-15 (m20) against the source: the sheet gives the ""Test Specimen Printing Conditions"" of every specimen.",Not applicable
V000455,M022,G022-01,Elongation at break,8.6 ± 1.2 %,%,8.6,1.2,Not applicable,=,1,8.6,1.2,Not applicable,%,Published value,Printed specimen,XY,Dried before testing (see preparation),dry,All the specimens were annealed and dried at 75 °C for 8 h before testing,annealed,75,8,Not published,"ISO 527, GB/T 1040",ISO 527; GB/T 1040,Not applicable,Not applicable,"Specimen Printing Conditions Subjects Data Nozzle Temperature 255 °C Bed Temperature 70 °C Printing Speed 200 mm/s InfillDensity 100% * All the specimens were printed at the following settings: Nozzle Temperature = 255 °C, Printing Speed = 200 mm/s, Bed Temperature = 70 °C,InfillDensity = 100%. All the specimens were annealed and dried at 75 °C for 8 h before testing. It'snot",B-petg-hf-TDS,p. 2: Breaking Elongation Rate (X-Y),"Corrected 2026-09-15 (m20) against the source: the sheet gives the ""Test Specimen Printing Conditions"" of every specimen.",Not applicable
V000456,M022,G022-01,Elongation at break,5.1 ± 0.8 %,%,5.1,0.8,Not applicable,=,1,5.1,0.8,Not applicable,%,Published value,Printed specimen,Z,Dried before testing (see preparation),dry,All the specimens were annealed and dried at 75 °C for 8 h before testing,annealed,75,8,Not published,"ISO 527, GB/T 1040",ISO 527; GB/T 1040,Not applicable,Not applicable,"Specimen Printing Conditions Subjects Data Nozzle Temperature 255 °C Bed Temperature 70 °C Printing Speed 200 mm/s InfillDensity 100% * All the specimens were printed at the following settings: Nozzle Temperature = 255 °C, Printing Speed = 200 mm/s, Bed Temperature = 70 °C,InfillDensity = 100%. All the specimens were annealed and dried at 75 °C for 8 h before testing. It'snot",B-petg-hf-TDS,p. 2: Breaking Elongation Rate (Z),"Corrected 2026-09-15 (m20) against the source: the sheet gives the ""Test Specimen Printing Conditions"" of every specimen.",Not applicable
V000457,M022,G022-01,Flexural modulus,2050 ±120 MPa,MPa,2050,120,Not applicable,=,0.001,2.05,0.12,Not applicable,GPa,Published value,Printed specimen,XY,Dried before testing (see preparation),dry,All the specimens were annealed and dried at 75 °C for 8 h before testing,annealed,75,8,Not published,"ISO 178, GB/T 9341",ISO 178; GB/T 9341,Not applicable,Not applicable,"Specimen Printing Conditions Subjects Data Nozzle Temperature 255 °C Bed Temperature 70 °C Printing Speed 200 mm/s InfillDensity 100% * All the specimens were printed at the following settings: Nozzle Temperature = 255 °C, Printing Speed = 200 mm/s, Bed Temperature = 70 °C,InfillDensity = 100%. All the specimens were annealed and dried at 75 °C for 8 h before testing. It'snot",B-petg-hf-TDS,p. 2: Bending Modulus (X-Y),"Corrected 2026-09-15 (m20) against the source: the sheet gives the ""Test Specimen Printing Conditions"" of every specimen.",Not applicable
V000458,M022,G022-01,Flexural modulus,1810 ±140 MPa,MPa,1810,140,Not applicable,=,0.001,1.81,0.14,Not applicable,GPa,Published value,Printed specimen,Z,Dried before testing (see preparation),dry,All the specimens were annealed and dried at 75 °C for 8 h before testing,annealed,75,8,Not published,"ISO 178, GB/T 9341",ISO 178; GB/T 9341,Not applicable,Not applicable,"Specimen Printing Conditions Subjects Data Nozzle Temperature 255 °C Bed Temperature 70 °C Printing Speed 200 mm/s InfillDensity 100% * All the specimens were printed at the following settings: Nozzle Temperature = 255 °C, Printing Speed = 200 mm/s, Bed Temperature = 70 °C,InfillDensity = 100%. All the specimens were annealed and dried at 75 °C for 8 h before testing. It'snot",B-petg-hf-TDS,p. 2: Bending Modulus (Z),"Corrected 2026-09-15 (m20) against the source: the sheet gives the ""Test Specimen Printing Conditions"" of every specimen.",Not applicable
V000459,M022,G022-01,Flexural strength,64 ±3 MPa,MPa,64,3,Not applicable,=,1,64,3,Not applicable,MPa,Published value,Printed specimen,XY,Dried before testing (see preparation),dry,All the specimens were annealed and dried at 75 °C for 8 h before testing,annealed,75,8,Not published,"ISO 178, GB/T 9341",ISO 178; GB/T 9341,Not applicable,Not applicable,"Specimen Printing Conditions Subjects Data Nozzle Temperature 255 °C Bed Temperature 70 °C Printing Speed 200 mm/s InfillDensity 100% * All the specimens were printed at the following settings: Nozzle Temperature = 255 °C, Printing Speed = 200 mm/s, Bed Temperature = 70 °C,InfillDensity = 100%. All the specimens were annealed and dried at 75 °C for 8 h before testing. It'snot",B-petg-hf-TDS,p. 2: Bending Strength (X-Y),"Corrected 2026-09-15 (m20) against the source: the sheet gives the ""Test Specimen Printing Conditions"" of every specimen.",Not applicable
V000460,M022,G022-01,Flexural strength,48 ±4 MPa,MPa,48,4,Not applicable,=,1,48,4,Not applicable,MPa,Published value,Printed specimen,Z,Dried before testing (see preparation),dry,All the specimens were annealed and dried at 75 °C for 8 h before testing,annealed,75,8,Not published,"ISO 178, GB/T 9341",ISO 178; GB/T 9341,Not applicable,Not applicable,"Specimen Printing Conditions Subjects Data Nozzle Temperature 255 °C Bed Temperature 70 °C Printing Speed 200 mm/s InfillDensity 100% * All the specimens were printed at the following settings: Nozzle Temperature = 255 °C, Printing Speed = 200 mm/s, Bed Temperature = 70 °C,InfillDensity = 100%. All the specimens were annealed and dried at 75 °C for 8 h before testing. It'snot",B-petg-hf-TDS,p. 2: Bending Strength (Z),"Corrected 2026-09-15 (m20) against the source: the sheet gives the ""Test Specimen Printing Conditions"" of every specimen.",Not applicable
