Repository: faridbnv/h2c-materials

# Filament Atlas

**Live: [pdynamics.ca/h2c-materials](https://pdynamics.ca/h2c-materials/)** · one HTML page, with a page of its own for
each well-documented material beside it, that also runs offline from a file, with no server.

## What it is

Filament Atlas is a tool for a small engineering team choosing a 3D-printing filament for the team's Bambu Lab H2C
printer. It was the H2C Material Selector until 2026-10-16; the built file keeps that name. You say what a part must
do (survive 100 °C, be at least this stiff, be as light as possible), and it answers in two steps:

- **Which kinds of filament** (PLA, PETG, carbon-filled nylon and so on) can do it, and whether the H2C can print them.

File: data/tables/measurements.csv (part 11 of 82)
MeasurementID,MaterialID,GradeID,Property,Raw value,Raw unit,Raw numeric,Raw uncertainty ±,Raw upper bound,Operator,Conversion factor,Normalized value,Normalized uncertainty ±,Normalized upper bound,Normalized unit,Data status,Specimen type,Direction,Moisture condition,Moisture state,Post-processing,Post-processing state,Anneal °C,Anneal h,Test temperature,Standard / load,Standards,Test load MPa,Notch,Specimen / print parameters,SourceID,Locator,Notes,Parse review
V000461,M022,G022-01,Charpy strength,31.5 ± 2.2 kJ/m²,kJ/m²,31.5,2.2,Not applicable,=,1,31.5,2.2,Not applicable,kJ/m²,Published value,Printed specimen,XY,Dried before testing (see preparation),dry,All the specimens were annealed and dried at 75 °C for 8 h before testing,annealed,75,8,Not published,"ISO 179, GB/T 1043",ISO 179; GB/T 1043,Not applicable,Unnotched,"Specimen Printing Conditions Subjects Data Nozzle Temperature 255 °C Bed Temperature 70 °C Printing Speed 200 mm/s InfillDensity 100% * All the specimens were printed at the following settings: Nozzle Temperature = 255 °C, Printing Speed = 200 mm/s, Bed Temperature = 70 °C,InfillDensity = 100%. All the specimens were annealed and dried at 75 °C for 8 h before testing. It'snot",B-petg-hf-TDS,p. 2: Impact Strength (X-Y),"Corrected 2026-09-14 (m15) against the source: the sheet pairs this value with 6.2 ± 1.8 kJ/m² marked (notched). Corrected 2026-09-15 (m20) against the source: the sheet gives the ""Test Specimen Printing Conditions"" of every specimen.",Not applicable
V000462,M022,G022-01,Charpy strength,10.6 ± 1.2 kJ/m²,kJ/m²,10.6,1.2,Not applicable,=,1,10.6,1.2,Not applicable,kJ/m²,Published value,Printed specimen,Z,Dried before testing (see preparation),dry,All the specimens were annealed and dried at 75 °C for 8 h before testing,annealed,75,8,Not published,"ISO 179, GB/T 1043",ISO 179; GB/T 1043,Not applicable,Not published,"Specimen Printing Conditions Subjects Data Nozzle Temperature 255 °C Bed Temperature 70 °C Printing Speed 200 mm/s InfillDensity 100% * All the specimens were printed at the following settings: Nozzle Temperature = 255 °C, Printing Speed = 200 mm/s, Bed Temperature = 70 °C,InfillDensity = 100%. All the specimens were annealed and dried at 75 °C for 8 h before testing. It'snot",B-petg-hf-TDS,p. 2: Impact Strength (Z),"Corrected 2026-09-15 (m20) against the source: the sheet gives the ""Test Specimen Printing Conditions"" of every specimen.",Not applicable
V000463,M023,G023-01,Density,1.25 g/cm³,g/cm³,1.25,Not applicable,Not applicable,=,1000,1250,Not applicable,Not applicable,kg/m³,Published value,Not published (density specimen form not explicitly established),Not applicable,Dried before testing (see preparation),dry,All the specimens were annealed and dried at 65 °C for 8 h before testing,annealed,65,8,Not published,ISO 1183,ISO 1183,Not applicable,Not applicable,"Specimen Printing Conditions Subjects Data Nozzle Temperature 255 °C Bed Temperature 70 °C Printing Speed 150 mm/s Infill Density 100% * All the specimens were printed at the following settings: Nozzle Temperature = 255 °C, Printing Speed = 150 mm/s, Bed Temperature = 70 °C, Infill Density = 100%. All the specimens were annealed and dried at 65 °C for 8 h before testing. It's",B-petg-translucent-TDS,p. 2: Density,Not applicable,Not applicable
V000464,M023,G023-01,Melting temperature,228 °C,°C,228,Not applicable,Not applicable,=,1,228,Not applicable,Not applicable,°C,Published value,Printed specimen,Not applicable,Dried before testing (see preparation),dry,All the specimens were annealed and dried at 65 °C for 8 h before testing,annealed,65,8,Not published,"DSC, 10 °C/min",DSC,Not applicable,Not applicable,"Specimen Printing Conditions Subjects Data Nozzle Temperature 255 °C Bed Temperature 70 °C Printing Speed 150 mm/s Infill Density 100% * All the specimens were printed at the following settings: Nozzle Temperature = 255 °C, Printing Speed = 150 mm/s, Bed Temperature = 70 °C, Infill Density = 100%. All the specimens were annealed and dried at 65 °C for 8 h before testing. It's",B-petg-translucent-TDS,p. 2: Melting Temperature,Not applicable,Not applicable
V000465,M023,G023-01,Glass transition temperature,70 °C,°C,70,Not applicable,Not applicable,=,1,70,Not applicable,Not applicable,°C,Published value,Printed specimen,Not applicable,Dried before testing (see preparation),dry,All the specimens were annealed and dried at 65 °C for 8 h before testing,annealed,65,8,Not published,"DSC, 10 °C/min",DSC,Not applicable,Not applicable,"Specimen Printing Conditions Subjects Data Nozzle Temperature 255 °C Bed Temperature 70 °C Printing Speed 150 mm/s Infill Density 100% * All the specimens were printed at the following settings: Nozzle Temperature = 255 °C, Printing Speed = 150 mm/s, Bed Temperature = 70 °C, Infill Density = 100%. All the specimens were annealed and dried at 65 °C for 8 h before testing. It's",B-petg-translucent-TDS,p. 2: Glass Transition Temperature,Not applicable,Not applicable
V000466,M023,G023-01,Crystallization temperature,N/A,°C,Not published,Not applicable,Not applicable,Not applicable,1,Not published,Not applicable,Not applicable,°C,Not published,Printed specimen,Not applicable,Dried before testing (see preparation),dry,All the specimens were annealed and dried at 65 °C for 8 h before testing,annealed,65,8,Not published,"DSC, 10 °C/min",DSC,Not applicable,Not applicable,"Specimen Printing Conditions Subjects Data Nozzle Temperature 255 °C Bed Temperature 70 °C Printing Speed 150 mm/s Infill Density 100% * All the specimens were printed at the following settings: Nozzle Temperature = 255 °C, Printing Speed = 150 mm/s, Bed Temperature = 70 °C, Infill Density = 100%. All the specimens were annealed and dried at 65 °C for 8 h before testing. It's",B-petg-translucent-TDS,p. 2: Crystallization Temperature,Not applicable,Not applicable
V000467,M023,G023-01,Vicat softening temperature,79 °C,°C,79,Not applicable,Not applicable,=,1,79,Not applicable,Not applicable,°C,Published value,Printed specimen,Not applicable,Dried before testing (see preparation),dry,All the specimens were annealed and dried at 65 °C for 8 h before testing,annealed,65,8,Not published,"ISO 306, GB/T 1633",ISO 306; GB/T 1633,Not applicable,Not applicable,"Specimen Printing Conditions Subjects Data Nozzle Temperature 255 °C Bed Temperature 70 °C Printing Speed 150 mm/s Infill Density 100% * All the specimens were printed at the following settings: Nozzle Temperature = 255 °C, Printing Speed = 150 mm/s, Bed Temperature = 70 °C, Infill Density = 100%. All the specimens were annealed and dried at 65 °C for 8 h before testing. It's",B-petg-translucent-TDS,p. 2: Vicar Softening Temperature,Not applicable,Not applicable
V000468,M023,G023-01,HDT,68 °C,°C,68,Not applicable,Not applicable,=,1,68,Not applicable,Not applicable,°C,Published value,Printed specimen,Not applicable,Dried before testing (see preparation),dry,All the specimens were annealed and dried at 65 °C for 8 h before testing,annealed,65,8,Not published,ISO 75 1.8 MPa,ISO 75,1.8,Not applicable,"Specimen Printing Conditions Subjects Data Nozzle Temperature 255 °C Bed Temperature 70 °C Printing Speed 150 mm/s Infill Density 100% * All the specimens were printed at the following settings: Nozzle Temperature = 255 °C, Printing Speed = 150 mm/s, Bed Temperature = 70 °C, Infill Density = 100%. All the specimens were annealed and dried at 65 °C for 8 h before testing. It's",B-petg-translucent-TDS,p. 2: Heat Deflection Temperature,Not applicable,Not applicable
V000469,M023,G023-01,HDT,74 °C,°C,74,Not applicable,Not applicable,=,1,74,Not applicable,Not applicable,°C,Published value,Printed specimen,Not applicable,Dried before testing (see preparation),dry,All the specimens were annealed and dried at 65 °C for 8 h before testing,annealed,65,8,Not published,ISO 75 0.45 MPa,ISO 75,0.45,Not applicable,"Specimen Printing Conditions Subjects Data Nozzle Temperature 255 °C Bed Temperature 70 °C Printing Speed 150 mm/s Infill Density 100% * All the specimens were printed at the following settings: Nozzle Temperature = 255 °C, Printing Speed = 150 mm/s, Bed Temperature = 70 °C, Infill Density = 100%. All the specimens were annealed and dried at 65 °C for 8 h before testing. It's",B-petg-translucent-TDS,p. 2: Heat Deflection Temperature,Not applicable,Not applicable
V000470,M023,G023-01,Water absorption,0.30 %,%,0.3,Not applicable,Not applicable,=,1,0.3,Not applicable,Not applicable,%,Published value,Printed specimen,Not applicable,Dried before testing (see preparation),dry,All the specimens were annealed and dried at 65 °C for 8 h before testing,annealed,65,8,Not published,"te 25 °C, 55% RH",Not published,Not applicable,Not applicable,"Specimen Printing Conditions Subjects Data Nozzle Temperature 255 °C Bed Temperature 70 °C Printing Speed 150 mm/s Infill Density 100% * All the specimens were printed at the following settings: Nozzle Temperature = 255 °C, Printing Speed = 150 mm/s, Bed Temperature = 70 °C, Infill Density = 100%. All the specimens were annealed and dried at 65 °C for 8 h before testing. It's",B-petg-translucent-TDS,p. 2: Saturated Water Absorption Rate,Not applicable,Not applicable
V000471,M023,G023-01,Tensile modulus,1420 ± 160 MPa,MPa,1420,160,Not applicable,=,0.001,1.42,0.16,Not applicable,GPa,Published value,Printed specimen,XY,Dried before testing (see preparation),dry,All the specimens were annealed and dried at 65 °C for 8 h before testing,annealed,65,8,Not published,"ISO 527, GB/T 1040",ISO 527; GB/T 1040,Not applicable,Not applicable,"Specimen Printing Conditions Subjects Data Nozzle Temperature 255 °C Bed Temperature 70 °C Printing Speed 150 mm/s Infill Density 100% * All the specimens were printed at the following settings: Nozzle Temperature = 255 °C, Printing Speed = 150 mm/s, Bed Temperature = 70 °C, Infill Density = 100%. All the specimens were annealed and dried at 65 °C for 8 h before testing. It's",B-petg-translucent-TDS,p. 2: Young's Modulus (X-Y),Not applicable,Not applicable
V000472,M023,G023-01,Tensile modulus,1230 ± 140 MPa,MPa,1230,140,Not applicable,=,0.001,1.23,0.14,Not applicable,GPa,Published value,Printed specimen,Z,Dried before testing (see preparation),dry,All the specimens were annealed and dried at 65 °C for 8 h before testing,annealed,65,8,Not published,"ISO 527, GB/T 1040",ISO 527; GB/T 1040,Not applicable,Not applicable,"Specimen Printing Conditions Subjects Data Nozzle Temperature 255 °C Bed Temperature 70 °C Printing Speed 150 mm/s Infill Density 100% * All the specimens were printed at the following settings: Nozzle Temperature = 255 °C, Printing Speed = 150 mm/s, Bed Temperature = 70 °C, Infill Density = 100%. All the specimens were annealed and dried at 65 °C for 8 h before testing. It's",B-petg-translucent-TDS,p. 2: Young's Modulus (Z),Not applicable,Not applicable
V000473,M023,G023-01,Tensile strength (endpoint unspecified),33 ± 4 MPa,MPa,33,4,Not applicable,=,1,33,4,Not applicable,MPa,Published value,Printed specimen,XY,Dried before testing (see preparation),dry,All the specimens were annealed and dried at 65 °C for 8 h before testing,annealed,65,8,Not published,"ISO 527, GB/T 1040",ISO 527; GB/T 1040,Not applicable,Not applicable,"Specimen Printing Conditions Subjects Data Nozzle Temperature 255 °C Bed Temperature 70 °C Printing Speed 150 mm/s Infill Density 100% * All the specimens were printed at the following settings: Nozzle Temperature = 255 °C, Printing Speed = 150 mm/s, Bed Temperature = 70 °C, Infill Density = 100%. All the specimens were annealed and dried at 65 °C for 8 h before testing. It's",B-petg-translucent-TDS,p. 2: Tensile Strength (X-Y),Not applicable,Not applicable
V000474,M023,G023-01,Tensile strength (endpoint unspecified),29 ± 3 MPa,MPa,29,3,Not applicable,=,1,29,3,Not applicable,MPa,Published value,Printed specimen,Z,Dried before testing (see preparation),dry,All the specimens were annealed and dried at 65 °C for 8 h before testing,annealed,65,8,Not published,"ISO 527, GB/T 1040",ISO 527; GB/T 1040,Not applicable,Not applicable,"Specimen Printing Conditions Subjects Data Nozzle Temperature 255 °C Bed Temperature 70 °C Printing Speed 150 mm/s Infill Density 100% * All the specimens were printed at the following settings: Nozzle Temperature = 255 °C, Printing Speed = 150 mm/s, Bed Temperature = 70 °C, Infill Density = 100%. All the specimens were annealed and dried at 65 °C for 8 h before testing. It's",B-petg-translucent-TDS,p. 2: Tensile Strength (Z),Not applicable,Not applicable
V000475,M023,G023-01,Elongation at break,8.2 ± 1.3 %,%,8.2,1.3,Not applicable,=,1,8.2,1.3,Not applicable,%,Published value,Printed specimen,XY,Dried before testing (see preparation),dry,All the specimens were annealed and dried at 65 °C for 8 h before testing,annealed,65,8,Not published,"ISO 527, GB/T 1040",ISO 527; GB/T 1040,Not applicable,Not applicable,"Specimen Printing Conditions Subjects Data Nozzle Temperature 255 °C Bed Temperature 70 °C Printing Speed 150 mm/s Infill Density 100% * All the specimens were printed at the following settings: Nozzle Temperature = 255 °C, Printing Speed = 150 mm/s, Bed Temperature = 70 °C, Infill Density = 100%. All the specimens were annealed and dried at 65 °C for 8 h before testing. It's",B-petg-translucent-TDS,p. 2: Breaking Elongation Rate (X-Y),Not applicable,Not applicable
V000476,M023,G023-01,Elongation at break,5.2 ± 0.9 %,%,5.2,0.9,Not applicable,=,1,5.2,0.9,Not applicable,%,Published value,Printed specimen,Z,Dried before testing (see preparation),dry,All the specimens were annealed and dried at 65 °C for 8 h before testing,annealed,65,8,Not published,"ISO 527, GB/T 1040",ISO 527; GB/T 1040,Not applicable,Not applicable,"Specimen Printing Conditions Subjects Data Nozzle Temperature 255 °C Bed Temperature 70 °C Printing Speed 150 mm/s Infill Density 100% * All the specimens were printed at the following settings: Nozzle Temperature = 255 °C, Printing Speed = 150 mm/s, Bed Temperature = 70 °C, Infill Density = 100%. All the specimens were annealed and dried at 65 °C for 8 h before testing. It's",B-petg-translucent-TDS,p. 2: Breaking Elongation Rate (Z),Not applicable,Not applicable
V000477,M023,G023-01,Flexural modulus,1610 ± 130 MPa,MPa,1610,130,Not applicable,=,0.001,1.61,0.13,Not applicable,GPa,Published value,Printed specimen,XY,Dried before testing (see preparation),dry,All the specimens were annealed and dried at 65 °C for 8 h before testing,annealed,65,8,Not published,"ISO 178, GB/T 9341",ISO 178; GB/T 9341,Not applicable,Not applicable,"Specimen Printing Conditions Subjects Data Nozzle Temperature 255 °C Bed Temperature 70 °C Printing Speed 150 mm/s Infill Density 100% * All the specimens were printed at the following settings: Nozzle Temperature = 255 °C, Printing Speed = 150 mm/s, Bed Temperature = 70 °C, Infill Density = 100%. All the specimens were annealed and dried at 65 °C for 8 h before testing. It's",B-petg-translucent-TDS,p. 2: Bending Modulus (X-Y),Not applicable,Not applicable
V000478,M023,G023-01,Flexural modulus,1520 ± 110 MPa,MPa,1520,110,Not applicable,=,0.001,1.52,0.11,Not applicable,GPa,Published value,Printed specimen,Z,Dried before testing (see preparation),dry,All the specimens were annealed and dried at 65 °C for 8 h before testing,annealed,65,8,Not published,"ISO 178, GB/T 9341",ISO 178; GB/T 9341,Not applicable,Not applicable,"Specimen Printing Conditions Subjects Data Nozzle Temperature 255 °C Bed Temperature 70 °C Printing Speed 150 mm/s Infill Density 100% * All the specimens were printed at the following settings: Nozzle Temperature = 255 °C, Printing Speed = 150 mm/s, Bed Temperature = 70 °C, Infill Density = 100%. All the specimens were annealed and dried at 65 °C for 8 h before testing. It's",B-petg-translucent-TDS,p. 2: Bending Modulus (Z),Not applicable,Not applicable
V000479,M023,G023-01,Flexural strength,68 ± 3 MPa,MPa,68,3,Not applicable,=,1,68,3,Not applicable,MPa,Published value,Printed specimen,XY,Dried before testing (see preparation),dry,All the specimens were annealed and dried at 65 °C for 8 h before testing,annealed,65,8,Not published,"ISO 178, GB/T 9341",ISO 178; GB/T 9341,Not applicable,Not applicable,"Specimen Printing Conditions Subjects Data Nozzle Temperature 255 °C Bed Temperature 70 °C Printing Speed 150 mm/s Infill Density 100% * All the specimens were printed at the following settings: Nozzle Temperature = 255 °C, Printing Speed = 150 mm/s, Bed Temperature = 70 °C, Infill Density = 100%. All the specimens were annealed and dried at 65 °C for 8 h before testing. It's",B-petg-translucent-TDS,p. 2: Bending Strength (X-Y),Not applicable,Not applicable
V000480,M023,G023-01,Flexural strength,55 ± 4 MPa,MPa,55,4,Not applicable,=,1,55,4,Not applicable,MPa,Published value,Printed specimen,Z,Dried before testing (see preparation),dry,All the specimens were annealed and dried at 65 °C for 8 h before testing,annealed,65,8,Not published,"ISO 178, GB/T 9341",ISO 178; GB/T 9341,Not applicable,Not applicable,"Specimen Printing Conditions Subjects Data Nozzle Temperature 255 °C Bed Temperature 70 °C Printing Speed 150 mm/s Infill Density 100% * All the specimens were printed at the following settings: Nozzle Temperature = 255 °C, Printing Speed = 150 mm/s, Bed Temperature = 70 °C, Infill Density = 100%. All the specimens were annealed and dried at 65 °C for 8 h before testing. It's",B-petg-translucent-TDS,p. 2: Bending Strength (Z),Not applicable,Not applicable
V000481,M023,G023-01,Charpy strength,37.4 ± 3.3 kJ/m²;,kJ/m²,37.4,3.3,Not applicable,=,1,37.4,3.3,Not applicable,kJ/m²,Published value,Printed specimen,XY,Dried before testing (see preparation),dry,All the specimens were annealed and dried at 65 °C for 8 h before testing,annealed,65,8,Not published,"ISO 179, GB/T 1043",ISO 179; GB/T 1043,Not applicable,Unnotched,"Specimen Printing Conditions Subjects Data Nozzle Temperature 255 °C Bed Temperature 70 °C Printing Speed 150 mm/s Infill Density 100% * All the specimens were printed at the following settings: Nozzle Temperature = 255 °C, Printing Speed = 150 mm/s, Bed Temperature = 70 °C, Infill Density = 100%. All the specimens were annealed and dried at 65 °C for 8 h before testing. It's",B-petg-translucent-TDS,p. 2: Impact Strength (X-Y) — unnotched,Not applicable,Not applicable
V000482,M023,G023-01,Charpy strength,8.6 ± 2.1 kJ/m²,kJ/m²,8.6,2.1,Not applicable,=,1,8.6,2.1,Not applicable,kJ/m²,Published value,Printed specimen,XY,Dried before testing (see preparation),dry,All the specimens were annealed and dried at 65 °C for 8 h before testing,annealed,65,8,Not published,"ISO 179, GB/T 1043",ISO 179; GB/T 1043,Not applicable,Notched,"Specimen Printing Conditions Subjects Data Nozzle Temperature 255 °C Bed Temperature 70 °C Printing Speed 150 mm/s Infill Density 100% * All the specimens were printed at the following settings: Nozzle Temperature = 255 °C, Printing Speed = 150 mm/s, Bed Temperature = 70 °C, Infill Density = 100%. All the specimens were annealed and dried at 65 °C for 8 h before testing. It's",B-petg-translucent-TDS,p. 2: Impact Strength (X-Y) — notched,Not applicable,Not applicable
V000483,M023,G023-01,Charpy strength,7.2 ± 1.8 kJ/m²,kJ/m²,7.2,1.8,Not applicable,=,1,7.2,1.8,Not applicable,kJ/m²,Published value,Printed specimen,Z,Dried before testing (see preparation),dry,All the specimens were annealed and dried at 65 °C for 8 h before testing,annealed,65,8,Not published,"ISO 179, GB/T 1043",ISO 179; GB/T 1043,Not applicable,Not published,"Specimen Printing Conditions Subjects Data Nozzle Temperature 255 °C Bed Temperature 70 °C Printing Speed 150 mm/s Infill Density 100% * All the specimens were printed at the following settings: Nozzle Temperature = 255 °C, Printing Speed = 150 mm/s, Bed Temperature = 70 °C, Infill Density = 100%. All the specimens were annealed and dried at 65 °C for 8 h before testing. It's",B-petg-translucent-TDS,p. 2: Impact Strength (Z),Not applicable,Not applicable
V000484,M024,G024-01,Density,1.25 g/cm³,g/cm³,1.25,Not applicable,Not applicable,=,1000,1250,Not applicable,Not applicable,kg/m³,Published value,Not published (density specimen form not explicitly established),Not applicable,Dried before testing (see preparation),dry,All the specimens were annealed and dried at 65 °C for 8 h before testing,annealed,65,8,Not published,ISO 1183,ISO 1183,Not applicable,Not applicable,"Specimen Printing Conditions Subjects Data Nozzle Temperature 255 °C Bed Temperature 70 °C Printing Speed 150 mm/s Infill Density 100% * All the specimens were printed at the following settings: Nozzle Temperature = 255 °C, Printing Speed = 150 mm/s, Bed Temperature = 70 °C, Infill Density = 100%. All the specimens were annealed and dried at 65 °C for 8 h before testing. And",B-petg-cf-TDS,p. 2: Density,Not applicable,Not applicable
V000485,M024,G024-01,Melting temperature,225 °C,°C,225,Not applicable,Not applicable,=,1,225,Not applicable,Not applicable,°C,Published value,Printed specimen,Not applicable,Dried before testing (see preparation),dry,All the specimens were annealed and dried at 65 °C for 8 h before testing,annealed,65,8,Not published,"DSC, 10 °C/min",DSC,Not applicable,Not applicable,"Specimen Printing Conditions Subjects Data Nozzle Temperature 255 °C Bed Temperature 70 °C Printing Speed 150 mm/s Infill Density 100% * All the specimens were printed at the following settings: Nozzle Temperature = 255 °C, Printing Speed = 150 mm/s, Bed Temperature = 70 °C, Infill Density = 100%. All the specimens were annealed and dried at 65 °C for 8 h before testing. And",B-petg-cf-TDS,p. 2: Melting Temperature,Not applicable,Not applicable
V000486,M024,G024-01,Glass transition temperature,68 °C,°C,68,Not applicable,Not applicable,=,1,68,Not applicable,Not applicable,°C,Published value,Printed specimen,Not applicable,Dried before testing (see preparation),dry,All the specimens were annealed and dried at 65 °C for 8 h before testing,annealed,65,8,Not published,"DSC, 10 °C/min",DSC,Not applicable,Not applicable,"Specimen Printing Conditions Subjects Data Nozzle Temperature 255 °C Bed Temperature 70 °C Printing Speed 150 mm/s Infill Density 100% * All the specimens were printed at the following settings: Nozzle Temperature = 255 °C, Printing Speed = 150 mm/s, Bed Temperature = 70 °C, Infill Density = 100%. All the specimens were annealed and dried at 65 °C for 8 h before testing. And",B-petg-cf-TDS,p. 2: Glass Transition Temperature,Not applicable,Not applicable
V000487,M024,G024-01,Crystallization temperature,N/A,°C,Not published,Not applicable,Not applicable,Not applicable,1,Not published,Not applicable,Not applicable,°C,Not published,Printed specimen,Not applicable,Dried before testing (see preparation),dry,All the specimens were annealed and dried at 65 °C for 8 h before testing,annealed,65,8,Not published,"DSC, 10 °C/min",DSC,Not applicable,Not applicable,"Specimen Printing Conditions Subjects Data Nozzle Temperature 255 °C Bed Temperature 70 °C Printing Speed 150 mm/s Infill Density 100% * All the specimens were printed at the following settings: Nozzle Temperature = 255 °C, Printing Speed = 150 mm/s, Bed Temperature = 70 °C, Infill Density = 100%. All the specimens were annealed and dried at 65 °C for 8 h before testing. And",B-petg-cf-TDS,p. 2: Crystallization Temperature,Not applicable,Not applicable
V000488,M024,G024-01,Vicat softening temperature,85 °C,°C,85,Not applicable,Not applicable,=,1,85,Not applicable,Not applicable,°C,Published value,Printed specimen,Not applicable,Dried before testing (see preparation),dry,All the specimens were annealed and dried at 65 °C for 8 h before testing,annealed,65,8,Not published,"ISO 306, GB/T 1633",ISO 306; GB/T 1633,Not applicable,Not applicable,"Specimen Printing Conditions Subjects Data Nozzle Temperature 255 °C Bed Temperature 70 °C Printing Speed 150 mm/s Infill Density 100% * All the specimens were printed at the following settings: Nozzle Temperature = 255 °C, Printing Speed = 150 mm/s, Bed Temperature = 70 °C, Infill Density = 100%. All the specimens were annealed and dried at 65 °C for 8 h before testing. And",B-petg-cf-TDS,p. 2: Vicar Softening Temperature,Not applicable,Not applicable
V000489,M024,G024-01,HDT,68 °C,°C,68,Not applicable,Not applicable,=,1,68,Not applicable,Not applicable,°C,Published value,Printed specimen,Not applicable,Dried before testing (see preparation),dry,All the specimens were annealed and dried at 65 °C for 8 h before testing,annealed,65,8,Not published,ISO 75 1.8 MPa,ISO 75,1.8,Not applicable,"Specimen Printing Conditions Subjects Data Nozzle Temperature 255 °C Bed Temperature 70 °C Printing Speed 150 mm/s Infill Density 100% * All the specimens were printed at the following settings: Nozzle Temperature = 255 °C, Printing Speed = 150 mm/s, Bed Temperature = 70 °C, Infill Density = 100%. All the specimens were annealed and dried at 65 °C for 8 h before testing. And",B-petg-cf-TDS,p. 2: Heat Deflection Temperature,Not applicable,Not applicable
V000490,M024,G024-01,HDT,74 °C,°C,74,Not applicable,Not applicable,=,1,74,Not applicable,Not applicable,°C,Published value,Printed specimen,Not applicable,Dried before testing (see preparation),dry,All the specimens were annealed and dried at 65 °C for 8 h before testing,annealed,65,8,Not published,ISO 75 0.45 MPa,ISO 75,0.45,Not applicable,"Specimen Printing Conditions Subjects Data Nozzle Temperature 255 °C Bed Temperature 70 °C Printing Speed 150 mm/s Infill Density 100% * All the specimens were printed at the following settings: Nozzle Temperature = 255 °C, Printing Speed = 150 mm/s, Bed Temperature = 70 °C, Infill Density = 100%. All the specimens were annealed and dried at 65 °C for 8 h before testing. And",B-petg-cf-TDS,p. 2: Heat Deflection Temperature,Not applicable,Not applicable
V000491,M024,G024-01,Water absorption,0.30 %,%,0.3,Not applicable,Not applicable,=,1,0.3,Not applicable,Not applicable,%,Published value,Printed specimen,Not applicable,Dried before testing (see preparation),dry,All the specimens were annealed and dried at 65 °C for 8 h before testing,annealed,65,8,Not published,"te 25 °C, 55% RH",Not published,Not applicable,Not applicable,"Specimen Printing Conditions Subjects Data Nozzle Temperature 255 °C Bed Temperature 70 °C Printing Speed 150 mm/s Infill Density 100% * All the specimens were printed at the following settings: Nozzle Temperature = 255 °C, Printing Speed = 150 mm/s, Bed Temperature = 70 °C, Infill Density = 100%. All the specimens were annealed and dried at 65 °C for 8 h before testing. And",B-petg-cf-TDS,p. 2: Saturated Water Absorption Rate,Not applicable,Not applicable
V000492,M024,G024-01,Tensile modulus,2460 ± 230 MPa,MPa,2460,230,Not applicable,=,0.001,2.46,0.23,Not applicable,GPa,Published value,Printed specimen,XY,Dried before testing (see preparation),dry,All the specimens were annealed and dried at 65 °C for 8 h before testing,annealed,65,8,Not published,"ISO 527, GB/T 1040",ISO 527; GB/T 1040,Not applicable,Not applicable,"Specimen Printing Conditions Subjects Data Nozzle Temperature 255 °C Bed Temperature 70 °C Printing Speed 150 mm/s Infill Density 100% * All the specimens were printed at the following settings: Nozzle Temperature = 255 °C, Printing Speed = 150 mm/s, Bed Temperature = 70 °C, Infill Density = 100%. All the specimens were annealed and dried at 65 °C for 8 h before testing. And",B-petg-cf-TDS,p. 2: Young's Modulus (X-Y),Not applicable,Not applicable
V000493,M024,G024-01,Tensile modulus,1340 ± 150 MPa,MPa,1340,150,Not applicable,=,0.001,1.34,0.15,Not applicable,GPa,Published value,Printed specimen,Z,Dried before testing (see preparation),dry,All the specimens were annealed and dried at 65 °C for 8 h before testing,annealed,65,8,Not published,"ISO 527, GB/T 1040",ISO 527; GB/T 1040,Not applicable,Not applicable,"Specimen Printing Conditions Subjects Data Nozzle Temperature 255 °C Bed Temperature 70 °C Printing Speed 150 mm/s Infill Density 100% * All the specimens were printed at the following settings: Nozzle Temperature = 255 °C, Printing Speed = 150 mm/s, Bed Temperature = 70 °C, Infill Density = 100%. All the specimens were annealed and dried at 65 °C for 8 h before testing. And",B-petg-cf-TDS,p. 2: Young's Modulus (Z),Not applicable,Not applicable
V000494,M024,G024-01,Tensile strength (endpoint unspecified),35 ± 5 MPa,MPa,35,5,Not applicable,=,1,35,5,Not applicable,MPa,Published value,Printed specimen,XY,Dried before testing (see preparation),dry,All the specimens were annealed and dried at 65 °C for 8 h before testing,annealed,65,8,Not published,"ISO 527, GB/T 1040",ISO 527; GB/T 1040,Not applicable,Not applicable,"Specimen Printing Conditions Subjects Data Nozzle Temperature 255 °C Bed Temperature 70 °C Printing Speed 150 mm/s Infill Density 100% * All the specimens were printed at the following settings: Nozzle Temperature = 255 °C, Printing Speed = 150 mm/s, Bed Temperature = 70 °C, Infill Density = 100%. All the specimens were annealed and dried at 65 °C for 8 h before testing. And",B-petg-cf-TDS,p. 2: Tensile Strength (X-Y),Not applicable,Not applicable
V000495,M024,G024-01,Tensile strength (endpoint unspecified),29 ± 4 MPa,MPa,29,4,Not applicable,=,1,29,4,Not applicable,MPa,Published value,Printed specimen,Z,Dried before testing (see preparation),dry,All the specimens were annealed and dried at 65 °C for 8 h before testing,annealed,65,8,Not published,"ISO 527, GB/T 1040",ISO 527; GB/T 1040,Not applicable,Not applicable,"Specimen Printing Conditions Subjects Data Nozzle Temperature 255 °C Bed Temperature 70 °C Printing Speed 150 mm/s Infill Density 100% * All the specimens were printed at the following settings: Nozzle Temperature = 255 °C, Printing Speed = 150 mm/s, Bed Temperature = 70 °C, Infill Density = 100%. All the specimens were annealed and dried at 65 °C for 8 h before testing. And",B-petg-cf-TDS,p. 2: Tensile Strength (Z),Not applicable,Not applicable
V000496,M024,G024-01,Elongation at break,10.4 ± 0.6 %,%,10.4,0.6,Not applicable,=,1,10.4,0.6,Not applicable,%,Published value,Printed specimen,XY,Dried before testing (see preparation),dry,All the specimens were annealed and dried at 65 °C for 8 h before testing,annealed,65,8,Not published,"ISO 527, GB/T 1040",ISO 527; GB/T 1040,Not applicable,Not applicable,"Specimen Printing Conditions Subjects Data Nozzle Temperature 255 °C Bed Temperature 70 °C Printing Speed 150 mm/s Infill Density 100% * All the specimens were printed at the following settings: Nozzle Temperature = 255 °C, Printing Speed = 150 mm/s, Bed Temperature = 70 °C, Infill Density = 100%. All the specimens were annealed and dried at 65 °C for 8 h before testing. And",B-petg-cf-TDS,p. 2: Breaking Elongation Rate (X-Y),Not applicable,Not applicable
V000497,M024,G024-01,Elongation at break,4.7 ± 0.4 %,%,4.7,0.4,Not applicable,=,1,4.7,0.4,Not applicable,%,Published value,Printed specimen,Z,Dried before testing (see preparation),dry,All the specimens were annealed and dried at 65 °C for 8 h before testing,annealed,65,8,Not published,"ISO 527, GB/T 1040",ISO 527; GB/T 1040,Not applicable,Not applicable,"Specimen Printing Conditions Subjects Data Nozzle Temperature 255 °C Bed Temperature 70 °C Printing Speed 150 mm/s Infill Density 100% * All the specimens were printed at the following settings: Nozzle Temperature = 255 °C, Printing Speed = 150 mm/s, Bed Temperature = 70 °C, Infill Density = 100%. All the specimens were annealed and dried at 65 °C for 8 h before testing. And",B-petg-cf-TDS,p. 2: Breaking Elongation Rate (Z),Not applicable,Not applicable
V000498,M024,G024-01,Flexural modulus,2910 ± 260 MPa,MPa,2910,260,Not applicable,=,0.001,2.91,0.26,Not applicable,GPa,Published value,Printed specimen,XY,Dried before testing (see preparation),dry,All the specimens were annealed and dried at 65 °C for 8 h before testing,annealed,65,8,Not published,"ISO 178, GB/T 9341",ISO 178; GB/T 9341,Not applicable,Not applicable,"Specimen Printing Conditions Subjects Data Nozzle Temperature 255 °C Bed Temperature 70 °C Printing Speed 150 mm/s Infill Density 100% * All the specimens were printed at the following settings: Nozzle Temperature = 255 °C, Printing Speed = 150 mm/s, Bed Temperature = 70 °C, Infill Density = 100%. All the specimens were annealed and dried at 65 °C for 8 h before testing. And",B-petg-cf-TDS,p. 2: Bending Modulus (X-Y),Not applicable,Not applicable
V000499,M024,G024-01,Flexural modulus,1560 ± 180 MPa,MPa,1560,180,Not applicable,=,0.001,1.56,0.18,Not applicable,GPa,Published value,Printed specimen,Z,Dried before testing (see preparation),dry,All the specimens were annealed and dried at 65 °C for 8 h before testing,annealed,65,8,Not published,"ISO 178, GB/T 9341",ISO 178; GB/T 9341,Not applicable,Not applicable,"Specimen Printing Conditions Subjects Data Nozzle Temperature 255 °C Bed Temperature 70 °C Printing Speed 150 mm/s Infill Density 100% * All the specimens were printed at the following settings: Nozzle Temperature = 255 °C, Printing Speed = 150 mm/s, Bed Temperature = 70 °C, Infill Density = 100%. All the specimens were annealed and dried at 65 °C for 8 h before testing. And",B-petg-cf-TDS,p. 2: Bending Modulus (Z),Not applicable,Not applicable
V000500,M024,G024-01,Flexural strength,70 ± 5 MPa,MPa,70,5,Not applicable,=,1,70,5,Not applicable,MPa,Published value,Printed specimen,XY,Dried before testing (see preparation),dry,All the specimens were annealed and dried at 65 °C for 8 h before testing,annealed,65,8,Not published,"ISO 178, GB/T 9341",ISO 178; GB/T 9341,Not applicable,Not applicable,"Specimen Printing Conditions Subjects Data Nozzle Temperature 255 °C Bed Temperature 70 °C Printing Speed 150 mm/s Infill Density 100% * All the specimens were printed at the following settings: Nozzle Temperature = 255 °C, Printing Speed = 150 mm/s, Bed Temperature = 70 °C, Infill Density = 100%. All the specimens were annealed and dried at 65 °C for 8 h before testing. And",B-petg-cf-TDS,p. 2: Bending Strength (X-Y),Not applicable,Not applicable
V000501,M024,G024-01,Flexural strength,48 ± 4 MPa,MPa,48,4,Not applicable,=,1,48,4,Not applicable,MPa,Published value,Printed specimen,Z,Dried before testing (see preparation),dry,All the specimens were annealed and dried at 65 °C for 8 h before testing,annealed,65,8,Not published,"ISO 178, GB/T 9341",ISO 178; GB/T 9341,Not applicable,Not applicable,"Specimen Printing Conditions Subjects Data Nozzle Temperature 255 °C Bed Temperature 70 °C Printing Speed 150 mm/s Infill Density 100% * All the specimens were printed at the following settings: Nozzle Temperature = 255 °C, Printing Speed = 150 mm/s, Bed Temperature = 70 °C, Infill Density = 100%. All the specimens were annealed and dried at 65 °C for 8 h before testing. And",B-petg-cf-TDS,p. 2: Bending Strength (Z),Not applicable,Not applicable
V000502,M024,G024-01,Charpy strength,41.2 ± 2.6 kJ/m²;,kJ/m²,41.2,2.6,Not applicable,=,1,41.2,2.6,Not applicable,kJ/m²,Published value,Printed specimen,XY,Dried before testing (see preparation),dry,All the specimens were annealed and dried at 65 °C for 8 h before testing,annealed,65,8,Not published,"ISO 179, GB/T 1043",ISO 179; GB/T 1043,Not applicable,Unnotched,"Specimen Printing Conditions Subjects Data Nozzle Temperature 255 °C Bed Temperature 70 °C Printing Speed 150 mm/s Infill Density 100% * All the specimens were printed at the following settings: Nozzle Temperature = 255 °C, Printing Speed = 150 mm/s, Bed Temperature = 70 °C, Infill Density = 100%. All the specimens were annealed and dried at 65 °C for 8 h before testing. And",B-petg-cf-TDS,p. 2: Impact Strength (X-Y) — unnotched,Not applicable,Not applicable
V000503,M024,G024-01,Charpy strength,15.7 ±1.6 kJ/m²,kJ/m²,15.7,1.6,Not applicable,=,1,15.7,1.6,Not applicable,kJ/m²,Published value,Printed specimen,XY,Dried before testing (see preparation),dry,All the specimens were annealed and dried at 65 °C for 8 h before testing,annealed,65,8,Not published,"ISO 179, GB/T 1043",ISO 179; GB/T 1043,Not applicable,Notched,"Specimen Printing Conditions Subjects Data Nozzle Temperature 255 °C Bed Temperature 70 °C Printing Speed 150 mm/s Infill Density 100% * All the specimens were printed at the following settings: Nozzle Temperature = 255 °C, Printing Speed = 150 mm/s, Bed Temperature = 70 °C, Infill Density = 100%. All the specimens were annealed and dried at 65 °C for 8 h before testing. And",B-petg-cf-TDS,p. 2: Impact Strength (X-Y) — notched,Not applicable,Not applicable
V000504,M024,G024-01,Charpy strength,10.7 ± 1.6 kJ/m²,kJ/m²,10.7,1.6,Not applicable,=,1,10.7,1.6,Not applicable,kJ/m²,Published value,Printed specimen,Z,Dried before testing (see preparation),dry,All the specimens were annealed and dried at 65 °C for 8 h before testing,annealed,65,8,Not published,"ISO 179, GB/T 1043",ISO 179; GB/T 1043,Not applicable,Not published,"Specimen Printing Conditions Subjects Data Nozzle Temperature 255 °C Bed Temperature 70 °C Printing Speed 150 mm/s Infill Density 100% * All the specimens were printed at the following settings: Nozzle Temperature = 255 °C, Printing Speed = 150 mm/s, Bed Temperature = 70 °C, Infill Density = 100%. All the specimens were annealed and dried at 65 °C for 8 h before testing. And",B-petg-cf-TDS,p. 2: Impact Strength (Z),Not applicable,Not applicable
V000505,M025,G025-01,Density,1.26-1.30,g/cm3,1.26,Not applicable,1.3,=,1000,1260,Not applicable,1300,kg/m³,Published value,Not published (density specimen form not explicitly established),Not applicable,Not published,not-stated,Not published,not-stated,Not applicable,Not applicable,Not published,ASTM,Not published,Not applicable,Not applicable,Not published,I-PETG-Glass-Fiber-Technical-Data-Sheet,p. 1: Density,Not applicable,Not applicable
V000506,M025,G025-01,Melting temperature,190--220,℃,190,Not applicable,Not applicable,=,1,190,Not applicable,Not applicable,°C,Published value,Not published (do not assume printed),Not applicable,Not published,not-stated,Not published,not-stated,Not applicable,Not applicable,Not published,Not published,Not published,Not applicable,Not applicable,Not published,I-PETG-Glass-Fiber-Technical-Data-Sheet,p. 1: Melting point,Not applicable,Not applicable
V000507,M025,G025-01,Vicat softening temperature,72 ℃,℃,72,Not applicable,Not applicable,=,1,72,Not applicable,Not applicable,°C,Published value (transcription corrected),Not published (do not assume printed),Not applicable,Not published,not-stated,Not published,not-stated,Not applicable,Not applicable,Not published,Vicat A/120 (the TDS cites ASTM D-648 beside it),ASTM D648,Not applicable,Not applicable,Not published,I-PETG-Glass-Fiber-Technical-Data-Sheet,p. 1: Vicatsoftening point A/,"Corrected 2026-09-13. The TDS row reads ""Vicat softening point A/120 ℃ ASTM D-648 72"": A/120 is the Vicat method and 72 °C the value, which had been read as 120.",Not applicable
V000508,M025,G025-01,Elongation at break,98,%,98,Not applicable,Not applicable,=,1,98,Not applicable,Not applicable,%,Published value (physically implausible),Not published (do not assume printed),Not published,Not published,not-stated,Not published,not-stated,Not applicable,Not applicable,Not published,ASTM,Not published,Not applicable,Not applicable,Not published,I-PETG-Glass-Fiber-Technical-Data-Sheet,p. 1: Elongation,"Corrected 2026-09-18 (m52) against the source: the sheet prints 98 % for a glass-filled PETG, which cannot draw. Unfilled PETG reaches it; this grade cannot. The same publisher prints the same kind of value on its PA6 CF sheet.",Not applicable
V000509,M025,G025-01,Water absorption,<0.8,%,0.8,Not applicable,Not applicable,<,1,0.8,Not applicable,Not applicable,%,Published value,Not published (do not assume printed),Not applicable,Not published,not-stated,Not published,not-stated,Not applicable,Not applicable,Not published,ASTM,Not published,Not applicable,Not applicable,Not published,I-PETG-Glass-Fiber-Technical-Data-Sheet,p. 1: Water absorption,Not applicable,Not applicable
