Repository: faridbnv/h2c-materials

# Filament Atlas

**Live: [pdynamics.ca/h2c-materials](https://pdynamics.ca/h2c-materials/)** · one HTML page, with a page of its own for
each well-documented material beside it, that also runs offline from a file, with no server.

## What it is

Filament Atlas is a tool for a small engineering team choosing a 3D-printing filament for the team's Bambu Lab H2C
printer. It was the H2C Material Selector until 2026-10-16; the built file keeps that name. You say what a part must
do (survive 100 °C, be at least this stiff, be as light as possible), and it answers in two steps:

- **Which kinds of filament** (PLA, PETG, carbon-filled nylon and so on) can do it, and whether the H2C can print them.

File: data/tables/measurements.csv (part 12 of 82)
MeasurementID,MaterialID,GradeID,Property,Raw value,Raw unit,Raw numeric,Raw uncertainty ±,Raw upper bound,Operator,Conversion factor,Normalized value,Normalized uncertainty ±,Normalized upper bound,Normalized unit,Data status,Specimen type,Direction,Moisture condition,Moisture state,Post-processing,Post-processing state,Anneal °C,Anneal h,Test temperature,Standard / load,Standards,Test load MPa,Notch,Specimen / print parameters,SourceID,Locator,Notes,Parse review
V000510,M026,G026-01,Density,1.28,g/cc,1.28,Not applicable,Not applicable,=,1000,1280,Not applicable,Not applicable,kg/m³,Published value,Not published (density specimen form not explicitly established),Not applicable,Not published,not-stated,Not published,not-stated,Not applicable,Not applicable,Not published,ISO 1183,ISO 1183,Not applicable,Not applicable,"Printed Specimen Conditions Printer: Open Source FDM/FFF Nozzle: 0.4mm Layer Height: 0.25mm Infill: 100%, +/- 45° Extrusion Temp: 250°C Bed Temp: 70°C Specimen Orientation: XY Flat",X-3DXSTAT-ESD-PETG-TDS-v03,p. 1: Density,Not applicable,Not applicable
V000511,M026,G026-01,Tensile break strength,50,MPa,50,Not applicable,Not applicable,=,1,50,Not applicable,Not applicable,MPa,Published value,Printed specimen,XY,Not published,not-stated,Not published,not-stated,Not applicable,Not applicable,Not published,ISO 527,ISO 527,Not applicable,Not applicable,"Printed Specimen Conditions Printer: Open Source FDM/FFF Nozzle: 0.4mm Layer Height: 0.25mm Infill: 100%, +/- 45° Extrusion Temp: 250°C Bed Temp: 70°C Specimen Orientation: XY Flat",X-3DXSTAT-ESD-PETG-TDS-v03,"p. 1: Tensile Strength, Break",Not applicable,Not applicable
V000512,M026,G026-01,Tensile modulus,1800,MPa,1800,Not applicable,Not applicable,=,0.001,1.8,Not applicable,Not applicable,GPa,Published value,Printed specimen,XY,Not published,not-stated,Not published,not-stated,Not applicable,Not applicable,Not published,ISO 527,ISO 527,Not applicable,Not applicable,"Printed Specimen Conditions Printer: Open Source FDM/FFF Nozzle: 0.4mm Layer Height: 0.25mm Infill: 100%, +/- 45° Extrusion Temp: 250°C Bed Temp: 70°C Specimen Orientation: XY Flat",X-3DXSTAT-ESD-PETG-TDS-v03,p. 1: Tensile Modulus,Not applicable,Not applicable
V000513,M026,G026-01,Elongation at break,13,%,13,Not applicable,Not applicable,=,1,13,Not applicable,Not applicable,%,Published value,Printed specimen,XY,Not published,not-stated,Not published,not-stated,Not applicable,Not applicable,Not published,ISO 527,ISO 527,Not applicable,Not applicable,"Printed Specimen Conditions Printer: Open Source FDM/FFF Nozzle: 0.4mm Layer Height: 0.25mm Infill: 100%, +/- 45° Extrusion Temp: 250°C Bed Temp: 70°C Specimen Orientation: XY Flat",X-3DXSTAT-ESD-PETG-TDS-v03,"p. 1: Tensile Elongation, Break",Not applicable,Not applicable
V000514,M026,G026-01,Flexural strength,74,MPa,74,Not applicable,Not applicable,=,1,74,Not applicable,Not applicable,MPa,Published value,Printed specimen,XY,Not published,not-stated,Not published,not-stated,Not applicable,Not applicable,Not published,ISO 178,ISO 178,Not applicable,Not applicable,"Printed Specimen Conditions Printer: Open Source FDM/FFF Nozzle: 0.4mm Layer Height: 0.25mm Infill: 100%, +/- 45° Extrusion Temp: 250°C Bed Temp: 70°C Specimen Orientation: XY Flat",X-3DXSTAT-ESD-PETG-TDS-v03,p. 1: Flexural Strength,Not applicable,Not applicable
V000515,M026,G026-01,Flexural modulus,1780,MPa,1780,Not applicable,Not applicable,=,0.001,1.78,Not applicable,Not applicable,GPa,Published value,Printed specimen,XY,Not published,not-stated,Not published,not-stated,Not applicable,Not applicable,Not published,ISO 178,ISO 178,Not applicable,Not applicable,"Printed Specimen Conditions Printer: Open Source FDM/FFF Nozzle: 0.4mm Layer Height: 0.25mm Infill: 100%, +/- 45° Extrusion Temp: 250°C Bed Temp: 70°C Specimen Orientation: XY Flat",X-3DXSTAT-ESD-PETG-TDS-v03,p. 1: Flexural Modulus,Not applicable,Not applicable
V000516,M026,G026-01,Glass transition temperature,80,°C,80,Not applicable,Not applicable,=,1,80,Not applicable,Not applicable,°C,Published value,Printed specimen,Not applicable,Not published,not-stated,Not published,not-stated,Not applicable,Not applicable,Not published,DSC,DSC,Not applicable,Not applicable,"Printed Specimen Conditions Printer: Open Source FDM/FFF Nozzle: 0.4mm Layer Height: 0.25mm Infill: 100%, +/- 45° Extrusion Temp: 250°C Bed Temp: 70°C Specimen Orientation: XY Flat",X-3DXSTAT-ESD-PETG-TDS-v03,p. 1: Glass Transition Temperature (Tg),Not applicable,Not applicable
V000517,M026,G026-01,HDT,75,°C,75,Not applicable,Not applicable,=,1,75,Not applicable,Not applicable,°C,Published value,Printed specimen,Not applicable,Not published,not-stated,Not published,not-stated,Not applicable,Not applicable,Not published,"ISO 75, 0.45 MPa (66 psi)",ISO 75,0.45,Not applicable,"Printed Specimen Conditions Printer: Open Source FDM/FFF Nozzle: 0.4mm Layer Height: 0.25mm Infill: 100%, +/- 45° Extrusion Temp: 250°C Bed Temp: 70°C Specimen Orientation: XY Flat",X-3DXSTAT-ESD-PETG-TDS-v03,p. 1: Deflection Temperature at 0.45,Not applicable,Not applicable
V000518,M026,G026-02,Density,1.24 g/cm3,g/cm3,1.24,Not applicable,Not applicable,=,1000,1240,Not applicable,Not applicable,kg/m³,Published value,Not published (density specimen form not explicitly established),Not applicable,Not published,not-stated,Not published,not-stated,Not applicable,Not applicable,Not published,"ISO1183, GB/T1033",ISO 1183; GB/T 1033,Not applicable,Not applicable,Printing temperature 270 °C Bed temperature 80 °C Shell 2 Top & bottom layer 4 Infill 100% Environmental temperature 25 °C Cooling fan OFF *All specimens were conditioned at room temperature for 24h prior to testing DISCLAIMER: The typical values presented in this data sheet are intended for reference and comparison pu,S-POLYCN-PolyMax-PETG-ESD-TDS-V5-3,p. 2: Density,Not applicable,Not applicable
V000519,M026,G026-02,Glass transition temperature,77 °C,°C,77,Not applicable,Not applicable,=,1,77,Not applicable,Not applicable,°C,Published value,Printed specimen,Not applicable,Not published,not-stated,Not published,not-stated,Not applicable,Not applicable,Not published,"DSC, 10°C/min",DSC,Not applicable,Not applicable,Printing temperature 270 °C Bed temperature 80 °C Shell 2 Top & bottom layer 4 Infill 100% Environmental temperature 25 °C Cooling fan OFF *All specimens were conditioned at room temperature for 24h prior to testing DISCLAIMER: The typical values presented in this data sheet are intended for reference and comparison pu,S-POLYCN-PolyMax-PETG-ESD-TDS-V5-3,p. 3: Glass transition temperature,Not applicable,Not applicable
V000520,M026,G026-02,Melting temperature,N/A,°C,Not published,Not applicable,Not applicable,Not applicable,1,Not published,Not applicable,Not applicable,°C,Not published,Printed specimen,Not applicable,Not published,not-stated,Not published,not-stated,Not applicable,Not applicable,Not published,"DSC, 10°C/min",DSC,Not applicable,Not applicable,Printing temperature 270 °C Bed temperature 80 °C Shell 2 Top & bottom layer 4 Infill 100% Environmental temperature 25 °C Cooling fan OFF *All specimens were conditioned at room temperature for 24h prior to testing DISCLAIMER: The typical values presented in this data sheet are intended for reference and comparison pu,S-POLYCN-PolyMax-PETG-ESD-TDS-V5-3,p. 3: Melting temperature,Not applicable,Not applicable
V000521,M026,G026-02,Crystallization temperature,N/A,°C,Not published,Not applicable,Not applicable,Not applicable,1,Not published,Not applicable,Not applicable,°C,Not published,Printed specimen,Not applicable,Not published,not-stated,Not published,not-stated,Not applicable,Not applicable,Not published,"DSC, 10°C/min",DSC,Not applicable,Not applicable,Printing temperature 270 °C Bed temperature 80 °C Shell 2 Top & bottom layer 4 Infill 100% Environmental temperature 25 °C Cooling fan OFF *All specimens were conditioned at room temperature for 24h prior to testing DISCLAIMER: The typical values presented in this data sheet are intended for reference and comparison pu,S-POLYCN-PolyMax-PETG-ESD-TDS-V5-3,p. 3: Crystallization temperature,Not applicable,Not applicable
V000522,M026,G026-02,Vicat softening temperature,86 °C,°C,86,Not applicable,Not applicable,=,1,86,Not applicable,Not applicable,°C,Published value,Printed specimen,Not applicable,Not published,not-stated,Not published,not-stated,Not applicable,Not applicable,Not published,"ISO 306, GB/T 1633",ISO 306; GB/T 1633,Not applicable,Not applicable,Printing temperature 270 °C Bed temperature 80 °C Shell 2 Top & bottom layer 4 Infill 100% Environmental temperature 25 °C Cooling fan OFF *All specimens were conditioned at room temperature for 24h prior to testing DISCLAIMER: The typical values presented in this data sheet are intended for reference and comparison pu,S-POLYCN-PolyMax-PETG-ESD-TDS-V5-3,p. 3: Vicat softening temperature,Not applicable,Not applicable
V000523,M026,G026-02,HDT,72 °C,°C,72,Not applicable,Not applicable,=,1,72,Not applicable,Not applicable,°C,Published value,Printed specimen,Not applicable,Not published,not-stated,Not published,not-stated,Not applicable,Not applicable,Not published,ISO 75 1.8MPa,ISO 75,1.8,Not applicable,Printing temperature 270 °C Bed temperature 80 °C Shell 2 Top & bottom layer 4 Infill 100% Environmental temperature 25 °C Cooling fan OFF *All specimens were conditioned at room temperature for 24h prior to testing DISCLAIMER: The typical values presented in this data sheet are intended for reference and comparison pu,S-POLYCN-PolyMax-PETG-ESD-TDS-V5-3,p. 3: Heat deflection temperature,Not applicable,Not applicable
V000524,M026,G026-02,HDT,76 °C,°C,76,Not applicable,Not applicable,=,1,76,Not applicable,Not applicable,°C,Published value,Printed specimen,Not applicable,Not published,not-stated,Not published,not-stated,Not applicable,Not applicable,Not published,ISO 75 0.45MPa,ISO 75,0.45,Not applicable,Printing temperature 270 °C Bed temperature 80 °C Shell 2 Top & bottom layer 4 Infill 100% Environmental temperature 25 °C Cooling fan OFF *All specimens were conditioned at room temperature for 24h prior to testing DISCLAIMER: The typical values presented in this data sheet are intended for reference and comparison pu,S-POLYCN-PolyMax-PETG-ESD-TDS-V5-3,p. 3: Heat deflection temperature,Not applicable,Not applicable
V000525,M026,G026-02,Thermal conductivity,N/A,Not published,Not published,Not applicable,Not applicable,Not applicable,1,Not published,Not applicable,Not applicable,Not published,Not published,Printed specimen,Not published,Not published,not-stated,Not published,not-stated,Not applicable,Not applicable,Not published,N/A,Not published,Not applicable,Not applicable,Printing temperature 270 °C Bed temperature 80 °C Shell 2 Top & bottom layer 4 Infill 100% Environmental temperature 25 °C Cooling fan OFF *All specimens were conditioned at room temperature for 24h prior to testing DISCLAIMER: The typical values presented in this data sheet are intended for reference and comparison pu,S-POLYCN-PolyMax-PETG-ESD-TDS-V5-3,p. 3: Thermal conductivity,Not applicable,Not applicable
V000526,M026,G026-02,Tensile modulus,1983 ± 66 MPa,MPa,1983,66,Not applicable,=,0.001,1.983,0.066,Not applicable,GPa,Published value,Printed specimen,XY,Not published,not-stated,Not published,not-stated,Not applicable,Not applicable,Not published,"ISO 527, GB/T 1040",ISO 527; GB/T 1040,Not applicable,Not applicable,Printing temperature 270 °C Bed temperature 80 °C Shell 2 Top & bottom layer 4 Infill 100% Environmental temperature 25 °C Cooling fan OFF *All specimens were conditioned at room temperature for 24h prior to testing DISCLAIMER: The typical values presented in this data sheet are intended for reference and comparison pu,S-POLYCN-PolyMax-PETG-ESD-TDS-V5-3,p. 3: Young’s modulus (X-Y),Not applicable,Not applicable
V000527,M026,G026-02,Tensile modulus,1626 ± 34 MPa,MPa,1626,34,Not applicable,=,0.001,1.626,0.034,Not applicable,GPa,Published value,Printed specimen,Z,Not published,not-stated,Not published,not-stated,Not applicable,Not applicable,Not published,"ISO 527, GB/T 1040",ISO 527; GB/T 1040,Not applicable,Not applicable,Printing temperature 270 °C Bed temperature 80 °C Shell 2 Top & bottom layer 4 Infill 100% Environmental temperature 25 °C Cooling fan OFF *All specimens were conditioned at room temperature for 24h prior to testing DISCLAIMER: The typical values presented in this data sheet are intended for reference and comparison pu,S-POLYCN-PolyMax-PETG-ESD-TDS-V5-3,p. 3: Young’s modulus (Z),Not applicable,Not applicable
V000528,M026,G026-02,Tensile strength (endpoint unspecified),36.1 ± 0.7 MPa,MPa,36.1,0.7,Not applicable,=,1,36.1,0.7,Not applicable,MPa,Published value,Printed specimen,XY,Not published,not-stated,Not published,not-stated,Not applicable,Not applicable,Not published,"ISO 527, GB/T 1040",ISO 527; GB/T 1040,Not applicable,Not applicable,Printing temperature 270 °C Bed temperature 80 °C Shell 2 Top & bottom layer 4 Infill 100% Environmental temperature 25 °C Cooling fan OFF *All specimens were conditioned at room temperature for 24h prior to testing DISCLAIMER: The typical values presented in this data sheet are intended for reference and comparison pu,S-POLYCN-PolyMax-PETG-ESD-TDS-V5-3,p. 3: Tensile strength (X-Y),Not applicable,Not applicable
V000529,M026,G026-02,Tensile strength (endpoint unspecified),20.7 ± 0.6 MPa,MPa,20.7,0.6,Not applicable,=,1,20.7,0.6,Not applicable,MPa,Published value,Printed specimen,Z,Not published,not-stated,Not published,not-stated,Not applicable,Not applicable,Not published,"ISO 527, GB/T 1040",ISO 527; GB/T 1040,Not applicable,Not applicable,Printing temperature 270 °C Bed temperature 80 °C Shell 2 Top & bottom layer 4 Infill 100% Environmental temperature 25 °C Cooling fan OFF *All specimens were conditioned at room temperature for 24h prior to testing DISCLAIMER: The typical values presented in this data sheet are intended for reference and comparison pu,S-POLYCN-PolyMax-PETG-ESD-TDS-V5-3,p. 3: Tensile strength (Z),Not applicable,Not applicable
V000530,M026,G026-02,Elongation at break,7.3 ± 0.5 %,%,7.3,0.5,Not applicable,=,1,7.3,0.5,Not applicable,%,Published value,Printed specimen,XY,Not published,not-stated,Not published,not-stated,Not applicable,Not applicable,Not published,"ISO 527, GB/T 1040",ISO 527; GB/T 1040,Not applicable,Not applicable,Printing temperature 270 °C Bed temperature 80 °C Shell 2 Top & bottom layer 4 Infill 100% Environmental temperature 25 °C Cooling fan OFF *All specimens were conditioned at room temperature for 24h prior to testing DISCLAIMER: The typical values presented in this data sheet are intended for reference and comparison pu,S-POLYCN-PolyMax-PETG-ESD-TDS-V5-3,p. 3: Elongation at break (X-Y),Not applicable,Not applicable
V000531,M026,G026-02,Elongation at break,1.8 ± 0.1 %,%,1.8,0.1,Not applicable,=,1,1.8,0.1,Not applicable,%,Published value,Printed specimen,Z,Not published,not-stated,Not published,not-stated,Not applicable,Not applicable,Not published,"ISO 527, GB/T 1040",ISO 527; GB/T 1040,Not applicable,Not applicable,Printing temperature 270 °C Bed temperature 80 °C Shell 2 Top & bottom layer 4 Infill 100% Environmental temperature 25 °C Cooling fan OFF *All specimens were conditioned at room temperature for 24h prior to testing DISCLAIMER: The typical values presented in this data sheet are intended for reference and comparison pu,S-POLYCN-PolyMax-PETG-ESD-TDS-V5-3,p. 3: Elongation at break (Z),Not applicable,Not applicable
V000532,M026,G026-02,Flexural modulus,1658 ± 164 MPa,MPa,1658,164,Not applicable,=,0.001,1.658,0.164,Not applicable,GPa,Published value,Printed specimen,XY,Not published,not-stated,Not published,not-stated,Not applicable,Not applicable,Not published,"ISO 178, GB/T 9341",ISO 178; GB/T 9341,Not applicable,Not applicable,Printing temperature 270 °C Bed temperature 80 °C Shell 2 Top & bottom layer 4 Infill 100% Environmental temperature 25 °C Cooling fan OFF *All specimens were conditioned at room temperature for 24h prior to testing DISCLAIMER: The typical values presented in this data sheet are intended for reference and comparison pu,S-POLYCN-PolyMax-PETG-ESD-TDS-V5-3,p. 3: Bending modulus (X-Y),Not applicable,Not applicable
V000533,M026,G026-02,Flexural strength,54.0 ± 3.0 MPa,MPa,54,3,Not applicable,=,1,54,3,Not applicable,MPa,Published value,Printed specimen,XY,Not published,not-stated,Not published,not-stated,Not applicable,Not applicable,Not published,"ISO 178, GB/T 9341",ISO 178; GB/T 9341,Not applicable,Not applicable,Printing temperature 270 °C Bed temperature 80 °C Shell 2 Top & bottom layer 4 Infill 100% Environmental temperature 25 °C Cooling fan OFF *All specimens were conditioned at room temperature for 24h prior to testing DISCLAIMER: The typical values presented in this data sheet are intended for reference and comparison pu,S-POLYCN-PolyMax-PETG-ESD-TDS-V5-3,p. 3: Bending strength (X-Y),Not applicable,Not applicable
V000534,M026,G026-02,Charpy strength,5.7 ± 0.6 kJ/m2,kJ/m2,5.7,0.6,Not applicable,=,1,5.7,0.6,Not applicable,kJ/m²,Published value,Printed specimen,XY,Not published,not-stated,Not published,not-stated,Not applicable,Not applicable,Not published,"ISO 179, GB/T 1043",ISO 179; GB/T 1043,Not applicable,Notched,Printing temperature 270 °C Bed temperature 80 °C Shell 2 Top & bottom layer 4 Infill 100% Environmental temperature 25 °C Cooling fan OFF *All specimens were conditioned at room temperature for 24h prior to testing DISCLAIMER: The typical values presented in this data sheet are intended for reference and comparison pu,S-POLYCN-PolyMax-PETG-ESD-TDS-V5-3,p. 3: Notched charpy impact strength (X-Y),"Direction recorded 2026-09-14 (m12) from the data sheet: p. 3 prints ""Notched charpy impact strength (X-Y)"" across two lines.",Not applicable
V000535,M026,G026-03,Density,1.23 g/cm3,g/cm3,1.23,Not applicable,Not applicable,=,1000,1230,Not applicable,Not applicable,kg/m³,Published value,Not published (density specimen form not explicitly established),Not applicable,Not published,not-stated,Not published,not-stated,Not applicable,Not applicable,Not published,D 792,ASTM D792,Not applicable,Not applicable,Not published,S-SPECTRUM-en-tds-spectrum-petg-esd,p. 1: Specific Gravity,Not applicable,Not applicable
V000536,M026,G026-03,Tensile yield strength,26 MPa,MPa,26,Not applicable,Not applicable,=,1,26,Not applicable,Not applicable,MPa,Published value,Not published (do not assume printed),Not published,Not published,not-stated,Not published,not-stated,Not applicable,Not applicable,Not published,D 638,ASTM D638,Not applicable,Not applicable,Not published,S-SPECTRUM-en-tds-spectrum-petg-esd,p. 1: Tensile Stress at Yield,Not applicable,Not applicable
V000537,M026,G026-03,Tensile break strength,48 MPa,MPa,48,Not applicable,Not applicable,=,1,48,Not applicable,Not applicable,MPa,Published value,Not published (do not assume printed),Not published,Not published,not-stated,Not published,not-stated,Not applicable,Not applicable,Not published,D 638,ASTM D638,Not applicable,Not applicable,Not published,S-SPECTRUM-en-tds-spectrum-petg-esd,p. 1: Tensile Stress at Break,Not applicable,Not applicable
V000538,M026,G026-03,Elongation at break,"58,00%",%,58,Not applicable,Not applicable,=,1,58,Not applicable,Not applicable,%,Published value,Not published (do not assume printed),Not published,Not published,not-stated,Not published,not-stated,Not applicable,Not applicable,Not published,D 638,ASTM D638,Not applicable,Not applicable,Not published,S-SPECTRUM-en-tds-spectrum-petg-esd,p. 1: Elongation at Break,Not applicable,Not applicable
V000539,M026,G026-03,Elongation at yield,"4,30%",%,4.3,Not applicable,Not applicable,=,1,4.3,Not applicable,Not applicable,%,Published value (transcription corrected),Not published (do not assume printed),Not published,Not published,not-stated,Not published,not-stated,Not applicable,Not applicable,Not published,D 638,ASTM D638,Not applicable,Not applicable,Not published,S-SPECTRUM-en-tds-spectrum-petg-esd,p. 1: Elongation at Yield,Decimal comma preserved from the cited manufacturer PDF; re-read and source SHA256 matched 2026-09-13. Systematic audit SD-01.,Not applicable
V000540,M026,G026-03,Tensile modulus,1950 MPa,MPa,1950,Not applicable,Not applicable,=,0.001,1.95,Not applicable,Not applicable,GPa,Published value,Not published (do not assume printed),Not published,Not published,not-stated,Not published,not-stated,Not applicable,Not applicable,Not published,D 638,ASTM D638,Not applicable,Not applicable,Not published,S-SPECTRUM-en-tds-spectrum-petg-esd,p. 1: Tensile Modulus,Not applicable,Not applicable
V000541,M026,G026-03,Flexural strength,64 MPa,MPa,64,Not applicable,Not applicable,=,1,64,Not applicable,Not applicable,MPa,Published value,Not published (do not assume printed),Not published,Not published,not-stated,Not published,not-stated,Not applicable,Not applicable,Not published,D 790,ASTM D790,Not applicable,Not applicable,Not published,S-SPECTRUM-en-tds-spectrum-petg-esd,p. 1: Flexural Strength,Not applicable,Not applicable
V000542,M026,G026-03,Flexural modulus,1980 MPa,MPa,1980,Not applicable,Not applicable,=,0.001,1.98,Not applicable,Not applicable,GPa,Published value,Not published (do not assume printed),Not published,Not published,not-stated,Not published,not-stated,Not applicable,Not applicable,Not published,D 790,ASTM D790,Not applicable,Not applicable,Not published,S-SPECTRUM-en-tds-spectrum-petg-esd,p. 1: Flexural Modulus,Not applicable,Not applicable
V000543,M026,G026-03,Hardness,108,Rockwell R,108,Not applicable,Not applicable,=,1,108,Not applicable,Not applicable,Rockwell R,Published value (transcription corrected),Not published (do not assume printed),Not published,Not published,not-stated,Not published,not-stated,Not applicable,Not applicable,Not published,ASTM D785,ASTM D785,Not applicable,Not applicable,Not published,S-SPECTRUM-en-tds-spectrum-petg-esd,"p. 1: Rockwell Hardness, R Scale","Scale recovered from the TDS row ""Rockwell Hardness, R Scale 108"" (ASTM D785). Verified verbatim 2026-09-11.",Not applicable
V000544,M026,G026-03,HDT,72°C,°C,72,Not applicable,Not applicable,=,1,72,Not applicable,Not applicable,°C,Published value,Not published (do not assume printed),Not applicable,Not published,not-stated,Not published,not-stated,Not applicable,Not applicable,Not published,D 648,ASTM D648,Not published,Not applicable,Not published,S-SPECTRUM-en-tds-spectrum-petg-esd,p. 1: Heat Deflection Temperature,Test load not published; do not combine with specified-load HDT.,Not applicable
V000545,M026,G026-03,Density,1.19 g/cm3,g/cm3,1.19,Not applicable,Not applicable,=,1000,1190,Not applicable,Not applicable,kg/m³,Published value,Not published (density specimen form not explicitly established),Not applicable,Not published,not-stated,Not published,not-stated,Not applicable,Not applicable,Not published,Not published,Not published,Not applicable,Not applicable,Not published,S-SPECTRUM-en-tds-spectrum-petg-esd,p. 1: Density,"The sheet gives two densities: Specific Gravity 1.23 g/cm3 (D 792, V000535) in its property table and this 1.19 g/cm3 in its print settings block.",Not applicable
V000546,M027,G027-01,Density,1.05 g/cm³,g/cm³,1.05,Not applicable,Not applicable,=,1000,1050,Not applicable,Not applicable,kg/m³,Published value,Not published (density specimen form not explicitly established),Not applicable,Dried before testing (see preparation),dry,All the specimens were annealed and dried at 80 °C for 12 h before testing,annealed,80,12,Not published,ISO 1183,ISO 1183,Not applicable,Not applicable,"Specimen Printing Conditions Subjects Data Nozzle Temperature 260 °C Bed Temperature 80 °C Printing Speed 200 mm/s Infill Density 100% *All the specimens were annealed and dried at 80 °C for 12 h before testing. And the suggested annealing temperature of models printed with Bambu ABS is 80 to 90 °C, and the time is 6 to 12 hours. The annealing effect depends on the annealing",B-abs-filament-TDS,p. 2: Density,Not applicable,Not applicable
V000547,M027,G027-01,Melting temperature,200 °C,°C,200,Not applicable,Not applicable,=,1,200,Not applicable,Not applicable,°C,Published value,Printed specimen,Not applicable,Dried before testing (see preparation),dry,All the specimens were annealed and dried at 80 °C for 12 h before testing,annealed,80,12,Not published,"DSC, 10 °C/min",DSC,Not applicable,Not applicable,"Specimen Printing Conditions Subjects Data Nozzle Temperature 260 °C Bed Temperature 80 °C Printing Speed 200 mm/s Infill Density 100% *All the specimens were annealed and dried at 80 °C for 12 h before testing. And the suggested annealing temperature of models printed with Bambu ABS is 80 to 90 °C, and the time is 6 to 12 hours. The annealing effect depends on the annealing",B-abs-filament-TDS,p. 2: Melting Temperature,Not applicable,Not applicable
V000548,M027,G027-01,Glass transition temperature,N/A,°C,Not published,Not applicable,Not applicable,Not applicable,1,Not published,Not applicable,Not applicable,°C,Not published,Printed specimen,Not applicable,Dried before testing (see preparation),dry,All the specimens were annealed and dried at 80 °C for 12 h before testing,annealed,80,12,Not published,"DSC, 10 °C/min",DSC,Not applicable,Not applicable,"Specimen Printing Conditions Subjects Data Nozzle Temperature 260 °C Bed Temperature 80 °C Printing Speed 200 mm/s Infill Density 100% *All the specimens were annealed and dried at 80 °C for 12 h before testing. And the suggested annealing temperature of models printed with Bambu ABS is 80 to 90 °C, and the time is 6 to 12 hours. The annealing effect depends on the annealing",B-abs-filament-TDS,p. 2: Glass Transition Temperature,Not applicable,Not applicable
V000549,M027,G027-01,Crystallization temperature,N/A,°C,Not published,Not applicable,Not applicable,Not applicable,1,Not published,Not applicable,Not applicable,°C,Not published,Printed specimen,Not applicable,Dried before testing (see preparation),dry,All the specimens were annealed and dried at 80 °C for 12 h before testing,annealed,80,12,Not published,"DSC, 10 °C/min",DSC,Not applicable,Not applicable,"Specimen Printing Conditions Subjects Data Nozzle Temperature 260 °C Bed Temperature 80 °C Printing Speed 200 mm/s Infill Density 100% *All the specimens were annealed and dried at 80 °C for 12 h before testing. And the suggested annealing temperature of models printed with Bambu ABS is 80 to 90 °C, and the time is 6 to 12 hours. The annealing effect depends on the annealing",B-abs-filament-TDS,p. 2: Crystallization Temperature,Not applicable,Not applicable
V000550,M027,G027-01,Vicat softening temperature,94 °C,°C,94,Not applicable,Not applicable,=,1,94,Not applicable,Not applicable,°C,Published value,Printed specimen,Not applicable,Dried before testing (see preparation),dry,All the specimens were annealed and dried at 80 °C for 12 h before testing,annealed,80,12,Not published,"ISO 306, GB/T 1633",ISO 306; GB/T 1633,Not applicable,Not applicable,"Specimen Printing Conditions Subjects Data Nozzle Temperature 260 °C Bed Temperature 80 °C Printing Speed 200 mm/s Infill Density 100% *All the specimens were annealed and dried at 80 °C for 12 h before testing. And the suggested annealing temperature of models printed with Bambu ABS is 80 to 90 °C, and the time is 6 to 12 hours. The annealing effect depends on the annealing",B-abs-filament-TDS,p. 2: Vicar Softening Temperature,Not applicable,Not applicable
V000551,M027,G027-01,HDT,84 °C,°C,84,Not applicable,Not applicable,=,1,84,Not applicable,Not applicable,°C,Published value,Printed specimen,Not applicable,Dried before testing (see preparation),dry,All the specimens were annealed and dried at 80 °C for 12 h before testing,annealed,80,12,Not published,ISO 75 1.8 MPa,ISO 75,1.8,Not applicable,"Specimen Printing Conditions Subjects Data Nozzle Temperature 260 °C Bed Temperature 80 °C Printing Speed 200 mm/s Infill Density 100% *All the specimens were annealed and dried at 80 °C for 12 h before testing. And the suggested annealing temperature of models printed with Bambu ABS is 80 to 90 °C, and the time is 6 to 12 hours. The annealing effect depends on the annealing",B-abs-filament-TDS,p. 2: Heat Deflection Temperature,Not applicable,Not applicable
V000552,M027,G027-01,HDT,87 °C,°C,87,Not applicable,Not applicable,=,1,87,Not applicable,Not applicable,°C,Published value,Printed specimen,Not applicable,Dried before testing (see preparation),dry,All the specimens were annealed and dried at 80 °C for 12 h before testing,annealed,80,12,Not published,ISO 75 0.45 MPa,ISO 75,0.45,Not applicable,"Specimen Printing Conditions Subjects Data Nozzle Temperature 260 °C Bed Temperature 80 °C Printing Speed 200 mm/s Infill Density 100% *All the specimens were annealed and dried at 80 °C for 12 h before testing. And the suggested annealing temperature of models printed with Bambu ABS is 80 to 90 °C, and the time is 6 to 12 hours. The annealing effect depends on the annealing",B-abs-filament-TDS,p. 2: Heat Deflection Temperature,Not applicable,Not applicable
V000553,M027,G027-01,Water absorption,0.65 %,%,0.65,Not applicable,Not applicable,=,1,0.65,Not applicable,Not applicable,%,Published value,Printed specimen,Not applicable,Dried before testing (see preparation),dry,All the specimens were annealed and dried at 80 °C for 12 h before testing,annealed,80,12,Not published,"te 25 °C, 55% RH",Not published,Not applicable,Not applicable,"Specimen Printing Conditions Subjects Data Nozzle Temperature 260 °C Bed Temperature 80 °C Printing Speed 200 mm/s Infill Density 100% *All the specimens were annealed and dried at 80 °C for 12 h before testing. And the suggested annealing temperature of models printed with Bambu ABS is 80 to 90 °C, and the time is 6 to 12 hours. The annealing effect depends on the annealing",B-abs-filament-TDS,p. 2: Saturated Water Absorption Rate,Not applicable,Not applicable
V000554,M027,G027-01,Tensile modulus,2200 ± 190 MPa,MPa,2200,190,Not applicable,=,0.001,2.2,0.19,Not applicable,GPa,Published value,Printed specimen,XY,Dried before testing (see preparation),dry,All the specimens were annealed and dried at 80 °C for 12 h before testing,annealed,80,12,Not published,"ISO 527, GB/T 1040",ISO 527; GB/T 1040,Not applicable,Not applicable,"Specimen Printing Conditions Subjects Data Nozzle Temperature 260 °C Bed Temperature 80 °C Printing Speed 200 mm/s Infill Density 100% *All the specimens were annealed and dried at 80 °C for 12 h before testing. And the suggested annealing temperature of models printed with Bambu ABS is 80 to 90 °C, and the time is 6 to 12 hours. The annealing effect depends on the annealing",B-abs-filament-TDS,p. 2: Young's Modulus (X-Y),Not applicable,Not applicable
V000555,M027,G027-01,Tensile modulus,1960 ± 110 MPA,MPA,1960,110,Not applicable,=,0.001,1.96,0.11,Not applicable,GPa,Published value,Printed specimen,Z,Dried before testing (see preparation),dry,All the specimens were annealed and dried at 80 °C for 12 h before testing,annealed,80,12,Not published,"ISO 527, GB/T 1040",ISO 527; GB/T 1040,Not applicable,Not applicable,"Specimen Printing Conditions Subjects Data Nozzle Temperature 260 °C Bed Temperature 80 °C Printing Speed 200 mm/s Infill Density 100% *All the specimens were annealed and dried at 80 °C for 12 h before testing. And the suggested annealing temperature of models printed with Bambu ABS is 80 to 90 °C, and the time is 6 to 12 hours. The annealing effect depends on the annealing",B-abs-filament-TDS,p. 2: Young's Modulus (Z),Not applicable,Not applicable
V000556,M027,G027-01,Tensile strength (endpoint unspecified),33 ± 3 MPa,MPa,33,3,Not applicable,=,1,33,3,Not applicable,MPa,Published value,Printed specimen,XY,Dried before testing (see preparation),dry,All the specimens were annealed and dried at 80 °C for 12 h before testing,annealed,80,12,Not published,"ISO 527, GB/T 1040",ISO 527; GB/T 1040,Not applicable,Not applicable,"Specimen Printing Conditions Subjects Data Nozzle Temperature 260 °C Bed Temperature 80 °C Printing Speed 200 mm/s Infill Density 100% *All the specimens were annealed and dried at 80 °C for 12 h before testing. And the suggested annealing temperature of models printed with Bambu ABS is 80 to 90 °C, and the time is 6 to 12 hours. The annealing effect depends on the annealing",B-abs-filament-TDS,p. 2: Tensile Strength (X-Y),Not applicable,Not applicable
V000557,M027,G027-01,Tensile strength (endpoint unspecified),28 ± 2 MPa,MPa,28,2,Not applicable,=,1,28,2,Not applicable,MPa,Published value,Printed specimen,Z,Dried before testing (see preparation),dry,All the specimens were annealed and dried at 80 °C for 12 h before testing,annealed,80,12,Not published,"ISO 527, GB/T 1040",ISO 527; GB/T 1040,Not applicable,Not applicable,"Specimen Printing Conditions Subjects Data Nozzle Temperature 260 °C Bed Temperature 80 °C Printing Speed 200 mm/s Infill Density 100% *All the specimens were annealed and dried at 80 °C for 12 h before testing. And the suggested annealing temperature of models printed with Bambu ABS is 80 to 90 °C, and the time is 6 to 12 hours. The annealing effect depends on the annealing",B-abs-filament-TDS,p. 2: Tensile Strength (Z),Not applicable,Not applicable
V000558,M027,G027-01,Elongation at break,10.5 ± 1.0 %,%,10.5,1,Not applicable,=,1,10.5,1,Not applicable,%,Published value,Printed specimen,XY,Dried before testing (see preparation),dry,All the specimens were annealed and dried at 80 °C for 12 h before testing,annealed,80,12,Not published,"ISO 527, GB/T 1040",ISO 527; GB/T 1040,Not applicable,Not applicable,"Specimen Printing Conditions Subjects Data Nozzle Temperature 260 °C Bed Temperature 80 °C Printing Speed 200 mm/s Infill Density 100% *All the specimens were annealed and dried at 80 °C for 12 h before testing. And the suggested annealing temperature of models printed with Bambu ABS is 80 to 90 °C, and the time is 6 to 12 hours. The annealing effect depends on the annealing",B-abs-filament-TDS,p. 2: Breaking Elongation Rate (X-Y),Not applicable,Not applicable
V000559,M027,G027-01,Elongation at break,4.7 ± 0.8 %,%,4.7,0.8,Not applicable,=,1,4.7,0.8,Not applicable,%,Published value,Printed specimen,Z,Dried before testing (see preparation),dry,All the specimens were annealed and dried at 80 °C for 12 h before testing,annealed,80,12,Not published,"ISO 527, GB/T 1040",ISO 527; GB/T 1040,Not applicable,Not applicable,"Specimen Printing Conditions Subjects Data Nozzle Temperature 260 °C Bed Temperature 80 °C Printing Speed 200 mm/s Infill Density 100% *All the specimens were annealed and dried at 80 °C for 12 h before testing. And the suggested annealing temperature of models printed with Bambu ABS is 80 to 90 °C, and the time is 6 to 12 hours. The annealing effect depends on the annealing",B-abs-filament-TDS,p. 2: Breaking Elongation Rate (Z),Not applicable,Not applicable
V000560,M027,G027-01,Flexural modulus,1880 ± 110 MPa,MPa,1880,110,Not applicable,=,0.001,1.88,0.11,Not applicable,GPa,Published value,Printed specimen,XY,Dried before testing (see preparation),dry,All the specimens were annealed and dried at 80 °C for 12 h before testing,annealed,80,12,Not published,"ISO 178, GB/T 9341",ISO 178; GB/T 9341,Not applicable,Not applicable,"Specimen Printing Conditions Subjects Data Nozzle Temperature 260 °C Bed Temperature 80 °C Printing Speed 200 mm/s Infill Density 100% *All the specimens were annealed and dried at 80 °C for 12 h before testing. And the suggested annealing temperature of models printed with Bambu ABS is 80 to 90 °C, and the time is 6 to 12 hours. The annealing effect depends on the annealing",B-abs-filament-TDS,p. 2: Bending Modulus (X-Y),Not applicable,Not applicable
V000561,M027,G027-01,Flexural modulus,1590 ± 100 MPa,MPa,1590,100,Not applicable,=,0.001,1.59,0.1,Not applicable,GPa,Published value,Printed specimen,Z,Dried before testing (see preparation),dry,All the specimens were annealed and dried at 80 °C for 12 h before testing,annealed,80,12,Not published,"ISO 178, GB/T 9341",ISO 178; GB/T 9341,Not applicable,Not applicable,"Specimen Printing Conditions Subjects Data Nozzle Temperature 260 °C Bed Temperature 80 °C Printing Speed 200 mm/s Infill Density 100% *All the specimens were annealed and dried at 80 °C for 12 h before testing. And the suggested annealing temperature of models printed with Bambu ABS is 80 to 90 °C, and the time is 6 to 12 hours. The annealing effect depends on the annealing",B-abs-filament-TDS,p. 2: Bending Modulus (Z),Not applicable,Not applicable
V000562,M027,G027-01,Flexural strength,62 ± 4 MPa,MPa,62,4,Not applicable,=,1,62,4,Not applicable,MPa,Published value,Printed specimen,XY,Dried before testing (see preparation),dry,All the specimens were annealed and dried at 80 °C for 12 h before testing,annealed,80,12,Not published,"ISO 178, GB/T 9341",ISO 178; GB/T 9341,Not applicable,Not applicable,"Specimen Printing Conditions Subjects Data Nozzle Temperature 260 °C Bed Temperature 80 °C Printing Speed 200 mm/s Infill Density 100% *All the specimens were annealed and dried at 80 °C for 12 h before testing. And the suggested annealing temperature of models printed with Bambu ABS is 80 to 90 °C, and the time is 6 to 12 hours. The annealing effect depends on the annealing",B-abs-filament-TDS,p. 2: Bending Strength (X-Y),Not applicable,Not applicable
V000563,M027,G027-01,Flexural strength,39 ± 4 MPa,MPa,39,4,Not applicable,=,1,39,4,Not applicable,MPa,Published value,Printed specimen,Z,Dried before testing (see preparation),dry,All the specimens were annealed and dried at 80 °C for 12 h before testing,annealed,80,12,Not published,"ISO 178, GB/T 9341",ISO 178; GB/T 9341,Not applicable,Not applicable,"Specimen Printing Conditions Subjects Data Nozzle Temperature 260 °C Bed Temperature 80 °C Printing Speed 200 mm/s Infill Density 100% *All the specimens were annealed and dried at 80 °C for 12 h before testing. And the suggested annealing temperature of models printed with Bambu ABS is 80 to 90 °C, and the time is 6 to 12 hours. The annealing effect depends on the annealing",B-abs-filament-TDS,p. 2: Bending Strength (Z),Not applicable,Not applicable
V000564,M027,G027-01,Charpy strength,39.3 ± 3.6 kJ/m²;,kJ/m²,39.3,3.6,Not applicable,=,1,39.3,3.6,Not applicable,kJ/m²,Published value,Printed specimen,XY,Dried before testing (see preparation),dry,All the specimens were annealed and dried at 80 °C for 12 h before testing,annealed,80,12,Not published,"ISO 179, GB/T 1043",ISO 179; GB/T 1043,Not applicable,Unnotched,"Specimen Printing Conditions Subjects Data Nozzle Temperature 260 °C Bed Temperature 80 °C Printing Speed 200 mm/s Infill Density 100% *All the specimens were annealed and dried at 80 °C for 12 h before testing. And the suggested annealing temperature of models printed with Bambu ABS is 80 to 90 °C, and the time is 6 to 12 hours. The annealing effect depends on the annealing",B-abs-filament-TDS,p. 2: Impact Strength (X-Y) — unnotched,Not applicable,Not applicable
V000565,M027,G027-01,Charpy strength,21.5 ± 2.2 kJ/m²,kJ/m²,21.5,2.2,Not applicable,=,1,21.5,2.2,Not applicable,kJ/m²,Published value,Printed specimen,XY,Dried before testing (see preparation),dry,All the specimens were annealed and dried at 80 °C for 12 h before testing,annealed,80,12,Not published,"ISO 179, GB/T 1043",ISO 179; GB/T 1043,Not applicable,Notched,"Specimen Printing Conditions Subjects Data Nozzle Temperature 260 °C Bed Temperature 80 °C Printing Speed 200 mm/s Infill Density 100% *All the specimens were annealed and dried at 80 °C for 12 h before testing. And the suggested annealing temperature of models printed with Bambu ABS is 80 to 90 °C, and the time is 6 to 12 hours. The annealing effect depends on the annealing",B-abs-filament-TDS,p. 2: Impact Strength (X-Y) — notched,Not applicable,Not applicable
