Repository: faridbnv/h2c-materials

# Filament Atlas

**Live: [pdynamics.ca/h2c-materials](https://pdynamics.ca/h2c-materials/)** · one HTML page, with a page of its own for
each well-documented material beside it, that also runs offline from a file, with no server.

## What it is

Filament Atlas is a tool for a small engineering team choosing a 3D-printing filament for the team's Bambu Lab H2C
printer. It was the H2C Material Selector until 2026-10-16; the built file keeps that name. You say what a part must
do (survive 100 °C, be at least this stiff, be as light as possible), and it answers in two steps:

- **Which kinds of filament** (PLA, PETG, carbon-filled nylon and so on) can do it, and whether the H2C can print them.

File: data/tables/measurements.csv (part 13 of 82)
MeasurementID,MaterialID,GradeID,Property,Raw value,Raw unit,Raw numeric,Raw uncertainty ±,Raw upper bound,Operator,Conversion factor,Normalized value,Normalized uncertainty ±,Normalized upper bound,Normalized unit,Data status,Specimen type,Direction,Moisture condition,Moisture state,Post-processing,Post-processing state,Anneal °C,Anneal h,Test temperature,Standard / load,Standards,Test load MPa,Notch,Specimen / print parameters,SourceID,Locator,Notes,Parse review
V000566,M027,G027-01,Charpy strength,7.4 ± 1.2 kJ/m²,kJ/m²,7.4,1.2,Not applicable,=,1,7.4,1.2,Not applicable,kJ/m²,Published value,Printed specimen,Z,Dried before testing (see preparation),dry,All the specimens were annealed and dried at 80 °C for 12 h before testing,annealed,80,12,Not published,"ISO 179, GB/T 1043",ISO 179; GB/T 1043,Not applicable,Not published,"Specimen Printing Conditions Subjects Data Nozzle Temperature 260 °C Bed Temperature 80 °C Printing Speed 200 mm/s Infill Density 100% *All the specimens were annealed and dried at 80 °C for 12 h before testing. And the suggested annealing temperature of models printed with Bambu ABS is 80 to 90 °C, and the time is 6 to 12 hours. The annealing effect depends on the annealing",B-abs-filament-TDS,p. 2: Impact Strength (Z),Not applicable,Not applicable
V000567,M028,G028-01,Density,1.08 g/cm³,g/cm³,1.08,Not applicable,Not applicable,=,1000,1080,Not applicable,Not applicable,kg/m³,Published value,Not published (density specimen form not explicitly established),Not applicable,Dried before testing (see preparation),dry,All the specimens were annealed and dried at 80 °C for 12 h before testing,annealed,80,12,Not published,ISO 1183,ISO 1183,Not applicable,Not applicable,"Specimen Printing Conditions Subjects Data Nozzle Temperature 270 °C Bed Temperature 80 °C Printing Speed 150 mm/s InfillDensity 100% * All the specimens were annealed and dried at 80 °C for 12 h before testing. And the suggested annealing temperature ofmodels printed with Bambu ABS-GF is80 to90 °C, and the time is6 to 12 hours. The annealing effect depends on the annealing t",B-abs-gf-TDS,p. 2: Density,Not applicable,Not applicable
V000568,M028,G028-01,Melting temperature,202 °C,°C,202,Not applicable,Not applicable,=,1,202,Not applicable,Not applicable,°C,Published value,Printed specimen,Not applicable,Dried before testing (see preparation),dry,All the specimens were annealed and dried at 80 °C for 12 h before testing,annealed,80,12,Not published,"DSC, 10 °C/min",DSC,Not applicable,Not applicable,"Specimen Printing Conditions Subjects Data Nozzle Temperature 270 °C Bed Temperature 80 °C Printing Speed 150 mm/s InfillDensity 100% * All the specimens were annealed and dried at 80 °C for 12 h before testing. And the suggested annealing temperature ofmodels printed with Bambu ABS-GF is80 to90 °C, and the time is6 to 12 hours. The annealing effect depends on the annealing t",B-abs-gf-TDS,p. 2: Melting Temperature,"Corrected 2026-09-15 (m20) against the source: the sheet gives the ""Test Specimen Printing Conditions"" of every specimen.",Not applicable
V000569,M028,G028-01,Glass transition temperature,N/A,°C,Not published,Not applicable,Not applicable,Not applicable,1,Not published,Not applicable,Not applicable,°C,Not published,Printed specimen,Not applicable,Dried before testing (see preparation),dry,All the specimens were annealed and dried at 80 °C for 12 h before testing,annealed,80,12,Not published,Transition Temperature,Not published,Not applicable,Not applicable,"Specimen Printing Conditions Subjects Data Nozzle Temperature 270 °C Bed Temperature 80 °C Printing Speed 150 mm/s InfillDensity 100% * All the specimens were annealed and dried at 80 °C for 12 h before testing. And the suggested annealing temperature ofmodels printed with Bambu ABS-GF is80 to90 °C, and the time is6 to 12 hours. The annealing effect depends on the annealing t",B-abs-gf-TDS,p. 2: Glass,"Corrected 2026-09-15 (m20) against the source: the sheet gives the ""Test Specimen Printing Conditions"" of every specimen.",Not applicable
V000570,M028,G028-01,Crystallization temperature,N/A,°C,Not published,Not applicable,Not applicable,Not applicable,1,Not published,Not applicable,Not applicable,°C,Not published,Printed specimen,Not applicable,Dried before testing (see preparation),dry,All the specimens were annealed and dried at 80 °C for 12 h before testing,annealed,80,12,Not published,"DSC,",DSC,Not applicable,Not applicable,"Specimen Printing Conditions Subjects Data Nozzle Temperature 270 °C Bed Temperature 80 °C Printing Speed 150 mm/s InfillDensity 100% * All the specimens were annealed and dried at 80 °C for 12 h before testing. And the suggested annealing temperature ofmodels printed with Bambu ABS-GF is80 to90 °C, and the time is6 to 12 hours. The annealing effect depends on the annealing t",B-abs-gf-TDS,p. 2: Crystallization Temperature,"Corrected 2026-09-15 (m20) against the source: the sheet gives the ""Test Specimen Printing Conditions"" of every specimen.",Not applicable
V000571,M028,G028-01,Vicat softening temperature,103 °C,°C,103,Not applicable,Not applicable,=,1,103,Not applicable,Not applicable,°C,Published value,Printed specimen,Not applicable,Dried before testing (see preparation),dry,All the specimens were annealed and dried at 80 °C for 12 h before testing,annealed,80,12,Not published,"ISO 306, GB/T 1633",ISO 306; GB/T 1633,Not applicable,Not applicable,"Specimen Printing Conditions Subjects Data Nozzle Temperature 270 °C Bed Temperature 80 °C Printing Speed 150 mm/s InfillDensity 100% * All the specimens were annealed and dried at 80 °C for 12 h before testing. And the suggested annealing temperature ofmodels printed with Bambu ABS-GF is80 to90 °C, and the time is6 to 12 hours. The annealing effect depends on the annealing t",B-abs-gf-TDS,p. 2: Vicar Softening Temperature,"Corrected 2026-09-15 (m20) against the source: the sheet gives the ""Test Specimen Printing Conditions"" of every specimen.",Not applicable
V000572,M028,G028-01,HDT,88 °C,°C,88,Not applicable,Not applicable,=,1,88,Not applicable,Not applicable,°C,Published value,Printed specimen,Not applicable,Dried before testing (see preparation),dry,All the specimens were annealed and dried at 80 °C for 12 h before testing,annealed,80,12,Not published,ISO 75 1.8 MPa,ISO 75,1.8,Not applicable,"Specimen Printing Conditions Subjects Data Nozzle Temperature 270 °C Bed Temperature 80 °C Printing Speed 150 mm/s InfillDensity 100% * All the specimens were annealed and dried at 80 °C for 12 h before testing. And the suggested annealing temperature ofmodels printed with Bambu ABS-GF is80 to90 °C, and the time is6 to 12 hours. The annealing effect depends on the annealing t",B-abs-gf-TDS,p. 2: Heat Deflection Temperature,"Corrected 2026-09-15 (m20) against the source: the sheet gives the ""Test Specimen Printing Conditions"" of every specimen.",Not applicable
V000573,M028,G028-01,HDT,99 °C,°C,99,Not applicable,Not applicable,=,1,99,Not applicable,Not applicable,°C,Published value,Printed specimen,Not applicable,Dried before testing (see preparation),dry,All the specimens were annealed and dried at 80 °C for 12 h before testing,annealed,80,12,Not published,ISO 75 0.45 MPa,ISO 75,0.45,Not applicable,"Specimen Printing Conditions Subjects Data Nozzle Temperature 270 °C Bed Temperature 80 °C Printing Speed 150 mm/s InfillDensity 100% * All the specimens were annealed and dried at 80 °C for 12 h before testing. And the suggested annealing temperature ofmodels printed with Bambu ABS-GF is80 to90 °C, and the time is6 to 12 hours. The annealing effect depends on the annealing t",B-abs-gf-TDS,p. 2: Heat Deflection Temperature,"Corrected 2026-09-15 (m20) against the source: the sheet gives the ""Test Specimen Printing Conditions"" of every specimen.",Not applicable
V000574,M028,G028-01,Water absorption,0.53 %,%,0.53,Not applicable,Not applicable,=,1,0.53,Not applicable,Not applicable,%,Published value,Printed specimen,Not applicable,Dried before testing (see preparation),dry,All the specimens were annealed and dried at 80 °C for 12 h before testing,annealed,80,12,Not published,"ter Absorption Rate 25 °C, 55% RH",Not published,Not applicable,Not applicable,"Specimen Printing Conditions Subjects Data Nozzle Temperature 270 °C Bed Temperature 80 °C Printing Speed 150 mm/s InfillDensity 100% * All the specimens were annealed and dried at 80 °C for 12 h before testing. And the suggested annealing temperature ofmodels printed with Bambu ABS-GF is80 to90 °C, and the time is6 to 12 hours. The annealing effect depends on the annealing t",B-abs-gf-TDS,p. 2: Saturated Water,"Corrected 2026-09-15 (m20) against the source: the sheet gives the ""Test Specimen Printing Conditions"" of every specimen.",Not applicable
V000575,M028,G028-01,Tensile modulus,3160 ±170 MPa,MPa,3160,170,Not applicable,=,0.001,3.16,0.17,Not applicable,GPa,Published value,Printed specimen,XY,Dried before testing (see preparation),dry,All the specimens were annealed and dried at 80 °C for 12 h before testing,annealed,80,12,Not published,"ISO 527, GB/T 1040",ISO 527; GB/T 1040,Not applicable,Not applicable,"Specimen Printing Conditions Subjects Data Nozzle Temperature 270 °C Bed Temperature 80 °C Printing Speed 150 mm/s InfillDensity 100% * All the specimens were annealed and dried at 80 °C for 12 h before testing. And the suggested annealing temperature ofmodels printed with Bambu ABS-GF is80 to90 °C, and the time is6 to 12 hours. The annealing effect depends on the annealing t",B-abs-gf-TDS,p. 2: Young's Modulus (X-Y),"Corrected 2026-09-15 (m20) against the source: the sheet gives the ""Test Specimen Printing Conditions"" of every specimen.",Not applicable
V000576,M028,G028-01,Tensile modulus,2250 ± 130 MPA,MPA,2250,130,Not applicable,=,0.001,2.25,0.13,Not applicable,GPa,Published value,Printed specimen,Z,Dried before testing (see preparation),dry,All the specimens were annealed and dried at 80 °C for 12 h before testing,annealed,80,12,Not published,"ISO 527, GB/T 1040",ISO 527; GB/T 1040,Not applicable,Not applicable,"Specimen Printing Conditions Subjects Data Nozzle Temperature 270 °C Bed Temperature 80 °C Printing Speed 150 mm/s InfillDensity 100% * All the specimens were annealed and dried at 80 °C for 12 h before testing. And the suggested annealing temperature ofmodels printed with Bambu ABS-GF is80 to90 °C, and the time is6 to 12 hours. The annealing effect depends on the annealing t",B-abs-gf-TDS,p. 2: Young's Modulus (Z),"Corrected 2026-09-15 (m20) against the source: the sheet gives the ""Test Specimen Printing Conditions"" of every specimen.",Not applicable
V000577,M028,G028-01,Tensile strength (endpoint unspecified),36 ±3 MPa,MPa,36,3,Not applicable,=,1,36,3,Not applicable,MPa,Published value,Printed specimen,XY,Dried before testing (see preparation),dry,All the specimens were annealed and dried at 80 °C for 12 h before testing,annealed,80,12,Not published,"ISO 527, GB/T 1040",ISO 527; GB/T 1040,Not applicable,Not applicable,"Specimen Printing Conditions Subjects Data Nozzle Temperature 270 °C Bed Temperature 80 °C Printing Speed 150 mm/s InfillDensity 100% * All the specimens were annealed and dried at 80 °C for 12 h before testing. And the suggested annealing temperature ofmodels printed with Bambu ABS-GF is80 to90 °C, and the time is6 to 12 hours. The annealing effect depends on the annealing t",B-abs-gf-TDS,p. 2: Tensile Strength (X-Y),"Corrected 2026-09-15 (m20) against the source: the sheet gives the ""Test Specimen Printing Conditions"" of every specimen.",Not applicable
V000578,M028,G028-01,Tensile strength (endpoint unspecified),29 ±3 MPa,MPa,29,3,Not applicable,=,1,29,3,Not applicable,MPa,Published value,Printed specimen,Z,Dried before testing (see preparation),dry,All the specimens were annealed and dried at 80 °C for 12 h before testing,annealed,80,12,Not published,"ISO 527, GB/T 1040",ISO 527; GB/T 1040,Not applicable,Not applicable,"Specimen Printing Conditions Subjects Data Nozzle Temperature 270 °C Bed Temperature 80 °C Printing Speed 150 mm/s InfillDensity 100% * All the specimens were annealed and dried at 80 °C for 12 h before testing. And the suggested annealing temperature ofmodels printed with Bambu ABS-GF is80 to90 °C, and the time is6 to 12 hours. The annealing effect depends on the annealing t",B-abs-gf-TDS,p. 2: Tensile Strength (Z),"Corrected 2026-09-15 (m20) against the source: the sheet gives the ""Test Specimen Printing Conditions"" of every specimen.",Not applicable
V000579,M028,G028-01,Elongation at break,1.2 %,%,1.2,Not applicable,Not applicable,=,1,1.2,Not applicable,Not applicable,%,Published value,Printed specimen,XY,Dried before testing (see preparation),dry,All the specimens were annealed and dried at 80 °C for 12 h before testing,annealed,80,12,Not published,"ISO 527, GB/T 1040 6.3% ±",ISO 527; GB/T 1040,Not applicable,Not applicable,"Specimen Printing Conditions Subjects Data Nozzle Temperature 270 °C Bed Temperature 80 °C Printing Speed 150 mm/s InfillDensity 100% * All the specimens were annealed and dried at 80 °C for 12 h before testing. And the suggested annealing temperature ofmodels printed with Bambu ABS-GF is80 to90 °C, and the time is6 to 12 hours. The annealing effect depends on the annealing t",B-abs-gf-TDS,p. 2: Breaking Elongation Rate (X-Y),"Corrected 2026-09-15 (m20) against the source: the sheet gives the ""Test Specimen Printing Conditions"" of every specimen.",Not applicable
V000580,M028,G028-01,Elongation at break,0.8 %,%,0.8,Not applicable,Not applicable,=,1,0.8,Not applicable,Not applicable,%,Published value,Printed specimen,Z,Dried before testing (see preparation),dry,All the specimens were annealed and dried at 80 °C for 12 h before testing,annealed,80,12,Not published,"ISO 527, GB/T 1040 2.3% ±",ISO 527; GB/T 1040,Not applicable,Not applicable,"Specimen Printing Conditions Subjects Data Nozzle Temperature 270 °C Bed Temperature 80 °C Printing Speed 150 mm/s InfillDensity 100% * All the specimens were annealed and dried at 80 °C for 12 h before testing. And the suggested annealing temperature ofmodels printed with Bambu ABS-GF is80 to90 °C, and the time is6 to 12 hours. The annealing effect depends on the annealing t",B-abs-gf-TDS,p. 2: Breaking Elongation Rate (Z),"Corrected 2026-09-15 (m20) against the source: the sheet gives the ""Test Specimen Printing Conditions"" of every specimen.",Not applicable
V000581,M028,G028-01,Flexural modulus,2860 ±130 MPa,MPa,2860,130,Not applicable,=,0.001,2.86,0.13,Not applicable,GPa,Published value,Printed specimen,XY,Dried before testing (see preparation),dry,All the specimens were annealed and dried at 80 °C for 12 h before testing,annealed,80,12,Not published,"ISO 178, GB/T 9341",ISO 178; GB/T 9341,Not applicable,Not applicable,"Specimen Printing Conditions Subjects Data Nozzle Temperature 270 °C Bed Temperature 80 °C Printing Speed 150 mm/s InfillDensity 100% * All the specimens were annealed and dried at 80 °C for 12 h before testing. And the suggested annealing temperature ofmodels printed with Bambu ABS-GF is80 to90 °C, and the time is6 to 12 hours. The annealing effect depends on the annealing t",B-abs-gf-TDS,p. 2: Bending Modulus (X-Y),"Corrected 2026-09-15 (m20) against the source: the sheet gives the ""Test Specimen Printing Conditions"" of every specimen.",Not applicable
V000582,M028,G028-01,Flexural modulus,1970 ±110 MPa,MPa,1970,110,Not applicable,=,0.001,1.97,0.11,Not applicable,GPa,Published value,Printed specimen,Z,Dried before testing (see preparation),dry,All the specimens were annealed and dried at 80 °C for 12 h before testing,annealed,80,12,Not published,"ISO 178, GB/T 9341",ISO 178; GB/T 9341,Not applicable,Not applicable,"Specimen Printing Conditions Subjects Data Nozzle Temperature 270 °C Bed Temperature 80 °C Printing Speed 150 mm/s InfillDensity 100% * All the specimens were annealed and dried at 80 °C for 12 h before testing. And the suggested annealing temperature ofmodels printed with Bambu ABS-GF is80 to90 °C, and the time is6 to 12 hours. The annealing effect depends on the annealing t",B-abs-gf-TDS,p. 2: Bending Modulus (Z),"Corrected 2026-09-15 (m20) against the source: the sheet gives the ""Test Specimen Printing Conditions"" of every specimen.",Not applicable
V000583,M028,G028-01,Flexural strength,68 ±4 MPa,MPa,68,4,Not applicable,=,1,68,4,Not applicable,MPa,Published value,Printed specimen,XY,Dried before testing (see preparation),dry,All the specimens were annealed and dried at 80 °C for 12 h before testing,annealed,80,12,Not published,"ISO 178, GB/T 9341",ISO 178; GB/T 9341,Not applicable,Not applicable,"Specimen Printing Conditions Subjects Data Nozzle Temperature 270 °C Bed Temperature 80 °C Printing Speed 150 mm/s InfillDensity 100% * All the specimens were annealed and dried at 80 °C for 12 h before testing. And the suggested annealing temperature ofmodels printed with Bambu ABS-GF is80 to90 °C, and the time is6 to 12 hours. The annealing effect depends on the annealing t",B-abs-gf-TDS,p. 2: Bending Strength (X-Y),"Corrected 2026-09-15 (m20) against the source: the sheet gives the ""Test Specimen Printing Conditions"" of every specimen.",Not applicable
V000584,M028,G028-01,Flexural strength,46 ±3 MPa,MPa,46,3,Not applicable,=,1,46,3,Not applicable,MPa,Published value,Printed specimen,Z,Dried before testing (see preparation),dry,All the specimens were annealed and dried at 80 °C for 12 h before testing,annealed,80,12,Not published,"ISO 178, GB/T 9341",ISO 178; GB/T 9341,Not applicable,Not applicable,"Specimen Printing Conditions Subjects Data Nozzle Temperature 270 °C Bed Temperature 80 °C Printing Speed 150 mm/s InfillDensity 100% * All the specimens were annealed and dried at 80 °C for 12 h before testing. And the suggested annealing temperature ofmodels printed with Bambu ABS-GF is80 to90 °C, and the time is6 to 12 hours. The annealing effect depends on the annealing t",B-abs-gf-TDS,p. 2: Bending Strength (Z),"Corrected 2026-09-15 (m20) against the source: the sheet gives the ""Test Specimen Printing Conditions"" of every specimen.",Not applicable
V000585,M028,G028-01,Charpy strength,14.5 ± 1.5 kJ/m²,kJ/m²,14.5,1.5,Not applicable,=,1,14.5,1.5,Not applicable,kJ/m²,Published value,Printed specimen,XY,Dried before testing (see preparation),dry,All the specimens were annealed and dried at 80 °C for 12 h before testing,annealed,80,12,Not published,"ISO 179, GB/T 1043",ISO 179; GB/T 1043,Not applicable,Unnotched,"Specimen Printing Conditions Subjects Data Nozzle Temperature 270 °C Bed Temperature 80 °C Printing Speed 150 mm/s InfillDensity 100% * All the specimens were annealed and dried at 80 °C for 12 h before testing. And the suggested annealing temperature ofmodels printed with Bambu ABS-GF is80 to90 °C, and the time is6 to 12 hours. The annealing effect depends on the annealing t",B-abs-gf-TDS,p. 2: Impact Strength (X-Y),"Corrected 2026-09-14 (m15) against the source: the sheet pairs this value with 4.2 ± 1.1 kJ/m² marked (notched). Corrected 2026-09-15 (m20) against the source: the sheet gives the ""Test Specimen Printing Conditions"" of every specimen.",Not applicable
V000586,M028,G028-01,Charpy strength,5.3 ± 1.4 kJ/m²,kJ/m²,5.3,1.4,Not applicable,=,1,5.3,1.4,Not applicable,kJ/m²,Published value,Printed specimen,Z,Dried before testing (see preparation),dry,All the specimens were annealed and dried at 80 °C for 12 h before testing,annealed,80,12,Not published,"ISO 179, GB/T 1043",ISO 179; GB/T 1043,Not applicable,Not published,"Specimen Printing Conditions Subjects Data Nozzle Temperature 270 °C Bed Temperature 80 °C Printing Speed 150 mm/s InfillDensity 100% * All the specimens were annealed and dried at 80 °C for 12 h before testing. And the suggested annealing temperature ofmodels printed with Bambu ABS-GF is80 to90 °C, and the time is6 to 12 hours. The annealing effect depends on the annealing t",B-abs-gf-TDS,p. 2: Impact Strength (Z),"Corrected 2026-09-15 (m20) against the source: the sheet gives the ""Test Specimen Printing Conditions"" of every specimen.",Not applicable
V000587,M029,G029-01,Density,1.11,g/cc,1.11,Not applicable,Not applicable,=,1000,1110,Not applicable,Not applicable,kg/m³,Published value,Not published (density specimen form not explicitly established),Not applicable,Not published,not-stated,Not published,not-stated,Not applicable,Not applicable,Not published,ISO 1183,ISO 1183,Not applicable,Not applicable,"Printed Specimen Conditions Printer: Open Source FDM/FFF Nozzle: 0.4mm Layer Height: 0.25mm Infill: 100%, +/- 45° Extrusion Temp: 230°C Bed Temp: 110°C Specimen Orientation: XY Flat",X-CarbonX-CF-ABS-TDS-v3,p. 1: Density,Not applicable,Not applicable
V000588,M029,G029-01,Tensile break strength,46,MPa,46,Not applicable,Not applicable,=,1,46,Not applicable,Not applicable,MPa,Published value,Printed specimen,XY,Not published,not-stated,Not published,not-stated,Not applicable,Not applicable,Not published,ISO 527,ISO 527,Not applicable,Not applicable,"Printed Specimen Conditions Printer: Open Source FDM/FFF Nozzle: 0.4mm Layer Height: 0.25mm Infill: 100%, +/- 45° Extrusion Temp: 230°C Bed Temp: 110°C Specimen Orientation: XY Flat",X-CarbonX-CF-ABS-TDS-v3,"p. 1: Tensile Strength, Break",Not applicable,Not applicable
V000589,M029,G029-01,Tensile modulus,5210,MPa,5210,Not applicable,Not applicable,=,0.001,5.21,Not applicable,Not applicable,GPa,Published value,Printed specimen,XY,Not published,not-stated,Not published,not-stated,Not applicable,Not applicable,Not published,ISO 527,ISO 527,Not applicable,Not applicable,"Printed Specimen Conditions Printer: Open Source FDM/FFF Nozzle: 0.4mm Layer Height: 0.25mm Infill: 100%, +/- 45° Extrusion Temp: 230°C Bed Temp: 110°C Specimen Orientation: XY Flat",X-CarbonX-CF-ABS-TDS-v3,p. 1: Tensile Modulus,Not applicable,Not applicable
V000590,M029,G029-01,Elongation at break,2,%,2,Not applicable,Not applicable,=,1,2,Not applicable,Not applicable,%,Published value,Printed specimen,XY,Not published,not-stated,Not published,not-stated,Not applicable,Not applicable,Not published,ISO 527,ISO 527,Not applicable,Not applicable,"Printed Specimen Conditions Printer: Open Source FDM/FFF Nozzle: 0.4mm Layer Height: 0.25mm Infill: 100%, +/- 45° Extrusion Temp: 230°C Bed Temp: 110°C Specimen Orientation: XY Flat",X-CarbonX-CF-ABS-TDS-v3,"p. 1: Tensile Elongation, Break",Not applicable,Not applicable
V000591,M029,G029-01,Flexural strength,76,MPa,76,Not applicable,Not applicable,=,1,76,Not applicable,Not applicable,MPa,Published value,Printed specimen,XY,Not published,not-stated,Not published,not-stated,Not applicable,Not applicable,Not published,ISO 178,ISO 178,Not applicable,Not applicable,"Printed Specimen Conditions Printer: Open Source FDM/FFF Nozzle: 0.4mm Layer Height: 0.25mm Infill: 100%, +/- 45° Extrusion Temp: 230°C Bed Temp: 110°C Specimen Orientation: XY Flat",X-CarbonX-CF-ABS-TDS-v3,p. 1: Flexural Strength,Not applicable,Not applicable
V000592,M029,G029-01,Flexural modulus,5260,MPa,5260,Not applicable,Not applicable,=,0.001,5.26,Not applicable,Not applicable,GPa,Published value,Printed specimen,XY,Not published,not-stated,Not published,not-stated,Not applicable,Not applicable,Not published,ISO 178,ISO 178,Not applicable,Not applicable,"Printed Specimen Conditions Printer: Open Source FDM/FFF Nozzle: 0.4mm Layer Height: 0.25mm Infill: 100%, +/- 45° Extrusion Temp: 230°C Bed Temp: 110°C Specimen Orientation: XY Flat",X-CarbonX-CF-ABS-TDS-v3,p. 1: Flexural Modulus,Not applicable,Not applicable
V000593,M029,G029-01,Glass transition temperature,105,°C,105,Not applicable,Not applicable,=,1,105,Not applicable,Not applicable,°C,Published value,Printed specimen,Not applicable,Not published,not-stated,Not published,not-stated,Not applicable,Not applicable,Not published,DSC,DSC,Not applicable,Not applicable,"Printed Specimen Conditions Printer: Open Source FDM/FFF Nozzle: 0.4mm Layer Height: 0.25mm Infill: 100%, +/- 45° Extrusion Temp: 230°C Bed Temp: 110°C Specimen Orientation: XY Flat",X-CarbonX-CF-ABS-TDS-v3,p. 1: Glass Transition Temperature (Tg),Not applicable,Not applicable
V000594,M029,G029-01,HDT,76,°C,76,Not applicable,Not applicable,=,1,76,Not applicable,Not applicable,°C,Published value,Printed specimen,Not applicable,Not published,not-stated,Not published,not-stated,Not applicable,Not applicable,Not published,"ISO 75, 0.45 MPa (66 psi)",ISO 75,0.45,Not applicable,"Printed Specimen Conditions Printer: Open Source FDM/FFF Nozzle: 0.4mm Layer Height: 0.25mm Infill: 100%, +/- 45° Extrusion Temp: 230°C Bed Temp: 110°C Specimen Orientation: XY Flat",X-CarbonX-CF-ABS-TDS-v3,p. 1: Deflection Temperature at 0.45,Not applicable,Not applicable
V000595,M029,G029-02,Elongation at break,3,%,3,Not applicable,Not applicable,=,1,3,Not applicable,Not applicable,%,Published value (transcription corrected),Not published (do not assume printed),Not published,Not published,not-stated,Not published,not-stated,Not applicable,Not applicable,Not published,ISO 527,ISO 527,Not applicable,Not applicable,Not published,I-CF-ABS-TDS,"p. 1: Tensile Elongation,","Column-split error: ""527"" is the ISO 527 standard number, not the elongation value. Re-read from iSANMATE CF-ABS_TDS.pdf (SHA256 confirmed identical to the file already cited as I-CF-ABS-TDS): ""Tensile Elongation, Break | ISO 527 | % | 3"". Resolved 2026-09-11. Corrected 2026-09-16 (m33) against the source: the cell held the description paragraph of p. 1, a recommended printing range (220-240 ºC printing temperature, 100-110 ºC bed temperature) in marketing prose, not a test-specimen condition; the sheet publishes no specimen preparation or print conditions for its test values, and its Print Recommendation table (p. 1) is a printing guide.",Not applicable
V000596,M030,G030-01,Density,1.09,g/cc,1.09,Not applicable,Not applicable,=,1000,1090,Not applicable,Not applicable,kg/m³,Published value,Not published (density specimen form not explicitly established),Not applicable,Not published,not-stated,Not published,not-stated,Not applicable,Not applicable,Not published,ISO 1183,ISO 1183,Not applicable,Not applicable,"Printed Specimen Conditions Printer: Open Source FDM/FFF Nozzle: 0.4mm Layer Height: 0.25mm Infill: 100%, +/- 45° Extrusion Temp: 230°C Bed Temp: 110°C Specimen Orientation: XY Flat",X-3DXSTAT-ESD-ABS-TDS-v3,p. 1: Density,Not applicable,Not applicable
V000597,M030,G030-01,Tensile break strength,58,MPa,58,Not applicable,Not applicable,=,1,58,Not applicable,Not applicable,MPa,Published value,Printed specimen,XY,Not published,not-stated,Not published,not-stated,Not applicable,Not applicable,Not published,ISO 527,ISO 527,Not applicable,Not applicable,"Printed Specimen Conditions Printer: Open Source FDM/FFF Nozzle: 0.4mm Layer Height: 0.25mm Infill: 100%, +/- 45° Extrusion Temp: 230°C Bed Temp: 110°C Specimen Orientation: XY Flat",X-3DXSTAT-ESD-ABS-TDS-v3,"p. 1: Tensile Strength, Break",Not applicable,Not applicable
V000598,M030,G030-01,Tensile modulus,2130,MPa,2130,Not applicable,Not applicable,=,0.001,2.13,Not applicable,Not applicable,GPa,Published value,Printed specimen,XY,Not published,not-stated,Not published,not-stated,Not applicable,Not applicable,Not published,ISO 527,ISO 527,Not applicable,Not applicable,"Printed Specimen Conditions Printer: Open Source FDM/FFF Nozzle: 0.4mm Layer Height: 0.25mm Infill: 100%, +/- 45° Extrusion Temp: 230°C Bed Temp: 110°C Specimen Orientation: XY Flat",X-3DXSTAT-ESD-ABS-TDS-v3,p. 1: Tensile Modulus,Not applicable,Not applicable
V000599,M030,G030-01,Elongation at break,4,%,4,Not applicable,Not applicable,=,1,4,Not applicable,Not applicable,%,Published value,Printed specimen,XY,Not published,not-stated,Not published,not-stated,Not applicable,Not applicable,Not published,ISO 527,ISO 527,Not applicable,Not applicable,"Printed Specimen Conditions Printer: Open Source FDM/FFF Nozzle: 0.4mm Layer Height: 0.25mm Infill: 100%, +/- 45° Extrusion Temp: 230°C Bed Temp: 110°C Specimen Orientation: XY Flat",X-3DXSTAT-ESD-ABS-TDS-v3,"p. 1: Tensile Elongation, Break",Not applicable,Not applicable
V000600,M030,G030-01,Flexural strength,80,MPa,80,Not applicable,Not applicable,=,1,80,Not applicable,Not applicable,MPa,Published value,Printed specimen,XY,Not published,not-stated,Not published,not-stated,Not applicable,Not applicable,Not published,ISO 178,ISO 178,Not applicable,Not applicable,"Printed Specimen Conditions Printer: Open Source FDM/FFF Nozzle: 0.4mm Layer Height: 0.25mm Infill: 100%, +/- 45° Extrusion Temp: 230°C Bed Temp: 110°C Specimen Orientation: XY Flat",X-3DXSTAT-ESD-ABS-TDS-v3,p. 1: Flexural Strength,Not applicable,Not applicable
V000601,M030,G030-01,Flexural modulus,2275,MPa,2275,Not applicable,Not applicable,=,0.001,2.275,Not applicable,Not applicable,GPa,Published value,Printed specimen,XY,Not published,not-stated,Not published,not-stated,Not applicable,Not applicable,Not published,ISO 178,ISO 178,Not applicable,Not applicable,"Printed Specimen Conditions Printer: Open Source FDM/FFF Nozzle: 0.4mm Layer Height: 0.25mm Infill: 100%, +/- 45° Extrusion Temp: 230°C Bed Temp: 110°C Specimen Orientation: XY Flat",X-3DXSTAT-ESD-ABS-TDS-v3,p. 1: Flexural Modulus,Not applicable,Not applicable
V000602,M030,G030-01,Glass transition temperature,105,°C,105,Not applicable,Not applicable,=,1,105,Not applicable,Not applicable,°C,Published value,Printed specimen,Not applicable,Not published,not-stated,Not published,not-stated,Not applicable,Not applicable,Not published,DSC,DSC,Not applicable,Not applicable,"Printed Specimen Conditions Printer: Open Source FDM/FFF Nozzle: 0.4mm Layer Height: 0.25mm Infill: 100%, +/- 45° Extrusion Temp: 230°C Bed Temp: 110°C Specimen Orientation: XY Flat",X-3DXSTAT-ESD-ABS-TDS-v3,p. 1: Glass Transition Temperature (Tg),Not applicable,Not applicable
V000603,M030,G030-01,HDT,97,°C,97,Not applicable,Not applicable,=,1,97,Not applicable,Not applicable,°C,Published value,Printed specimen,Not applicable,Not published,not-stated,Not published,not-stated,Not applicable,Not applicable,Not published,"ISO 75, 0.45 MPa (66 psi)",ISO 75,0.45,Not applicable,"Printed Specimen Conditions Printer: Open Source FDM/FFF Nozzle: 0.4mm Layer Height: 0.25mm Infill: 100%, +/- 45° Extrusion Temp: 230°C Bed Temp: 110°C Specimen Orientation: XY Flat",X-3DXSTAT-ESD-ABS-TDS-v3,p. 1: Deflection Temperature at 0.45,Not applicable,Not applicable
V000604,M030,G030-02,Density,1.05 g/cm3,g/cm3,1.05,Not applicable,Not applicable,=,1000,1050,Not applicable,Not applicable,kg/m³,Published value,Not published (density specimen form not explicitly established),Not applicable,Not published,not-stated,Not published,not-stated,Not applicable,Not applicable,Not published,"ISO1183,GB/T1033",ISO 1183; GB/T 1033,Not applicable,Not applicable,Not published,I-ESD-ABS-TDS,p. 1: Density,Not applicable,Not applicable
V000605,M030,G030-02,Glass transition temperature,80 °C,°C,80,Not applicable,Not applicable,=,1,80,Not applicable,Not applicable,°C,Published value (transcription corrected),Not published (do not assume printed),Not applicable,Not published,not-stated,Not published,not-stated,Not applicable,Not applicable,Not published,ISO 11357,ISO 11357,Not applicable,Not applicable,Not published,I-ESD-ABS-TDS,p. 1: Glass Transition Temperature,"Corrected 2026-09-13. The TDS prints ""ISO 11357 80°C""; the standard number and the value had been read as one number, 1135780.",Not applicable
V000606,M030,G030-02,Tensile strength (endpoint unspecified),19.38±0.16 MPa,MPa,19.38,0.16,Not applicable,=,1,19.38,0.16,Not applicable,MPa,Published value,Not published (do not assume printed),Z,Not published,not-stated,Not published,not-stated,Not applicable,Not applicable,Not published,"ISO527,GB/T1040",ISO 527; GB/T 1040,Not applicable,Not applicable,Not published,I-ESD-ABS-TDS,p. 1: Tensile Strength(Z),Not applicable,Not applicable
V000607,M030,G030-02,Tensile modulus,2352.06±30.47 MPa,MPa,2352.06,30.47,Not applicable,=,0.001,2.35206,0.03047,Not applicable,GPa,Published value,Not published (do not assume printed),XY,Not published,not-stated,Not published,not-stated,Not applicable,Not applicable,Not published,"ISO527,GB/T1040",ISO 527; GB/T 1040,Not applicable,Not applicable,Not published,I-ESD-ABS-TDS,p. 1: Tensile Modulus (X-Y),Not applicable,Not applicable
V000608,M030,G030-02,Elongation at break,2.21±0.08 %,%,2.21,0.08,Not applicable,=,1,2.21,0.08,Not applicable,%,Published value,Not published (do not assume printed),XY,Not published,not-stated,Not published,not-stated,Not applicable,Not applicable,Not published,"ISO527,GB/T1040",ISO 527; GB/T 1040,Not applicable,Not applicable,Not published,I-ESD-ABS-TDS,p. 1: Elongation At Break(X-Y),Not applicable,Not applicable
V000609,M030,G030-02,Flexural modulus,2337.91±20.62 MPa,MPa,2337.91,20.62,Not applicable,=,0.001,2.33791,0.02062,Not applicable,GPa,Published value,Not published (do not assume printed),XY,Not published,not-stated,Not published,not-stated,Not applicable,Not applicable,Not published,"ISO178,GB/T9341",ISO 178; GB/T 9341,Not applicable,Not applicable,Not published,I-ESD-ABS-TDS,p. 1: Flexural Modulus(X-Y),Not applicable,Not applicable
V000610,M030,G030-02,Flexural strength,54.28±0.56 MPa,MPa,54.28,0.56,Not applicable,=,1,54.28,0.56,Not applicable,MPa,Published value,Not published (do not assume printed),XY,Not published,not-stated,Not published,not-stated,Not applicable,Not applicable,Not published,"ISO178,GB/T9341",ISO 178; GB/T 9341,Not applicable,Not applicable,Not published,I-ESD-ABS-TDS,p. 1: Bending Strength (X-Y),Not applicable,Not applicable
V000611,M030,G030-02,Charpy strength,6.47±0.6KJ/㎡,KJ/㎡,6.47,0.6,Not applicable,=,1,6.47,0.6,Not applicable,kJ/m²,Published value,Not published (do not assume printed),XY,Not published,not-stated,Not published,not-stated,Not applicable,Not applicable,Not published,"ISO179,GB/T9341",ISO 179; GB/T 9341,Not applicable,Not published,Not published,I-ESD-ABS-TDS,p. 1: Impact Strength (Charpy) (X-Y),Not applicable,Not applicable
V000612,M031,G031-01,Density,1.05 g/cm³,g/cm³,1.05,Not applicable,Not applicable,=,1000,1050,Not applicable,Not applicable,kg/m³,Published value,Not published (density specimen form not explicitly established),Not applicable,Dried before testing (see preparation),dry,All the specimens were annealed and dried at 80 °C for 12 h before testing,annealed,80,12,Not published,ISO 1183,ISO 1183,Not applicable,Not applicable,"Specimen Printing Conditions Subjects Data Nozzle Temperature 260 °C Bed Temperature 80 °C Printing Speed 200 mm/s Infill Density 100% *All the specimens were annealed and dried at 80 °C for 12 h before testing. And the suggested annealing temperature of models printed with Bambu ASA is 80 to 90 °C, and the time is 6 to 12 hours. The annealing effect depends on the annealing",B-asa-filament-TDS,p. 2: Density,Not applicable,Not applicable
V000613,M031,G031-01,Melting temperature,210 °C,°C,210,Not applicable,Not applicable,=,1,210,Not applicable,Not applicable,°C,Published value,Printed specimen,Not applicable,Dried before testing (see preparation),dry,All the specimens were annealed and dried at 80 °C for 12 h before testing,annealed,80,12,Not published,"DSC, 10 °C/min",DSC,Not applicable,Not applicable,"Specimen Printing Conditions Subjects Data Nozzle Temperature 260 °C Bed Temperature 80 °C Printing Speed 200 mm/s Infill Density 100% *All the specimens were annealed and dried at 80 °C for 12 h before testing. And the suggested annealing temperature of models printed with Bambu ASA is 80 to 90 °C, and the time is 6 to 12 hours. The annealing effect depends on the annealing",B-asa-filament-TDS,p. 2: Melting Temperature,Not applicable,Not applicable
V000614,M031,G031-01,Glass transition temperature,N/A,°C,Not published,Not applicable,Not applicable,Not applicable,1,Not published,Not applicable,Not applicable,°C,Not published,Printed specimen,Not applicable,Dried before testing (see preparation),dry,All the specimens were annealed and dried at 80 °C for 12 h before testing,annealed,80,12,Not published,"DSC, 10 °C/min",DSC,Not applicable,Not applicable,"Specimen Printing Conditions Subjects Data Nozzle Temperature 260 °C Bed Temperature 80 °C Printing Speed 200 mm/s Infill Density 100% *All the specimens were annealed and dried at 80 °C for 12 h before testing. And the suggested annealing temperature of models printed with Bambu ASA is 80 to 90 °C, and the time is 6 to 12 hours. The annealing effect depends on the annealing",B-asa-filament-TDS,p. 2: Glass Transition Temperature,Not applicable,Not applicable
V000615,M031,G031-01,Crystallization temperature,N/A,°C,Not published,Not applicable,Not applicable,Not applicable,1,Not published,Not applicable,Not applicable,°C,Not published,Printed specimen,Not applicable,Dried before testing (see preparation),dry,All the specimens were annealed and dried at 80 °C for 12 h before testing,annealed,80,12,Not published,"DSC, 10 °C/min",DSC,Not applicable,Not applicable,"Specimen Printing Conditions Subjects Data Nozzle Temperature 260 °C Bed Temperature 80 °C Printing Speed 200 mm/s Infill Density 100% *All the specimens were annealed and dried at 80 °C for 12 h before testing. And the suggested annealing temperature of models printed with Bambu ASA is 80 to 90 °C, and the time is 6 to 12 hours. The annealing effect depends on the annealing",B-asa-filament-TDS,p. 2: Crystallization Temperature,Not applicable,Not applicable
V000616,M031,G031-01,Vicat softening temperature,106 °C,°C,106,Not applicable,Not applicable,=,1,106,Not applicable,Not applicable,°C,Published value,Printed specimen,Not applicable,Dried before testing (see preparation),dry,All the specimens were annealed and dried at 80 °C for 12 h before testing,annealed,80,12,Not published,"ISO 306, GB/T 1633",ISO 306; GB/T 1633,Not applicable,Not applicable,"Specimen Printing Conditions Subjects Data Nozzle Temperature 260 °C Bed Temperature 80 °C Printing Speed 200 mm/s Infill Density 100% *All the specimens were annealed and dried at 80 °C for 12 h before testing. And the suggested annealing temperature of models printed with Bambu ASA is 80 to 90 °C, and the time is 6 to 12 hours. The annealing effect depends on the annealing",B-asa-filament-TDS,p. 2: Vicar Softening Temperature,Not applicable,Not applicable
V000617,M031,G031-01,HDT,92 °C,°C,92,Not applicable,Not applicable,=,1,92,Not applicable,Not applicable,°C,Published value,Printed specimen,Not applicable,Dried before testing (see preparation),dry,All the specimens were annealed and dried at 80 °C for 12 h before testing,annealed,80,12,Not published,ISO 75 1.8 MPa,ISO 75,1.8,Not applicable,"Specimen Printing Conditions Subjects Data Nozzle Temperature 260 °C Bed Temperature 80 °C Printing Speed 200 mm/s Infill Density 100% *All the specimens were annealed and dried at 80 °C for 12 h before testing. And the suggested annealing temperature of models printed with Bambu ASA is 80 to 90 °C, and the time is 6 to 12 hours. The annealing effect depends on the annealing",B-asa-filament-TDS,p. 2: Heat Deflection Temperature,Not applicable,Not applicable
V000618,M031,G031-01,HDT,100 °C,°C,100,Not applicable,Not applicable,=,1,100,Not applicable,Not applicable,°C,Published value,Printed specimen,Not applicable,Dried before testing (see preparation),dry,All the specimens were annealed and dried at 80 °C for 12 h before testing,annealed,80,12,Not published,ISO 75 0.45 MPa,ISO 75,0.45,Not applicable,"Specimen Printing Conditions Subjects Data Nozzle Temperature 260 °C Bed Temperature 80 °C Printing Speed 200 mm/s Infill Density 100% *All the specimens were annealed and dried at 80 °C for 12 h before testing. And the suggested annealing temperature of models printed with Bambu ASA is 80 to 90 °C, and the time is 6 to 12 hours. The annealing effect depends on the annealing",B-asa-filament-TDS,p. 2: Heat Deflection Temperature,Not applicable,Not applicable
