Repository: faridbnv/h2c-materials

# Filament Atlas

**Live: [pdynamics.ca/h2c-materials](https://pdynamics.ca/h2c-materials/)** · one HTML page, with a page of its own for
each well-documented material beside it, that also runs offline from a file, with no server.

## What it is

Filament Atlas is a tool for a small engineering team choosing a 3D-printing filament for the team's Bambu Lab H2C
printer. It was the H2C Material Selector until 2026-10-16; the built file keeps that name. You say what a part must
do (survive 100 °C, be at least this stiff, be as light as possible), and it answers in two steps:

- **Which kinds of filament** (PLA, PETG, carbon-filled nylon and so on) can do it, and whether the H2C can print them.

File: data/tables/measurements.csv (part 14 of 82)
MeasurementID,MaterialID,GradeID,Property,Raw value,Raw unit,Raw numeric,Raw uncertainty ±,Raw upper bound,Operator,Conversion factor,Normalized value,Normalized uncertainty ±,Normalized upper bound,Normalized unit,Data status,Specimen type,Direction,Moisture condition,Moisture state,Post-processing,Post-processing state,Anneal °C,Anneal h,Test temperature,Standard / load,Standards,Test load MPa,Notch,Specimen / print parameters,SourceID,Locator,Notes,Parse review
V000619,M031,G031-01,Water absorption,0.45 %,%,0.45,Not applicable,Not applicable,=,1,0.45,Not applicable,Not applicable,%,Published value,Printed specimen,Not applicable,Dried before testing (see preparation),dry,All the specimens were annealed and dried at 80 °C for 12 h before testing,annealed,80,12,Not published,"te 25 °C, 55% RH",Not published,Not applicable,Not applicable,"Specimen Printing Conditions Subjects Data Nozzle Temperature 260 °C Bed Temperature 80 °C Printing Speed 200 mm/s Infill Density 100% *All the specimens were annealed and dried at 80 °C for 12 h before testing. And the suggested annealing temperature of models printed with Bambu ASA is 80 to 90 °C, and the time is 6 to 12 hours. The annealing effect depends on the annealing",B-asa-filament-TDS,p. 2: Saturated Water Absorption Rate,Not applicable,Not applicable
V000620,M031,G031-01,Tensile modulus,2450 ± 270 MPa,MPa,2450,270,Not applicable,=,0.001,2.45,0.27,Not applicable,GPa,Published value,Printed specimen,XY,Dried before testing (see preparation),dry,All the specimens were annealed and dried at 80 °C for 12 h before testing,annealed,80,12,Not published,"ISO 527, GB/T 1040",ISO 527; GB/T 1040,Not applicable,Not applicable,"Specimen Printing Conditions Subjects Data Nozzle Temperature 260 °C Bed Temperature 80 °C Printing Speed 200 mm/s Infill Density 100% *All the specimens were annealed and dried at 80 °C for 12 h before testing. And the suggested annealing temperature of models printed with Bambu ASA is 80 to 90 °C, and the time is 6 to 12 hours. The annealing effect depends on the annealing",B-asa-filament-TDS,p. 2: Young's Modulus (X-Y),Not applicable,Not applicable
V000621,M031,G031-01,Tensile modulus,2120 ± 260 MPA,MPA,2120,260,Not applicable,=,0.001,2.12,0.26,Not applicable,GPa,Published value,Printed specimen,Z,Dried before testing (see preparation),dry,All the specimens were annealed and dried at 80 °C for 12 h before testing,annealed,80,12,Not published,"ISO 527, GB/T 1040",ISO 527; GB/T 1040,Not applicable,Not applicable,"Specimen Printing Conditions Subjects Data Nozzle Temperature 260 °C Bed Temperature 80 °C Printing Speed 200 mm/s Infill Density 100% *All the specimens were annealed and dried at 80 °C for 12 h before testing. And the suggested annealing temperature of models printed with Bambu ASA is 80 to 90 °C, and the time is 6 to 12 hours. The annealing effect depends on the annealing",B-asa-filament-TDS,p. 2: Young's Modulus (Z),Not applicable,Not applicable
V000622,M031,G031-01,Tensile strength (endpoint unspecified),37 ± 3 MPa,MPa,37,3,Not applicable,=,1,37,3,Not applicable,MPa,Published value,Printed specimen,XY,Dried before testing (see preparation),dry,All the specimens were annealed and dried at 80 °C for 12 h before testing,annealed,80,12,Not published,"ISO 527, GB/T 1040",ISO 527; GB/T 1040,Not applicable,Not applicable,"Specimen Printing Conditions Subjects Data Nozzle Temperature 260 °C Bed Temperature 80 °C Printing Speed 200 mm/s Infill Density 100% *All the specimens were annealed and dried at 80 °C for 12 h before testing. And the suggested annealing temperature of models printed with Bambu ASA is 80 to 90 °C, and the time is 6 to 12 hours. The annealing effect depends on the annealing",B-asa-filament-TDS,p. 2: Tensile Strength (X-Y),Not applicable,Not applicable
V000623,M031,G031-01,Tensile strength (endpoint unspecified),31 ± 4 MPa,MPa,31,4,Not applicable,=,1,31,4,Not applicable,MPa,Published value,Printed specimen,Z,Dried before testing (see preparation),dry,All the specimens were annealed and dried at 80 °C for 12 h before testing,annealed,80,12,Not published,"ISO 527, GB/T 1040",ISO 527; GB/T 1040,Not applicable,Not applicable,"Specimen Printing Conditions Subjects Data Nozzle Temperature 260 °C Bed Temperature 80 °C Printing Speed 200 mm/s Infill Density 100% *All the specimens were annealed and dried at 80 °C for 12 h before testing. And the suggested annealing temperature of models printed with Bambu ASA is 80 to 90 °C, and the time is 6 to 12 hours. The annealing effect depends on the annealing",B-asa-filament-TDS,p. 2: Tensile Strength (Z),Not applicable,Not applicable
V000624,M031,G031-01,Elongation at break,9.2 ± 1.4 %,%,9.2,1.4,Not applicable,=,1,9.2,1.4,Not applicable,%,Published value,Printed specimen,XY,Dried before testing (see preparation),dry,All the specimens were annealed and dried at 80 °C for 12 h before testing,annealed,80,12,Not published,"ISO 527, GB/T 1040",ISO 527; GB/T 1040,Not applicable,Not applicable,"Specimen Printing Conditions Subjects Data Nozzle Temperature 260 °C Bed Temperature 80 °C Printing Speed 200 mm/s Infill Density 100% *All the specimens were annealed and dried at 80 °C for 12 h before testing. And the suggested annealing temperature of models printed with Bambu ASA is 80 to 90 °C, and the time is 6 to 12 hours. The annealing effect depends on the annealing",B-asa-filament-TDS,p. 2: Breaking Elongation Rate (X-Y),Not applicable,Not applicable
V000625,M031,G031-01,Elongation at break,4.6 ± 0.8 %,%,4.6,0.8,Not applicable,=,1,4.6,0.8,Not applicable,%,Published value,Printed specimen,Z,Dried before testing (see preparation),dry,All the specimens were annealed and dried at 80 °C for 12 h before testing,annealed,80,12,Not published,"ISO 527, GB/T 1040",ISO 527; GB/T 1040,Not applicable,Not applicable,"Specimen Printing Conditions Subjects Data Nozzle Temperature 260 °C Bed Temperature 80 °C Printing Speed 200 mm/s Infill Density 100% *All the specimens were annealed and dried at 80 °C for 12 h before testing. And the suggested annealing temperature of models printed with Bambu ASA is 80 to 90 °C, and the time is 6 to 12 hours. The annealing effect depends on the annealing",B-asa-filament-TDS,p. 2: Breaking Elongation Rate (Z),Not applicable,Not applicable
V000626,M031,G031-01,Flexural modulus,1920 ± 130 MPa,MPa,1920,130,Not applicable,=,0.001,1.92,0.13,Not applicable,GPa,Published value,Printed specimen,XY,Dried before testing (see preparation),dry,All the specimens were annealed and dried at 80 °C for 12 h before testing,annealed,80,12,Not published,"ISO 178, GB/T 9341",ISO 178; GB/T 9341,Not applicable,Not applicable,"Specimen Printing Conditions Subjects Data Nozzle Temperature 260 °C Bed Temperature 80 °C Printing Speed 200 mm/s Infill Density 100% *All the specimens were annealed and dried at 80 °C for 12 h before testing. And the suggested annealing temperature of models printed with Bambu ASA is 80 to 90 °C, and the time is 6 to 12 hours. The annealing effect depends on the annealing",B-asa-filament-TDS,p. 2: Bending Modulus (X-Y),Not applicable,Not applicable
V000627,M031,G031-01,Flexural modulus,1650 ± 120 MPa,MPa,1650,120,Not applicable,=,0.001,1.65,0.12,Not applicable,GPa,Published value,Printed specimen,Z,Dried before testing (see preparation),dry,All the specimens were annealed and dried at 80 °C for 12 h before testing,annealed,80,12,Not published,"ISO 178, GB/T 9341",ISO 178; GB/T 9341,Not applicable,Not applicable,"Specimen Printing Conditions Subjects Data Nozzle Temperature 260 °C Bed Temperature 80 °C Printing Speed 200 mm/s Infill Density 100% *All the specimens were annealed and dried at 80 °C for 12 h before testing. And the suggested annealing temperature of models printed with Bambu ASA is 80 to 90 °C, and the time is 6 to 12 hours. The annealing effect depends on the annealing",B-asa-filament-TDS,p. 2: Bending Modulus (Z),Not applicable,Not applicable
V000628,M031,G031-01,Flexural strength,65 ± 5 MPa,MPa,65,5,Not applicable,=,1,65,5,Not applicable,MPa,Published value,Printed specimen,XY,Dried before testing (see preparation),dry,All the specimens were annealed and dried at 80 °C for 12 h before testing,annealed,80,12,Not published,"ISO 178, GB/T 9341",ISO 178; GB/T 9341,Not applicable,Not applicable,"Specimen Printing Conditions Subjects Data Nozzle Temperature 260 °C Bed Temperature 80 °C Printing Speed 200 mm/s Infill Density 100% *All the specimens were annealed and dried at 80 °C for 12 h before testing. And the suggested annealing temperature of models printed with Bambu ASA is 80 to 90 °C, and the time is 6 to 12 hours. The annealing effect depends on the annealing",B-asa-filament-TDS,p. 2: Bending Strength (X-Y),Not applicable,Not applicable
V000629,M031,G031-01,Flexural strength,40 ± 3 MPa,MPa,40,3,Not applicable,=,1,40,3,Not applicable,MPa,Published value,Printed specimen,Z,Dried before testing (see preparation),dry,All the specimens were annealed and dried at 80 °C for 12 h before testing,annealed,80,12,Not published,"ISO 178, GB/T 9341",ISO 178; GB/T 9341,Not applicable,Not applicable,"Specimen Printing Conditions Subjects Data Nozzle Temperature 260 °C Bed Temperature 80 °C Printing Speed 200 mm/s Infill Density 100% *All the specimens were annealed and dried at 80 °C for 12 h before testing. And the suggested annealing temperature of models printed with Bambu ASA is 80 to 90 °C, and the time is 6 to 12 hours. The annealing effect depends on the annealing",B-asa-filament-TDS,p. 2: Bending Strength (Z),Not applicable,Not applicable
V000630,M031,G031-01,Charpy strength,41.0 ± 2.3 kJ/m²;,kJ/m²,41,2.3,Not applicable,=,1,41,2.3,Not applicable,kJ/m²,Published value,Printed specimen,XY,Dried before testing (see preparation),dry,All the specimens were annealed and dried at 80 °C for 12 h before testing,annealed,80,12,Not published,"ISO 179, GB/T 1043",ISO 179; GB/T 1043,Not applicable,Unnotched,"Specimen Printing Conditions Subjects Data Nozzle Temperature 260 °C Bed Temperature 80 °C Printing Speed 200 mm/s Infill Density 100% *All the specimens were annealed and dried at 80 °C for 12 h before testing. And the suggested annealing temperature of models printed with Bambu ASA is 80 to 90 °C, and the time is 6 to 12 hours. The annealing effect depends on the annealing",B-asa-filament-TDS,p. 2: Impact Strength (X-Y) — unnotched,Not applicable,Not applicable
V000631,M031,G031-01,Charpy strength,19.6 ± 1.8 kJ/m²,kJ/m²,19.6,1.8,Not applicable,=,1,19.6,1.8,Not applicable,kJ/m²,Published value,Printed specimen,XY,Dried before testing (see preparation),dry,All the specimens were annealed and dried at 80 °C for 12 h before testing,annealed,80,12,Not published,"ISO 179, GB/T 1043",ISO 179; GB/T 1043,Not applicable,Notched,"Specimen Printing Conditions Subjects Data Nozzle Temperature 260 °C Bed Temperature 80 °C Printing Speed 200 mm/s Infill Density 100% *All the specimens were annealed and dried at 80 °C for 12 h before testing. And the suggested annealing temperature of models printed with Bambu ASA is 80 to 90 °C, and the time is 6 to 12 hours. The annealing effect depends on the annealing",B-asa-filament-TDS,p. 2: Impact Strength (X-Y) — notched,Not applicable,Not applicable
V000632,M031,G031-01,Charpy strength,4.9 ± 0.6 kJ/m²,kJ/m²,4.9,0.6,Not applicable,=,1,4.9,0.6,Not applicable,kJ/m²,Published value,Printed specimen,Z,Dried before testing (see preparation),dry,All the specimens were annealed and dried at 80 °C for 12 h before testing,annealed,80,12,Not published,"ISO 179, GB/T 1043",ISO 179; GB/T 1043,Not applicable,Not published,"Specimen Printing Conditions Subjects Data Nozzle Temperature 260 °C Bed Temperature 80 °C Printing Speed 200 mm/s Infill Density 100% *All the specimens were annealed and dried at 80 °C for 12 h before testing. And the suggested annealing temperature of models printed with Bambu ASA is 80 to 90 °C, and the time is 6 to 12 hours. The annealing effect depends on the annealing",B-asa-filament-TDS,p. 2: Impact Strength (Z),Not applicable,Not applicable
V000633,M032,G032-01,Density,0.99 g/cm³,g/cm³,0.99,Not applicable,Not applicable,=,1000,990,Not applicable,Not applicable,kg/m³,Published value,Not published (density specimen form not explicitly established),Not applicable,Dried before testing (see preparation),dry,All the specimens were annealed and dried at 80 °C for 12 h before testing,annealed,80,12,Not published,ISO 1183,ISO 1183,Not applicable,Not applicable,"Specimen Printing Conditions Subjects Data Nozzle Temperature 225 °C Bed Temperature 85 °C Printing Speed 100 mm/s Infill Density 100% * All the specimens were printed at the following settings: Nozzle Temperature = 225 °C, Printing Speed = 100 mm/s, Bed Temperature = 85 °C, Infill Density= 100%. All the specimens were annealed and dried at 80 °C for 12 h before testing. And",B-asa-aero-TDS,p. 2: Density,Not applicable,Not applicable
V000634,M032,G032-01,Melting temperature,204 °C,°C,204,Not applicable,Not applicable,=,1,204,Not applicable,Not applicable,°C,Published value,Printed specimen,Not applicable,Dried before testing (see preparation),dry,All the specimens were annealed and dried at 80 °C for 12 h before testing,annealed,80,12,Not published,"DSC, 10 °C/min",DSC,Not applicable,Not applicable,"Specimen Printing Conditions Subjects Data Nozzle Temperature 225 °C Bed Temperature 85 °C Printing Speed 100 mm/s Infill Density 100% * All the specimens were printed at the following settings: Nozzle Temperature = 225 °C, Printing Speed = 100 mm/s, Bed Temperature = 85 °C, Infill Density= 100%. All the specimens were annealed and dried at 80 °C for 12 h before testing. And",B-asa-aero-TDS,p. 2: Melting Temperature,Not applicable,Not applicable
V000635,M032,G032-01,Glass transition temperature,N/A,°C,Not published,Not applicable,Not applicable,Not applicable,1,Not published,Not applicable,Not applicable,°C,Not published,Printed specimen,Not applicable,Dried before testing (see preparation),dry,All the specimens were annealed and dried at 80 °C for 12 h before testing,annealed,80,12,Not published,"DSC, 10 °C/min",DSC,Not applicable,Not applicable,"Specimen Printing Conditions Subjects Data Nozzle Temperature 225 °C Bed Temperature 85 °C Printing Speed 100 mm/s Infill Density 100% * All the specimens were printed at the following settings: Nozzle Temperature = 225 °C, Printing Speed = 100 mm/s, Bed Temperature = 85 °C, Infill Density= 100%. All the specimens were annealed and dried at 80 °C for 12 h before testing. And",B-asa-aero-TDS,p. 2: Glass Transition Temperature,Not applicable,Not applicable
V000636,M032,G032-01,Crystallization temperature,N/A,°C,Not published,Not applicable,Not applicable,Not applicable,1,Not published,Not applicable,Not applicable,°C,Not published,Printed specimen,Not applicable,Dried before testing (see preparation),dry,All the specimens were annealed and dried at 80 °C for 12 h before testing,annealed,80,12,Not published,"DSC, 10 °C/min",DSC,Not applicable,Not applicable,"Specimen Printing Conditions Subjects Data Nozzle Temperature 225 °C Bed Temperature 85 °C Printing Speed 100 mm/s Infill Density 100% * All the specimens were printed at the following settings: Nozzle Temperature = 225 °C, Printing Speed = 100 mm/s, Bed Temperature = 85 °C, Infill Density= 100%. All the specimens were annealed and dried at 80 °C for 12 h before testing. And",B-asa-aero-TDS,p. 2: Crystallization Temperature,Not applicable,Not applicable
V000637,M032,G032-01,Vicat softening temperature,80 °C,°C,80,Not applicable,Not applicable,=,1,80,Not applicable,Not applicable,°C,Published value,Printed specimen,Not applicable,Dried before testing (see preparation),dry,All the specimens were annealed and dried at 80 °C for 12 h before testing,annealed,80,12,Not published,"ISO 306, GB/T 1633",ISO 306; GB/T 1633,Not applicable,Not applicable,"Specimen Printing Conditions Subjects Data Nozzle Temperature 225 °C Bed Temperature 85 °C Printing Speed 100 mm/s Infill Density 100% * All the specimens were printed at the following settings: Nozzle Temperature = 225 °C, Printing Speed = 100 mm/s, Bed Temperature = 85 °C, Infill Density= 100%. All the specimens were annealed and dried at 80 °C for 12 h before testing. And",B-asa-aero-TDS,p. 2: Vicar Softening Temperature,Not applicable,Not applicable
V000638,M032,G032-01,HDT,78 °C,°C,78,Not applicable,Not applicable,=,1,78,Not applicable,Not applicable,°C,Published value,Printed specimen,Not applicable,Dried before testing (see preparation),dry,All the specimens were annealed and dried at 80 °C for 12 h before testing,annealed,80,12,Not published,ISO 75 1.8 MPa,ISO 75,1.8,Not applicable,"Specimen Printing Conditions Subjects Data Nozzle Temperature 225 °C Bed Temperature 85 °C Printing Speed 100 mm/s Infill Density 100% * All the specimens were printed at the following settings: Nozzle Temperature = 225 °C, Printing Speed = 100 mm/s, Bed Temperature = 85 °C, Infill Density= 100%. All the specimens were annealed and dried at 80 °C for 12 h before testing. And",B-asa-aero-TDS,p. 2: Heat Deflection Temperature,Not applicable,Not applicable
V000639,M032,G032-01,HDT,85 °C,°C,85,Not applicable,Not applicable,=,1,85,Not applicable,Not applicable,°C,Published value,Printed specimen,Not applicable,Dried before testing (see preparation),dry,All the specimens were annealed and dried at 80 °C for 12 h before testing,annealed,80,12,Not published,ISO 75 0.45 MPa,ISO 75,0.45,Not applicable,"Specimen Printing Conditions Subjects Data Nozzle Temperature 225 °C Bed Temperature 85 °C Printing Speed 100 mm/s Infill Density 100% * All the specimens were printed at the following settings: Nozzle Temperature = 225 °C, Printing Speed = 100 mm/s, Bed Temperature = 85 °C, Infill Density= 100%. All the specimens were annealed and dried at 80 °C for 12 h before testing. And",B-asa-aero-TDS,p. 2: Heat Deflection Temperature,Not applicable,Not applicable
V000640,M032,G032-01,Water absorption,0.80 %,%,0.8,Not applicable,Not applicable,=,1,0.8,Not applicable,Not applicable,%,Published value,Printed specimen,Not applicable,Dried before testing (see preparation),dry,All the specimens were annealed and dried at 80 °C for 12 h before testing,annealed,80,12,Not published,"te 25 °C, 55% RH",Not published,Not applicable,Not applicable,"Specimen Printing Conditions Subjects Data Nozzle Temperature 225 °C Bed Temperature 85 °C Printing Speed 100 mm/s Infill Density 100% * All the specimens were printed at the following settings: Nozzle Temperature = 225 °C, Printing Speed = 100 mm/s, Bed Temperature = 85 °C, Infill Density= 100%. All the specimens were annealed and dried at 80 °C for 12 h before testing. And",B-asa-aero-TDS,p. 2: Saturated Water Absorption Rate,Not applicable,Not applicable
V000641,M032,G032-01,Tensile modulus,2010 ± 260 MPa,MPa,2010,260,Not applicable,=,0.001,2.01,0.26,Not applicable,GPa,Published value,Printed specimen,XY,Dried before testing (see preparation),dry,All the specimens were annealed and dried at 80 °C for 12 h before testing,annealed,80,12,Not published,"ISO 527, GB/T 1040",ISO 527; GB/T 1040,Not applicable,Not applicable,"Specimen Printing Conditions Subjects Data Nozzle Temperature 225 °C Bed Temperature 85 °C Printing Speed 100 mm/s Infill Density 100% * All the specimens were printed at the following settings: Nozzle Temperature = 225 °C, Printing Speed = 100 mm/s, Bed Temperature = 85 °C, Infill Density= 100%. All the specimens were annealed and dried at 80 °C for 12 h before testing. And",B-asa-aero-TDS,p. 2: Young's Modulus (X-Y),Not applicable,Not applicable
V000642,M032,G032-01,Tensile modulus,1180 ± 210 MPA,MPA,1180,210,Not applicable,=,0.001,1.18,0.21,Not applicable,GPa,Published value,Printed specimen,Z,Dried before testing (see preparation),dry,All the specimens were annealed and dried at 80 °C for 12 h before testing,annealed,80,12,Not published,"ISO 527, GB/T 1040",ISO 527; GB/T 1040,Not applicable,Not applicable,"Specimen Printing Conditions Subjects Data Nozzle Temperature 225 °C Bed Temperature 85 °C Printing Speed 100 mm/s Infill Density 100% * All the specimens were printed at the following settings: Nozzle Temperature = 225 °C, Printing Speed = 100 mm/s, Bed Temperature = 85 °C, Infill Density= 100%. All the specimens were annealed and dried at 80 °C for 12 h before testing. And",B-asa-aero-TDS,p. 2: Young's Modulus (Z),Not applicable,Not applicable
V000643,M032,G032-01,Tensile strength (endpoint unspecified),32 ± 4 MPa,MPa,32,4,Not applicable,=,1,32,4,Not applicable,MPa,Published value,Printed specimen,XY,Dried before testing (see preparation),dry,All the specimens were annealed and dried at 80 °C for 12 h before testing,annealed,80,12,Not published,"ISO 527, GB/T 1040",ISO 527; GB/T 1040,Not applicable,Not applicable,"Specimen Printing Conditions Subjects Data Nozzle Temperature 225 °C Bed Temperature 85 °C Printing Speed 100 mm/s Infill Density 100% * All the specimens were printed at the following settings: Nozzle Temperature = 225 °C, Printing Speed = 100 mm/s, Bed Temperature = 85 °C, Infill Density= 100%. All the specimens were annealed and dried at 80 °C for 12 h before testing. And",B-asa-aero-TDS,p. 2: Tensile Strength (X-Y),Not applicable,Not applicable
V000644,M032,G032-01,Tensile strength (endpoint unspecified),21 ± 4 MPa,MPa,21,4,Not applicable,=,1,21,4,Not applicable,MPa,Published value,Printed specimen,Z,Dried before testing (see preparation),dry,All the specimens were annealed and dried at 80 °C for 12 h before testing,annealed,80,12,Not published,"ISO 527, GB/T 1040",ISO 527; GB/T 1040,Not applicable,Not applicable,"Specimen Printing Conditions Subjects Data Nozzle Temperature 225 °C Bed Temperature 85 °C Printing Speed 100 mm/s Infill Density 100% * All the specimens were printed at the following settings: Nozzle Temperature = 225 °C, Printing Speed = 100 mm/s, Bed Temperature = 85 °C, Infill Density= 100%. All the specimens were annealed and dried at 80 °C for 12 h before testing. And",B-asa-aero-TDS,p. 2: Tensile Strength (Z),Not applicable,Not applicable
V000645,M032,G032-01,Elongation at break,1.6 %,%,1.6,Not applicable,Not applicable,=,1,1.6,Not applicable,Not applicable,%,Published value,Printed specimen,XY,Dried before testing (see preparation),dry,All the specimens were annealed and dried at 80 °C for 12 h before testing,annealed,80,12,Not published,"ISO 527, GB/T 1040 5.1% ±",ISO 527; GB/T 1040,Not applicable,Not applicable,"Specimen Printing Conditions Subjects Data Nozzle Temperature 225 °C Bed Temperature 85 °C Printing Speed 100 mm/s Infill Density 100% * All the specimens were printed at the following settings: Nozzle Temperature = 225 °C, Printing Speed = 100 mm/s, Bed Temperature = 85 °C, Infill Density= 100%. All the specimens were annealed and dried at 80 °C for 12 h before testing. And",B-asa-aero-TDS,p. 2: Breaking Elongation Rate (X-Y),Not applicable,Not applicable
V000646,M032,G032-01,Elongation at break,0.9 %,%,0.9,Not applicable,Not applicable,=,1,0.9,Not applicable,Not applicable,%,Published value,Printed specimen,Z,Dried before testing (see preparation),dry,All the specimens were annealed and dried at 80 °C for 12 h before testing,annealed,80,12,Not published,"ISO 527, GB/T 1040 2.3% ±",ISO 527; GB/T 1040,Not applicable,Not applicable,"Specimen Printing Conditions Subjects Data Nozzle Temperature 225 °C Bed Temperature 85 °C Printing Speed 100 mm/s Infill Density 100% * All the specimens were printed at the following settings: Nozzle Temperature = 225 °C, Printing Speed = 100 mm/s, Bed Temperature = 85 °C, Infill Density= 100%. All the specimens were annealed and dried at 80 °C for 12 h before testing. And",B-asa-aero-TDS,p. 2: Breaking Elongation Rate (Z),Not applicable,Not applicable
V000647,M032,G032-01,Flexural modulus,1510 ± 120 MPa,MPa,1510,120,Not applicable,=,0.001,1.51,0.12,Not applicable,GPa,Published value,Printed specimen,XY,Dried before testing (see preparation),dry,All the specimens were annealed and dried at 80 °C for 12 h before testing,annealed,80,12,Not published,"ISO 178, GB/T 9341",ISO 178; GB/T 9341,Not applicable,Not applicable,"Specimen Printing Conditions Subjects Data Nozzle Temperature 225 °C Bed Temperature 85 °C Printing Speed 100 mm/s Infill Density 100% * All the specimens were printed at the following settings: Nozzle Temperature = 225 °C, Printing Speed = 100 mm/s, Bed Temperature = 85 °C, Infill Density= 100%. All the specimens were annealed and dried at 80 °C for 12 h before testing. And",B-asa-aero-TDS,p. 2: Bending Modulus (X-Y),Not applicable,Not applicable
V000648,M032,G032-01,Flexural modulus,1220 ± 110 MPa,MPa,1220,110,Not applicable,=,0.001,1.22,0.11,Not applicable,GPa,Published value,Printed specimen,Z,Dried before testing (see preparation),dry,All the specimens were annealed and dried at 80 °C for 12 h before testing,annealed,80,12,Not published,"ISO 178, GB/T 9341",ISO 178; GB/T 9341,Not applicable,Not applicable,"Specimen Printing Conditions Subjects Data Nozzle Temperature 225 °C Bed Temperature 85 °C Printing Speed 100 mm/s Infill Density 100% * All the specimens were printed at the following settings: Nozzle Temperature = 225 °C, Printing Speed = 100 mm/s, Bed Temperature = 85 °C, Infill Density= 100%. All the specimens were annealed and dried at 80 °C for 12 h before testing. And",B-asa-aero-TDS,p. 2: Bending Modulus (Z),Not applicable,Not applicable
V000649,M032,G032-01,Flexural strength,58 ± 6 MPa,MPa,58,6,Not applicable,=,1,58,6,Not applicable,MPa,Published value,Printed specimen,XY,Dried before testing (see preparation),dry,All the specimens were annealed and dried at 80 °C for 12 h before testing,annealed,80,12,Not published,"ISO 178, GB/T 9341",ISO 178; GB/T 9341,Not applicable,Not applicable,"Specimen Printing Conditions Subjects Data Nozzle Temperature 225 °C Bed Temperature 85 °C Printing Speed 100 mm/s Infill Density 100% * All the specimens were printed at the following settings: Nozzle Temperature = 225 °C, Printing Speed = 100 mm/s, Bed Temperature = 85 °C, Infill Density= 100%. All the specimens were annealed and dried at 80 °C for 12 h before testing. And",B-asa-aero-TDS,p. 2: Bending Strength (X-Y),Not applicable,Not applicable
V000650,M032,G032-01,Flexural strength,24 ± 3 MPa,MPa,24,3,Not applicable,=,1,24,3,Not applicable,MPa,Published value,Printed specimen,Z,Dried before testing (see preparation),dry,All the specimens were annealed and dried at 80 °C for 12 h before testing,annealed,80,12,Not published,"ISO 178, GB/T 9341",ISO 178; GB/T 9341,Not applicable,Not applicable,"Specimen Printing Conditions Subjects Data Nozzle Temperature 225 °C Bed Temperature 85 °C Printing Speed 100 mm/s Infill Density 100% * All the specimens were printed at the following settings: Nozzle Temperature = 225 °C, Printing Speed = 100 mm/s, Bed Temperature = 85 °C, Infill Density= 100%. All the specimens were annealed and dried at 80 °C for 12 h before testing. And",B-asa-aero-TDS,p. 2: Bending Strength (Z),Not applicable,Not applicable
V000651,M032,G032-01,Charpy strength,32.0 ± 2.5 kJ/m²,kJ/m²,32,2.5,Not applicable,=,1,32,2.5,Not applicable,kJ/m²,Published value,Printed specimen,XY,Dried before testing (see preparation),dry,All the specimens were annealed and dried at 80 °C for 12 h before testing,annealed,80,12,Not published,"ISO 179, GB/T 1043",ISO 179; GB/T 1043,Not applicable,Unnotched,"Specimen Printing Conditions Subjects Data Nozzle Temperature 225 °C Bed Temperature 85 °C Printing Speed 100 mm/s Infill Density 100% * All the specimens were printed at the following settings: Nozzle Temperature = 225 °C, Printing Speed = 100 mm/s, Bed Temperature = 85 °C, Infill Density= 100%. All the specimens were annealed and dried at 80 °C for 12 h before testing. And",B-asa-aero-TDS,p. 2: Impact Strength (X-Y),Corrected 2026-09-14 (m15) against the source: the sheet pairs this value with 8.2 ± 1.6 kJ/m² marked (notched).,Not applicable
V000652,M032,G032-01,Charpy strength,3.4 ± 0.5 kJ/m²,kJ/m²,3.4,0.5,Not applicable,=,1,3.4,0.5,Not applicable,kJ/m²,Published value,Printed specimen,Z,Dried before testing (see preparation),dry,All the specimens were annealed and dried at 80 °C for 12 h before testing,annealed,80,12,Not published,"ISO 179, GB/T 1043",ISO 179; GB/T 1043,Not applicable,Not published,"Specimen Printing Conditions Subjects Data Nozzle Temperature 225 °C Bed Temperature 85 °C Printing Speed 100 mm/s Infill Density 100% * All the specimens were printed at the following settings: Nozzle Temperature = 225 °C, Printing Speed = 100 mm/s, Bed Temperature = 85 °C, Infill Density= 100%. All the specimens were annealed and dried at 80 °C for 12 h before testing. And",B-asa-aero-TDS,p. 2: Impact Strength (Z),Not applicable,Not applicable
V000653,M033,G033-01,Density,1.02 g/cm³,g/cm³,1.02,Not applicable,Not applicable,=,1000,1020,Not applicable,Not applicable,kg/m³,Published value,Not published (density specimen form not explicitly established),Not applicable,Dried before testing (see preparation),dry,All the specimens were annealed and dried at 80 °C for 12 h before testing,annealed,80,12,Not published,ISO 1183,ISO 1183,Not applicable,Not applicable,"Specimen Printing Conditions Subjects Data Nozzle Temperature 220 °C Bed Temperature 35 °C Printing Speed 200 mm/s Infill Density 100% * All the specimens were printed at the following settings: Nozzle Temperature = 275 °C, Printing Speed = 200 mm/s, Bed Temperature = 90 °C, Infill Density= 100%. All the specimens were annealed and dried at 80 °C for 12 h before testing. And",B-asa-cf-TDS,p. 2: Density,Not applicable,Not applicable
V000654,M033,G033-01,Melting temperature,210 °C,°C,210,Not applicable,Not applicable,=,1,210,Not applicable,Not applicable,°C,Published value,Printed specimen,Not applicable,Dried before testing (see preparation),dry,All the specimens were annealed and dried at 80 °C for 12 h before testing,annealed,80,12,Not published,"DSC, 10 °C/min",DSC,Not applicable,Not applicable,"Specimen Printing Conditions Subjects Data Nozzle Temperature 220 °C Bed Temperature 35 °C Printing Speed 200 mm/s Infill Density 100% * All the specimens were printed at the following settings: Nozzle Temperature = 275 °C, Printing Speed = 200 mm/s, Bed Temperature = 90 °C, Infill Density= 100%. All the specimens were annealed and dried at 80 °C for 12 h before testing. And",B-asa-cf-TDS,p. 2: Melting Temperature,Not applicable,Not applicable
V000655,M033,G033-01,Vicat softening temperature,108 °C,°C,108,Not applicable,Not applicable,=,1,108,Not applicable,Not applicable,°C,Published value,Printed specimen,Not applicable,Dried before testing (see preparation),dry,All the specimens were annealed and dried at 80 °C for 12 h before testing,annealed,80,12,Not published,"ISO 306, GB/T 1633",ISO 306; GB/T 1633,Not applicable,Not applicable,"Specimen Printing Conditions Subjects Data Nozzle Temperature 220 °C Bed Temperature 35 °C Printing Speed 200 mm/s Infill Density 100% * All the specimens were printed at the following settings: Nozzle Temperature = 275 °C, Printing Speed = 200 mm/s, Bed Temperature = 90 °C, Infill Density= 100%. All the specimens were annealed and dried at 80 °C for 12 h before testing. And",B-asa-cf-TDS,p. 2: Vicar Softening Temperature,Not applicable,Not applicable
V000656,M033,G033-01,HDT,102 °C,°C,102,Not applicable,Not applicable,=,1,102,Not applicable,Not applicable,°C,Published value,Printed specimen,Not applicable,Dried before testing (see preparation),dry,All the specimens were annealed and dried at 80 °C for 12 h before testing,annealed,80,12,Not published,ISO 75 1.8 MPa,ISO 75,1.8,Not applicable,"Specimen Printing Conditions Subjects Data Nozzle Temperature 220 °C Bed Temperature 35 °C Printing Speed 200 mm/s Infill Density 100% * All the specimens were printed at the following settings: Nozzle Temperature = 275 °C, Printing Speed = 200 mm/s, Bed Temperature = 90 °C, Infill Density= 100%. All the specimens were annealed and dried at 80 °C for 12 h before testing. And",B-asa-cf-TDS,p. 2: Heat Deflection Temperature,Not applicable,Not applicable
V000657,M033,G033-01,HDT,110 °C,°C,110,Not applicable,Not applicable,=,1,110,Not applicable,Not applicable,°C,Published value,Printed specimen,Not applicable,Dried before testing (see preparation),dry,All the specimens were annealed and dried at 80 °C for 12 h before testing,annealed,80,12,Not published,ISO 75 0.45 MPa,ISO 75,0.45,Not applicable,"Specimen Printing Conditions Subjects Data Nozzle Temperature 220 °C Bed Temperature 35 °C Printing Speed 200 mm/s Infill Density 100% * All the specimens were printed at the following settings: Nozzle Temperature = 275 °C, Printing Speed = 200 mm/s, Bed Temperature = 90 °C, Infill Density= 100%. All the specimens were annealed and dried at 80 °C for 12 h before testing. And",B-asa-cf-TDS,p. 2: Heat Deflection Temperature,Not applicable,Not applicable
V000658,M033,G033-01,Water absorption,0.33 %,%,0.33,Not applicable,Not applicable,=,1,0.33,Not applicable,Not applicable,%,Published value,Printed specimen,Not applicable,Dried before testing (see preparation),dry,All the specimens were annealed and dried at 80 °C for 12 h before testing,annealed,80,12,Not published,"te 25 °C, 55% RH",Not published,Not applicable,Not applicable,"Specimen Printing Conditions Subjects Data Nozzle Temperature 220 °C Bed Temperature 35 °C Printing Speed 200 mm/s Infill Density 100% * All the specimens were printed at the following settings: Nozzle Temperature = 275 °C, Printing Speed = 200 mm/s, Bed Temperature = 90 °C, Infill Density= 100%. All the specimens were annealed and dried at 80 °C for 12 h before testing. And",B-asa-cf-TDS,p. 2: Saturated Water Absorption Rate,Not applicable,Not applicable
V000659,M033,G033-01,Tensile modulus,4200 ± 270 MPa,MPa,4200,270,Not applicable,=,0.001,4.2,0.27,Not applicable,GPa,Published value,Printed specimen,XY,Dried before testing (see preparation),dry,All the specimens were annealed and dried at 80 °C for 12 h before testing,annealed,80,12,Not published,"ISO 527, GB/T 1040",ISO 527; GB/T 1040,Not applicable,Not applicable,"Specimen Printing Conditions Subjects Data Nozzle Temperature 220 °C Bed Temperature 35 °C Printing Speed 200 mm/s Infill Density 100% * All the specimens were printed at the following settings: Nozzle Temperature = 275 °C, Printing Speed = 200 mm/s, Bed Temperature = 90 °C, Infill Density= 100%. All the specimens were annealed and dried at 80 °C for 12 h before testing. And",B-asa-cf-TDS,p. 2: Young's Modulus (X-Y),Not applicable,Not applicable
V000660,M033,G033-01,Tensile modulus,2290 ± 260 MPA,MPA,2290,260,Not applicable,=,0.001,2.29,0.26,Not applicable,GPa,Published value,Printed specimen,Z,Dried before testing (see preparation),dry,All the specimens were annealed and dried at 80 °C for 12 h before testing,annealed,80,12,Not published,"ISO 527, GB/T 1040",ISO 527; GB/T 1040,Not applicable,Not applicable,"Specimen Printing Conditions Subjects Data Nozzle Temperature 220 °C Bed Temperature 35 °C Printing Speed 200 mm/s Infill Density 100% * All the specimens were printed at the following settings: Nozzle Temperature = 275 °C, Printing Speed = 200 mm/s, Bed Temperature = 90 °C, Infill Density= 100%. All the specimens were annealed and dried at 80 °C for 12 h before testing. And",B-asa-cf-TDS,p. 2: Young's Modulus (Z),Not applicable,Not applicable
V000661,M033,G033-01,Tensile strength (endpoint unspecified),34 ± 3 MPa,MPa,34,3,Not applicable,=,1,34,3,Not applicable,MPa,Published value,Printed specimen,XY,Dried before testing (see preparation),dry,All the specimens were annealed and dried at 80 °C for 12 h before testing,annealed,80,12,Not published,"ISO 527, GB/T 1040",ISO 527; GB/T 1040,Not applicable,Not applicable,"Specimen Printing Conditions Subjects Data Nozzle Temperature 220 °C Bed Temperature 35 °C Printing Speed 200 mm/s Infill Density 100% * All the specimens were printed at the following settings: Nozzle Temperature = 275 °C, Printing Speed = 200 mm/s, Bed Temperature = 90 °C, Infill Density= 100%. All the specimens were annealed and dried at 80 °C for 12 h before testing. And",B-asa-cf-TDS,p. 2: Tensile Strength (X-Y),Not applicable,Not applicable
V000662,M033,G033-01,Tensile strength (endpoint unspecified),30 ± 4 MPa,MPa,30,4,Not applicable,=,1,30,4,Not applicable,MPa,Published value,Printed specimen,Z,Dried before testing (see preparation),dry,All the specimens were annealed and dried at 80 °C for 12 h before testing,annealed,80,12,Not published,"ISO 527, GB/T 1040",ISO 527; GB/T 1040,Not applicable,Not applicable,"Specimen Printing Conditions Subjects Data Nozzle Temperature 220 °C Bed Temperature 35 °C Printing Speed 200 mm/s Infill Density 100% * All the specimens were printed at the following settings: Nozzle Temperature = 275 °C, Printing Speed = 200 mm/s, Bed Temperature = 90 °C, Infill Density= 100%. All the specimens were annealed and dried at 80 °C for 12 h before testing. And",B-asa-cf-TDS,p. 2: Tensile Strength (Z),Not applicable,Not applicable
V000663,M033,G033-01,Elongation at break,9.6 ± 1.4 %,%,9.6,1.4,Not applicable,=,1,9.6,1.4,Not applicable,%,Published value,Printed specimen,XY,Dried before testing (see preparation),dry,All the specimens were annealed and dried at 80 °C for 12 h before testing,annealed,80,12,Not published,"ISO 527, GB/T 1040",ISO 527; GB/T 1040,Not applicable,Not applicable,"Specimen Printing Conditions Subjects Data Nozzle Temperature 220 °C Bed Temperature 35 °C Printing Speed 200 mm/s Infill Density 100% * All the specimens were printed at the following settings: Nozzle Temperature = 275 °C, Printing Speed = 200 mm/s, Bed Temperature = 90 °C, Infill Density= 100%. All the specimens were annealed and dried at 80 °C for 12 h before testing. And",B-asa-cf-TDS,p. 2: Breaking Elongation Rate (X-Y),Not applicable,Not applicable
V000664,M033,G033-01,Elongation at break,4.4 ± 0.8 %,%,4.4,0.8,Not applicable,=,1,4.4,0.8,Not applicable,%,Published value,Printed specimen,Z,Dried before testing (see preparation),dry,All the specimens were annealed and dried at 80 °C for 12 h before testing,annealed,80,12,Not published,"ISO 527, GB/T 1040",ISO 527; GB/T 1040,Not applicable,Not applicable,"Specimen Printing Conditions Subjects Data Nozzle Temperature 220 °C Bed Temperature 35 °C Printing Speed 200 mm/s Infill Density 100% * All the specimens were printed at the following settings: Nozzle Temperature = 275 °C, Printing Speed = 200 mm/s, Bed Temperature = 90 °C, Infill Density= 100%. All the specimens were annealed and dried at 80 °C for 12 h before testing. And",B-asa-cf-TDS,p. 2: Breaking Elongation Rate (Z),Not applicable,Not applicable
V000665,M033,G033-01,Flexural modulus,3740 ± 130 MPa,MPa,3740,130,Not applicable,=,0.001,3.74,0.13,Not applicable,GPa,Published value,Printed specimen,XY,Dried before testing (see preparation),dry,All the specimens were annealed and dried at 80 °C for 12 h before testing,annealed,80,12,Not published,"ISO 178, GB/T 9341",ISO 178; GB/T 9341,Not applicable,Not applicable,"Specimen Printing Conditions Subjects Data Nozzle Temperature 220 °C Bed Temperature 35 °C Printing Speed 200 mm/s Infill Density 100% * All the specimens were printed at the following settings: Nozzle Temperature = 275 °C, Printing Speed = 200 mm/s, Bed Temperature = 90 °C, Infill Density= 100%. All the specimens were annealed and dried at 80 °C for 12 h before testing. And",B-asa-cf-TDS,p. 2: Bending Modulus (X-Y),Not applicable,Not applicable
V000666,M033,G033-01,Flexural modulus,1350 ± 120 MPa,MPa,1350,120,Not applicable,=,0.001,1.35,0.12,Not applicable,GPa,Published value,Printed specimen,Z,Dried before testing (see preparation),dry,All the specimens were annealed and dried at 80 °C for 12 h before testing,annealed,80,12,Not published,"ISO 178, GB/T 9341",ISO 178; GB/T 9341,Not applicable,Not applicable,"Specimen Printing Conditions Subjects Data Nozzle Temperature 220 °C Bed Temperature 35 °C Printing Speed 200 mm/s Infill Density 100% * All the specimens were printed at the following settings: Nozzle Temperature = 275 °C, Printing Speed = 200 mm/s, Bed Temperature = 90 °C, Infill Density= 100%. All the specimens were annealed and dried at 80 °C for 12 h before testing. And",B-asa-cf-TDS,p. 2: Bending Modulus (Z),Not applicable,Not applicable
