Repository: faridbnv/h2c-materials

# Filament Atlas

**Live: [pdynamics.ca/h2c-materials](https://pdynamics.ca/h2c-materials/)** · one HTML page, with a page of its own for
each well-documented material beside it, that also runs offline from a file, with no server.

## What it is

Filament Atlas is a tool for a small engineering team choosing a 3D-printing filament for the team's Bambu Lab H2C
printer. It was the H2C Material Selector until 2026-10-16; the built file keeps that name. You say what a part must
do (survive 100 °C, be at least this stiff, be as light as possible), and it answers in two steps:

- **Which kinds of filament** (PLA, PETG, carbon-filled nylon and so on) can do it, and whether the H2C can print them.

File: data/tables/measurements.csv (part 15 of 82)
MeasurementID,MaterialID,GradeID,Property,Raw value,Raw unit,Raw numeric,Raw uncertainty ±,Raw upper bound,Operator,Conversion factor,Normalized value,Normalized uncertainty ±,Normalized upper bound,Normalized unit,Data status,Specimen type,Direction,Moisture condition,Moisture state,Post-processing,Post-processing state,Anneal °C,Anneal h,Test temperature,Standard / load,Standards,Test load MPa,Notch,Specimen / print parameters,SourceID,Locator,Notes,Parse review
V000667,M033,G033-01,Flexural strength,72 ± 5 MPa,MPa,72,5,Not applicable,=,1,72,5,Not applicable,MPa,Published value,Printed specimen,XY,Dried before testing (see preparation),dry,All the specimens were annealed and dried at 80 °C for 12 h before testing,annealed,80,12,Not published,"ISO 178, GB/T 9341",ISO 178; GB/T 9341,Not applicable,Not applicable,"Specimen Printing Conditions Subjects Data Nozzle Temperature 220 °C Bed Temperature 35 °C Printing Speed 200 mm/s Infill Density 100% * All the specimens were printed at the following settings: Nozzle Temperature = 275 °C, Printing Speed = 200 mm/s, Bed Temperature = 90 °C, Infill Density= 100%. All the specimens were annealed and dried at 80 °C for 12 h before testing. And",B-asa-cf-TDS,p. 2: Bending Strength (X-Y),Not applicable,Not applicable
V000668,M033,G033-01,Flexural strength,33 ± 3 MPa,MPa,33,3,Not applicable,=,1,33,3,Not applicable,MPa,Published value,Printed specimen,Z,Dried before testing (see preparation),dry,All the specimens were annealed and dried at 80 °C for 12 h before testing,annealed,80,12,Not published,"ISO 178, GB/T 9341",ISO 178; GB/T 9341,Not applicable,Not applicable,"Specimen Printing Conditions Subjects Data Nozzle Temperature 220 °C Bed Temperature 35 °C Printing Speed 200 mm/s Infill Density 100% * All the specimens were printed at the following settings: Nozzle Temperature = 275 °C, Printing Speed = 200 mm/s, Bed Temperature = 90 °C, Infill Density= 100%. All the specimens were annealed and dried at 80 °C for 12 h before testing. And",B-asa-cf-TDS,p. 2: Bending Strength (Z),Not applicable,Not applicable
V000669,M033,G033-01,Charpy strength,14.0 ± 2.2 kJ/m²,kJ/m²,14,2.2,Not applicable,=,1,14,2.2,Not applicable,kJ/m²,Published value,Printed specimen,XY,Dried before testing (see preparation),dry,All the specimens were annealed and dried at 80 °C for 12 h before testing,annealed,80,12,Not published,"ISO 179, GB/T 1043",ISO 179; GB/T 1043,Not applicable,Unnotched,"Specimen Printing Conditions Subjects Data Nozzle Temperature 220 °C Bed Temperature 35 °C Printing Speed 200 mm/s Infill Density 100% * All the specimens were printed at the following settings: Nozzle Temperature = 275 °C, Printing Speed = 200 mm/s, Bed Temperature = 90 °C, Infill Density= 100%. All the specimens were annealed and dried at 80 °C for 12 h before testing. And",B-asa-cf-TDS,p. 2: Impact Strength (X-Y),Corrected 2026-09-14 (m15) against the source: the sheet pairs this value with 6.2 ± 1.4 kJ/m² marked (notched).,Not applicable
V000670,M033,G033-01,Charpy strength,9.4 ± 0.6 kJ/m²,kJ/m²,9.4,0.6,Not applicable,=,1,9.4,0.6,Not applicable,kJ/m²,Published value,Printed specimen,Z,Dried before testing (see preparation),dry,All the specimens were annealed and dried at 80 °C for 12 h before testing,annealed,80,12,Not published,"ISO 179, GB/T 1043",ISO 179; GB/T 1043,Not applicable,Not published,"Specimen Printing Conditions Subjects Data Nozzle Temperature 220 °C Bed Temperature 35 °C Printing Speed 200 mm/s Infill Density 100% * All the specimens were printed at the following settings: Nozzle Temperature = 275 °C, Printing Speed = 200 mm/s, Bed Temperature = 90 °C, Infill Density= 100%. All the specimens were annealed and dried at 80 °C for 12 h before testing. And",B-asa-cf-TDS,p. 2: Impact Strength (Z),Not applicable,Not applicable
V000671,M034,G034-01,Density,1.11 g/cm3,g/cm3,1.11,Not applicable,Not applicable,=,1000,1110,Not applicable,Not applicable,kg/m³,Published value,Not published (density specimen form not explicitly established),Not applicable,Not published,not-stated,Not published,not-stated,Not applicable,Not applicable,Not published,ISO 1183,ISO 1183,Not applicable,Not applicable,Not published,S-SPECTRUM-en-tds-spectrum-asax-x-gf10,p. 1: Density,Not applicable,Not applicable
V000672,M034,G034-01,Vicat softening temperature,98°C,°C,98,Not applicable,Not applicable,=,1,98,Not applicable,Not applicable,°C,Published value,Not published (do not assume printed),Not applicable,Not published,not-stated,Not published,not-stated,Not applicable,Not applicable,Not published,ISO 306,ISO 306,Not applicable,Not applicable,Not published,S-SPECTRUM-en-tds-spectrum-asax-x-gf10,p. 1: VICAT Softening point,Not applicable,Not applicable
V000673,M034,G034-02,Density,1.15-1.20,g/cm³,1.15,Not applicable,1.2,=,1000,1150,Not applicable,1200,kg/m³,Published value,Not published (density specimen form not explicitly established),Not applicable,Not published,not-stated,Not published,not-stated,Not applicable,Not applicable,Not published,ISO 1183,ISO 1183,Not applicable,Not applicable,Not published,I-ASA-Glass-Fiber-Technical-Data-Sheet,p. 1: Density,Not applicable,Not applicable
V000674,M034,G034-02,Melting temperature,220,℃,220,Not applicable,Not applicable,=,1,220,Not applicable,Not applicable,°C,Published value,Not published (do not assume printed),Not applicable,Not published,not-stated,Not published,not-stated,Not applicable,Not applicable,Not published,Not published,Not published,Not applicable,Not applicable,Not published,I-ASA-Glass-Fiber-Technical-Data-Sheet,p. 1: Melting point,Not applicable,Not applicable
V000675,M034,G034-02,Flexural strength,82,MPa,82,Not applicable,Not applicable,=,1,82,Not applicable,Not applicable,MPa,Published value,Not published (do not assume printed),Not published,Not published,not-stated,Not published,not-stated,Not applicable,Not applicable,Not published,ISO 178,ISO 178,Not applicable,Not applicable,Not published,I-ASA-Glass-Fiber-Technical-Data-Sheet,p. 1: Bending stress,Not applicable,Not applicable
V000676,M034,G034-02,Impact strength,9,Kj/m2,9,Not applicable,Not applicable,=,1,9,Not applicable,Not applicable,kJ/m²,Published value,Not published (do not assume printed),Not published,Not published,not-stated,Not published,not-stated,Not applicable,Not applicable,Not published,ISO 180,ISO 180,Not applicable,Notched,Not published,I-ASA-Glass-Fiber-Technical-Data-Sheet,p. 1: Notched,Not applicable,Not applicable
V000677,M035,G035-01,Density,1.20 g/cm³,g/cm³,1.2,Not applicable,Not applicable,=,1000,1200,Not applicable,Not applicable,kg/m³,Published value,Not published (density specimen form not explicitly established),Not applicable,Dried before testing (see preparation),dry,All the specimens were annealed and dried at 80 °C for 12 hours before testing,annealed,80,12,Not published,ISO 1183,ISO 1183,Not applicable,Not applicable,"Specimen Printing Conditions Subjects Data Nozzle Temperature 270 °C Bed Temperature 100 °C Printing Speed 200 mm/s Infill Density 100% *All the specimens were annealed and dried at 80 °C for 12 hours before testing. 1. Tensile Testing 2. Bending Testing 3. Impact Testing • Disclaimer The performance values are tested by standard samples at Bambu Lab, and the values are for d",B-PC-TDS,p. 2: Density,Not applicable,Not applicable
V000678,M035,G035-01,Melting temperature,228 °C,°C,228,Not applicable,Not applicable,=,1,228,Not applicable,Not applicable,°C,Published value,Printed specimen,Not applicable,Dried before testing (see preparation),dry,All the specimens were annealed and dried at 80 °C for 12 hours before testing,annealed,80,12,Not published,"DSC, 10 °C/min",DSC,Not applicable,Not applicable,"Specimen Printing Conditions Subjects Data Nozzle Temperature 270 °C Bed Temperature 100 °C Printing Speed 200 mm/s Infill Density 100% *All the specimens were annealed and dried at 80 °C for 12 hours before testing. 1. Tensile Testing 2. Bending Testing 3. Impact Testing • Disclaimer The performance values are tested by standard samples at Bambu Lab, and the values are for d",B-PC-TDS,p. 2: Melting Temperature,Not applicable,Not applicable
V000679,M035,G035-01,Glass transition temperature,145 °C,°C,145,Not applicable,Not applicable,=,1,145,Not applicable,Not applicable,°C,Published value,Printed specimen,Not applicable,Dried before testing (see preparation),dry,All the specimens were annealed and dried at 80 °C for 12 hours before testing,annealed,80,12,Not published,"DSC, 10 °C/min",DSC,Not applicable,Not applicable,"Specimen Printing Conditions Subjects Data Nozzle Temperature 270 °C Bed Temperature 100 °C Printing Speed 200 mm/s Infill Density 100% *All the specimens were annealed and dried at 80 °C for 12 hours before testing. 1. Tensile Testing 2. Bending Testing 3. Impact Testing • Disclaimer The performance values are tested by standard samples at Bambu Lab, and the values are for d",B-PC-TDS,p. 2: Glass Transition Temperature,Not applicable,Not applicable
V000680,M035,G035-01,Crystallization temperature,N/A,°C,Not published,Not applicable,Not applicable,Not applicable,1,Not published,Not applicable,Not applicable,°C,Not published,Printed specimen,Not applicable,Dried before testing (see preparation),dry,All the specimens were annealed and dried at 80 °C for 12 hours before testing,annealed,80,12,Not published,"DSC, 10 °C/min",DSC,Not applicable,Not applicable,"Specimen Printing Conditions Subjects Data Nozzle Temperature 270 °C Bed Temperature 100 °C Printing Speed 200 mm/s Infill Density 100% *All the specimens were annealed and dried at 80 °C for 12 hours before testing. 1. Tensile Testing 2. Bending Testing 3. Impact Testing • Disclaimer The performance values are tested by standard samples at Bambu Lab, and the values are for d",B-PC-TDS,p. 2: Crystallization Temperature,Not applicable,Not applicable
V000681,M035,G035-01,Vicat softening temperature,119 °C,°C,119,Not applicable,Not applicable,=,1,119,Not applicable,Not applicable,°C,Published value,Printed specimen,Not applicable,Dried before testing (see preparation),dry,All the specimens were annealed and dried at 80 °C for 12 hours before testing,annealed,80,12,Not published,"ISO 306, GB/T 1633",ISO 306; GB/T 1633,Not applicable,Not applicable,"Specimen Printing Conditions Subjects Data Nozzle Temperature 270 °C Bed Temperature 100 °C Printing Speed 200 mm/s Infill Density 100% *All the specimens were annealed and dried at 80 °C for 12 hours before testing. 1. Tensile Testing 2. Bending Testing 3. Impact Testing • Disclaimer The performance values are tested by standard samples at Bambu Lab, and the values are for d",B-PC-TDS,p. 2: Vicar Softening Temperature,Not applicable,Not applicable
V000682,M035,G035-01,HDT,117 °C,°C,117,Not applicable,Not applicable,=,1,117,Not applicable,Not applicable,°C,Published value (physically implausible),Printed specimen,Not applicable,Dried before testing (see preparation),dry,All the specimens were annealed and dried at 80 °C for 12 hours before testing,annealed,80,12,Not published,ISO 75 1.8 MPa,ISO 75,1.8,Not applicable,"Specimen Printing Conditions Subjects Data Nozzle Temperature 270 °C Bed Temperature 100 °C Printing Speed 200 mm/s Infill Density 100% *All the specimens were annealed and dried at 80 °C for 12 hours before testing. 1. Tensile Testing 2. Bending Testing 3. Impact Testing • Disclaimer The performance values are tested by standard samples at Bambu Lab, and the values are for d",B-PC-TDS,p. 2: Heat Deflection Temperature,"Flagged 2026-09-15 (m24) as physically implausible: HDT at 0.45 MPa (112 °C) is below HDT at 1.8 MPa (117 °C) on the same sheet; a lighter load cannot deflect a bar at a lower temperature, so at least one of the pair is wrong and the sheet does not say which.",Not applicable
V000683,M035,G035-01,HDT,112 °C,°C,112,Not applicable,Not applicable,=,1,112,Not applicable,Not applicable,°C,Published value (physically implausible),Printed specimen,Not applicable,Dried before testing (see preparation),dry,All the specimens were annealed and dried at 80 °C for 12 hours before testing,annealed,80,12,Not published,ISO 75 0.45 MPa,ISO 75,0.45,Not applicable,"Specimen Printing Conditions Subjects Data Nozzle Temperature 270 °C Bed Temperature 100 °C Printing Speed 200 mm/s Infill Density 100% *All the specimens were annealed and dried at 80 °C for 12 hours before testing. 1. Tensile Testing 2. Bending Testing 3. Impact Testing • Disclaimer The performance values are tested by standard samples at Bambu Lab, and the values are for d",B-PC-TDS,p. 2: Heat Deflection Temperature,"Flagged 2026-09-15 (m24) as physically implausible: HDT at 0.45 MPa (112 °C) is below HDT at 1.8 MPa (117 °C) on the same sheet; a lighter load cannot deflect a bar at a lower temperature, so at least one of the pair is wrong and the sheet does not say which.",Not applicable
V000684,M035,G035-01,Water absorption,0.25 %,%,0.25,Not applicable,Not applicable,=,1,0.25,Not applicable,Not applicable,%,Published value,Printed specimen,Not applicable,Dried before testing (see preparation),dry,All the specimens were annealed and dried at 80 °C for 12 hours before testing,annealed,80,12,Not published,"te 25 °C, 55% RH",Not published,Not applicable,Not applicable,"Specimen Printing Conditions Subjects Data Nozzle Temperature 270 °C Bed Temperature 100 °C Printing Speed 200 mm/s Infill Density 100% *All the specimens were annealed and dried at 80 °C for 12 hours before testing. 1. Tensile Testing 2. Bending Testing 3. Impact Testing • Disclaimer The performance values are tested by standard samples at Bambu Lab, and the values are for d",B-PC-TDS,p. 2: Saturated Water Absorption Rate,Not applicable,Not applicable
V000685,M035,G035-01,Tensile modulus,2110 ± 40 MPa,MPa,2110,40,Not applicable,=,0.001,2.11,0.04,Not applicable,GPa,Published value,Printed specimen,XY,Dry,dry,All the specimens were annealed and dried at 80 °C for 12 hours before testing,annealed,80,12,Not published,"ISO 527, GB/T 1040",ISO 527; GB/T 1040,Not applicable,Not applicable,"Specimen Printing Conditions Subjects Data Nozzle Temperature 270 °C Bed Temperature 100 °C Printing Speed 200 mm/s Infill Density 100% *All the specimens were annealed and dried at 80 °C for 12 hours before testing. 1. Tensile Testing 2. Bending Testing 3. Impact Testing • Disclaimer The performance values are tested by standard samples at Bambu Lab, and the values are for d",B-PC-TDS,p. 2: Young's Modulus (X-Y),Not applicable,Not applicable
V000686,M035,G035-01,Tensile modulus,1450 ± 60 MPa,MPa,1450,60,Not applicable,=,0.001,1.45,0.06,Not applicable,GPa,Published value,Printed specimen,Z,Dry,dry,All the specimens were annealed and dried at 80 °C for 12 hours before testing,annealed,80,12,Not published,"ISO 527, GB/T 1040",ISO 527; GB/T 1040,Not applicable,Not applicable,"Specimen Printing Conditions Subjects Data Nozzle Temperature 270 °C Bed Temperature 100 °C Printing Speed 200 mm/s Infill Density 100% *All the specimens were annealed and dried at 80 °C for 12 hours before testing. 1. Tensile Testing 2. Bending Testing 3. Impact Testing • Disclaimer The performance values are tested by standard samples at Bambu Lab, and the values are for d",B-PC-TDS,p. 2: Young's Modulus (Z),Not applicable,Not applicable
V000687,M035,G035-01,Tensile strength (endpoint unspecified),62 ± 2 MPa,MPa,62,2,Not applicable,=,1,62,2,Not applicable,MPa,Published value,Printed specimen,XY,Dry,dry,All the specimens were annealed and dried at 80 °C for 12 hours before testing,annealed,80,12,Not published,"ISO 527, GB/T 1040",ISO 527; GB/T 1040,Not applicable,Not applicable,"Specimen Printing Conditions Subjects Data Nozzle Temperature 270 °C Bed Temperature 100 °C Printing Speed 200 mm/s Infill Density 100% *All the specimens were annealed and dried at 80 °C for 12 hours before testing. 1. Tensile Testing 2. Bending Testing 3. Impact Testing • Disclaimer The performance values are tested by standard samples at Bambu Lab, and the values are for d",B-PC-TDS,p. 2: Tensile Strength (X-Y),Not applicable,Not applicable
V000688,M035,G035-01,Tensile strength (endpoint unspecified),56 ± 2 MPa,MPa,56,2,Not applicable,=,1,56,2,Not applicable,MPa,Published value,Printed specimen,Z,Dry,dry,All the specimens were annealed and dried at 80 °C for 12 hours before testing,annealed,80,12,Not published,"ISO 527, GB/T 1040",ISO 527; GB/T 1040,Not applicable,Not applicable,"Specimen Printing Conditions Subjects Data Nozzle Temperature 270 °C Bed Temperature 100 °C Printing Speed 200 mm/s Infill Density 100% *All the specimens were annealed and dried at 80 °C for 12 hours before testing. 1. Tensile Testing 2. Bending Testing 3. Impact Testing • Disclaimer The performance values are tested by standard samples at Bambu Lab, and the values are for d",B-PC-TDS,p. 2: Tensile Strength (Z),Not applicable,Not applicable
V000689,M035,G035-01,Elongation at break,3.8 ± 0.3 %,%,3.8,0.3,Not applicable,=,1,3.8,0.3,Not applicable,%,Published value,Printed specimen,XY,Dry,dry,All the specimens were annealed and dried at 80 °C for 12 hours before testing,annealed,80,12,Not published,"ISO 527, GB/T 1040",ISO 527; GB/T 1040,Not applicable,Not applicable,"Specimen Printing Conditions Subjects Data Nozzle Temperature 270 °C Bed Temperature 100 °C Printing Speed 200 mm/s Infill Density 100% *All the specimens were annealed and dried at 80 °C for 12 hours before testing. 1. Tensile Testing 2. Bending Testing 3. Impact Testing • Disclaimer The performance values are tested by standard samples at Bambu Lab, and the values are for d",B-PC-TDS,p. 2: Breaking Elongation Rate (X-Y),Not applicable,Not applicable
V000690,M035,G035-01,Elongation at break,2.1 ± 0.4 %,%,2.1,0.4,Not applicable,=,1,2.1,0.4,Not applicable,%,Published value,Printed specimen,Z,Dry,dry,All the specimens were annealed and dried at 80 °C for 12 hours before testing,annealed,80,12,Not published,"ISO 527, GB/T 1040",ISO 527; GB/T 1040,Not applicable,Not applicable,"Specimen Printing Conditions Subjects Data Nozzle Temperature 270 °C Bed Temperature 100 °C Printing Speed 200 mm/s Infill Density 100% *All the specimens were annealed and dried at 80 °C for 12 hours before testing. 1. Tensile Testing 2. Bending Testing 3. Impact Testing • Disclaimer The performance values are tested by standard samples at Bambu Lab, and the values are for d",B-PC-TDS,p. 2: Breaking Elongation Rate (Z),Not applicable,Not applicable
V000691,M035,G035-01,Flexural modulus,2310 ± 70 MPa,MPa,2310,70,Not applicable,=,0.001,2.31,0.07,Not applicable,GPa,Published value,Printed specimen,XY,Dry,dry,All the specimens were annealed and dried at 80 °C for 12 hours before testing,annealed,80,12,Not published,"ISO 178, GB/T 9341",ISO 178; GB/T 9341,Not applicable,Not applicable,"Specimen Printing Conditions Subjects Data Nozzle Temperature 270 °C Bed Temperature 100 °C Printing Speed 200 mm/s Infill Density 100% *All the specimens were annealed and dried at 80 °C for 12 hours before testing. 1. Tensile Testing 2. Bending Testing 3. Impact Testing • Disclaimer The performance values are tested by standard samples at Bambu Lab, and the values are for d",B-PC-TDS,p. 2: Bending Modulus (X-Y),Not applicable,Not applicable
V000692,M035,G035-01,Flexural modulus,1620 ± 80 MPa,MPa,1620,80,Not applicable,=,0.001,1.62,0.08,Not applicable,GPa,Published value,Printed specimen,Z,Dry,dry,All the specimens were annealed and dried at 80 °C for 12 hours before testing,annealed,80,12,Not published,"ISO 178, GB/T 9341",ISO 178; GB/T 9341,Not applicable,Not applicable,"Specimen Printing Conditions Subjects Data Nozzle Temperature 270 °C Bed Temperature 100 °C Printing Speed 200 mm/s Infill Density 100% *All the specimens were annealed and dried at 80 °C for 12 hours before testing. 1. Tensile Testing 2. Bending Testing 3. Impact Testing • Disclaimer The performance values are tested by standard samples at Bambu Lab, and the values are for d",B-PC-TDS,p. 2: Bending Modulus (Z),Not applicable,Not applicable
V000693,M035,G035-01,Flexural strength,108 ± 4 MPa,MPa,108,4,Not applicable,=,1,108,4,Not applicable,MPa,Published value,Printed specimen,XY,Dry,dry,All the specimens were annealed and dried at 80 °C for 12 hours before testing,annealed,80,12,Not published,"ISO 178, GB/T 9341",ISO 178; GB/T 9341,Not applicable,Not applicable,"Specimen Printing Conditions Subjects Data Nozzle Temperature 270 °C Bed Temperature 100 °C Printing Speed 200 mm/s Infill Density 100% *All the specimens were annealed and dried at 80 °C for 12 hours before testing. 1. Tensile Testing 2. Bending Testing 3. Impact Testing • Disclaimer The performance values are tested by standard samples at Bambu Lab, and the values are for d",B-PC-TDS,p. 2: Bending Strength (X-Y),Not applicable,Not applicable
V000694,M035,G035-01,Flexural strength,55 ± 2 MPa,MPa,55,2,Not applicable,=,1,55,2,Not applicable,MPa,Published value,Printed specimen,Z,Dry,dry,All the specimens were annealed and dried at 80 °C for 12 hours before testing,annealed,80,12,Not published,"ISO 178, GB/T 9341",ISO 178; GB/T 9341,Not applicable,Not applicable,"Specimen Printing Conditions Subjects Data Nozzle Temperature 270 °C Bed Temperature 100 °C Printing Speed 200 mm/s Infill Density 100% *All the specimens were annealed and dried at 80 °C for 12 hours before testing. 1. Tensile Testing 2. Bending Testing 3. Impact Testing • Disclaimer The performance values are tested by standard samples at Bambu Lab, and the values are for d",B-PC-TDS,p. 2: Bending Strength (Z),Not applicable,Not applicable
V000695,M035,G035-01,Charpy strength,34.8 ± 2.1 kJ/m²;,kJ/m²,34.8,2.1,Not applicable,=,1,34.8,2.1,Not applicable,kJ/m²,Published value,Printed specimen,XY,Dry,dry,All the specimens were annealed and dried at 80 °C for 12 hours before testing,annealed,80,12,Not published,"ISO 179, GB/T 1043",ISO 179; GB/T 1043,Not applicable,Unnotched,"Specimen Printing Conditions Subjects Data Nozzle Temperature 270 °C Bed Temperature 100 °C Printing Speed 200 mm/s Infill Density 100% *All the specimens were annealed and dried at 80 °C for 12 hours before testing. 1. Tensile Testing 2. Bending Testing 3. Impact Testing • Disclaimer The performance values are tested by standard samples at Bambu Lab, and the values are for d",B-PC-TDS,p. 2: Impact Strength (X-Y) — unnotched,Not applicable,Not applicable
V000696,M035,G035-01,Charpy strength,7.5 ± 1.3 kJ/m²,kJ/m²,7.5,1.3,Not applicable,=,1,7.5,1.3,Not applicable,kJ/m²,Published value,Printed specimen,XY,Dry,dry,All the specimens were annealed and dried at 80 °C for 12 hours before testing,annealed,80,12,Not published,"ISO 179, GB/T 1043",ISO 179; GB/T 1043,Not applicable,Notched,"Specimen Printing Conditions Subjects Data Nozzle Temperature 270 °C Bed Temperature 100 °C Printing Speed 200 mm/s Infill Density 100% *All the specimens were annealed and dried at 80 °C for 12 hours before testing. 1. Tensile Testing 2. Bending Testing 3. Impact Testing • Disclaimer The performance values are tested by standard samples at Bambu Lab, and the values are for d",B-PC-TDS,p. 2: Impact Strength (X-Y) — notched,Not applicable,Not applicable
V000697,M035,G035-01,Charpy strength,9.0 ± 0.4 kJ/m²,kJ/m²,9,0.4,Not applicable,=,1,9,0.4,Not applicable,kJ/m²,Published value,Printed specimen,Z,Dry,dry,All the specimens were annealed and dried at 80 °C for 12 hours before testing,annealed,80,12,Not published,"ISO 179, GB/T 1043",ISO 179; GB/T 1043,Not applicable,Not published,"Specimen Printing Conditions Subjects Data Nozzle Temperature 270 °C Bed Temperature 100 °C Printing Speed 200 mm/s Infill Density 100% *All the specimens were annealed and dried at 80 °C for 12 hours before testing. 1. Tensile Testing 2. Bending Testing 3. Impact Testing • Disclaimer The performance values are tested by standard samples at Bambu Lab, and the values are for d",B-PC-TDS,p. 2: Impact Strength (Z),Not applicable,Not applicable
V000698,M036,G036-01,Density,1.18 g/cm³,g/cm³,1.18,Not applicable,Not applicable,=,1000,1180,Not applicable,Not applicable,kg/m³,Published value,Not published (density specimen form not explicitly established),Not applicable,Not published,not-stated,All the specimens were annealed and dried at 80 °C for 12 h before testing,annealed,80,12,Not published,ISO 1183,ISO 1183,Not applicable,Not applicable,"Specimen Printing Conditions Subjects Data Nozzle Temperature 270 °C Bed Temperature 100 °C Printing Speed 100 mm/s InfillDensity 100% *All the specimens were printed at the following settings: Nozzle Temperature = 270 °C, Printing Speed = 100 mm/s, Bed Temperature = 100 °C,InfillDensity =100%. Allthe specimens were annealed and dried at 80 °C for 12 h before testing.And the",B-pc-fr-TDS,p. 2: Density,"Corrected 2026-09-15 (m20) against the source: the sheet prints ""All the specimens were annealed and dried at 80 °C for 12 h before testing"".",Not applicable
V000699,M036,G036-01,Melting temperature,225 °C,°C,225,Not applicable,Not applicable,=,1,225,Not applicable,Not applicable,°C,Published value,Printed specimen,Not applicable,Not published,not-stated,All the specimens were annealed and dried at 80 °C for 12 h before testing,annealed,80,12,Not published,"DSC, 10 °C/min",DSC,Not applicable,Not applicable,"Specimen Printing Conditions Subjects Data Nozzle Temperature 270 °C Bed Temperature 100 °C Printing Speed 100 mm/s InfillDensity 100% *All the specimens were printed at the following settings: Nozzle Temperature = 270 °C, Printing Speed = 100 mm/s, Bed Temperature = 100 °C,InfillDensity =100%. Allthe specimens were annealed and dried at 80 °C for 12 h before testing.And the",B-pc-fr-TDS,p. 2: Melting Temperature,"Corrected 2026-09-15 (m20) against the source: the sheet gives the ""Test Specimen Printing Conditions"" of every specimen. Corrected 2026-09-15 (m20) against the source: the sheet prints ""All the specimens were annealed and dried at 80 °C for 12 h before testing"".",Not applicable
V000700,M036,G036-01,Glass transition temperature,145 °C,°C,145,Not applicable,Not applicable,=,1,145,Not applicable,Not applicable,°C,Published value,Printed specimen,Not applicable,Not published,not-stated,All the specimens were annealed and dried at 80 °C for 12 h before testing,annealed,80,12,Not published,"DSC, 10 °C/min",DSC,Not applicable,Not applicable,"Specimen Printing Conditions Subjects Data Nozzle Temperature 270 °C Bed Temperature 100 °C Printing Speed 100 mm/s InfillDensity 100% *All the specimens were printed at the following settings: Nozzle Temperature = 270 °C, Printing Speed = 100 mm/s, Bed Temperature = 100 °C,InfillDensity =100%. Allthe specimens were annealed and dried at 80 °C for 12 h before testing.And the",B-pc-fr-TDS,p. 2: Glass Transition Temperature,"Corrected 2026-09-15 (m20) against the source: the sheet gives the ""Test Specimen Printing Conditions"" of every specimen. Corrected 2026-09-15 (m20) against the source: the sheet prints ""All the specimens were annealed and dried at 80 °C for 12 h before testing"".",Not applicable
V000701,M036,G036-01,Crystallization temperature,N/A,°C,Not published,Not applicable,Not applicable,Not applicable,1,Not published,Not applicable,Not applicable,°C,Not published,Printed specimen,Not applicable,Not published,not-stated,All the specimens were annealed and dried at 80 °C for 12 h before testing,annealed,80,12,Not published,"DSC,",DSC,Not applicable,Not applicable,"Specimen Printing Conditions Subjects Data Nozzle Temperature 270 °C Bed Temperature 100 °C Printing Speed 100 mm/s InfillDensity 100% *All the specimens were printed at the following settings: Nozzle Temperature = 270 °C, Printing Speed = 100 mm/s, Bed Temperature = 100 °C,InfillDensity =100%. Allthe specimens were annealed and dried at 80 °C for 12 h before testing.And the",B-pc-fr-TDS,p. 2: Crystallization Temperature,"Corrected 2026-09-15 (m20) against the source: the sheet gives the ""Test Specimen Printing Conditions"" of every specimen. Corrected 2026-09-15 (m20) against the source: the sheet prints ""All the specimens were annealed and dried at 80 °C for 12 h before testing"".",Not applicable
V000702,M036,G036-01,Vicat softening temperature,114 °C,°C,114,Not applicable,Not applicable,=,1,114,Not applicable,Not applicable,°C,Published value,Printed specimen,Not applicable,Not published,not-stated,All the specimens were annealed and dried at 80 °C for 12 h before testing,annealed,80,12,Not published,"ISO 306, GB/T 1633",ISO 306; GB/T 1633,Not applicable,Not applicable,"Specimen Printing Conditions Subjects Data Nozzle Temperature 270 °C Bed Temperature 100 °C Printing Speed 100 mm/s InfillDensity 100% *All the specimens were printed at the following settings: Nozzle Temperature = 270 °C, Printing Speed = 100 mm/s, Bed Temperature = 100 °C,InfillDensity =100%. Allthe specimens were annealed and dried at 80 °C for 12 h before testing.And the",B-pc-fr-TDS,p. 2: Vicat Softening Temperature,"Corrected 2026-09-15 (m20) against the source: the sheet gives the ""Test Specimen Printing Conditions"" of every specimen. Corrected 2026-09-15 (m20) against the source: the sheet prints ""All the specimens were annealed and dried at 80 °C for 12 h before testing"".",Not applicable
V000703,M036,G036-01,HDT,108 °C,°C,108,Not applicable,Not applicable,=,1,108,Not applicable,Not applicable,°C,Published value,Printed specimen,Not applicable,Not published,not-stated,All the specimens were annealed and dried at 80 °C for 12 h before testing,annealed,80,12,Not published,ISO 75 1.8 MPa,ISO 75,1.8,Not applicable,"Specimen Printing Conditions Subjects Data Nozzle Temperature 270 °C Bed Temperature 100 °C Printing Speed 100 mm/s InfillDensity 100% *All the specimens were printed at the following settings: Nozzle Temperature = 270 °C, Printing Speed = 100 mm/s, Bed Temperature = 100 °C,InfillDensity =100%. Allthe specimens were annealed and dried at 80 °C for 12 h before testing.And the",B-pc-fr-TDS,p. 2: Heat Deflection Temperature,"Corrected 2026-09-15 (m20) against the source: the sheet gives the ""Test Specimen Printing Conditions"" of every specimen. Corrected 2026-09-15 (m20) against the source: the sheet prints ""All the specimens were annealed and dried at 80 °C for 12 h before testing"".",Not applicable
V000704,M036,G036-01,HDT,113 °C,°C,113,Not applicable,Not applicable,=,1,113,Not applicable,Not applicable,°C,Published value,Printed specimen,Not applicable,Not published,not-stated,All the specimens were annealed and dried at 80 °C for 12 h before testing,annealed,80,12,Not published,ISO 75 0.45 MPa,ISO 75,0.45,Not applicable,"Specimen Printing Conditions Subjects Data Nozzle Temperature 270 °C Bed Temperature 100 °C Printing Speed 100 mm/s InfillDensity 100% *All the specimens were printed at the following settings: Nozzle Temperature = 270 °C, Printing Speed = 100 mm/s, Bed Temperature = 100 °C,InfillDensity =100%. Allthe specimens were annealed and dried at 80 °C for 12 h before testing.And the",B-pc-fr-TDS,p. 2: Heat Deflection Temperature,"Corrected 2026-09-15 (m20) against the source: the sheet gives the ""Test Specimen Printing Conditions"" of every specimen. Corrected 2026-09-15 (m20) against the source: the sheet prints ""All the specimens were annealed and dried at 80 °C for 12 h before testing"".",Not applicable
V000705,M036,G036-01,Water absorption,0.12 %,%,0.12,Not applicable,Not applicable,=,1,0.12,Not applicable,Not applicable,%,Published value,Printed specimen,Not applicable,Not published,not-stated,All the specimens were annealed and dried at 80 °C for 12 h before testing,annealed,80,12,Not published,"ter Absorption Rate 25 °C, 55% RH",Not published,Not applicable,Not applicable,"Specimen Printing Conditions Subjects Data Nozzle Temperature 270 °C Bed Temperature 100 °C Printing Speed 100 mm/s InfillDensity 100% *All the specimens were printed at the following settings: Nozzle Temperature = 270 °C, Printing Speed = 100 mm/s, Bed Temperature = 100 °C,InfillDensity =100%. Allthe specimens were annealed and dried at 80 °C for 12 h before testing.And the",B-pc-fr-TDS,p. 2: Saturated Water,"Corrected 2026-09-15 (m20) against the source: the sheet gives the ""Test Specimen Printing Conditions"" of every specimen. Corrected 2026-09-15 (m20) against the source: the sheet prints ""All the specimens were annealed and dried at 80 °C for 12 h before testing"".",Not applicable
V000706,M036,G036-01,Tensile modulus,1670 ± 40 MPa,MPa,1670,40,Not applicable,=,0.001,1.67,0.04,Not applicable,GPa,Published value,Printed specimen,XY,Not published,not-stated,All the specimens were annealed and dried at 80 °C for 12 h before testing,annealed,80,12,Not published,"ISO 527, GB/T 1040",ISO 527; GB/T 1040,Not applicable,Not applicable,"Specimen Printing Conditions Subjects Data Nozzle Temperature 270 °C Bed Temperature 100 °C Printing Speed 100 mm/s InfillDensity 100% *All the specimens were printed at the following settings: Nozzle Temperature = 270 °C, Printing Speed = 100 mm/s, Bed Temperature = 100 °C,InfillDensity =100%. Allthe specimens were annealed and dried at 80 °C for 12 h before testing.And the",B-pc-fr-TDS,p. 2: Young's Modulus (X-Y),"Corrected 2026-09-15 (m20) against the source: the sheet gives the ""Test Specimen Printing Conditions"" of every specimen. Corrected 2026-09-15 (m20) against the source: the sheet prints ""All the specimens were annealed and dried at 80 °C for 12 h before testing"".",Not applicable
V000707,M036,G036-01,Tensile modulus,1450 ± 60 MPa,MPa,1450,60,Not applicable,=,0.001,1.45,0.06,Not applicable,GPa,Published value,Printed specimen,Z,Not published,not-stated,All the specimens were annealed and dried at 80 °C for 12 h before testing,annealed,80,12,Not published,"ISO 527, GB/T 1040",ISO 527; GB/T 1040,Not applicable,Not applicable,"Specimen Printing Conditions Subjects Data Nozzle Temperature 270 °C Bed Temperature 100 °C Printing Speed 100 mm/s InfillDensity 100% *All the specimens were printed at the following settings: Nozzle Temperature = 270 °C, Printing Speed = 100 mm/s, Bed Temperature = 100 °C,InfillDensity =100%. Allthe specimens were annealed and dried at 80 °C for 12 h before testing.And the",B-pc-fr-TDS,p. 2: Young's Modulus (Z),"Corrected 2026-09-15 (m20) against the source: the sheet gives the ""Test Specimen Printing Conditions"" of every specimen. Corrected 2026-09-15 (m20) against the source: the sheet prints ""All the specimens were annealed and dried at 80 °C for 12 h before testing"".",Not applicable
V000708,M036,G036-01,Tensile strength (endpoint unspecified),60 ± 4 MPa,MPa,60,4,Not applicable,=,1,60,4,Not applicable,MPa,Published value,Printed specimen,XY,Not published,not-stated,All the specimens were annealed and dried at 80 °C for 12 h before testing,annealed,80,12,Not published,"ISO 527, GB/T 1040",ISO 527; GB/T 1040,Not applicable,Not applicable,"Specimen Printing Conditions Subjects Data Nozzle Temperature 270 °C Bed Temperature 100 °C Printing Speed 100 mm/s InfillDensity 100% *All the specimens were printed at the following settings: Nozzle Temperature = 270 °C, Printing Speed = 100 mm/s, Bed Temperature = 100 °C,InfillDensity =100%. Allthe specimens were annealed and dried at 80 °C for 12 h before testing.And the",B-pc-fr-TDS,p. 2: Tensile Strength (X-Y),"Corrected 2026-09-15 (m20) against the source: the sheet gives the ""Test Specimen Printing Conditions"" of every specimen. Corrected 2026-09-15 (m20) against the source: the sheet prints ""All the specimens were annealed and dried at 80 °C for 12 h before testing"".",Not applicable
V000709,M036,G036-01,Tensile strength (endpoint unspecified),21 ± 3 MPa,MPa,21,3,Not applicable,=,1,21,3,Not applicable,MPa,Published value,Printed specimen,Z,Not published,not-stated,All the specimens were annealed and dried at 80 °C for 12 h before testing,annealed,80,12,Not published,"ISO 527, GB/T 1040",ISO 527; GB/T 1040,Not applicable,Not applicable,"Specimen Printing Conditions Subjects Data Nozzle Temperature 270 °C Bed Temperature 100 °C Printing Speed 100 mm/s InfillDensity 100% *All the specimens were printed at the following settings: Nozzle Temperature = 270 °C, Printing Speed = 100 mm/s, Bed Temperature = 100 °C,InfillDensity =100%. Allthe specimens were annealed and dried at 80 °C for 12 h before testing.And the",B-pc-fr-TDS,p. 2: Tensile Strength (Z),"Corrected 2026-09-15 (m20) against the source: the sheet gives the ""Test Specimen Printing Conditions"" of every specimen. Corrected 2026-09-15 (m20) against the source: the sheet prints ""All the specimens were annealed and dried at 80 °C for 12 h before testing"".",Not applicable
V000710,M036,G036-01,Elongation at break,2.4 ± 0.3 %,%,2.4,0.3,Not applicable,=,1,2.4,0.3,Not applicable,%,Published value,Printed specimen,XY,Not published,not-stated,All the specimens were annealed and dried at 80 °C for 12 h before testing,annealed,80,12,Not published,"ISO 527, GB/T 1040",ISO 527; GB/T 1040,Not applicable,Not applicable,"Specimen Printing Conditions Subjects Data Nozzle Temperature 270 °C Bed Temperature 100 °C Printing Speed 100 mm/s InfillDensity 100% *All the specimens were printed at the following settings: Nozzle Temperature = 270 °C, Printing Speed = 100 mm/s, Bed Temperature = 100 °C,InfillDensity =100%. Allthe specimens were annealed and dried at 80 °C for 12 h before testing.And the",B-pc-fr-TDS,p. 2: Breaking Elongation Rate (X-Y),"Corrected 2026-09-15 (m20) against the source: the sheet gives the ""Test Specimen Printing Conditions"" of every specimen. Corrected 2026-09-15 (m20) against the source: the sheet prints ""All the specimens were annealed and dried at 80 °C for 12 h before testing"".",Not applicable
V000711,M036,G036-01,Elongation at break,1.5 ± 0.4 %,%,1.5,0.4,Not applicable,=,1,1.5,0.4,Not applicable,%,Published value,Printed specimen,Z,Not published,not-stated,All the specimens were annealed and dried at 80 °C for 12 h before testing,annealed,80,12,Not published,"ISO 527, GB/T 1040",ISO 527; GB/T 1040,Not applicable,Not applicable,"Specimen Printing Conditions Subjects Data Nozzle Temperature 270 °C Bed Temperature 100 °C Printing Speed 100 mm/s InfillDensity 100% *All the specimens were printed at the following settings: Nozzle Temperature = 270 °C, Printing Speed = 100 mm/s, Bed Temperature = 100 °C,InfillDensity =100%. Allthe specimens were annealed and dried at 80 °C for 12 h before testing.And the",B-pc-fr-TDS,p. 2: Breaking Elongation Rate (Z),"Corrected 2026-09-15 (m20) against the source: the sheet gives the ""Test Specimen Printing Conditions"" of every specimen. Corrected 2026-09-15 (m20) against the source: the sheet prints ""All the specimens were annealed and dried at 80 °C for 12 h before testing"".",Not applicable
V000712,M036,G036-01,Flexural modulus,1890 ± 70 MPa,MPa,1890,70,Not applicable,=,0.001,1.89,0.07,Not applicable,GPa,Published value,Printed specimen,XY,Not published,not-stated,All the specimens were annealed and dried at 80 °C for 12 h before testing,annealed,80,12,Not published,"ISO 178, GB/T 9341",ISO 178; GB/T 9341,Not applicable,Not applicable,"Specimen Printing Conditions Subjects Data Nozzle Temperature 270 °C Bed Temperature 100 °C Printing Speed 100 mm/s InfillDensity 100% *All the specimens were printed at the following settings: Nozzle Temperature = 270 °C, Printing Speed = 100 mm/s, Bed Temperature = 100 °C,InfillDensity =100%. Allthe specimens were annealed and dried at 80 °C for 12 h before testing.And the",B-pc-fr-TDS,p. 2: Bending Modulus (X-Y),"Corrected 2026-09-15 (m20) against the source: the sheet gives the ""Test Specimen Printing Conditions"" of every specimen. Corrected 2026-09-15 (m20) against the source: the sheet prints ""All the specimens were annealed and dried at 80 °C for 12 h before testing"".",Not applicable
