Repository: faridbnv/h2c-materials

# Filament Atlas

**Live: [pdynamics.ca/h2c-materials](https://pdynamics.ca/h2c-materials/)** · one HTML page, with a page of its own for
each well-documented material beside it, that also runs offline from a file, with no server.

## What it is

Filament Atlas is a tool for a small engineering team choosing a 3D-printing filament for the team's Bambu Lab H2C
printer. It was the H2C Material Selector until 2026-10-16; the built file keeps that name. You say what a part must
do (survive 100 °C, be at least this stiff, be as light as possible), and it answers in two steps:

- **Which kinds of filament** (PLA, PETG, carbon-filled nylon and so on) can do it, and whether the H2C can print them.

File: data/tables/measurements.csv (part 16 of 82)
MeasurementID,MaterialID,GradeID,Property,Raw value,Raw unit,Raw numeric,Raw uncertainty ±,Raw upper bound,Operator,Conversion factor,Normalized value,Normalized uncertainty ±,Normalized upper bound,Normalized unit,Data status,Specimen type,Direction,Moisture condition,Moisture state,Post-processing,Post-processing state,Anneal °C,Anneal h,Test temperature,Standard / load,Standards,Test load MPa,Notch,Specimen / print parameters,SourceID,Locator,Notes,Parse review
V000713,M036,G036-01,Flexural modulus,1660 ± 80 MPa,MPa,1660,80,Not applicable,=,0.001,1.66,0.08,Not applicable,GPa,Published value,Printed specimen,Z,Not published,not-stated,All the specimens were annealed and dried at 80 °C for 12 h before testing,annealed,80,12,Not published,"ISO 178, GB/T 9341",ISO 178; GB/T 9341,Not applicable,Not applicable,"Specimen Printing Conditions Subjects Data Nozzle Temperature 270 °C Bed Temperature 100 °C Printing Speed 100 mm/s InfillDensity 100% *All the specimens were printed at the following settings: Nozzle Temperature = 270 °C, Printing Speed = 100 mm/s, Bed Temperature = 100 °C,InfillDensity =100%. Allthe specimens were annealed and dried at 80 °C for 12 h before testing.And the",B-pc-fr-TDS,p. 2: Bending Modulus (Z),"Corrected 2026-09-15 (m20) against the source: the sheet gives the ""Test Specimen Printing Conditions"" of every specimen. Corrected 2026-09-15 (m20) against the source: the sheet prints ""All the specimens were annealed and dried at 80 °C for 12 h before testing"".",Not applicable
V000714,M036,G036-01,Flexural strength,90 ± 4 MPa,MPa,90,4,Not applicable,=,1,90,4,Not applicable,MPa,Published value,Printed specimen,XY,Not published,not-stated,All the specimens were annealed and dried at 80 °C for 12 h before testing,annealed,80,12,Not published,"ISO 178, GB/T 9341",ISO 178; GB/T 9341,Not applicable,Not applicable,"Specimen Printing Conditions Subjects Data Nozzle Temperature 270 °C Bed Temperature 100 °C Printing Speed 100 mm/s InfillDensity 100% *All the specimens were printed at the following settings: Nozzle Temperature = 270 °C, Printing Speed = 100 mm/s, Bed Temperature = 100 °C,InfillDensity =100%. Allthe specimens were annealed and dried at 80 °C for 12 h before testing.And the",B-pc-fr-TDS,p. 2: Bending Strength (X-Y),"Corrected 2026-09-15 (m20) against the source: the sheet gives the ""Test Specimen Printing Conditions"" of every specimen. Corrected 2026-09-15 (m20) against the source: the sheet prints ""All the specimens were annealed and dried at 80 °C for 12 h before testing"".",Not applicable
V000715,M036,G036-01,Flexural strength,47 ± 2 MPa,MPa,47,2,Not applicable,=,1,47,2,Not applicable,MPa,Published value,Printed specimen,Z,Not published,not-stated,All the specimens were annealed and dried at 80 °C for 12 h before testing,annealed,80,12,Not published,"ISO 178, GB/T 9341",ISO 178; GB/T 9341,Not applicable,Not applicable,"Specimen Printing Conditions Subjects Data Nozzle Temperature 270 °C Bed Temperature 100 °C Printing Speed 100 mm/s InfillDensity 100% *All the specimens were printed at the following settings: Nozzle Temperature = 270 °C, Printing Speed = 100 mm/s, Bed Temperature = 100 °C,InfillDensity =100%. Allthe specimens were annealed and dried at 80 °C for 12 h before testing.And the",B-pc-fr-TDS,p. 2: Bending Strength (Z),"Corrected 2026-09-15 (m20) against the source: the sheet gives the ""Test Specimen Printing Conditions"" of every specimen. Corrected 2026-09-15 (m20) against the source: the sheet prints ""All the specimens were annealed and dried at 80 °C for 12 h before testing"".",Not applicable
V000716,M036,G036-01,Charpy strength,55 ± 2.1 kJ/m²;,kJ/m²,55,2.1,Not applicable,=,1,55,2.1,Not applicable,kJ/m²,Published value,Printed specimen,XY,Not published,not-stated,All the specimens were annealed and dried at 80 °C for 12 h before testing,annealed,80,12,Not published,"ISO 179, GB/T 1043",ISO 179; GB/T 1043,Not applicable,Unnotched,"Specimen Printing Conditions Subjects Data Nozzle Temperature 270 °C Bed Temperature 100 °C Printing Speed 100 mm/s InfillDensity 100% *All the specimens were printed at the following settings: Nozzle Temperature = 270 °C, Printing Speed = 100 mm/s, Bed Temperature = 100 °C,InfillDensity =100%. Allthe specimens were annealed and dried at 80 °C for 12 h before testing.And the",B-pc-fr-TDS,p. 2: Impact Strength (X-Y) — unnotched,"Corrected 2026-09-15 (m20) against the source: the sheet gives the ""Test Specimen Printing Conditions"" of every specimen. Corrected 2026-09-15 (m20) against the source: the sheet prints ""All the specimens were annealed and dried at 80 °C for 12 h before testing"".",Not applicable
V000717,M036,G036-01,Charpy strength,8.4 ± 1.3 kJ/m²,kJ/m²,8.4,1.3,Not applicable,=,1,8.4,1.3,Not applicable,kJ/m²,Published value,Printed specimen,XY,Not published,not-stated,All the specimens were annealed and dried at 80 °C for 12 h before testing,annealed,80,12,Not published,"ISO 179, GB/T 1043",ISO 179; GB/T 1043,Not applicable,Notched,"Specimen Printing Conditions Subjects Data Nozzle Temperature 270 °C Bed Temperature 100 °C Printing Speed 100 mm/s InfillDensity 100% *All the specimens were printed at the following settings: Nozzle Temperature = 270 °C, Printing Speed = 100 mm/s, Bed Temperature = 100 °C,InfillDensity =100%. Allthe specimens were annealed and dried at 80 °C for 12 h before testing.And the",B-pc-fr-TDS,p. 2: Impact Strength (X-Y) — notched,"Locator corrected 2026-09-13 from explicit notched label in the current manufacturer TDS. Corrected 2026-09-15 (m20) against the source: the sheet gives the ""Test Specimen Printing Conditions"" of every specimen. Corrected 2026-09-15 (m20) against the source: the sheet prints ""All the specimens were annealed and dried at 80 °C for 12 h before testing"".",Not applicable
V000718,M036,G036-01,Charpy strength,8.0 ± 0.4 kJ/m²,kJ/m²,8,0.4,Not applicable,=,1,8,0.4,Not applicable,kJ/m²,Published value,Printed specimen,Z,Not published,not-stated,All the specimens were annealed and dried at 80 °C for 12 h before testing,annealed,80,12,Not published,"ISO 179, GB/T 1043",ISO 179; GB/T 1043,Not applicable,Not published,"Specimen Printing Conditions Subjects Data Nozzle Temperature 270 °C Bed Temperature 100 °C Printing Speed 100 mm/s InfillDensity 100% *All the specimens were printed at the following settings: Nozzle Temperature = 270 °C, Printing Speed = 100 mm/s, Bed Temperature = 100 °C,InfillDensity =100%. Allthe specimens were annealed and dried at 80 °C for 12 h before testing.And the",B-pc-fr-TDS,p. 2: Impact Strength (Z),"Corrected 2026-09-15 (m20) against the source: the sheet gives the ""Test Specimen Printing Conditions"" of every specimen. Corrected 2026-09-15 (m20) against the source: the sheet prints ""All the specimens were annealed and dried at 80 °C for 12 h before testing"".",Not applicable
V000719,M037,G037-01,Density,1.36,g/cc,1.36,Not applicable,Not applicable,=,1000,1360,Not applicable,Not applicable,kg/m³,Published value,Not published (density specimen form not explicitly established),Not applicable,Not published,not-stated,Not published,not-stated,Not applicable,Not applicable,Not published,ISO 1183,ISO 1183,Not applicable,Not applicable,"Printed Specimen Conditions Printer: Open Source FDM/FFF Nozzle: 0.4mm Layer Height: 0.25mm Infill: 100%, +/- 45° Extrusion Temp: 300°C Bed Temp: 140°C Specimen Orientation: XY Flat",X-CarbonX-CF-PC-TDSv3,p. 1: Density,Not applicable,Not applicable
V000720,M037,G037-01,Tensile break strength,70,MPa,70,Not applicable,Not applicable,=,1,70,Not applicable,Not applicable,MPa,Published value,Printed specimen,XY,Not published,not-stated,Not published,not-stated,Not applicable,Not applicable,Not published,ISO 527,ISO 527,Not applicable,Not applicable,"Printed Specimen Conditions Printer: Open Source FDM/FFF Nozzle: 0.4mm Layer Height: 0.25mm Infill: 100%, +/- 45° Extrusion Temp: 300°C Bed Temp: 140°C Specimen Orientation: XY Flat",X-CarbonX-CF-PC-TDSv3,"p. 1: Tensile Strength, Break",Not applicable,Not applicable
V000721,M037,G037-01,Tensile modulus,6200,MPa,6200,Not applicable,Not applicable,=,0.001,6.2,Not applicable,Not applicable,GPa,Published value,Printed specimen,XY,Not published,not-stated,Not published,not-stated,Not applicable,Not applicable,Not published,ISO 527,ISO 527,Not applicable,Not applicable,"Printed Specimen Conditions Printer: Open Source FDM/FFF Nozzle: 0.4mm Layer Height: 0.25mm Infill: 100%, +/- 45° Extrusion Temp: 300°C Bed Temp: 140°C Specimen Orientation: XY Flat",X-CarbonX-CF-PC-TDSv3,p. 1: Tensile Modulus,Not applicable,Not applicable
V000722,M037,G037-01,Elongation at break,2,%,2,Not applicable,Not applicable,=,1,2,Not applicable,Not applicable,%,Published value,Printed specimen,XY,Not published,not-stated,Not published,not-stated,Not applicable,Not applicable,Not published,ISO 527,ISO 527,Not applicable,Not applicable,"Printed Specimen Conditions Printer: Open Source FDM/FFF Nozzle: 0.4mm Layer Height: 0.25mm Infill: 100%, +/- 45° Extrusion Temp: 300°C Bed Temp: 140°C Specimen Orientation: XY Flat",X-CarbonX-CF-PC-TDSv3,"p. 1: Tensile Elongation, Break",Not applicable,Not applicable
V000723,M037,G037-01,Flexural strength,90,MPa,90,Not applicable,Not applicable,=,1,90,Not applicable,Not applicable,MPa,Published value,Printed specimen,XY,Not published,not-stated,Not published,not-stated,Not applicable,Not applicable,Not published,ISO 178,ISO 178,Not applicable,Not applicable,"Printed Specimen Conditions Printer: Open Source FDM/FFF Nozzle: 0.4mm Layer Height: 0.25mm Infill: 100%, +/- 45° Extrusion Temp: 300°C Bed Temp: 140°C Specimen Orientation: XY Flat",X-CarbonX-CF-PC-TDSv3,p. 1: Flexural Strength,Not applicable,Not applicable
V000724,M037,G037-01,Flexural modulus,5890,MPa,5890,Not applicable,Not applicable,=,0.001,5.89,Not applicable,Not applicable,GPa,Published value,Printed specimen,XY,Not published,not-stated,Not published,not-stated,Not applicable,Not applicable,Not published,ISO 178,ISO 178,Not applicable,Not applicable,"Printed Specimen Conditions Printer: Open Source FDM/FFF Nozzle: 0.4mm Layer Height: 0.25mm Infill: 100%, +/- 45° Extrusion Temp: 300°C Bed Temp: 140°C Specimen Orientation: XY Flat",X-CarbonX-CF-PC-TDSv3,p. 1: Flexural Modulus,Not applicable,Not applicable
V000725,M037,G037-01,Glass transition temperature,143,°C,143,Not applicable,Not applicable,=,1,143,Not applicable,Not applicable,°C,Published value,Printed specimen,Not applicable,Not published,not-stated,Not published,not-stated,Not applicable,Not applicable,Not published,DSC,DSC,Not applicable,Not applicable,"Printed Specimen Conditions Printer: Open Source FDM/FFF Nozzle: 0.4mm Layer Height: 0.25mm Infill: 100%, +/- 45° Extrusion Temp: 300°C Bed Temp: 140°C Specimen Orientation: XY Flat",X-CarbonX-CF-PC-TDSv3,p. 1: Glass Transition Temperature (Tg),Not applicable,Not applicable
V000726,M037,G037-01,HDT,135,°C,135,Not applicable,Not applicable,=,1,135,Not applicable,Not applicable,°C,Published value,Printed specimen,Not applicable,Not published,not-stated,Not published,not-stated,Not applicable,Not applicable,Not published,"ISO 75, 0.45 MPa (66 psi)",ISO 75,0.45,Not applicable,"Printed Specimen Conditions Printer: Open Source FDM/FFF Nozzle: 0.4mm Layer Height: 0.25mm Infill: 100%, +/- 45° Extrusion Temp: 300°C Bed Temp: 140°C Specimen Orientation: XY Flat",X-CarbonX-CF-PC-TDSv3,p. 1: Deflection Temperature at 0.45,Not applicable,Not applicable
V000727,M037,G037-02,Density,1.22 g/cm3,g/cm3,1.22,Not applicable,Not applicable,=,1000,1220,Not applicable,Not applicable,kg/m³,Published value,Not published (density specimen form not explicitly established),Not applicable,Not published,not-stated,Not published,not-stated,Not applicable,Not applicable,Not published,D 792,ASTM D792,Not applicable,Not applicable,Not published,S-SPECTRUM-en-tds-spectrum-pc-cf,p. 1: Specific Gravity,Not applicable,Not applicable
V000728,M037,G037-02,Tensile yield strength,76 MPa,MPa,76,Not applicable,Not applicable,=,1,76,Not applicable,Not applicable,MPa,Published value,Not published (do not assume printed),Not published,Not published,not-stated,Not published,not-stated,Not applicable,Not applicable,Not published,ISO 527,ISO 527,Not applicable,Not applicable,Not published,S-SPECTRUM-en-tds-spectrum-pc-cf,p. 1: Tensile Strength at Yield*,Not applicable,Not applicable
V000729,M037,G037-02,Elongation at break,>100 %,%,100,Not applicable,Not applicable,>,1,100,Not applicable,Not applicable,%,Published value (physically implausible),Not published (do not assume printed),Not published,Not published,not-stated,Not published,not-stated,Not applicable,Not applicable,Not published,D 638,ASTM D638,Not applicable,Not applicable,Not published,S-SPECTRUM-en-tds-spectrum-pc-cf,p. 1: Tensile Elongation at Break*,"Corrected 2026-09-18 (m52) against the source: the sheet prints ""> 100 %"" for a carbon-filled polycarbonate, which cannot draw. As a bound it was asserting that the grade stretches at least 100 %, which under D55 would limit its own estimate from below.",Not applicable
V000730,M037,G037-02,Flexural strength,920 kg/cm2,kg/cm²,920,Not applicable,Not applicable,=,0.0980665,90.22118,Not applicable,Not applicable,MPa,Published value (transcription corrected),Not published (do not assume printed),Not published,Not published,not-stated,Not published,not-stated,Not applicable,Not applicable,Not published,ASTM D790,ASTM D790,Not applicable,Not applicable,Not published,S-SPECTRUM-en-tds-spectrum-pc-cf,p. 1: Flexural Strength**,Unit recovered from the raw value string: Spectrum PC-CF TDS reports flexural properties in kg/cm2 (technical-atmosphere units). Converted at 1 kg/cm2 = 0.0980665 MPa -> 90.2 MPa. Verified verbatim against the current TDS 2026-09-11.,Not applicable
V000731,M037,G037-02,Flexural modulus,"24 000 kg/cm2 (TDS prints ""24.000"" with European decimal separator)",kg/cm²,24000,Not applicable,Not applicable,=,0.0000980665,2.353596,Not applicable,Not applicable,GPa,Published value (transcription corrected),Not published (do not assume printed),Not published,Not published,not-stated,Not published,not-stated,Not applicable,Not applicable,Not published,ASTM D790,ASTM D790,Not applicable,Not applicable,Not published,S-SPECTRUM-en-tds-spectrum-pc-cf,p. 1: Flexural Modulus**,"Unit and magnitude recovered: TDS prints ""24.000 kg/cm2""; the period is a European thousands separator, confirmed because 24 kg/cm2 (2.4 MPa) is physically impossible for a PC-CF flexural modulus. 24 000 kg/cm2 x 0.0980665 = 2354 MPa = 2.354 GPa, consistent with the 920 kg/cm2 (90.2 MPa) flexural strength in the same table. Verified verbatim against the current TDS 2026-09-11.",Not applicable
V000732,M037,G037-02,Vicat softening temperature,150°C,°C,150,Not applicable,Not applicable,=,1,150,Not applicable,Not applicable,°C,Published value,Not published (do not assume printed),Not applicable,Not published,not-stated,Not published,not-stated,Not applicable,Not applicable,Not published,D 1525,ASTM D1525,Not applicable,Not applicable,Not published,S-SPECTRUM-en-tds-spectrum-pc-cf,p. 1: Vicat Softening Temperature,Not applicable,Not applicable
V000733,M037,G037-03,Density,1.18,g/cm3,1.18,Not applicable,Not applicable,=,1000,1180,Not applicable,Not applicable,kg/m³,Published value,Not published (density specimen form not explicitly established),Not applicable,Not published,not-stated,Not published,not-stated,Not applicable,Not applicable,Not published,ASTM,Not published,Not applicable,Not applicable,Not published,I-PC-CF-TDS,p. 1: Density,Not applicable,Not applicable
V000734,M037,G037-03,Melting temperature,270 ℃,℃,270,Not applicable,Not applicable,=,1,270,Not applicable,Not applicable,°C,Published value,Not published (do not assume printed),Not applicable,Not published,not-stated,Not published,not-stated,Not applicable,Not applicable,Not published,Not published,Not published,Not applicable,Not applicable,Not published,I-PC-CF-TDS,p. 1: Melting Point(,Not applicable,Not applicable
V000735,M037,G037-03,Vicat softening temperature,120 ℃,℃,120,Not applicable,Not applicable,=,1,120,Not applicable,Not applicable,°C,Published value,Not published (do not assume printed),Not applicable,Not published,not-stated,Not published,not-stated,Not applicable,Not applicable,Not published,Not published,Not published,Not applicable,Not applicable,Not published,I-PC-CF-TDS,p. 1: Vicat Softening,Not applicable,Not applicable
V000736,M037,G037-03,Tensile strength (endpoint unspecified),58,MPa,58,Not applicable,Not applicable,=,1,58,Not applicable,Not applicable,MPa,Published value,Not published (do not assume printed),Not published,Not published,not-stated,Not published,not-stated,Not applicable,Not applicable,Not published,ASTM,Not published,Not applicable,Not applicable,Not published,I-PC-CF-TDS,p. 1: Tensile,Not applicable,Not applicable
V000737,M037,G037-03,Elongation at break,15,%,15,Not applicable,Not applicable,=,1,15,Not applicable,Not applicable,%,Published value,Not published (do not assume printed),Not published,Not published,not-stated,Not published,not-stated,Not applicable,Not applicable,Not published,ASTM,Not published,Not applicable,Not applicable,Not published,I-PC-CF-TDS,p. 1: Elongation,Not applicable,Not applicable
V000738,M037,G037-03,Flexural modulus,2650,MPa,2650,Not applicable,Not applicable,=,0.001,2.65,Not applicable,Not applicable,GPa,Published value,Not published (do not assume printed),Not published,Not published,not-stated,Not published,not-stated,Not applicable,Not applicable,Not published,ASTM,Not published,Not applicable,Not applicable,Not published,I-PC-CF-TDS,p. 1: Flexural,Not applicable,Not applicable
V000739,M037,G037-03,Water absorption,<0.8,%,0.8,Not applicable,Not applicable,<,1,0.8,Not applicable,Not applicable,%,Published value,Not published (do not assume printed),Not applicable,Not published,not-stated,Not published,not-stated,Not applicable,Not applicable,Not published,ASTM,Not published,Not applicable,Not applicable,Not published,I-PC-CF-TDS,p. 1: Water,Not applicable,Not applicable
V000740,M038,G038-01,Tensile strength (endpoint unspecified),40±3 MPa,MPa,40,3,Not applicable,=,1,40,3,Not applicable,MPa,Published value,Not published (do not assume printed),XY,Not published,not-stated,Not published,not-stated,Not applicable,Not applicable,Not published,Not published,Not published,Not applicable,Not applicable,Not published,S-PCGF-TDS-1,p. 1: Tensile strength (XY),Not applicable,Not applicable
V000741,M038,G038-01,Tensile strength (endpoint unspecified),30±3 MPa,MPa,30,3,Not applicable,=,1,30,3,Not applicable,MPa,Published value,Not published (do not assume printed),Z,Not published,not-stated,Not published,not-stated,Not applicable,Not applicable,Not published,Not published,Not published,Not applicable,Not applicable,Not published,S-PCGF-TDS-1,p. 1: Tensile strength (Z),Not applicable,Not applicable
V000742,M038,G038-01,Elongation at break,9.5±1.5 %,%,9.5,1.5,Not applicable,=,1,9.5,1.5,Not applicable,%,Published value,Not published (do not assume printed),XY,Not published,not-stated,Not published,not-stated,Not applicable,Not applicable,Not published,Not published,Not published,Not applicable,Not applicable,Not published,S-PCGF-TDS-1,p. 1: Elongation at break (XY),Not applicable,Not applicable
V000743,M038,G038-01,Elongation at break,7.5±1.2 %,%,7.5,1.2,Not applicable,=,1,7.5,1.2,Not applicable,%,Published value,Not published (do not assume printed),Z,Not published,not-stated,Not published,not-stated,Not applicable,Not applicable,Not published,Not published,Not published,Not applicable,Not applicable,Not published,S-PCGF-TDS-1,p. 1: Elongation at break (Z),Not applicable,Not applicable
V000744,M038,G038-01,Flexural strength,62±3 MPa,MPa,62,3,Not applicable,=,1,62,3,Not applicable,MPa,Published value,Not published (do not assume printed),XY,Not published,not-stated,Not published,not-stated,Not applicable,Not applicable,Not published,Not published,Not published,Not applicable,Not applicable,Not published,S-PCGF-TDS-1,p. 1: Flexural strength (XY),Not applicable,Not applicable
V000745,M038,G038-01,Flexural strength,50±3 MPa,MPa,50,3,Not applicable,=,1,50,3,Not applicable,MPa,Published value,Not published (do not assume printed),Z,Not published,not-stated,Not published,not-stated,Not applicable,Not applicable,Not published,Not published,Not published,Not applicable,Not applicable,Not published,S-PCGF-TDS-1,p. 1: Flexural strength (Z),Not applicable,Not applicable
V000746,M038,G038-01,Flexural modulus,2100±110 MPa,MPa,2100,110,Not applicable,=,0.001,2.1,0.11,Not applicable,GPa,Published value,Not published (do not assume printed),XY,Not published,not-stated,Not published,not-stated,Not applicable,Not applicable,Not published,Not published,Not published,Not applicable,Not applicable,Not published,S-PCGF-TDS-1,p. 1: Flexural modulus (XY),Not applicable,Not applicable
V000747,M038,G038-01,Flexural modulus,1650±110 MPa,MPa,1650,110,Not applicable,=,0.001,1.65,0.11,Not applicable,GPa,Published value,Not published (do not assume printed),Z,Not published,not-stated,Not published,not-stated,Not applicable,Not applicable,Not published,Not published,Not published,Not applicable,Not applicable,Not published,S-PCGF-TDS-1,p. 1: Flexural modulus (Z),Not applicable,Not applicable
V000748,M038,G038-01,Impact strength,50±3 kJ/m^2,kJ/m^2,50,3,Not applicable,=,1,50,3,Not applicable,kJ/m²,Published value,Not published (do not assume printed),XY,Not published,not-stated,Not published,not-stated,Not applicable,Not applicable,Not published,Not published,Not published,Not applicable,Not published,Not published,S-PCGF-TDS-1,p. 1: Impact strength (XY),Not applicable,Not applicable
V000749,M038,G038-01,Impact strength,15±2 kJ/m^2,kJ/m^2,15,2,Not applicable,=,1,15,2,Not applicable,kJ/m²,Published value,Not published (do not assume printed),Z,Not published,not-stated,Not published,not-stated,Not applicable,Not applicable,Not published,Not published,Not published,Not applicable,Not published,Not published,S-PCGF-TDS-1,p. 1: Impact strength (Z),Not applicable,Not applicable
V000750,M038,G038-01,HDT,125-140 °C,°C,125,Not applicable,140,=,1,125,Not applicable,140,°C,Published value,Not published (do not assume printed),Not applicable,Not published,not-stated,Not published,not-stated,Not applicable,Not applicable,Not published,Not published,Not published,Not published,Not applicable,Not published,S-PCGF-TDS-1,p. 1: Heat deflection temperature (HDT),Test load not published; do not combine with specified-load HDT.,Not applicable
V000751,M038,G038-01,Melting temperature,240-280 °C,°C,240,Not applicable,280,=,1,240,Not applicable,280,°C,Published value,Not published (do not assume printed),Not applicable,Not published,not-stated,Not published,not-stated,Not applicable,Not applicable,Not published,Not published,Not published,Not applicable,Not applicable,Not published,S-PCGF-TDS-1,p. 1: Melting point,Not applicable,Not applicable
V000752,M039,G039-01,Density,1.20-1.24 g/cm3,g/cm3,1.2,Not applicable,1.24,=,1000,1200,Not applicable,1240,kg/m³,Published value,Not published (density specimen form not explicitly established),Not applicable,Not published,not-stated,Not published,not-stated,Not applicable,Not applicable,Not published,"ISO1183, GB/T1033",ISO 1183; GB/T 1033,Not applicable,Not applicable,Printing temperature 225 °C Bed temperature 30 °C Shell 2 Top & bottom layer 4 Infill 100% Environmental temperature 25 °C Cooling fan ON The typical values presented in this data sheet are intended for reference and comparison purposes only. They should not be used for design specifications or quality control purposes,S-POLYCN-PolyFlex-TPU95-TDS-V5-1,p. 2: Density,Not applicable,Not applicable
V000753,M039,G039-01,Tensile modulus,29 ± 2.8 MPa,MPa,29,2.8,Not applicable,=,0.001,0.029,0.0028,Not applicable,GPa,Published value,Printed specimen,XY,Not published,not-stated,Not published,not-stated,Not applicable,Not applicable,Not published,"ISO 37, GB/T 528",ISO 37; GB/T 528,Not applicable,Not applicable,Printing temperature 225 °C Bed temperature 30 °C Shell 2 Top & bottom layer 4 Infill 100% Environmental temperature 25 °C Cooling fan ON The typical values presented in this data sheet are intended for reference and comparison purposes only. They should not be used for design specifications or quality control purposes,S-POLYCN-PolyFlex-TPU95-TDS-V5-1,p. 3: Young’s modulus (X-Y),Not applicable,Not applicable
V000754,M039,G039-01,Elongation at break,330.1 ± 14 %,%,330.1,14,Not applicable,=,1,330.1,14,Not applicable,%,Published value,Printed specimen,XY,Not published,not-stated,Not published,not-stated,Not applicable,Not applicable,Not published,"ISO 37, GB/T 528",ISO 37; GB/T 528,Not applicable,Not applicable,Printing temperature 225 °C Bed temperature 30 °C Shell 2 Top & bottom layer 4 Infill 100% Environmental temperature 25 °C Cooling fan ON The typical values presented in this data sheet are intended for reference and comparison purposes only. They should not be used for design specifications or quality control purposes,S-POLYCN-PolyFlex-TPU95-TDS-V5-1,p. 3: Elongation at break (X-Y),Not applicable,Not applicable
V000755,M039,G039-02,Tensile modulus,26 MPa,MPa,26,Not applicable,Not applicable,=,0.001,0.026,Not applicable,Not applicable,GPa,Published value,Not published (do not assume printed),Not published,Not published,not-stated,Not published,not-stated,Not applicable,Not applicable,Not published,ASTM D638,ASTM D638,Not applicable,Not applicable,Not published,I-TPU-TDS,p. 1: Tensile Modulus,"Corrected 2026-09-16 (m33) against the source: the cell held the description paragraph of p. 1, a recommended printing range (235 ºC printing temperature, 50 ºC bed temperature) in marketing prose, not a test-specimen condition; the sheet publishes no specimen preparation or print conditions for its test values, and its Print Recommendation table (p. 2) is a printing guide. Corrected 2026-09-16 (m33) against the source: p. 1 prints ""ASTM D638"" as the Test Method of the tensile rows (modulus, stress at yield and break, elongation at yield and break).",Not applicable
V000756,M039,G039-02,Tensile yield strength,8.6 MPa,MPa,8.6,Not applicable,Not applicable,=,1,8.6,Not applicable,Not applicable,MPa,Published value,Not published (do not assume printed),Not published,Not published,not-stated,Not published,not-stated,Not applicable,Not applicable,Not published,ASTM D638,ASTM D638,Not applicable,Not applicable,Not published,I-TPU-TDS,p. 1: Tensile Stress at Yield,"Corrected 2026-09-16 (m33) against the source: the cell held the description paragraph of p. 1, a recommended printing range (235 ºC printing temperature, 50 ºC bed temperature) in marketing prose, not a test-specimen condition; the sheet publishes no specimen preparation or print conditions for its test values, and its Print Recommendation table (p. 2) is a printing guide. Corrected 2026-09-16 (m33) against the source: p. 1 prints ""ASTM D638"" as the Test Method of the tensile rows (modulus, stress at yield and break, elongation at yield and break).",Not applicable
V000757,M039,G039-02,Tensile break strength,39 MPa,MPa,39,Not applicable,Not applicable,=,1,39,Not applicable,Not applicable,MPa,Published value,Not published (do not assume printed),Not published,Not published,not-stated,Not published,not-stated,Not applicable,Not applicable,Not published,ASTM D638,ASTM D638,Not applicable,Not applicable,Not published,I-TPU-TDS,p. 1: Tensile Stress at Break,"Corrected 2026-09-16 (m33) against the source: the cell held the description paragraph of p. 1, a recommended printing range (235 ºC printing temperature, 50 ºC bed temperature) in marketing prose, not a test-specimen condition; the sheet publishes no specimen preparation or print conditions for its test values, and its Print Recommendation table (p. 2) is a printing guide. Corrected 2026-09-16 (m33) against the source: p. 1 prints ""ASTM D638"" as the Test Method of the tensile rows (modulus, stress at yield and break, elongation at yield and break).",Not applicable
V000758,M039,G039-02,Elongation at yield,55 %,%,55,Not applicable,Not applicable,=,1,55,Not applicable,Not applicable,%,Published value,Not published (do not assume printed),Not published,Not published,not-stated,Not published,not-stated,Not applicable,Not applicable,Not published,ASTM D638,ASTM D638,Not applicable,Not applicable,Not published,I-TPU-TDS,p. 1: Elongation at Yield,"Corrected 2026-09-16 (m33) against the source: the cell held the description paragraph of p. 1, a recommended printing range (235 ºC printing temperature, 50 ºC bed temperature) in marketing prose, not a test-specimen condition; the sheet publishes no specimen preparation or print conditions for its test values, and its Print Recommendation table (p. 2) is a printing guide. Corrected 2026-09-16 (m33) against the source: p. 1 prints ""ASTM D638"" as the Test Method of the tensile rows (modulus, stress at yield and break, elongation at yield and break).",Not applicable
V000759,M039,G039-02,Elongation at break,580 %,%,580,Not applicable,Not applicable,=,1,580,Not applicable,Not applicable,%,Published value,Not published (do not assume printed),Not published,Not published,not-stated,Not published,not-stated,Not applicable,Not applicable,Not published,ASTM D638,ASTM D638,Not applicable,Not applicable,Not published,I-TPU-TDS,p. 1: Elongation at Break,"Corrected 2026-09-16 (m33) against the source: the cell held the description paragraph of p. 1, a recommended printing range (235 ºC printing temperature, 50 ºC bed temperature) in marketing prose, not a test-specimen condition; the sheet publishes no specimen preparation or print conditions for its test values, and its Print Recommendation table (p. 2) is a printing guide. Corrected 2026-09-16 (m33) against the source: p. 1 prints ""ASTM D638"" as the Test Method of the tensile rows (modulus, stress at yield and break, elongation at yield and break).",Not applicable
V000760,M039,G039-02,Flexural strength,-,Not published,Not published,Not applicable,Not applicable,Not applicable,1,Not published,Not applicable,Not applicable,Not published,Not published,Not published (do not assume printed),Not published,Not published,not-stated,Not published,not-stated,Not applicable,Not applicable,Not published,Not published,Not published,Not applicable,Not applicable,Not published,I-TPU-TDS,p. 1: Flexural Strength,"Corrected 2026-09-16 (m33) against the source: the cell held the description paragraph of p. 1, a recommended printing range (235 ºC printing temperature, 50 ºC bed temperature) in marketing prose, not a test-specimen condition; the sheet publishes no specimen preparation or print conditions for its test values, and its Print Recommendation table (p. 2) is a printing guide.",Not applicable
V000761,M039,G039-02,Flexural modulus,-,Not published,Not published,Not applicable,Not applicable,Not applicable,1,Not published,Not applicable,Not applicable,Not published,Not published,Not published (do not assume printed),Not published,Not published,not-stated,Not published,not-stated,Not applicable,Not applicable,Not published,Not published,Not published,Not applicable,Not applicable,Not published,I-TPU-TDS,p. 1: Flexural Modulus,"Corrected 2026-09-16 (m33) against the source: the cell held the description paragraph of p. 1, a recommended printing range (235 ºC printing temperature, 50 ºC bed temperature) in marketing prose, not a test-specimen condition; the sheet publishes no specimen preparation or print conditions for its test values, and its Print Recommendation table (p. 2) is a printing guide.",Not applicable
V000762,M039,G039-02,Izod impact strength,19.1 kJ/m2,kJ/m2,19.1,Not applicable,Not applicable,=,1,19.1,Not applicable,Not applicable,kJ/m²,Published value,Not published (do not assume printed),Not published,Not published,not-stated,Not published,not-stated,Not applicable,Not applicable,23 °C,ASTM D256,ASTM D256,Not applicable,Notched,Not published,I-TPU-TDS,"p. 1: Izod Impact Strength, notched (at23 C)","Corrected 2026-09-15 (m20) against the source: p. 1 prints ""Izod Impact Strength, notched (at 23 C) ASTM D256"". Property renamed 2026-09-15 (m22) from ""Izod strength"": the same test under one name. Corrected 2026-09-16 (m33) against the source: the cell held the description paragraph of p. 1, a recommended printing range (235 ºC printing temperature, 50 ºC bed temperature) in marketing prose, not a test-specimen condition; the sheet publishes no specimen preparation or print conditions for its test values, and its Print Recommendation table (p. 2) is a printing guide.",Not applicable
V000763,M039,G039-02,Izod impact strength,-,Not published,Not published,Not applicable,Not applicable,Not applicable,1,Not published,Not applicable,Not applicable,Not published,Not published,Not published (do not assume printed),Not published,Not published,not-stated,Not published,not-stated,Not applicable,Not applicable,Not published,Not published,Not published,Not applicable,Not published,Not published,I-TPU-TDS,p. 1: Izod Impact,"Property renamed 2026-09-15 (m22) from ""Izod strength"": the same test under one name. Corrected 2026-09-16 (m33) against the source: the cell held the description paragraph of p. 1, a recommended printing range (235 ºC printing temperature, 50 ºC bed temperature) in marketing prose, not a test-specimen condition; the sheet publishes no specimen preparation or print conditions for its test values, and its Print Recommendation table (p. 2) is a printing guide.",Not applicable
V000764,M039,G039-02,Charpy strength,-,Not published,Not published,Not applicable,Not applicable,Not applicable,1,Not published,Not applicable,Not applicable,Not published,Not published,Not published (do not assume printed),Not published,Not published,not-stated,Not published,not-stated,Not applicable,Not applicable,Not published,Not published,Not published,Not applicable,Not published,Not published,I-TPU-TDS,p. 1: Charpy,"Corrected 2026-09-16 (m33) against the source: the cell held the description paragraph of p. 1, a recommended printing range (235 ºC printing temperature, 50 ºC bed temperature) in marketing prose, not a test-specimen condition; the sheet publishes no specimen preparation or print conditions for its test values, and its Print Recommendation table (p. 2) is a printing guide.",Not applicable
V000765,M039,G039-02,HDT,74,°C,74,Not applicable,Not applicable,=,1,74,Not applicable,Not applicable,°C,Published value (physically implausible),Not published (do not assume printed),Not applicable,Not published,not-stated,Not published,not-stated,Not applicable,Not applicable,Not published,"ASTM D648, 0.455 MPa load",ASTM D648,0.45,Not applicable,Not published,I-TPU-TDS,p. 1: Heat Deflection (HDT),"Row previously captured the test LOAD (0.455 MPa) instead of the temperature. Re-read from iSANMATE TPU_TDS.pdf (SHA256 confirmed identical to the file already cited as I-TPU-TDS): ""Heat Deflection (HDT) at 0.455 MPa | 74 C | ASTM D648"". Resolved 2026-09-11. Flagged 2026-09-15 (m24) as physically implausible: a heat deflection on a TPU whose sheet gives a 26 MPa modulus; ISO 75 and ASTM D648 end at 0.2 % outer-fibre strain, which a bar reaches where its modulus falls to about 225 MPa (0.45 MPa) or 900 MPa (1.8 MPa), so this bar deflects at room temperature. Corrected 2026-09-16 (m33) against the source: the cell held the description paragraph of p. 1, a recommended printing range (235 ºC printing temperature, 50 ºC bed temperature) in marketing prose, not a test-specimen condition; the sheet publishes no specimen preparation or print conditions for its test values, and its Print Recommendation table (p. 2) is a printing guide.",Not applicable
V000766,M039,G039-02,HDT,49,°C,49,Not applicable,Not applicable,=,1,49,Not applicable,Not applicable,°C,Published value (physically implausible),Not published (do not assume printed),Not applicable,Not published,not-stated,Not published,not-stated,Not applicable,Not applicable,Not published,"ASTM D648, 1.82 MPa load",ASTM D648,1.8,Not applicable,Not published,I-TPU-TDS,p. 1: Heat Deflection (HDT),"Row previously captured the test LOAD (1.82 MPa) instead of the temperature. Re-read from the same document: ""Heat Deflection (HDT) at 1.82 MPa | 49 C | ASTM D648"". Resolved 2026-09-11. Flagged 2026-09-15 (m24) as physically implausible: a heat deflection on a TPU whose sheet gives a 26 MPa modulus; ISO 75 and ASTM D648 end at 0.2 % outer-fibre strain, which a bar reaches where its modulus falls to about 225 MPa (0.45 MPa) or 900 MPa (1.8 MPa), so this bar deflects at room temperature. Corrected 2026-09-16 (m33) against the source: the cell held the description paragraph of p. 1, a recommended printing range (235 ºC printing temperature, 50 ºC bed temperature) in marketing prose, not a test-specimen condition; the sheet publishes no specimen preparation or print conditions for its test values, and its Print Recommendation table (p. 2) is a printing guide.",Not applicable
V000767,M039,G039-02,Water absorption,0.18 %,%,0.18,Not applicable,Not applicable,=,1,0.18,Not applicable,Not applicable,%,Published value,Not published (do not assume printed),Not applicable,Not published,not-stated,Not published,not-stated,Not applicable,Not applicable,Not published,ASTM D570 (24h),ASTM D570,Not applicable,Not applicable,Not published,I-TPU-TDS,p. 2: Moisture Absorption,"Corrected 2026-09-16 (m33) against the source: the cell held the description paragraph of p. 1, a recommended printing range (235 ºC printing temperature, 50 ºC bed temperature) in marketing prose, not a test-specimen condition; the sheet publishes no specimen preparation or print conditions for its test values, and its Print Recommendation table (p. 2) is a printing guide. Corrected 2026-09-16 (m33) against the source: p. 2 prints ""ASTM D570 (24h)"" as the Test Method of Moisture Absorption; the cell held ""n"".",Not applicable
V000768,M040,G040-01,Density,1.26 g/cm³,g/cm³,1.26,Not applicable,Not applicable,=,1000,1260,Not applicable,Not applicable,kg/m³,Published value,Not published (density specimen form not explicitly established),Not applicable,Not published,not-stated,All the specimens were annealed and dried at 70 °C for 12 h before testing,annealed,70,12,Not published,ISO 1183,ISO 1183,Not applicable,Not applicable,"Specimen Printing Conditions Subjects Data Nozzle Temperature 230 °C Bed Temperature 35 °C Printing Speed 130 mm/s InfillDensity 100% Allthe specimens were printed at the following settings: Nozzle Temperature = 230 °C, Printing Speed = 130 mm/s, Bed Temperature = 35 °C,InfillDensity= 100%. Allthe specimens were annealed and dried at 70 °C for12 h before testing. It'snot reco",B-tpu-for-ams-TDS,p. 2: Density,"Corrected 2026-09-15 (m20) against the source: the sheet prints ""All the specimens were annealed and dried at 70 °C for 12 h before testing"".",Not applicable
V000769,M040,G040-01,Melting temperature,183 °C,°C,183,Not applicable,Not applicable,=,1,183,Not applicable,Not applicable,°C,Published value,Printed specimen,Not applicable,Not published,not-stated,All the specimens were annealed and dried at 70 °C for 12 h before testing,annealed,70,12,Not published,"DSC, 10 °C/min",DSC,Not applicable,Not applicable,"Specimen Printing Conditions Subjects Data Nozzle Temperature 230 °C Bed Temperature 35 °C Printing Speed 130 mm/s InfillDensity 100% Allthe specimens were printed at the following settings: Nozzle Temperature = 230 °C, Printing Speed = 130 mm/s, Bed Temperature = 35 °C,InfillDensity= 100%. Allthe specimens were annealed and dried at 70 °C for12 h before testing. It'snot reco",B-tpu-for-ams-TDS,p. 2: Melting Temperature,"Corrected 2026-09-15 (m20) against the source: the sheet gives the ""Test Specimen Printing Conditions"" of every specimen. Corrected 2026-09-15 (m20) against the source: the sheet prints ""All the specimens were annealed and dried at 70 °C for 12 h before testing"".",Not applicable
