Repository: faridbnv/h2c-materials

# Filament Atlas

**Live: [pdynamics.ca/h2c-materials](https://pdynamics.ca/h2c-materials/)** · one HTML page, with a page of its own for
each well-documented material beside it, that also runs offline from a file, with no server.

## What it is

Filament Atlas is a tool for a small engineering team choosing a 3D-printing filament for the team's Bambu Lab H2C
printer. It was the H2C Material Selector until 2026-10-16; the built file keeps that name. You say what a part must
do (survive 100 °C, be at least this stiff, be as light as possible), and it answers in two steps:

- **Which kinds of filament** (PLA, PETG, carbon-filled nylon and so on) can do it, and whether the H2C can print them.

File: data/tables/measurements.csv (part 17 of 82)
MeasurementID,MaterialID,GradeID,Property,Raw value,Raw unit,Raw numeric,Raw uncertainty ±,Raw upper bound,Operator,Conversion factor,Normalized value,Normalized uncertainty ±,Normalized upper bound,Normalized unit,Data status,Specimen type,Direction,Moisture condition,Moisture state,Post-processing,Post-processing state,Anneal °C,Anneal h,Test temperature,Standard / load,Standards,Test load MPa,Notch,Specimen / print parameters,SourceID,Locator,Notes,Parse review
V000770,M040,G040-01,Glass transition temperature,N/A,°C,Not published,Not applicable,Not applicable,Not applicable,1,Not published,Not applicable,Not applicable,°C,Not published,Printed specimen,Not applicable,Not published,not-stated,All the specimens were annealed and dried at 70 °C for 12 h before testing,annealed,70,12,Not published,Transition Temperature,Not published,Not applicable,Not applicable,"Specimen Printing Conditions Subjects Data Nozzle Temperature 230 °C Bed Temperature 35 °C Printing Speed 130 mm/s InfillDensity 100% Allthe specimens were printed at the following settings: Nozzle Temperature = 230 °C, Printing Speed = 130 mm/s, Bed Temperature = 35 °C,InfillDensity= 100%. Allthe specimens were annealed and dried at 70 °C for12 h before testing. It'snot reco",B-tpu-for-ams-TDS,p. 2: Glass,"Corrected 2026-09-15 (m20) against the source: the sheet gives the ""Test Specimen Printing Conditions"" of every specimen. Corrected 2026-09-15 (m20) against the source: the sheet prints ""All the specimens were annealed and dried at 70 °C for 12 h before testing"".",Not applicable
V000771,M040,G040-01,Crystallization temperature,N/A,°C,Not published,Not applicable,Not applicable,Not applicable,1,Not published,Not applicable,Not applicable,°C,Not published,Printed specimen,Not applicable,Not published,not-stated,All the specimens were annealed and dried at 70 °C for 12 h before testing,annealed,70,12,Not published,"DSC, 10 °C/min",DSC,Not applicable,Not applicable,"Specimen Printing Conditions Subjects Data Nozzle Temperature 230 °C Bed Temperature 35 °C Printing Speed 130 mm/s InfillDensity 100% Allthe specimens were printed at the following settings: Nozzle Temperature = 230 °C, Printing Speed = 130 mm/s, Bed Temperature = 35 °C,InfillDensity= 100%. Allthe specimens were annealed and dried at 70 °C for12 h before testing. It'snot reco",B-tpu-for-ams-TDS,p. 2: Crystallization Temperature,"Corrected 2026-09-15 (m20) against the source: the sheet gives the ""Test Specimen Printing Conditions"" of every specimen. Corrected 2026-09-15 (m20) against the source: the sheet prints ""All the specimens were annealed and dried at 70 °C for 12 h before testing"".",Not applicable
V000772,M040,G040-01,Vicat softening temperature,N/A,°C,Not published,Not applicable,Not applicable,Not applicable,1,Not published,Not applicable,Not applicable,°C,Not published,Printed specimen,Not applicable,Not published,not-stated,All the specimens were annealed and dried at 70 °C for 12 h before testing,annealed,70,12,Not published,Temperature,Not published,Not applicable,Not applicable,"Specimen Printing Conditions Subjects Data Nozzle Temperature 230 °C Bed Temperature 35 °C Printing Speed 130 mm/s InfillDensity 100% Allthe specimens were printed at the following settings: Nozzle Temperature = 230 °C, Printing Speed = 130 mm/s, Bed Temperature = 35 °C,InfillDensity= 100%. Allthe specimens were annealed and dried at 70 °C for12 h before testing. It'snot reco",B-tpu-for-ams-TDS,p. 2: Vicat Softening,"Corrected 2026-09-15 (m20) against the source: the sheet gives the ""Test Specimen Printing Conditions"" of every specimen. Corrected 2026-09-15 (m20) against the source: the sheet prints ""All the specimens were annealed and dried at 70 °C for 12 h before testing"".",Not applicable
V000773,M040,G040-01,HDT,N/A,°C,Not published,Not applicable,Not applicable,Not applicable,1,Not published,Not applicable,Not applicable,°C,Not published,Printed specimen,Not applicable,Not published,not-stated,All the specimens were annealed and dried at 70 °C for 12 h before testing,annealed,70,12,Not published,Deflection,Not published,Not published,Not applicable,"Specimen Printing Conditions Subjects Data Nozzle Temperature 230 °C Bed Temperature 35 °C Printing Speed 130 mm/s InfillDensity 100% Allthe specimens were printed at the following settings: Nozzle Temperature = 230 °C, Printing Speed = 130 mm/s, Bed Temperature = 35 °C,InfillDensity= 100%. Allthe specimens were annealed and dried at 70 °C for12 h before testing. It'snot reco",B-tpu-for-ams-TDS,p. 2: Heat,"Test load not published; do not combine with specified-load HDT. Corrected 2026-09-15 (m20) against the source: the sheet gives the ""Test Specimen Printing Conditions"" of every specimen. Corrected 2026-09-15 (m20) against the source: the sheet prints ""All the specimens were annealed and dried at 70 °C for 12 h before testing"".",Not applicable
V000774,M040,G040-01,Water absorption,1.20 %,%,1.2,Not applicable,Not applicable,=,1,1.2,Not applicable,Not applicable,%,Published value,Printed specimen,Not applicable,Not published,not-stated,All the specimens were annealed and dried at 70 °C for 12 h before testing,annealed,70,12,Not published,"ter Absorption Rate 25 °C, 55% RH",Not published,Not applicable,Not applicable,"Specimen Printing Conditions Subjects Data Nozzle Temperature 230 °C Bed Temperature 35 °C Printing Speed 130 mm/s InfillDensity 100% Allthe specimens were printed at the following settings: Nozzle Temperature = 230 °C, Printing Speed = 130 mm/s, Bed Temperature = 35 °C,InfillDensity= 100%. Allthe specimens were annealed and dried at 70 °C for12 h before testing. It'snot reco",B-tpu-for-ams-TDS,p. 2: Saturated Water,"Corrected 2026-09-15 (m20) against the source: the sheet gives the ""Test Specimen Printing Conditions"" of every specimen. Corrected 2026-09-15 (m20) against the source: the sheet prints ""All the specimens were annealed and dried at 70 °C for 12 h before testing"".",Not applicable
V000775,M040,G040-01,Tensile modulus,1190 ± 0.4 MPa,MPa,1190,0.4,Not applicable,=,0.001,1.19,0.0004,Not applicable,GPa,Published value (physically implausible),Printed specimen,XY,Not published,not-stated,All the specimens were annealed and dried at 70 °C for 12 h before testing,annealed,70,12,Not published,"ISO 527, GB/T 1040",ISO 527; GB/T 1040,Not applicable,Not applicable,"Specimen Printing Conditions Subjects Data Nozzle Temperature 230 °C Bed Temperature 35 °C Printing Speed 130 mm/s InfillDensity 100% Allthe specimens were printed at the following settings: Nozzle Temperature = 230 °C, Printing Speed = 130 mm/s, Bed Temperature = 35 °C,InfillDensity= 100%. Allthe specimens were annealed and dried at 70 °C for12 h before testing. It'snot reco",B-tpu-for-ams-TDS,p. 2: Young's Modulus (X-Y),"Corrected 2026-09-15 (m20) against the source: the sheet gives the ""Test Specimen Printing Conditions"" of every specimen. Corrected 2026-09-15 (m20) against the source: the sheet prints ""All the specimens were annealed and dried at 70 °C for 12 h before testing"". Flagged 2026-09-15 (m24) as physically implausible: a modulus of 1190 MPa (XY) and 600 MPa (Z) on a 68D elastomer: the Qi-Joyce-Boyce hardness relation gives about 208 MPa, the sheet gives an elongation above 650 % and lists HDT as N/A, none of which fits a 1.19 GPa bar; a secant, flexural or misprinted value is likely.",Not applicable
V000776,M040,G040-01,Tensile modulus,600 ± 0.5 MPa,MPa,600,0.5,Not applicable,=,0.001,0.6,0.0005,Not applicable,GPa,Published value (physically implausible),Printed specimen,Z,Not published,not-stated,All the specimens were annealed and dried at 70 °C for 12 h before testing,annealed,70,12,Not published,"ISO 527, GB/T 1040",ISO 527; GB/T 1040,Not applicable,Not applicable,"Specimen Printing Conditions Subjects Data Nozzle Temperature 230 °C Bed Temperature 35 °C Printing Speed 130 mm/s InfillDensity 100% Allthe specimens were printed at the following settings: Nozzle Temperature = 230 °C, Printing Speed = 130 mm/s, Bed Temperature = 35 °C,InfillDensity= 100%. Allthe specimens were annealed and dried at 70 °C for12 h before testing. It'snot reco",B-tpu-for-ams-TDS,p. 2: Young's Modulus (Z),"Corrected 2026-09-15 (m20) against the source: the sheet gives the ""Test Specimen Printing Conditions"" of every specimen. Corrected 2026-09-15 (m20) against the source: the sheet prints ""All the specimens were annealed and dried at 70 °C for 12 h before testing"". Flagged 2026-09-15 (m24) as physically implausible: a modulus of 1190 MPa (XY) and 600 MPa (Z) on a 68D elastomer: the Qi-Joyce-Boyce hardness relation gives about 208 MPa, the sheet gives an elongation above 650 % and lists HDT as N/A, none of which fits a 1.19 GPa bar; a secant, flexural or misprinted value is likely.",Not applicable
V000777,M040,G040-01,Tensile strength (endpoint unspecified),22.4 ± 0.6 MPa,MPa,22.4,0.6,Not applicable,=,1,22.4,0.6,Not applicable,MPa,Published value,Printed specimen,XY,Not published,not-stated,All the specimens were annealed and dried at 70 °C for 12 h before testing,annealed,70,12,Not published,"ISO 527, GB/T 1040",ISO 527; GB/T 1040,Not applicable,Not applicable,"Specimen Printing Conditions Subjects Data Nozzle Temperature 230 °C Bed Temperature 35 °C Printing Speed 130 mm/s InfillDensity 100% Allthe specimens were printed at the following settings: Nozzle Temperature = 230 °C, Printing Speed = 130 mm/s, Bed Temperature = 35 °C,InfillDensity= 100%. Allthe specimens were annealed and dried at 70 °C for12 h before testing. It'snot reco",B-tpu-for-ams-TDS,p. 2: Tensile Strength (X-Y),"Corrected 2026-09-15 (m20) against the source: the sheet gives the ""Test Specimen Printing Conditions"" of every specimen. Corrected 2026-09-15 (m20) against the source: the sheet prints ""All the specimens were annealed and dried at 70 °C for 12 h before testing"".",Not applicable
V000778,M040,G040-01,Tensile strength (endpoint unspecified),11.2 ± 0.5 MPa,MPa,11.2,0.5,Not applicable,=,1,11.2,0.5,Not applicable,MPa,Published value,Printed specimen,Z,Not published,not-stated,All the specimens were annealed and dried at 70 °C for 12 h before testing,annealed,70,12,Not published,"ISO 527, GB/T 1040",ISO 527; GB/T 1040,Not applicable,Not applicable,"Specimen Printing Conditions Subjects Data Nozzle Temperature 230 °C Bed Temperature 35 °C Printing Speed 130 mm/s InfillDensity 100% Allthe specimens were printed at the following settings: Nozzle Temperature = 230 °C, Printing Speed = 130 mm/s, Bed Temperature = 35 °C,InfillDensity= 100%. Allthe specimens were annealed and dried at 70 °C for12 h before testing. It'snot reco",B-tpu-for-ams-TDS,p. 2: Tensile Strength (Z),"Corrected 2026-09-15 (m20) against the source: the sheet gives the ""Test Specimen Printing Conditions"" of every specimen. Corrected 2026-09-15 (m20) against the source: the sheet prints ""All the specimens were annealed and dried at 70 °C for 12 h before testing"".",Not applicable
V000779,M040,G040-01,Elongation at break,> 650 %,%,650,Not applicable,Not applicable,>,1,650,Not applicable,Not applicable,%,Published value,Printed specimen,XY,Not published,not-stated,All the specimens were annealed and dried at 70 °C for 12 h before testing,annealed,70,12,Not published,"ISO 527, GB/T 1040",ISO 527; GB/T 1040,Not applicable,Not applicable,"Specimen Printing Conditions Subjects Data Nozzle Temperature 230 °C Bed Temperature 35 °C Printing Speed 130 mm/s InfillDensity 100% Allthe specimens were printed at the following settings: Nozzle Temperature = 230 °C, Printing Speed = 130 mm/s, Bed Temperature = 35 °C,InfillDensity= 100%. Allthe specimens were annealed and dried at 70 °C for12 h before testing. It'snot reco",B-tpu-for-ams-TDS,p. 2: Breaking Elongation Rate (X-Y),"Corrected 2026-09-15 (m20) against the source: the sheet gives the ""Test Specimen Printing Conditions"" of every specimen. Corrected 2026-09-15 (m20) against the source: the sheet prints ""All the specimens were annealed and dried at 70 °C for 12 h before testing"".",Not applicable
V000780,M040,G040-01,Elongation at break,31 %,%,31,Not applicable,Not applicable,=,1,31,Not applicable,Not applicable,%,Published value,Printed specimen,Z,Not published,not-stated,All the specimens were annealed and dried at 70 °C for 12 h before testing,annealed,70,12,Not published,"ISO 527, GB/T 1040",ISO 527; GB/T 1040,Not applicable,Not applicable,"Specimen Printing Conditions Subjects Data Nozzle Temperature 230 °C Bed Temperature 35 °C Printing Speed 130 mm/s InfillDensity 100% Allthe specimens were printed at the following settings: Nozzle Temperature = 230 °C, Printing Speed = 130 mm/s, Bed Temperature = 35 °C,InfillDensity= 100%. Allthe specimens were annealed and dried at 70 °C for12 h before testing. It'snot reco",B-tpu-for-ams-TDS,p. 2: Breaking Elongation Rate (Z),"Corrected 2026-09-15 (m20) against the source: the sheet gives the ""Test Specimen Printing Conditions"" of every specimen. Corrected 2026-09-15 (m20) against the source: the sheet prints ""All the specimens were annealed and dried at 70 °C for 12 h before testing"".",Not applicable
V000781,M040,G040-01,Flexural modulus,N/A,Not published,Not published,Not applicable,Not applicable,Not applicable,1,Not published,Not applicable,Not applicable,Not published,Not published,Printed specimen,Not published,Not published,not-stated,All the specimens were annealed and dried at 70 °C for 12 h before testing,annealed,70,12,Not published,Modulus,Not published,Not applicable,Not applicable,"Specimen Printing Conditions Subjects Data Nozzle Temperature 230 °C Bed Temperature 35 °C Printing Speed 130 mm/s InfillDensity 100% Allthe specimens were printed at the following settings: Nozzle Temperature = 230 °C, Printing Speed = 130 mm/s, Bed Temperature = 35 °C,InfillDensity= 100%. Allthe specimens were annealed and dried at 70 °C for12 h before testing. It'snot reco",B-tpu-for-ams-TDS,p. 2: Bending,"Corrected 2026-09-15 (m20) against the source: the sheet gives the ""Test Specimen Printing Conditions"" of every specimen. Corrected 2026-09-15 (m20) against the source: the sheet prints ""All the specimens were annealed and dried at 70 °C for 12 h before testing"".",Not applicable
V000782,M040,G040-01,Charpy strength,124.3 kJ/m²,kJ/m²,124.3,Not applicable,Not applicable,=,1,124.3,Not applicable,Not applicable,kJ/m²,Published value,Printed specimen,XY,Not published,not-stated,All the specimens were annealed and dried at 70 °C for 12 h before testing,annealed,70,12,Not published,"ISO 179, GB/T 1043",ISO 179; GB/T 1043,Not applicable,Not published,"Specimen Printing Conditions Subjects Data Nozzle Temperature 230 °C Bed Temperature 35 °C Printing Speed 130 mm/s InfillDensity 100% Allthe specimens were printed at the following settings: Nozzle Temperature = 230 °C, Printing Speed = 130 mm/s, Bed Temperature = 35 °C,InfillDensity= 100%. Allthe specimens were annealed and dried at 70 °C for12 h before testing. It'snot reco",B-tpu-for-ams-TDS,p. 2: Impact Strength (X-Y),"Corrected 2026-09-15 (m20) against the source: the sheet gives the ""Test Specimen Printing Conditions"" of every specimen. Corrected 2026-09-15 (m20) against the source: the sheet prints ""All the specimens were annealed and dried at 70 °C for 12 h before testing"".",Not applicable
V000783,M040,G040-01,Charpy strength,9.6 ±0.3 kJ/m²,kJ/m²,9.6,0.3,Not applicable,=,1,9.6,0.3,Not applicable,kJ/m²,Published value,Printed specimen,Z,Not published,not-stated,All the specimens were annealed and dried at 70 °C for 12 h before testing,annealed,70,12,Not published,"ISO 179, GB/T 1043",ISO 179; GB/T 1043,Not applicable,Not published,"Specimen Printing Conditions Subjects Data Nozzle Temperature 230 °C Bed Temperature 35 °C Printing Speed 130 mm/s InfillDensity 100% Allthe specimens were printed at the following settings: Nozzle Temperature = 230 °C, Printing Speed = 130 mm/s, Bed Temperature = 35 °C,InfillDensity= 100%. Allthe specimens were annealed and dried at 70 °C for12 h before testing. It'snot reco",B-tpu-for-ams-TDS,p. 2: Impact Strength (Z),"Corrected 2026-09-15 (m20) against the source: the sheet gives the ""Test Specimen Printing Conditions"" of every specimen. Corrected 2026-09-15 (m20) against the source: the sheet prints ""All the specimens were annealed and dried at 70 °C for 12 h before testing"".",Not applicable
V000784,M041,G041-01,Density,1.22 g/cm³,g/cm³,1.22,Not applicable,Not applicable,=,1000,1220,Not applicable,Not applicable,kg/m³,Published value,Not published (density specimen form not explicitly established),Not applicable,Dried before testing (see preparation),dry,All the specimens were annealed and dried at 70 °C for 12 h before testing,annealed,70,12,Not published,ISO 1183,ISO 1183,Not applicable,Not applicable,"Specimen Printing Conditions Subjects Data Nozzle Temperature 230 °C Bed Temperature 35 °C Printing Speed 140 mm/s Infill Density 100% *All the specimens were annealed and dried at 70 °C for 12 h before testing. It's not recommended to anneal prints of TPU, or prints with not very simple shape and structure can deform obviously. When drying the filament and annealing the prin",B-tpu-95a-hf-TDS,p. 2: Density,Not applicable,Not applicable
V000785,M041,G041-01,Melting temperature,183 °C,°C,183,Not applicable,Not applicable,=,1,183,Not applicable,Not applicable,°C,Published value,Printed specimen,Not applicable,Dried before testing (see preparation),dry,All the specimens were annealed and dried at 70 °C for 12 h before testing,annealed,70,12,Not published,"DSC, 10 °C/min",DSC,Not applicable,Not applicable,"Specimen Printing Conditions Subjects Data Nozzle Temperature 230 °C Bed Temperature 35 °C Printing Speed 140 mm/s Infill Density 100% *All the specimens were annealed and dried at 70 °C for 12 h before testing. It's not recommended to anneal prints of TPU, or prints with not very simple shape and structure can deform obviously. When drying the filament and annealing the prin",B-tpu-95a-hf-TDS,p. 2: Melting Temperature,Not applicable,Not applicable
V000786,M041,G041-01,Glass transition temperature,N/A,°C,Not published,Not applicable,Not applicable,Not applicable,1,Not published,Not applicable,Not applicable,°C,Not published,Printed specimen,Not applicable,Dried before testing (see preparation),dry,All the specimens were annealed and dried at 70 °C for 12 h before testing,annealed,70,12,Not published,"DSC, 10 °C/min",DSC,Not applicable,Not applicable,"Specimen Printing Conditions Subjects Data Nozzle Temperature 230 °C Bed Temperature 35 °C Printing Speed 140 mm/s Infill Density 100% *All the specimens were annealed and dried at 70 °C for 12 h before testing. It's not recommended to anneal prints of TPU, or prints with not very simple shape and structure can deform obviously. When drying the filament and annealing the prin",B-tpu-95a-hf-TDS,p. 2: Glass Transition Temperature,Not applicable,Not applicable
V000787,M041,G041-01,Crystallization temperature,N/A,°C,Not published,Not applicable,Not applicable,Not applicable,1,Not published,Not applicable,Not applicable,°C,Not published,Printed specimen,Not applicable,Dried before testing (see preparation),dry,All the specimens were annealed and dried at 70 °C for 12 h before testing,annealed,70,12,Not published,"DSC, 10 °C/min",DSC,Not applicable,Not applicable,"Specimen Printing Conditions Subjects Data Nozzle Temperature 230 °C Bed Temperature 35 °C Printing Speed 140 mm/s Infill Density 100% *All the specimens were annealed and dried at 70 °C for 12 h before testing. It's not recommended to anneal prints of TPU, or prints with not very simple shape and structure can deform obviously. When drying the filament and annealing the prin",B-tpu-95a-hf-TDS,p. 2: Crystallization Temperature,Not applicable,Not applicable
V000788,M041,G041-01,Vicat softening temperature,N/A,°C,Not published,Not applicable,Not applicable,Not applicable,1,Not published,Not applicable,Not applicable,°C,Not published,Printed specimen,Not applicable,Dried before testing (see preparation),dry,All the specimens were annealed and dried at 70 °C for 12 h before testing,annealed,70,12,Not published,"ISO 306, GB/T 1633",ISO 306; GB/T 1633,Not applicable,Not applicable,"Specimen Printing Conditions Subjects Data Nozzle Temperature 230 °C Bed Temperature 35 °C Printing Speed 140 mm/s Infill Density 100% *All the specimens were annealed and dried at 70 °C for 12 h before testing. It's not recommended to anneal prints of TPU, or prints with not very simple shape and structure can deform obviously. When drying the filament and annealing the prin",B-tpu-95a-hf-TDS,p. 2: Vicar Softening Temperature,Not applicable,Not applicable
V000789,M041,G041-01,HDT,N/A,°C,Not published,Not applicable,Not applicable,Not applicable,1,Not published,Not applicable,Not applicable,°C,Not published,Printed specimen,Not applicable,Dried before testing (see preparation),dry,All the specimens were annealed and dried at 70 °C for 12 h before testing,annealed,70,12,Not published,ISO 75 1.8 MPa,ISO 75,1.8,Not applicable,"Specimen Printing Conditions Subjects Data Nozzle Temperature 230 °C Bed Temperature 35 °C Printing Speed 140 mm/s Infill Density 100% *All the specimens were annealed and dried at 70 °C for 12 h before testing. It's not recommended to anneal prints of TPU, or prints with not very simple shape and structure can deform obviously. When drying the filament and annealing the prin",B-tpu-95a-hf-TDS,p. 2: Heat Deflection Temperature,Not applicable,Not applicable
V000790,M041,G041-01,Water absorption,1.08 %,%,1.08,Not applicable,Not applicable,=,1,1.08,Not applicable,Not applicable,%,Published value,Printed specimen,Not applicable,Dried before testing (see preparation),dry,All the specimens were annealed and dried at 70 °C for 12 h before testing,annealed,70,12,Not published,"te 25 °C, 55% RH",Not published,Not applicable,Not applicable,"Specimen Printing Conditions Subjects Data Nozzle Temperature 230 °C Bed Temperature 35 °C Printing Speed 140 mm/s Infill Density 100% *All the specimens were annealed and dried at 70 °C for 12 h before testing. It's not recommended to anneal prints of TPU, or prints with not very simple shape and structure can deform obviously. When drying the filament and annealing the prin",B-tpu-95a-hf-TDS,p. 2: Saturated Water Absorption Rate,Not applicable,Not applicable
V000791,M041,G041-01,Tensile modulus,9.8 ± 0.7 MPa,MPa,9.8,0.7,Not applicable,=,0.001,0.0098,0.0007,Not applicable,GPa,Published value,Printed specimen,XY,Dried before testing (see preparation),dry,All the specimens were annealed and dried at 70 °C for 12 h before testing,annealed,70,12,Not published,"ISO 527, GB/T 1040",ISO 527; GB/T 1040,Not applicable,Not applicable,"Specimen Printing Conditions Subjects Data Nozzle Temperature 230 °C Bed Temperature 35 °C Printing Speed 140 mm/s Infill Density 100% *All the specimens were annealed and dried at 70 °C for 12 h before testing. It's not recommended to anneal prints of TPU, or prints with not very simple shape and structure can deform obviously. When drying the filament and annealing the prin",B-tpu-95a-hf-TDS,p. 2: Young's Modulus (X-Y),Not applicable,Not applicable
V000792,M041,G041-01,Tensile modulus,7.4 ± 0.6 MPa,MPa,7.4,0.6,Not applicable,=,0.001,0.0074,0.0006,Not applicable,GPa,Published value,Printed specimen,Z,Dried before testing (see preparation),dry,All the specimens were annealed and dried at 70 °C for 12 h before testing,annealed,70,12,Not published,"ISO 527, GB/T 1040",ISO 527; GB/T 1040,Not applicable,Not applicable,"Specimen Printing Conditions Subjects Data Nozzle Temperature 230 °C Bed Temperature 35 °C Printing Speed 140 mm/s Infill Density 100% *All the specimens were annealed and dried at 70 °C for 12 h before testing. It's not recommended to anneal prints of TPU, or prints with not very simple shape and structure can deform obviously. When drying the filament and annealing the prin",B-tpu-95a-hf-TDS,p. 2: Young's Modulus (Z),Not applicable,Not applicable
V000793,M041,G041-01,Tensile strength (endpoint unspecified),27.3 ± 0.8 MPa,MPa,27.3,0.8,Not applicable,=,1,27.3,0.8,Not applicable,MPa,Published value,Printed specimen,XY,Dried before testing (see preparation),dry,All the specimens were annealed and dried at 70 °C for 12 h before testing,annealed,70,12,Not published,"ISO 527, GB/T 1040",ISO 527; GB/T 1040,Not applicable,Not applicable,"Specimen Printing Conditions Subjects Data Nozzle Temperature 230 °C Bed Temperature 35 °C Printing Speed 140 mm/s Infill Density 100% *All the specimens were annealed and dried at 70 °C for 12 h before testing. It's not recommended to anneal prints of TPU, or prints with not very simple shape and structure can deform obviously. When drying the filament and annealing the prin",B-tpu-95a-hf-TDS,p. 2: Tensile Strength (X-Y),Not applicable,Not applicable
V000794,M041,G041-01,Tensile strength (endpoint unspecified),22.3 ± 0.6 MPa,MPa,22.3,0.6,Not applicable,=,1,22.3,0.6,Not applicable,MPa,Published value,Printed specimen,Z,Dried before testing (see preparation),dry,All the specimens were annealed and dried at 70 °C for 12 h before testing,annealed,70,12,Not published,"ISO 527, GB/T 1040",ISO 527; GB/T 1040,Not applicable,Not applicable,"Specimen Printing Conditions Subjects Data Nozzle Temperature 230 °C Bed Temperature 35 °C Printing Speed 140 mm/s Infill Density 100% *All the specimens were annealed and dried at 70 °C for 12 h before testing. It's not recommended to anneal prints of TPU, or prints with not very simple shape and structure can deform obviously. When drying the filament and annealing the prin",B-tpu-95a-hf-TDS,p. 2: Tensile Strength (Z),Not applicable,Not applicable
V000795,M041,G041-01,Elongation at break,> 650 %,%,650,Not applicable,Not applicable,>,1,650,Not applicable,Not applicable,%,Published value,Printed specimen,XY,Dried before testing (see preparation),dry,All the specimens were annealed and dried at 70 °C for 12 h before testing,annealed,70,12,Not published,"ISO 527, GB/T 1040",ISO 527; GB/T 1040,Not applicable,Not applicable,"Specimen Printing Conditions Subjects Data Nozzle Temperature 230 °C Bed Temperature 35 °C Printing Speed 140 mm/s Infill Density 100% *All the specimens were annealed and dried at 70 °C for 12 h before testing. It's not recommended to anneal prints of TPU, or prints with not very simple shape and structure can deform obviously. When drying the filament and annealing the prin",B-tpu-95a-hf-TDS,p. 2: Breaking Elongation Rate (X-Y),Not applicable,Not applicable
V000796,M041,G041-01,Elongation at break,> 480 %,%,480,Not applicable,Not applicable,>,1,480,Not applicable,Not applicable,%,Published value,Printed specimen,Z,Dried before testing (see preparation),dry,All the specimens were annealed and dried at 70 °C for 12 h before testing,annealed,70,12,Not published,"ISO 527, GB/T 1040",ISO 527; GB/T 1040,Not applicable,Not applicable,"Specimen Printing Conditions Subjects Data Nozzle Temperature 230 °C Bed Temperature 35 °C Printing Speed 140 mm/s Infill Density 100% *All the specimens were annealed and dried at 70 °C for 12 h before testing. It's not recommended to anneal prints of TPU, or prints with not very simple shape and structure can deform obviously. When drying the filament and annealing the prin",B-tpu-95a-hf-TDS,p. 2: Breaking Elongation Rate (Z),Not applicable,Not applicable
V000797,M041,G041-01,Flexural modulus,N/A,Not published,Not published,Not applicable,Not applicable,Not applicable,1,Not published,Not applicable,Not applicable,Not published,Not published,Printed specimen,XY,Dried before testing (see preparation),dry,All the specimens were annealed and dried at 70 °C for 12 h before testing,annealed,70,12,Not published,"ISO 178, GB/T 9341",ISO 178; GB/T 9341,Not applicable,Not applicable,"Specimen Printing Conditions Subjects Data Nozzle Temperature 230 °C Bed Temperature 35 °C Printing Speed 140 mm/s Infill Density 100% *All the specimens were annealed and dried at 70 °C for 12 h before testing. It's not recommended to anneal prints of TPU, or prints with not very simple shape and structure can deform obviously. When drying the filament and annealing the prin",B-tpu-95a-hf-TDS,p. 2: Bending Modulus (X-Y),Not applicable,Not applicable
V000798,M041,G041-01,Flexural modulus,N/A,Not published,Not published,Not applicable,Not applicable,Not applicable,1,Not published,Not applicable,Not applicable,Not published,Not published,Printed specimen,Z,Dried before testing (see preparation),dry,All the specimens were annealed and dried at 70 °C for 12 h before testing,annealed,70,12,Not published,"ISO 178, GB/T 9341",ISO 178; GB/T 9341,Not applicable,Not applicable,"Specimen Printing Conditions Subjects Data Nozzle Temperature 230 °C Bed Temperature 35 °C Printing Speed 140 mm/s Infill Density 100% *All the specimens were annealed and dried at 70 °C for 12 h before testing. It's not recommended to anneal prints of TPU, or prints with not very simple shape and structure can deform obviously. When drying the filament and annealing the prin",B-tpu-95a-hf-TDS,p. 2: Bending Modulus (Z),Not applicable,Not applicable
V000799,M041,G041-01,Flexural strength,N/A,Not published,Not published,Not applicable,Not applicable,Not applicable,1,Not published,Not applicable,Not applicable,Not published,Not published,Printed specimen,XY,Dried before testing (see preparation),dry,All the specimens were annealed and dried at 70 °C for 12 h before testing,annealed,70,12,Not published,"ISO 178, GB/T 9341",ISO 178; GB/T 9341,Not applicable,Not applicable,"Specimen Printing Conditions Subjects Data Nozzle Temperature 230 °C Bed Temperature 35 °C Printing Speed 140 mm/s Infill Density 100% *All the specimens were annealed and dried at 70 °C for 12 h before testing. It's not recommended to anneal prints of TPU, or prints with not very simple shape and structure can deform obviously. When drying the filament and annealing the prin",B-tpu-95a-hf-TDS,p. 2: Bending Strength (X-Y),Not applicable,Not applicable
V000800,M041,G041-01,Flexural strength,N/A,Not published,Not published,Not applicable,Not applicable,Not applicable,1,Not published,Not applicable,Not applicable,Not published,Not published,Printed specimen,Z,Dried before testing (see preparation),dry,All the specimens were annealed and dried at 70 °C for 12 h before testing,annealed,70,12,Not published,"ISO 178, GB/T 9341",ISO 178; GB/T 9341,Not applicable,Not applicable,"Specimen Printing Conditions Subjects Data Nozzle Temperature 230 °C Bed Temperature 35 °C Printing Speed 140 mm/s Infill Density 100% *All the specimens were annealed and dried at 70 °C for 12 h before testing. It's not recommended to anneal prints of TPU, or prints with not very simple shape and structure can deform obviously. When drying the filament and annealing the prin",B-tpu-95a-hf-TDS,p. 2: Bending Strength (Z),Not applicable,Not applicable
V000801,M041,G041-01,Charpy strength,123.2 kJ/m²,kJ/m²,123.2,Not applicable,Not applicable,=,1,123.2,Not applicable,Not applicable,kJ/m²,Published value,Printed specimen,XY,Dried before testing (see preparation),dry,All the specimens were annealed and dried at 70 °C for 12 h before testing,annealed,70,12,Not published,"ISO 179, GB/T 1043",ISO 179; GB/T 1043,Not applicable,Not published,"Specimen Printing Conditions Subjects Data Nozzle Temperature 230 °C Bed Temperature 35 °C Printing Speed 140 mm/s Infill Density 100% *All the specimens were annealed and dried at 70 °C for 12 h before testing. It's not recommended to anneal prints of TPU, or prints with not very simple shape and structure can deform obviously. When drying the filament and annealing the prin",B-tpu-95a-hf-TDS,p. 2: Impact Strength (X-Y),Not applicable,Not applicable
V000802,M041,G041-01,Charpy strength,86.3 kJ/m²,kJ/m²,86.3,Not applicable,Not applicable,=,1,86.3,Not applicable,Not applicable,kJ/m²,Published value,Printed specimen,Z,Dried before testing (see preparation),dry,All the specimens were annealed and dried at 70 °C for 12 h before testing,annealed,70,12,Not published,"ISO 179, GB/T 1043",ISO 179; GB/T 1043,Not applicable,Not published,"Specimen Printing Conditions Subjects Data Nozzle Temperature 230 °C Bed Temperature 35 °C Printing Speed 140 mm/s Infill Density 100% *All the specimens were annealed and dried at 70 °C for 12 h before testing. It's not recommended to anneal prints of TPU, or prints with not very simple shape and structure can deform obviously. When drying the filament and annealing the prin",B-tpu-95a-hf-TDS,p. 2: Impact Strength (Z),Not applicable,Not applicable
V000803,M042,G042-01,Density,1.24 g/cm³,g/cm³,1.24,Not applicable,Not applicable,=,1000,1240,Not applicable,Not applicable,kg/m³,Published value,Not published (density specimen form not explicitly established),Not applicable,Not published,not-stated,Not published,not-stated,Not applicable,Not applicable,Not published,ISO 1183,ISO 1183,Not applicable,Not applicable,"Specimen Printing Conditions Subjects Data Nozzle Temperature 225 °C Bed Temperature 35 °C Printing Speed 34 mm/s InfillDensity 100% * All the specimens were printed at the following settings: Nozzle Temperature = 225 °C, Printing Speed = 34 mm/s, Bed Temperature = 35 °C, InfillDensity= 100%. All the specimens were dried at 70 °C for 12 h before testing. It'snot recommended t",B-TPU-SOFT-TDS-4,p. 2: Density,Not applicable,Not applicable
V000804,M042,G042-01,Melting temperature,180 °C,°C,180,Not applicable,Not applicable,=,1,180,Not applicable,Not applicable,°C,Published value,Not published (do not assume printed),Not applicable,Not published,not-stated,Not published,not-stated,Not applicable,Not applicable,Not published,"DSC, 10 °C/min",DSC,Not applicable,Not applicable,"Specimen Printing Conditions Subjects Data Nozzle Temperature 225 °C Bed Temperature 35 °C Printing Speed 34 mm/s InfillDensity 100% * All the specimens were printed at the following settings: Nozzle Temperature = 225 °C, Printing Speed = 34 mm/s, Bed Temperature = 35 °C, InfillDensity= 100%. All the specimens were dried at 70 °C for 12 h before testing. It'snot recommended t",B-TPU-SOFT-TDS-4,p. 2: Melting Temperature,Not applicable,Not applicable
V000805,M042,G042-01,Glass transition temperature,N/A,°C,Not published,Not applicable,Not applicable,Not applicable,1,Not published,Not applicable,Not applicable,°C,Not published,Not published (do not assume printed),Not applicable,Not published,not-stated,Not published,not-stated,Not applicable,Not applicable,Not published,Transition Temperature,Not published,Not applicable,Not applicable,"Specimen Printing Conditions Subjects Data Nozzle Temperature 225 °C Bed Temperature 35 °C Printing Speed 34 mm/s InfillDensity 100% * All the specimens were printed at the following settings: Nozzle Temperature = 225 °C, Printing Speed = 34 mm/s, Bed Temperature = 35 °C, InfillDensity= 100%. All the specimens were dried at 70 °C for 12 h before testing. It'snot recommended t",B-TPU-SOFT-TDS-4,p. 2: Glass,Not applicable,Not applicable
V000806,M042,G042-01,Crystallization temperature,N/A,°C,Not published,Not applicable,Not applicable,Not applicable,1,Not published,Not applicable,Not applicable,°C,Not published,Not published (do not assume printed),Not applicable,Not published,not-stated,Not published,not-stated,Not applicable,Not applicable,Not published,"DSC,",DSC,Not applicable,Not applicable,"Specimen Printing Conditions Subjects Data Nozzle Temperature 225 °C Bed Temperature 35 °C Printing Speed 34 mm/s InfillDensity 100% * All the specimens were printed at the following settings: Nozzle Temperature = 225 °C, Printing Speed = 34 mm/s, Bed Temperature = 35 °C, InfillDensity= 100%. All the specimens were dried at 70 °C for 12 h before testing. It'snot recommended t",B-TPU-SOFT-TDS-4,p. 2: Crystallization Temperature,Not applicable,Not applicable
V000807,M042,G042-01,Vicat softening temperature,N/A,°C,Not published,Not applicable,Not applicable,Not applicable,1,Not published,Not applicable,Not applicable,°C,Not published,Not published (do not assume printed),Not applicable,Not published,not-stated,Not published,not-stated,Not applicable,Not applicable,Not published,Temperature,Not published,Not applicable,Not applicable,"Specimen Printing Conditions Subjects Data Nozzle Temperature 225 °C Bed Temperature 35 °C Printing Speed 34 mm/s InfillDensity 100% * All the specimens were printed at the following settings: Nozzle Temperature = 225 °C, Printing Speed = 34 mm/s, Bed Temperature = 35 °C, InfillDensity= 100%. All the specimens were dried at 70 °C for 12 h before testing. It'snot recommended t",B-TPU-SOFT-TDS-4,p. 2: Vicar Softening,Not applicable,Not applicable
V000808,M042,G042-01,HDT,N/A,°C,Not published,Not applicable,Not applicable,Not applicable,1,Not published,Not applicable,Not applicable,°C,Not published,Not published (do not assume printed),Not applicable,Not published,not-stated,Not published,not-stated,Not applicable,Not applicable,Not published,Deflection,Not published,Not published,Not applicable,"Specimen Printing Conditions Subjects Data Nozzle Temperature 225 °C Bed Temperature 35 °C Printing Speed 34 mm/s InfillDensity 100% * All the specimens were printed at the following settings: Nozzle Temperature = 225 °C, Printing Speed = 34 mm/s, Bed Temperature = 35 °C, InfillDensity= 100%. All the specimens were dried at 70 °C for 12 h before testing. It'snot recommended t",B-TPU-SOFT-TDS-4,p. 2: Heat,Test load not published; do not combine with specified-load HDT.,Not applicable
V000809,M042,G042-01,Water absorption,0.61 %,%,0.61,Not applicable,Not applicable,=,1,0.61,Not applicable,Not applicable,%,Published value,Not published (do not assume printed),Not applicable,Not published,not-stated,Not published,not-stated,Not applicable,Not applicable,Not published,"ter Absorption Rate 25 °C, 55% RH",Not published,Not applicable,Not applicable,"Specimen Printing Conditions Subjects Data Nozzle Temperature 225 °C Bed Temperature 35 °C Printing Speed 34 mm/s InfillDensity 100% * All the specimens were printed at the following settings: Nozzle Temperature = 225 °C, Printing Speed = 34 mm/s, Bed Temperature = 35 °C, InfillDensity= 100%. All the specimens were dried at 70 °C for 12 h before testing. It'snot recommended t",B-TPU-SOFT-TDS-4,p. 2: Saturated Water,Not applicable,Not applicable
V000810,M042,G042-01,Tensile modulus,5.3 ± 0.7 MPa,MPa,5.3,0.7,Not applicable,=,0.001,0.0053,0.0007,Not applicable,GPa,Published value,Not published (do not assume printed),XY,Not published,not-stated,Not published,not-stated,Not applicable,Not applicable,Not published,"ISO 527, GB/T 1040",ISO 527; GB/T 1040,Not applicable,Not applicable,"Specimen Printing Conditions Subjects Data Nozzle Temperature 225 °C Bed Temperature 35 °C Printing Speed 34 mm/s InfillDensity 100% * All the specimens were printed at the following settings: Nozzle Temperature = 225 °C, Printing Speed = 34 mm/s, Bed Temperature = 35 °C, InfillDensity= 100%. All the specimens were dried at 70 °C for 12 h before testing. It'snot recommended t",B-TPU-SOFT-TDS-4,p. 2: Young's Modulus (X-Y),Not applicable,Not applicable
V000811,M042,G042-01,Tensile modulus,4.4 ± 0.6 MPa,MPa,4.4,0.6,Not applicable,=,0.001,0.0044,0.0006,Not applicable,GPa,Published value,Not published (do not assume printed),Z,Not published,not-stated,Not published,not-stated,Not applicable,Not applicable,Not published,"ISO 527, GB/T 1040",ISO 527; GB/T 1040,Not applicable,Not applicable,"Specimen Printing Conditions Subjects Data Nozzle Temperature 225 °C Bed Temperature 35 °C Printing Speed 34 mm/s InfillDensity 100% * All the specimens were printed at the following settings: Nozzle Temperature = 225 °C, Printing Speed = 34 mm/s, Bed Temperature = 35 °C, InfillDensity= 100%. All the specimens were dried at 70 °C for 12 h before testing. It'snot recommended t",B-TPU-SOFT-TDS-4,p. 2: Young's Modulus (Z),Not applicable,Not applicable
