Repository: faridbnv/h2c-materials

# Filament Atlas

**Live: [pdynamics.ca/h2c-materials](https://pdynamics.ca/h2c-materials/)** · one HTML page, with a page of its own for
each well-documented material beside it, that also runs offline from a file, with no server.

## What it is

Filament Atlas is a tool for a small engineering team choosing a 3D-printing filament for the team's Bambu Lab H2C
printer. It was the H2C Material Selector until 2026-10-16; the built file keeps that name. You say what a part must
do (survive 100 °C, be at least this stiff, be as light as possible), and it answers in two steps:

- **Which kinds of filament** (PLA, PETG, carbon-filled nylon and so on) can do it, and whether the H2C can print them.

File: data/tables/measurements.csv (part 18 of 82)
MeasurementID,MaterialID,GradeID,Property,Raw value,Raw unit,Raw numeric,Raw uncertainty ±,Raw upper bound,Operator,Conversion factor,Normalized value,Normalized uncertainty ±,Normalized upper bound,Normalized unit,Data status,Specimen type,Direction,Moisture condition,Moisture state,Post-processing,Post-processing state,Anneal °C,Anneal h,Test temperature,Standard / load,Standards,Test load MPa,Notch,Specimen / print parameters,SourceID,Locator,Notes,Parse review
V000812,M042,G042-01,Tensile strength (endpoint unspecified),12.5 ± 0.8 MPa,MPa,12.5,0.8,Not applicable,=,1,12.5,0.8,Not applicable,MPa,Published value,Not published (do not assume printed),XY,Not published,not-stated,Not published,not-stated,Not applicable,Not applicable,Not published,"ISO 527, GB/T 1040",ISO 527; GB/T 1040,Not applicable,Not applicable,"Specimen Printing Conditions Subjects Data Nozzle Temperature 225 °C Bed Temperature 35 °C Printing Speed 34 mm/s InfillDensity 100% * All the specimens were printed at the following settings: Nozzle Temperature = 225 °C, Printing Speed = 34 mm/s, Bed Temperature = 35 °C, InfillDensity= 100%. All the specimens were dried at 70 °C for 12 h before testing. It'snot recommended t",B-TPU-SOFT-TDS-4,p. 2: Tensile Strength (X-Y),Not applicable,Not applicable
V000813,M042,G042-01,Tensile strength (endpoint unspecified),10.1 ± 0.6 MPa,MPa,10.1,0.6,Not applicable,=,1,10.1,0.6,Not applicable,MPa,Published value,Not published (do not assume printed),Z,Not published,not-stated,Not published,not-stated,Not applicable,Not applicable,Not published,"ISO 527, GB/T 1040",ISO 527; GB/T 1040,Not applicable,Not applicable,"Specimen Printing Conditions Subjects Data Nozzle Temperature 225 °C Bed Temperature 35 °C Printing Speed 34 mm/s InfillDensity 100% * All the specimens were printed at the following settings: Nozzle Temperature = 225 °C, Printing Speed = 34 mm/s, Bed Temperature = 35 °C, InfillDensity= 100%. All the specimens were dried at 70 °C for 12 h before testing. It'snot recommended t",B-TPU-SOFT-TDS-4,p. 2: Tensile Strength (Z),Not applicable,Not applicable
V000814,M042,G042-01,Elongation at break,> 650 %,%,650,Not applicable,Not applicable,>,1,650,Not applicable,Not applicable,%,Published value,Not published (do not assume printed),XY,Not published,not-stated,Not published,not-stated,Not applicable,Not applicable,Not published,"ISO 527, GB/T 1040",ISO 527; GB/T 1040,Not applicable,Not applicable,"Specimen Printing Conditions Subjects Data Nozzle Temperature 225 °C Bed Temperature 35 °C Printing Speed 34 mm/s InfillDensity 100% * All the specimens were printed at the following settings: Nozzle Temperature = 225 °C, Printing Speed = 34 mm/s, Bed Temperature = 35 °C, InfillDensity= 100%. All the specimens were dried at 70 °C for 12 h before testing. It'snot recommended t",B-TPU-SOFT-TDS-4,p. 2: Breaking Elongation Rate (X-Y),Not applicable,Not applicable
V000815,M042,G042-01,Elongation at break,> 350 %,%,350,Not applicable,Not applicable,>,1,350,Not applicable,Not applicable,%,Published value,Not published (do not assume printed),Z,Not published,not-stated,Not published,not-stated,Not applicable,Not applicable,Not published,"ISO 527, GB/T 1040",ISO 527; GB/T 1040,Not applicable,Not applicable,"Specimen Printing Conditions Subjects Data Nozzle Temperature 225 °C Bed Temperature 35 °C Printing Speed 34 mm/s InfillDensity 100% * All the specimens were printed at the following settings: Nozzle Temperature = 225 °C, Printing Speed = 34 mm/s, Bed Temperature = 35 °C, InfillDensity= 100%. All the specimens were dried at 70 °C for 12 h before testing. It'snot recommended t",B-TPU-SOFT-TDS-4,p. 2: Breaking Elongation Rate (Z),Not applicable,Not applicable
V000816,M042,G042-01,Flexural modulus,N/A,Not published,Not published,Not applicable,Not applicable,Not applicable,1,Not published,Not applicable,Not applicable,Not published,Not published,Not published (do not assume printed),Not published,Not published,not-stated,Not published,not-stated,Not applicable,Not applicable,Not published,Modulus,Not published,Not applicable,Not applicable,"Specimen Printing Conditions Subjects Data Nozzle Temperature 225 °C Bed Temperature 35 °C Printing Speed 34 mm/s InfillDensity 100% * All the specimens were printed at the following settings: Nozzle Temperature = 225 °C, Printing Speed = 34 mm/s, Bed Temperature = 35 °C, InfillDensity= 100%. All the specimens were dried at 70 °C for 12 h before testing. It'snot recommended t",B-TPU-SOFT-TDS-4,p. 2: Bending,Not applicable,Not applicable
V000817,M042,G042-01,Charpy strength,124.2 kJ/m²,kJ/m²,124.2,Not applicable,Not applicable,=,1,124.2,Not applicable,Not applicable,kJ/m²,Published value,Not published (do not assume printed),XY,Not published,not-stated,Not published,not-stated,Not applicable,Not applicable,Not published,"ISO 179, GB/T 1043",ISO 179; GB/T 1043,Not applicable,Not published,"Specimen Printing Conditions Subjects Data Nozzle Temperature 225 °C Bed Temperature 35 °C Printing Speed 34 mm/s InfillDensity 100% * All the specimens were printed at the following settings: Nozzle Temperature = 225 °C, Printing Speed = 34 mm/s, Bed Temperature = 35 °C, InfillDensity= 100%. All the specimens were dried at 70 °C for 12 h before testing. It'snot recommended t",B-TPU-SOFT-TDS-4,p. 2: Impact Strength (X-Y),Not applicable,Not applicable
V000818,M042,G042-01,Charpy strength,87.3 kJ/m²,kJ/m²,87.3,Not applicable,Not applicable,=,1,87.3,Not applicable,Not applicable,kJ/m²,Published value,Not published (do not assume printed),Z,Not published,not-stated,Not published,not-stated,Not applicable,Not applicable,Not published,"ISO 179, GB/T 1043",ISO 179; GB/T 1043,Not applicable,Not published,"Specimen Printing Conditions Subjects Data Nozzle Temperature 225 °C Bed Temperature 35 °C Printing Speed 34 mm/s InfillDensity 100% * All the specimens were printed at the following settings: Nozzle Temperature = 225 °C, Printing Speed = 34 mm/s, Bed Temperature = 35 °C, InfillDensity= 100%. All the specimens were dried at 70 °C for 12 h before testing. It'snot recommended t",B-TPU-SOFT-TDS-4,p. 2: Impact Strength (Z),Not applicable,Not applicable
V000819,M043,G043-01,Density,1.18 g/cm³,g/cm³,1.18,Not applicable,Not applicable,=,1000,1180,Not applicable,Not applicable,kg/m³,Published value,Not published (density specimen form not explicitly established),Not applicable,Not published,not-stated,Not published,not-stated,Not applicable,Not applicable,Not published,ISO 1183,ISO 1183,Not applicable,Not applicable,"Specimen Printing Conditions Subjects Data Nozzle Temperature 225 °C Bed Temperature 35 °C Printing Speed 34 mm/s InfillDensity 100% * All the specimens were printed at the following settings: Nozzle Temperature = 225 °C, Printing Speed = 34 mm/s, Bed Temperature = 35 °C, InfillDensity= 100%. All the specimens were dried at 70 °C for 12 h before testing. It'snot recommended t",B-TPU-SOFT-TDS-5,p. 2: Density,Not applicable,Not applicable
V000820,M043,G043-01,Melting temperature,177 °C,°C,177,Not applicable,Not applicable,=,1,177,Not applicable,Not applicable,°C,Published value,Not published (do not assume printed),Not applicable,Not published,not-stated,Not published,not-stated,Not applicable,Not applicable,Not published,"DSC, 10 °C/min",DSC,Not applicable,Not applicable,"Specimen Printing Conditions Subjects Data Nozzle Temperature 225 °C Bed Temperature 35 °C Printing Speed 34 mm/s InfillDensity 100% * All the specimens were printed at the following settings: Nozzle Temperature = 225 °C, Printing Speed = 34 mm/s, Bed Temperature = 35 °C, InfillDensity= 100%. All the specimens were dried at 70 °C for 12 h before testing. It'snot recommended t",B-TPU-SOFT-TDS-5,p. 2: Melting Temperature,Not applicable,Not applicable
V000821,M043,G043-01,Glass transition temperature,N/A,°C,Not published,Not applicable,Not applicable,Not applicable,1,Not published,Not applicable,Not applicable,°C,Not published,Not published (do not assume printed),Not applicable,Not published,not-stated,Not published,not-stated,Not applicable,Not applicable,Not published,Transition Temperature,Not published,Not applicable,Not applicable,"Specimen Printing Conditions Subjects Data Nozzle Temperature 225 °C Bed Temperature 35 °C Printing Speed 34 mm/s InfillDensity 100% * All the specimens were printed at the following settings: Nozzle Temperature = 225 °C, Printing Speed = 34 mm/s, Bed Temperature = 35 °C, InfillDensity= 100%. All the specimens were dried at 70 °C for 12 h before testing. It'snot recommended t",B-TPU-SOFT-TDS-5,p. 2: Glass,Not applicable,Not applicable
V000822,M043,G043-01,Crystallization temperature,N/A,°C,Not published,Not applicable,Not applicable,Not applicable,1,Not published,Not applicable,Not applicable,°C,Not published,Not published (do not assume printed),Not applicable,Not published,not-stated,Not published,not-stated,Not applicable,Not applicable,Not published,"DSC, 10 °C/min",DSC,Not applicable,Not applicable,"Specimen Printing Conditions Subjects Data Nozzle Temperature 225 °C Bed Temperature 35 °C Printing Speed 34 mm/s InfillDensity 100% * All the specimens were printed at the following settings: Nozzle Temperature = 225 °C, Printing Speed = 34 mm/s, Bed Temperature = 35 °C, InfillDensity= 100%. All the specimens were dried at 70 °C for 12 h before testing. It'snot recommended t",B-TPU-SOFT-TDS-5,p. 2: Crystallization Temperature,Not applicable,Not applicable
V000823,M043,G043-01,Vicat softening temperature,N/A,°C,Not published,Not applicable,Not applicable,Not applicable,1,Not published,Not applicable,Not applicable,°C,Not published,Not published (do not assume printed),Not applicable,Not published,not-stated,Not published,not-stated,Not applicable,Not applicable,Not published,Temperature,Not published,Not applicable,Not applicable,"Specimen Printing Conditions Subjects Data Nozzle Temperature 225 °C Bed Temperature 35 °C Printing Speed 34 mm/s InfillDensity 100% * All the specimens were printed at the following settings: Nozzle Temperature = 225 °C, Printing Speed = 34 mm/s, Bed Temperature = 35 °C, InfillDensity= 100%. All the specimens were dried at 70 °C for 12 h before testing. It'snot recommended t",B-TPU-SOFT-TDS-5,p. 2: Vicar Softening,Not applicable,Not applicable
V000824,M043,G043-01,HDT,N/A,°C,Not published,Not applicable,Not applicable,Not applicable,1,Not published,Not applicable,Not applicable,°C,Not published,Not published (do not assume printed),Not applicable,Not published,not-stated,Not published,not-stated,Not applicable,Not applicable,Not published,Deflection,Not published,Not published,Not applicable,"Specimen Printing Conditions Subjects Data Nozzle Temperature 225 °C Bed Temperature 35 °C Printing Speed 34 mm/s InfillDensity 100% * All the specimens were printed at the following settings: Nozzle Temperature = 225 °C, Printing Speed = 34 mm/s, Bed Temperature = 35 °C, InfillDensity= 100%. All the specimens were dried at 70 °C for 12 h before testing. It'snot recommended t",B-TPU-SOFT-TDS-5,p. 2: Heat,Test load not published; do not combine with specified-load HDT.,Not applicable
V000825,M043,G043-01,Water absorption,0.67 %,%,0.67,Not applicable,Not applicable,=,1,0.67,Not applicable,Not applicable,%,Published value,Not published (do not assume printed),Not applicable,Not published,not-stated,Not published,not-stated,Not applicable,Not applicable,Not published,"ter Absorption Rate 25 °C, 55% RH",Not published,Not applicable,Not applicable,"Specimen Printing Conditions Subjects Data Nozzle Temperature 225 °C Bed Temperature 35 °C Printing Speed 34 mm/s InfillDensity 100% * All the specimens were printed at the following settings: Nozzle Temperature = 225 °C, Printing Speed = 34 mm/s, Bed Temperature = 35 °C, InfillDensity= 100%. All the specimens were dried at 70 °C for 12 h before testing. It'snot recommended t",B-TPU-SOFT-TDS-5,p. 2: Saturated Water,Not applicable,Not applicable
V000826,M043,G043-01,Tensile modulus,6.8 ±0.7 MPa,MPa,6.8,0.7,Not applicable,=,0.001,0.0068,0.0007,Not applicable,GPa,Published value,Not published (do not assume printed),XY,Not published,not-stated,Not published,not-stated,Not applicable,Not applicable,Not published,"ISO 527, GB/T 1040",ISO 527; GB/T 1040,Not applicable,Not applicable,"Specimen Printing Conditions Subjects Data Nozzle Temperature 225 °C Bed Temperature 35 °C Printing Speed 34 mm/s InfillDensity 100% * All the specimens were printed at the following settings: Nozzle Temperature = 225 °C, Printing Speed = 34 mm/s, Bed Temperature = 35 °C, InfillDensity= 100%. All the specimens were dried at 70 °C for 12 h before testing. It'snot recommended t",B-TPU-SOFT-TDS-5,p. 2: Young's Modulus (X-Y),Not applicable,Not applicable
V000827,M043,G043-01,Tensile modulus,5.2 ±0.6 MPa,MPa,5.2,0.6,Not applicable,=,0.001,0.0052,0.0006,Not applicable,GPa,Published value,Not published (do not assume printed),Z,Not published,not-stated,Not published,not-stated,Not applicable,Not applicable,Not published,"ISO 527, GB/T 1040",ISO 527; GB/T 1040,Not applicable,Not applicable,"Specimen Printing Conditions Subjects Data Nozzle Temperature 225 °C Bed Temperature 35 °C Printing Speed 34 mm/s InfillDensity 100% * All the specimens were printed at the following settings: Nozzle Temperature = 225 °C, Printing Speed = 34 mm/s, Bed Temperature = 35 °C, InfillDensity= 100%. All the specimens were dried at 70 °C for 12 h before testing. It'snot recommended t",B-TPU-SOFT-TDS-5,p. 2: Young's Modulus (Z),Not applicable,Not applicable
V000828,M043,G043-01,Tensile strength (endpoint unspecified),12.0 ± 0.8 MPa,MPa,12,0.8,Not applicable,=,1,12,0.8,Not applicable,MPa,Published value,Not published (do not assume printed),XY,Not published,not-stated,Not published,not-stated,Not applicable,Not applicable,Not published,"ISO 527, GB/T 1040",ISO 527; GB/T 1040,Not applicable,Not applicable,"Specimen Printing Conditions Subjects Data Nozzle Temperature 225 °C Bed Temperature 35 °C Printing Speed 34 mm/s InfillDensity 100% * All the specimens were printed at the following settings: Nozzle Temperature = 225 °C, Printing Speed = 34 mm/s, Bed Temperature = 35 °C, InfillDensity= 100%. All the specimens were dried at 70 °C for 12 h before testing. It'snot recommended t",B-TPU-SOFT-TDS-5,p. 2: Tensile Strength (X-Y),Not applicable,Not applicable
V000829,M043,G043-01,Tensile strength (endpoint unspecified),10.5 ± 0.6 MPa,MPa,10.5,0.6,Not applicable,=,1,10.5,0.6,Not applicable,MPa,Published value,Not published (do not assume printed),Z,Not published,not-stated,Not published,not-stated,Not applicable,Not applicable,Not published,"ISO 527, GB/T 1040",ISO 527; GB/T 1040,Not applicable,Not applicable,"Specimen Printing Conditions Subjects Data Nozzle Temperature 225 °C Bed Temperature 35 °C Printing Speed 34 mm/s InfillDensity 100% * All the specimens were printed at the following settings: Nozzle Temperature = 225 °C, Printing Speed = 34 mm/s, Bed Temperature = 35 °C, InfillDensity= 100%. All the specimens were dried at 70 °C for 12 h before testing. It'snot recommended t",B-TPU-SOFT-TDS-5,p. 2: Tensile Strength (Z),Not applicable,Not applicable
V000830,M043,G043-01,Elongation at break,> 700 %,%,700,Not applicable,Not applicable,>,1,700,Not applicable,Not applicable,%,Published value,Not published (do not assume printed),XY,Not published,not-stated,Not published,not-stated,Not applicable,Not applicable,Not published,"ISO 527, GB/T 1040",ISO 527; GB/T 1040,Not applicable,Not applicable,"Specimen Printing Conditions Subjects Data Nozzle Temperature 225 °C Bed Temperature 35 °C Printing Speed 34 mm/s InfillDensity 100% * All the specimens were printed at the following settings: Nozzle Temperature = 225 °C, Printing Speed = 34 mm/s, Bed Temperature = 35 °C, InfillDensity= 100%. All the specimens were dried at 70 °C for 12 h before testing. It'snot recommended t",B-TPU-SOFT-TDS-5,p. 2: Breaking Elongation Rate (X-Y),Not applicable,Not applicable
V000831,M043,G043-01,Elongation at break,> 350 %,%,350,Not applicable,Not applicable,>,1,350,Not applicable,Not applicable,%,Published value,Not published (do not assume printed),Z,Not published,not-stated,Not published,not-stated,Not applicable,Not applicable,Not published,"ISO 527, GB/T 1040",ISO 527; GB/T 1040,Not applicable,Not applicable,"Specimen Printing Conditions Subjects Data Nozzle Temperature 225 °C Bed Temperature 35 °C Printing Speed 34 mm/s InfillDensity 100% * All the specimens were printed at the following settings: Nozzle Temperature = 225 °C, Printing Speed = 34 mm/s, Bed Temperature = 35 °C, InfillDensity= 100%. All the specimens were dried at 70 °C for 12 h before testing. It'snot recommended t",B-TPU-SOFT-TDS-5,p. 2: Breaking Elongation Rate (Z),Not applicable,Not applicable
V000832,M043,G043-01,Flexural modulus,N/A,Not published,Not published,Not applicable,Not applicable,Not applicable,1,Not published,Not applicable,Not applicable,Not published,Not published,Not published (do not assume printed),Not published,Not published,not-stated,Not published,not-stated,Not applicable,Not applicable,Not published,Modulus,Not published,Not applicable,Not applicable,"Specimen Printing Conditions Subjects Data Nozzle Temperature 225 °C Bed Temperature 35 °C Printing Speed 34 mm/s InfillDensity 100% * All the specimens were printed at the following settings: Nozzle Temperature = 225 °C, Printing Speed = 34 mm/s, Bed Temperature = 35 °C, InfillDensity= 100%. All the specimens were dried at 70 °C for 12 h before testing. It'snot recommended t",B-TPU-SOFT-TDS-5,p. 2: Bending,Not applicable,Not applicable
V000833,M043,G043-01,Charpy strength,124.3 kJ/m²,kJ/m²,124.3,Not applicable,Not applicable,=,1,124.3,Not applicable,Not applicable,kJ/m²,Published value,Not published (do not assume printed),XY,Not published,not-stated,Not published,not-stated,Not applicable,Not applicable,Not published,"ISO 179, GB/T 1043",ISO 179; GB/T 1043,Not applicable,Not published,"Specimen Printing Conditions Subjects Data Nozzle Temperature 225 °C Bed Temperature 35 °C Printing Speed 34 mm/s InfillDensity 100% * All the specimens were printed at the following settings: Nozzle Temperature = 225 °C, Printing Speed = 34 mm/s, Bed Temperature = 35 °C, InfillDensity= 100%. All the specimens were dried at 70 °C for 12 h before testing. It'snot recommended t",B-TPU-SOFT-TDS-5,p. 2: Impact Strength (X-Y),Not applicable,Not applicable
V000834,M043,G043-01,Charpy strength,88.5 kJ/m²,kJ/m²,88.5,Not applicable,Not applicable,=,1,88.5,Not applicable,Not applicable,kJ/m²,Published value,Not published (do not assume printed),Z,Not published,not-stated,Not published,not-stated,Not applicable,Not applicable,Not published,"ISO 179, GB/T 1043",ISO 179; GB/T 1043,Not applicable,Not published,"Specimen Printing Conditions Subjects Data Nozzle Temperature 225 °C Bed Temperature 35 °C Printing Speed 34 mm/s InfillDensity 100% * All the specimens were printed at the following settings: Nozzle Temperature = 225 °C, Printing Speed = 34 mm/s, Bed Temperature = 35 °C, InfillDensity= 100%. All the specimens were dried at 70 °C for 12 h before testing. It'snot recommended t",B-TPU-SOFT-TDS-5,p. 2: Impact Strength (Z),Not applicable,Not applicable
V000835,M039,G039-03,Density,1.12 g/cm3,g/cm3,1.12,Not applicable,Not applicable,=,1000,1120,Not applicable,Not applicable,kg/m³,Published value,Not published (density specimen form not explicitly established),Not applicable,Not published,not-stated,Not published,not-stated,Not applicable,Not applicable,Not published,"ISO1183, GB/T1033",ISO 1183; GB/T 1033,Not applicable,Not applicable,Printing temperature 220 °C Bed temperature 50 °C Shell 2 Top & bottom layer 4 Infill 100% Environmental temperature 25 °C Cooling fan ON The typical values presented in this data sheet are intended for reference and comparison purposes only. They should not be used for design specifications or quality control purposes,S-POLYCN-PolyFlex-TPU90-TDS-V5-1,p. 2: Density,Not applicable,Not applicable
V000836,M039,G039-03,Tensile strength (endpoint unspecified),30.0 ± 0.66 MPa,MPa,30,0.66,Not applicable,=,1,30,0.66,Not applicable,MPa,Published value,Printed specimen,XY,Not published,not-stated,Not published,not-stated,Not applicable,Not applicable,Not published,"ISO 37, GB/T 528",ISO 37; GB/T 528,Not applicable,Not applicable,Printing temperature 220 °C Bed temperature 50 °C Shell 2 Top & bottom layer 4 Infill 100% Environmental temperature 25 °C Cooling fan ON The typical values presented in this data sheet are intended for reference and comparison purposes only. They should not be used for design specifications or quality control purposes,S-POLYCN-PolyFlex-TPU90-TDS-V5-1,p. 3: Tensile strength (X-Y),Not applicable,Not applicable
V000837,M039,G039-03,Elongation at break,586.8 ± 15.3 %,%,586.8,15.3,Not applicable,=,1,586.8,15.3,Not applicable,%,Published value,Printed specimen,XY,Not published,not-stated,Not published,not-stated,Not applicable,Not applicable,Not published,"ISO 37, GB/T 528",ISO 37; GB/T 528,Not applicable,Not applicable,Printing temperature 220 °C Bed temperature 50 °C Shell 2 Top & bottom layer 4 Infill 100% Environmental temperature 25 °C Cooling fan ON The typical values presented in this data sheet are intended for reference and comparison purposes only. They should not be used for design specifications or quality control purposes,S-POLYCN-PolyFlex-TPU90-TDS-V5-1,p. 3: Elongation at break (X-Y),Not applicable,Not applicable
V000838,M045,G045-01,Density,1.01 g/cm3,g/cm3,1.01,Not applicable,Not applicable,=,1000,1010,Not applicable,Not applicable,kg/m³,Published value,Not published (density specimen form not explicitly established),Not applicable,Not published,not-stated,Not published,not-stated,Not applicable,Not applicable,Not published,GB/T 1033,GB/T 1033,Not applicable,Not applicable,Not published,S-PEBA-PEBA90A-TDS-en,p. 1: Density,Not applicable,Not applicable
V000839,M045,G045-01,Tensile strength (endpoint unspecified),30 MPa,MPa,30,Not applicable,Not applicable,=,1,30,Not applicable,Not applicable,MPa,Published value,Not published (do not assume printed),Not published,Not published,not-stated,Not published,not-stated,Not applicable,Not applicable,Not published,GB/T 1040,GB/T 1040,Not applicable,Not applicable,Not published,S-PEBA-PEBA90A-TDS-en,p. 1: Tensile Strength,Not applicable,Not applicable
V000840,M045,G045-01,Elongation at break,>500 %,%,500,Not applicable,Not applicable,>,1,500,Not applicable,Not applicable,%,Published value,Not published (do not assume printed),Not published,Not published,not-stated,Not published,not-stated,Not applicable,Not applicable,Not published,GB/T 1040,GB/T 1040,Not applicable,Not applicable,Not published,S-PEBA-PEBA90A-TDS-en,p. 1: Elongation atBreak,Not applicable,Not applicable
V000841,M045,G045-01,Flexural modulus,80 MPa,MPa,80,Not applicable,Not applicable,=,0.001,0.08,Not applicable,Not applicable,GPa,Published value,Not published (do not assume printed),Not published,Not published,not-stated,Not published,not-stated,Not applicable,Not applicable,Not published,GB/T 9341,GB/T 9341,Not applicable,Not applicable,Not published,S-PEBA-PEBA90A-TDS-en,p. 1: Flexural Modulus,Not applicable,Not applicable
V000842,M045,G045-01,Vicat softening temperature,110 ℃,℃,110,Not applicable,Not applicable,=,1,110,Not applicable,Not applicable,°C,Published value,Not published (do not assume printed),Not applicable,Not published,not-stated,Not published,not-stated,Not applicable,Not applicable,Not published,GB/T 1633,GB/T 1633,Not applicable,Not applicable,Not published,S-PEBA-PEBA90A-TDS-en,"p. 1: Vicat Softening Point (120℃, 10N)",Not applicable,Not applicable
V000843,M045,G045-01,Tensile strength (endpoint unspecified),7.5 MPa,MPa,7.5,Not applicable,Not applicable,=,1,7.5,Not applicable,Not applicable,MPa,Published value,Printed specimen,Z,Not published,not-stated,Not published,not-stated,Not applicable,Not applicable,Not published,GB/T 1040,GB/T 1040,Not applicable,Not applicable,"eSUN print test conditions (p. 3): Bambu P1S, 0.4 mm nozzle, OrcaSlicer 2.1.0 Beta; nozzle 240 ± 10 °C; build plate 60-90 °C; 2 wall layers; 3 top/bottom layers; 100% infill; fan 50-100%; max volumetric flow 2 mm³/s",S-PEBA-PEBA90A-TDS-en,p. 1: Tensile Strength (Z-axis),"Corrected 2026-09-14 (m16) against the source: the sheet labels the row ""(Z-axis)"". Corrected 2026-09-16 (m35) against the source: p. 3 states ""The performance of the filament is evaluated based on standard samples printed by eSUN"" and gives the print test conditions; the Z-axis and XY-axis rows are printed specimens.",Not applicable
V000844,M045,G045-01,Elongation at break,150 %,%,150,Not applicable,Not applicable,=,1,150,Not applicable,Not applicable,%,Published value,Printed specimen,Z,Not published,not-stated,Not published,not-stated,Not applicable,Not applicable,Not published,GB/T 1040,GB/T 1040,Not applicable,Not applicable,"eSUN print test conditions (p. 3): Bambu P1S, 0.4 mm nozzle, OrcaSlicer 2.1.0 Beta; nozzle 240 ± 10 °C; build plate 60-90 °C; 2 wall layers; 3 top/bottom layers; 100% infill; fan 50-100%; max volumetric flow 2 mm³/s",S-PEBA-PEBA90A-TDS-en,p. 1: Elongation atBreak (Z-axis),"Corrected 2026-09-14 (m16) against the source: the sheet labels the row ""(Z-axis)"". Corrected 2026-09-16 (m35) against the source: p. 3 states ""The performance of the filament is evaluated based on standard samples printed by eSUN"" and gives the print test conditions; the Z-axis and XY-axis rows are printed specimens.",Not applicable
V000845,M045,G045-01,Elongation at break,>520 %,%,520,Not applicable,Not applicable,>,1,520,Not applicable,Not applicable,%,Published value,Printed specimen,XY,Not published,not-stated,Not published,not-stated,Not applicable,Not applicable,Not published,GB/T 1040,GB/T 1040,Not applicable,Not applicable,"eSUN print test conditions (p. 3): Bambu P1S, 0.4 mm nozzle, OrcaSlicer 2.1.0 Beta; nozzle 240 ± 10 °C; build plate 60-90 °C; 2 wall layers; 3 top/bottom layers; 100% infill; fan 50-100%; max volumetric flow 2 mm³/s",S-PEBA-PEBA90A-TDS-en,p. 1: Elongation atBreak (XY-axis),"Corrected 2026-09-16 (m35) against the source: p. 3 states ""The performance of the filament is evaluated based on standard samples printed by eSUN"" and gives the print test conditions; the Z-axis and XY-axis rows are printed specimens.",Not applicable
V000846,M045,G045-02,Density,1.02 g/cm3,g/cm3,1.02,Not applicable,Not applicable,=,1000,1020,Not applicable,Not applicable,kg/m³,Published value,Not published (density specimen form not explicitly established),Not applicable,Not published,not-stated,Not published,not-stated,Not applicable,Not applicable,Not published,ISO 1183,ISO 1183,Not applicable,Not applicable,Not published,S-SPECTRUM-en-tds-spectrum-peba,p. 1: Density,Not applicable,Not applicable
V000847,M045,G045-02,Hardness,43,Shore D,43,Not applicable,Not applicable,=,1,43,Not applicable,Not applicable,Shore D,Published value (transcription corrected),Not published (do not assume printed),Not published,Not published,not-stated,Not published,not-stated,Not applicable,Not applicable,Not published,ISO 868,ISO 868,Not applicable,Not applicable,Not published,S-SPECTRUM-en-tds-spectrum-peba,p. 1: Shore D Hardness,"Scale recovered from the TDS row label ""Shore D Hardness"" (ISO 868). Verified verbatim 2026-09-11.",Not applicable
V000848,M045,G045-02,Hardness,92,Shore A,92,Not applicable,Not applicable,=,1,92,Not applicable,Not applicable,Shore A,Published value (transcription corrected),Not published (do not assume printed),Not published,Not published,not-stated,Not published,not-stated,Not applicable,Not applicable,Not published,ISO 868,ISO 868,Not applicable,Not applicable,Not published,S-SPECTRUM-en-tds-spectrum-peba,p. 1: Shore A Hardness,"Scale recovered from the TDS row label ""Shore A Hardness"" (ISO 868). Verified verbatim 2026-09-11.",Not applicable
V000849,M045,G045-02,Tensile modulus,100 Mpa,Mpa,100,Not applicable,Not applicable,=,0.001,0.1,Not applicable,Not applicable,GPa,Published value,Raw material value,Not published,Not published,not-stated,Not published,not-stated,Not applicable,Not applicable,Not published,ISO 527-1/-2,ISO 527,Not applicable,Not applicable,Not published,S-SPECTRUM-en-tds-spectrum-peba,"p. 1: Tensile modulus, 23°C, injection moulding","Corrected 2026-09-14 (m14) against the source: the sheet labels this value ""23°C, injection moulding"".",Not applicable
V000850,M045,G045-02,Tensile strength (endpoint unspecified),25 MPa,MPa,25,Not applicable,Not applicable,=,1,25,Not applicable,Not applicable,MPa,Published value,Raw material value,Not published,Not published,not-stated,Not published,not-stated,Not applicable,Not applicable,Not published,ISO 527-1/-2,ISO 527,Not applicable,Not applicable,Not published,S-SPECTRUM-en-tds-spectrum-peba,"p. 1: Tensile strength, 23°C, injection moulding","Corrected 2026-09-14 (m14) against the source: the sheet labels this value ""23°C, injection moulding"".",Not applicable
V000851,M045,G045-02,Elongation at break,>500 %,%,500,Not applicable,Not applicable,>,1,500,Not applicable,Not applicable,%,Published value,Raw material value,Not published,Not published,not-stated,Not published,not-stated,Not applicable,Not applicable,Not published,ISO 527-1/-2,ISO 527,Not applicable,Not applicable,Not published,S-SPECTRUM-en-tds-spectrum-peba,"p. 1: Elongation at break, 23°C, injection moulding","Corrected 2026-09-14 (m14) against the source: the sheet labels this value ""23°C, injection moulding"".",Not applicable
V000852,M045,G045-02,Flexural modulus,90 Mpa,Mpa,90,Not applicable,Not applicable,=,0.001,0.09,Not applicable,Not applicable,GPa,Published value,Raw material value,Not published,Not published,not-stated,Not published,not-stated,Not applicable,Not applicable,Not published,ISO 178,ISO 178,Not applicable,Not applicable,Not published,S-SPECTRUM-en-tds-spectrum-peba,"p. 1: Flexural modulus, 23°C, injection moulding","Corrected 2026-09-14 (m14) against the source: the sheet labels this value ""23°C, injection moulding"".",Not applicable
V000853,M045,G045-02,Flexural strength,5 Mpa,Mpa,5,Not applicable,Not applicable,=,1,5,Not applicable,Not applicable,MPa,Published value,Raw material value,Not published,Not published,not-stated,Not published,not-stated,Not applicable,Not applicable,Not published,ISO 178,ISO 178,Not applicable,Not applicable,Not published,S-SPECTRUM-en-tds-spectrum-peba,"p. 1: Flexural strength, 23°C, injection moulding","Corrected 2026-09-14 (m14) against the source: the sheet labels this value ""23°C, injection moulding"".",Not applicable
V000854,M047,G047-01,Density,1.12 g/cm3,g/cm3,1.12,Not applicable,Not applicable,=,1000,1120,Not applicable,Not applicable,kg/m³,Retired duplicate record,Not published (density specimen form not explicitly established),Not applicable,Dried before testing (see preparation),dry,All specimens were annealed at 80˚C for 30min and dried for 48h prior to testing,annealed,80,0.5,Not published,"ISO1183, GB/T1033",ISO 1183; GB/T 1033,Not applicable,Not applicable,Printing temperature 265 °C Bed temperature 50 °C Shell 2 Top & bottom layer 4 Infill 100% Environmental temperature 60 ˚C Cooling fan OFF The typical values presented in this data sheet are intended for reference and comparison purposes only. They should not be used for design specifications or quality control purpose,S-POLYCN-PolyMide-CoPA-TDS-V5-2,p. 2: Density,Retired 2026-09-13: duplicate of the same record under G057-01,Not applicable
V000855,M047,G047-01,Glass transition temperature,67 °C,°C,67,Not applicable,Not applicable,=,1,67,Not applicable,Not applicable,°C,Retired duplicate record,Printed specimen,Not applicable,Dried before testing (see preparation),dry,All specimens were annealed at 80˚C for 30min and dried for 48h prior to testing,annealed,80,0.5,Not published,"DSC, 10°C/min",DSC,Not applicable,Not applicable,Printing temperature 265 °C Bed temperature 50 °C Shell 2 Top & bottom layer 4 Infill 100% Environmental temperature 60 ˚C Cooling fan OFF The typical values presented in this data sheet are intended for reference and comparison purposes only. They should not be used for design specifications or quality control purpose,S-POLYCN-PolyMide-CoPA-TDS-V5-2,p. 3: Glass transition temperature,Retired 2026-09-13: duplicate of the same record under G057-01,Not applicable
V000856,M047,G047-01,Melting temperature,190 °C,°C,190,Not applicable,Not applicable,=,1,190,Not applicable,Not applicable,°C,Retired duplicate record,Printed specimen,Not applicable,Dried before testing (see preparation),dry,All specimens were annealed at 80˚C for 30min and dried for 48h prior to testing,annealed,80,0.5,Not published,"DSC, 10°C/min",DSC,Not applicable,Not applicable,Printing temperature 265 °C Bed temperature 50 °C Shell 2 Top & bottom layer 4 Infill 100% Environmental temperature 60 ˚C Cooling fan OFF The typical values presented in this data sheet are intended for reference and comparison purposes only. They should not be used for design specifications or quality control purpose,S-POLYCN-PolyMide-CoPA-TDS-V5-2,p. 3: Melting temperature,Retired 2026-09-13: duplicate of the same record under G057-01,Not applicable
V000857,M047,G047-01,Crystallization temperature,128 °C,°C,128,Not applicable,Not applicable,=,1,128,Not applicable,Not applicable,°C,Retired duplicate record,Printed specimen,Not applicable,Dried before testing (see preparation),dry,All specimens were annealed at 80˚C for 30min and dried for 48h prior to testing,annealed,80,0.5,Not published,"DSC, 10°C/min",DSC,Not applicable,Not applicable,Printing temperature 265 °C Bed temperature 50 °C Shell 2 Top & bottom layer 4 Infill 100% Environmental temperature 60 ˚C Cooling fan OFF The typical values presented in this data sheet are intended for reference and comparison purposes only. They should not be used for design specifications or quality control purpose,S-POLYCN-PolyMide-CoPA-TDS-V5-2,p. 3: Crystallization temperature,Retired 2026-09-13: duplicate of the same record under G057-01,Not applicable
V000858,M047,G047-01,Vicat softening temperature,180 °C,°C,180,Not applicable,Not applicable,=,1,180,Not applicable,Not applicable,°C,Retired duplicate record,Printed specimen,Not applicable,Dried before testing (see preparation),dry,All specimens were annealed at 80˚C for 30min and dried for 48h prior to testing,annealed,80,0.5,Not published,"ISO 306 , GB/T 1633",ISO 306; GB/T 1633,Not applicable,Not applicable,Printing temperature 265 °C Bed temperature 50 °C Shell 2 Top & bottom layer 4 Infill 100% Environmental temperature 60 ˚C Cooling fan OFF The typical values presented in this data sheet are intended for reference and comparison purposes only. They should not be used for design specifications or quality control purpose,S-POLYCN-PolyMide-CoPA-TDS-V5-2,p. 3: Vicat softening temperature,Retired 2026-09-13: duplicate of the same record under G057-01,Not applicable
V000859,M047,G047-01,HDT,69.8 °C,°C,69.8,Not applicable,Not applicable,=,1,69.8,Not applicable,Not applicable,°C,Retired duplicate record,Printed specimen,Not applicable,Dried before testing (see preparation),dry,All specimens were annealed at 80˚C for 30min and dried for 48h prior to testing,annealed,80,0.5,Not published,ISO 75 1.8MPa,ISO 75,1.8,Not applicable,Printing temperature 265 °C Bed temperature 50 °C Shell 2 Top & bottom layer 4 Infill 100% Environmental temperature 60 ˚C Cooling fan OFF The typical values presented in this data sheet are intended for reference and comparison purposes only. They should not be used for design specifications or quality control purpose,S-POLYCN-PolyMide-CoPA-TDS-V5-2,p. 3: Heat deflection temperature,Retired 2026-09-13: duplicate of the same record under G057-01,Not applicable
V000860,M047,G047-01,HDT,110.5 °C,°C,110.5,Not applicable,Not applicable,=,1,110.5,Not applicable,Not applicable,°C,Retired duplicate record,Printed specimen,Not applicable,Dried before testing (see preparation),dry,All specimens were annealed at 80˚C for 30min and dried for 48h prior to testing,annealed,80,0.5,Not published,ISO 75 0.45MPa,ISO 75,0.45,Not applicable,Printing temperature 265 °C Bed temperature 50 °C Shell 2 Top & bottom layer 4 Infill 100% Environmental temperature 60 ˚C Cooling fan OFF The typical values presented in this data sheet are intended for reference and comparison purposes only. They should not be used for design specifications or quality control purpose,S-POLYCN-PolyMide-CoPA-TDS-V5-2,p. 3: Heat deflection temperature,Retired 2026-09-13: duplicate of the same record under G057-01,Not applicable
V000861,M047,G047-01,Thermal conductivity,N/A,Not published,Not published,Not applicable,Not applicable,Not applicable,1,Not published,Not applicable,Not applicable,Not published,Retired duplicate record,Printed specimen,Not published,Dried before testing (see preparation),dry,All specimens were annealed at 80˚C for 30min and dried for 48h prior to testing,annealed,80,0.5,Not published,N/A,Not published,Not applicable,Not applicable,Printing temperature 265 °C Bed temperature 50 °C Shell 2 Top & bottom layer 4 Infill 100% Environmental temperature 60 ˚C Cooling fan OFF The typical values presented in this data sheet are intended for reference and comparison purposes only. They should not be used for design specifications or quality control purpose,S-POLYCN-PolyMide-CoPA-TDS-V5-2,p. 3: Thermal conductivity,Retired 2026-09-13: duplicate of the same record under G057-01,Not applicable
V000862,M047,G047-01,Tensile modulus,2223 ± 199 MPa,MPa,2223,199,Not applicable,=,0.001,2.223,0.199,Not applicable,GPa,Retired duplicate record,Printed specimen,XY,Dried before testing (see preparation),dry,All specimens were annealed at 80˚C for 30min and dried for 48h prior to testing,annealed,80,0.5,Not published,"ISO 527, GB/T 1040",ISO 527; GB/T 1040,Not applicable,Not applicable,Printing temperature 265 °C Bed temperature 50 °C Shell 2 Top & bottom layer 4 Infill 100% Environmental temperature 60 ˚C Cooling fan OFF The typical values presented in this data sheet are intended for reference and comparison purposes only. They should not be used for design specifications or quality control purpose,S-POLYCN-PolyMide-CoPA-TDS-V5-2,p. 4: Young’s modulus (X-Y),"Retired 2026-09-13: duplicate of the same record under G057-01 Test condition corrected 2026-09-14 (m10) against the data sheet: p. 4 first table, annealed at 80 °C for 30 min and dried for 48 h before testing.",Not applicable
V000863,M047,G047-01,Tensile modulus,2564 ± 97 MPa,MPa,2564,97,Not applicable,=,0.001,2.564,0.097,Not applicable,GPa,Retired duplicate record,Printed specimen,Z,Dried before testing (see preparation),dry,All specimens were annealed at 80˚C for 30min and dried for 48h prior to testing,annealed,80,0.5,Not published,"ISO 527, GB/T 1040",ISO 527; GB/T 1040,Not applicable,Not applicable,Printing temperature 265 °C Bed temperature 50 °C Shell 2 Top & bottom layer 4 Infill 100% Environmental temperature 60 ˚C Cooling fan OFF The typical values presented in this data sheet are intended for reference and comparison purposes only. They should not be used for design specifications or quality control purpose,S-POLYCN-PolyMide-CoPA-TDS-V5-2,p. 4: Young’s modulus (Z),"Retired 2026-09-13: duplicate of the same record under G057-01 Test condition corrected 2026-09-14 (m10) against the data sheet: p. 4 first table, annealed at 80 °C for 30 min and dried for 48 h before testing.",Not applicable
