Repository: faridbnv/h2c-materials

# Filament Atlas

**Live: [pdynamics.ca/h2c-materials](https://pdynamics.ca/h2c-materials/)** · one HTML page, with a page of its own for
each well-documented material beside it, that also runs offline from a file, with no server.

## What it is

Filament Atlas is a tool for a small engineering team choosing a 3D-printing filament for the team's Bambu Lab H2C
printer. It was the H2C Material Selector until 2026-10-16; the built file keeps that name. You say what a part must
do (survive 100 °C, be at least this stiff, be as light as possible), and it answers in two steps:

- **Which kinds of filament** (PLA, PETG, carbon-filled nylon and so on) can do it, and whether the H2C can print them.

File: data/tables/measurements.csv (part 19 of 82)
MeasurementID,MaterialID,GradeID,Property,Raw value,Raw unit,Raw numeric,Raw uncertainty ±,Raw upper bound,Operator,Conversion factor,Normalized value,Normalized uncertainty ±,Normalized upper bound,Normalized unit,Data status,Specimen type,Direction,Moisture condition,Moisture state,Post-processing,Post-processing state,Anneal °C,Anneal h,Test temperature,Standard / load,Standards,Test load MPa,Notch,Specimen / print parameters,SourceID,Locator,Notes,Parse review
V000864,M047,G047-01,Tensile strength (endpoint unspecified),66.2 ± 0.9 MPa,MPa,66.2,0.9,Not applicable,=,1,66.2,0.9,Not applicable,MPa,Retired duplicate record,Printed specimen,XY,Dried before testing (see preparation),dry,All specimens were annealed at 80˚C for 30min and dried for 48h prior to testing,annealed,80,0.5,Not published,"ISO 527, GB/T 1040",ISO 527; GB/T 1040,Not applicable,Not applicable,Printing temperature 265 °C Bed temperature 50 °C Shell 2 Top & bottom layer 4 Infill 100% Environmental temperature 60 ˚C Cooling fan OFF The typical values presented in this data sheet are intended for reference and comparison purposes only. They should not be used for design specifications or quality control purpose,S-POLYCN-PolyMide-CoPA-TDS-V5-2,p. 4: Tensile strength (X-Y),"Retired 2026-09-13: duplicate of the same record under G057-01 Test condition corrected 2026-09-14 (m10) against the data sheet: p. 4 first table, annealed at 80 °C for 30 min and dried for 48 h before testing.",Not applicable
V000865,M047,G047-01,Tensile strength (endpoint unspecified),43.3 ± 9.1 MPa,MPa,43.3,9.1,Not applicable,=,1,43.3,9.1,Not applicable,MPa,Retired duplicate record,Printed specimen,Z,Dried before testing (see preparation),dry,All specimens were annealed at 80˚C for 30min and dried for 48h prior to testing,annealed,80,0.5,Not published,"ISO 527, GB/T 1040",ISO 527; GB/T 1040,Not applicable,Not applicable,Printing temperature 265 °C Bed temperature 50 °C Shell 2 Top & bottom layer 4 Infill 100% Environmental temperature 60 ˚C Cooling fan OFF The typical values presented in this data sheet are intended for reference and comparison purposes only. They should not be used for design specifications or quality control purpose,S-POLYCN-PolyMide-CoPA-TDS-V5-2,p. 4: Tensile strength (Z),"Retired 2026-09-13: duplicate of the same record under G057-01 Test condition corrected 2026-09-14 (m10) against the data sheet: p. 4 first table, annealed at 80 °C for 30 min and dried for 48 h before testing.",Not applicable
V000866,M047,G047-01,Elongation at break,9.9 ± 1.5 %,%,9.9,1.5,Not applicable,=,1,9.9,1.5,Not applicable,%,Retired duplicate record,Printed specimen,XY,Dried before testing (see preparation),dry,All specimens were annealed at 80˚C for 30min and dried for 48h prior to testing,annealed,80,0.5,Not published,"ISO 527, GB/T 1040",ISO 527; GB/T 1040,Not applicable,Not applicable,Printing temperature 265 °C Bed temperature 50 °C Shell 2 Top & bottom layer 4 Infill 100% Environmental temperature 60 ˚C Cooling fan OFF The typical values presented in this data sheet are intended for reference and comparison purposes only. They should not be used for design specifications or quality control purpose,S-POLYCN-PolyMide-CoPA-TDS-V5-2,p. 4: Elongation at break (X-Y),"Retired 2026-09-13: duplicate of the same record under G057-01 Test condition corrected 2026-09-14 (m10) against the data sheet: p. 4 first table, annealed at 80 °C for 30 min and dried for 48 h before testing.",Not applicable
V000867,M047,G047-01,Elongation at break,1.8 ± 0.4 %,%,1.8,0.4,Not applicable,=,1,1.8,0.4,Not applicable,%,Retired duplicate record,Printed specimen,Z,Dried before testing (see preparation),dry,All specimens were annealed at 80˚C for 30min and dried for 48h prior to testing,annealed,80,0.5,Not published,"ISO 527, GB/T 1040",ISO 527; GB/T 1040,Not applicable,Not applicable,Printing temperature 265 °C Bed temperature 50 °C Shell 2 Top & bottom layer 4 Infill 100% Environmental temperature 60 ˚C Cooling fan OFF The typical values presented in this data sheet are intended for reference and comparison purposes only. They should not be used for design specifications or quality control purpose,S-POLYCN-PolyMide-CoPA-TDS-V5-2,p. 4: Elongation at break (Z),"Retired 2026-09-13: duplicate of the same record under G057-01 Test condition corrected 2026-09-14 (m10) against the data sheet: p. 4 first table, annealed at 80 °C for 30 min and dried for 48 h before testing.",Not applicable
V000868,M047,G047-01,Flexural modulus,1667 ± 118 MPa,MPa,1667,118,Not applicable,=,0.001,1.667,0.118,Not applicable,GPa,Retired duplicate record,Printed specimen,XY,Dried before testing (see preparation),dry,All specimens were annealed at 80˚C for 30min and dried for 48h prior to testing,annealed,80,0.5,Not published,"ISO 178, GB/T 9341",ISO 178; GB/T 9341,Not applicable,Not applicable,Printing temperature 265 °C Bed temperature 50 °C Shell 2 Top & bottom layer 4 Infill 100% Environmental temperature 60 ˚C Cooling fan OFF The typical values presented in this data sheet are intended for reference and comparison purposes only. They should not be used for design specifications or quality control purpose,S-POLYCN-PolyMide-CoPA-TDS-V5-2,p. 4: Bending modulus (X-Y),"Retired 2026-09-13: duplicate of the same record under G057-01 Test condition corrected 2026-09-14 (m10) against the data sheet: p. 4 first table, annealed at 80 °C for 30 min and dried for 48 h before testing.",Not applicable
V000869,M047,G047-01,Flexural modulus,N/A,Not published,Not published,Not applicable,Not applicable,Not applicable,1,Not published,Not applicable,Not applicable,Not published,Retired duplicate record,Printed specimen,Z,Dried before testing (see preparation),dry,All specimens were annealed at 80˚C for 30min and dried for 48h prior to testing,annealed,80,0.5,Not published,"ISO 178, GB/T 9341",ISO 178; GB/T 9341,Not applicable,Not applicable,Printing temperature 265 °C Bed temperature 50 °C Shell 2 Top & bottom layer 4 Infill 100% Environmental temperature 60 ˚C Cooling fan OFF The typical values presented in this data sheet are intended for reference and comparison purposes only. They should not be used for design specifications or quality control purpose,S-POLYCN-PolyMide-CoPA-TDS-V5-2,p. 4: Bending modulus (Z),"Retired 2026-09-13: duplicate of the same record under G057-01 Test condition corrected 2026-09-14 (m10) against the data sheet: p. 4 first table, annealed at 80 °C for 30 min and dried for 48 h before testing.",Not applicable
V000870,M047,G047-01,Flexural strength,97 ± 1.1 MPa,MPa,97,1.1,Not applicable,=,1,97,1.1,Not applicable,MPa,Retired duplicate record,Printed specimen,XY,Dried before testing (see preparation),dry,All specimens were annealed at 80˚C for 30min and dried for 48h prior to testing,annealed,80,0.5,Not published,"ISO 178, GB/T 9341",ISO 178; GB/T 9341,Not applicable,Not applicable,Printing temperature 265 °C Bed temperature 50 °C Shell 2 Top & bottom layer 4 Infill 100% Environmental temperature 60 ˚C Cooling fan OFF The typical values presented in this data sheet are intended for reference and comparison purposes only. They should not be used for design specifications or quality control purpose,S-POLYCN-PolyMide-CoPA-TDS-V5-2,p. 4: Bending strength (X-Y),"Retired 2026-09-13: duplicate of the same record under G057-01 Test condition corrected 2026-09-14 (m10) against the data sheet: p. 4 first table, annealed at 80 °C for 30 min and dried for 48 h before testing.",Not applicable
V000871,M047,G047-01,Flexural strength,N/A,Not published,Not published,Not applicable,Not applicable,Not applicable,1,Not published,Not applicable,Not applicable,Not published,Retired duplicate record,Printed specimen,Z,Dried before testing (see preparation),dry,All specimens were annealed at 80˚C for 30min and dried for 48h prior to testing,annealed,80,0.5,Not published,"ISO 178, GB/T 9341",ISO 178; GB/T 9341,Not applicable,Not applicable,Printing temperature 265 °C Bed temperature 50 °C Shell 2 Top & bottom layer 4 Infill 100% Environmental temperature 60 ˚C Cooling fan OFF The typical values presented in this data sheet are intended for reference and comparison purposes only. They should not be used for design specifications or quality control purpose,S-POLYCN-PolyMide-CoPA-TDS-V5-2,p. 4: Bending strength (Z),"Retired 2026-09-13: duplicate of the same record under G057-01 Test condition corrected 2026-09-14 (m10) against the data sheet: p. 4 first table, annealed at 80 °C for 30 min and dried for 48 h before testing.",Not applicable
V000872,M047,G047-01,Charpy strength,9.6 ± 1.4 kJ/m2,kJ/m2,9.6,1.4,Not applicable,=,1,9.6,1.4,Not applicable,kJ/m²,Retired duplicate record,Printed specimen,XY,Dried before testing (see preparation),dry,All specimens were annealed at 80˚C for 30min and dried for 48h prior to testing,annealed,80,0.5,Not published,Not published,Not published,Not applicable,Not published,Printing temperature 265 °C Bed temperature 50 °C Shell 2 Top & bottom layer 4 Infill 100% Environmental temperature 60 ˚C Cooling fan OFF The typical values presented in this data sheet are intended for reference and comparison purposes only. They should not be used for design specifications or quality control purpose,S-POLYCN-PolyMide-CoPA-TDS-V5-2,p. 4: Charpy impact strength (X-Y),"Retired 2026-09-13: duplicate of the same record under G057-01 Test condition corrected 2026-09-14 (m10) against the data sheet: p. 4 first table, annealed at 80 °C for 30 min and dried for 48 h before testing.",Not applicable
V000873,M047,G047-01,Charpy strength,N/A,Not published,Not published,Not applicable,Not applicable,Not applicable,1,Not published,Not applicable,Not applicable,Not published,Retired duplicate record,Printed specimen,Z,Dried before testing (see preparation),dry,All specimens were annealed at 80˚C for 30min and dried for 48h prior to testing,annealed,80,0.5,Not published,"ISO 179,",ISO 179,Not applicable,Not published,Printing temperature 265 °C Bed temperature 50 °C Shell 2 Top & bottom layer 4 Infill 100% Environmental temperature 60 ˚C Cooling fan OFF The typical values presented in this data sheet are intended for reference and comparison purposes only. They should not be used for design specifications or quality control purpose,S-POLYCN-PolyMide-CoPA-TDS-V5-2,p. 4: Charpy impact strength (Z),"Retired 2026-09-13: duplicate of the same record under G057-01 Test condition corrected 2026-09-14 (m10) against the data sheet: p. 4 first table, annealed at 80 °C for 30 min and dried for 48 h before testing.",Not applicable
V000874,M047,G047-01,Tensile modulus,1053 ± 235 MPa,MPa,1053,235,Not applicable,=,0.001,1.053,0.235,Not applicable,GPa,Retired duplicate record,Printed specimen,XY,Conditioned: 70% RH,conditioned,"All specimens were annealed at 80 °C for 30 min, and conditioned at 70% relative humidity and ambient temperature for 15 days prior to testing",annealed,80,0.5,Not published,"ISO 527, GB/T 1040",ISO 527; GB/T 1040,Not applicable,Not applicable,Printing temperature 265 °C Bed temperature 50 °C Shell 2 Top & bottom layer 4 Infill 100% Environmental temperature 60 ˚C Cooling fan OFF The typical values presented in this data sheet are intended for reference and comparison purposes only. They should not be used for design specifications or quality control purpose,S-POLYCN-PolyMide-CoPA-TDS-V5-2,p. 4: Young’s modulus (X-Y),"Retired 2026-09-13: duplicate of the same record under G057-01 Test condition corrected 2026-09-14 (m10) against the data sheet: p. 4 second table, conditioned at 70% RH for 15 days before testing.",Not applicable
V000875,M047,G047-01,Tensile modulus,702 ± 16 MPa,MPa,702,16,Not applicable,=,0.001,0.702,0.016,Not applicable,GPa,Retired duplicate record,Printed specimen,Z,Conditioned: 70% RH,conditioned,"All specimens were annealed at 80 °C for 30 min, and conditioned at 70% relative humidity and ambient temperature for 15 days prior to testing",annealed,80,0.5,Not published,"ISO 527, GB/T 1040",ISO 527; GB/T 1040,Not applicable,Not applicable,Printing temperature 265 °C Bed temperature 50 °C Shell 2 Top & bottom layer 4 Infill 100% Environmental temperature 60 ˚C Cooling fan OFF The typical values presented in this data sheet are intended for reference and comparison purposes only. They should not be used for design specifications or quality control purpose,S-POLYCN-PolyMide-CoPA-TDS-V5-2,p. 4: Young’s modulus (Z),"Retired 2026-09-13: duplicate of the same record under G057-01 Test condition corrected 2026-09-14 (m10) against the data sheet: p. 4 second table, conditioned at 70% RH for 15 days before testing.",Not applicable
V000876,M047,G047-01,Tensile strength (endpoint unspecified),31.4 ± 1.5 MPa,MPa,31.4,1.5,Not applicable,=,1,31.4,1.5,Not applicable,MPa,Retired duplicate record,Printed specimen,XY,Conditioned: 70% RH,conditioned,"All specimens were annealed at 80 °C for 30 min, and conditioned at 70% relative humidity and ambient temperature for 15 days prior to testing",annealed,80,0.5,Not published,"ISO 527, GB/T 1040",ISO 527; GB/T 1040,Not applicable,Not applicable,Printing temperature 265 °C Bed temperature 50 °C Shell 2 Top & bottom layer 4 Infill 100% Environmental temperature 60 ˚C Cooling fan OFF The typical values presented in this data sheet are intended for reference and comparison purposes only. They should not be used for design specifications or quality control purpose,S-POLYCN-PolyMide-CoPA-TDS-V5-2,p. 4: Tensile strength (X-Y),"Retired 2026-09-13: duplicate of the same record under G057-01 Test condition corrected 2026-09-14 (m10) against the data sheet: p. 4 second table, conditioned at 70% RH for 15 days before testing.",Not applicable
V000877,M047,G047-01,Tensile strength (endpoint unspecified),31.4 ± 1.5 MPa,MPa,31.4,1.5,Not applicable,=,1,31.4,1.5,Not applicable,MPa,Retired duplicate record,Printed specimen,Z,Conditioned: 70% RH,conditioned,"All specimens were annealed at 80 °C for 30 min, and conditioned at 70% relative humidity and ambient temperature for 15 days prior to testing",annealed,80,0.5,Not published,"ISO 527, GB/T 1040",ISO 527; GB/T 1040,Not applicable,Not applicable,Printing temperature 265 °C Bed temperature 50 °C Shell 2 Top & bottom layer 4 Infill 100% Environmental temperature 60 ˚C Cooling fan OFF The typical values presented in this data sheet are intended for reference and comparison purposes only. They should not be used for design specifications or quality control purpose,S-POLYCN-PolyMide-CoPA-TDS-V5-2,p. 4: Tensile strength (Z),"Retired 2026-09-13: duplicate of the same record under G057-01 Test condition corrected 2026-09-14 (m10) against the data sheet: p. 4 second table, conditioned at 70% RH for 15 days before testing.",Not applicable
V000878,M047,G047-01,Elongation at break,216.5 ± 12.1 %,%,216.5,12.1,Not applicable,=,1,216.5,12.1,Not applicable,%,Retired duplicate record,Printed specimen,XY,Conditioned: 70% RH,conditioned,"All specimens were annealed at 80 °C for 30 min, and conditioned at 70% relative humidity and ambient temperature for 15 days prior to testing",annealed,80,0.5,Not published,"ISO 527, GB/T 1040",ISO 527; GB/T 1040,Not applicable,Not applicable,Printing temperature 265 °C Bed temperature 50 °C Shell 2 Top & bottom layer 4 Infill 100% Environmental temperature 60 ˚C Cooling fan OFF The typical values presented in this data sheet are intended for reference and comparison purposes only. They should not be used for design specifications or quality control purpose,S-POLYCN-PolyMide-CoPA-TDS-V5-2,p. 4: Elongation at break (X-Y),"Retired 2026-09-13: duplicate of the same record under G057-01 Test condition corrected 2026-09-14 (m10) against the data sheet: p. 4 second table, conditioned at 70% RH for 15 days before testing.",Not applicable
V000879,M047,G047-01,Elongation at break,4.6 ± 0.2 %,%,4.6,0.2,Not applicable,=,1,4.6,0.2,Not applicable,%,Retired duplicate record,Printed specimen,Z,Conditioned: 70% RH,conditioned,"All specimens were annealed at 80 °C for 30 min, and conditioned at 70% relative humidity and ambient temperature for 15 days prior to testing",annealed,80,0.5,Not published,"ISO 527, GB/T 1040",ISO 527; GB/T 1040,Not applicable,Not applicable,Printing temperature 265 °C Bed temperature 50 °C Shell 2 Top & bottom layer 4 Infill 100% Environmental temperature 60 ˚C Cooling fan OFF The typical values presented in this data sheet are intended for reference and comparison purposes only. They should not be used for design specifications or quality control purpose,S-POLYCN-PolyMide-CoPA-TDS-V5-2,p. 4: Elongation at break (Z),"Retired 2026-09-13: duplicate of the same record under G057-01 Test condition corrected 2026-09-14 (m10) against the data sheet: p. 4 second table, conditioned at 70% RH for 15 days before testing.",Not applicable
V000880,M047,G047-01,Flexural modulus,862.8 ± 133.3 MPa,MPa,862.8,133.3,Not applicable,=,0.001,0.8628,0.1333,Not applicable,GPa,Retired duplicate record,Printed specimen,XY,Conditioned: 70% RH,conditioned,"All specimens were annealed at 80 °C for 30 min, and conditioned at 70% relative humidity and ambient temperature for 15 days prior to testing",annealed,80,0.5,Not published,"ISO 178, GB/T 9341",ISO 178; GB/T 9341,Not applicable,Not applicable,Printing temperature 265 °C Bed temperature 50 °C Shell 2 Top & bottom layer 4 Infill 100% Environmental temperature 60 ˚C Cooling fan OFF The typical values presented in this data sheet are intended for reference and comparison purposes only. They should not be used for design specifications or quality control purpose,S-POLYCN-PolyMide-CoPA-TDS-V5-2,p. 4: Bending modulus (X-Y),"Retired 2026-09-13: duplicate of the same record under G057-01 Test condition corrected 2026-09-14 (m10) against the data sheet: p. 4 second table, conditioned at 70% RH for 15 days before testing.",Not applicable
V000881,M047,G047-01,Flexural strength,41.6 ± 11.6 MPa,MPa,41.6,11.6,Not applicable,=,1,41.6,11.6,Not applicable,MPa,Retired duplicate record,Printed specimen,XY,Conditioned: 70% RH,conditioned,"All specimens were annealed at 80 °C for 30 min, and conditioned at 70% relative humidity and ambient temperature for 15 days prior to testing",annealed,80,0.5,Not published,"ISO 178, GB/T 9341",ISO 178; GB/T 9341,Not applicable,Not applicable,Printing temperature 265 °C Bed temperature 50 °C Shell 2 Top & bottom layer 4 Infill 100% Environmental temperature 60 ˚C Cooling fan OFF The typical values presented in this data sheet are intended for reference and comparison purposes only. They should not be used for design specifications or quality control purpose,S-POLYCN-PolyMide-CoPA-TDS-V5-2,p. 4: Bending strength (X-Y),"Retired 2026-09-13: duplicate of the same record under G057-01 Test condition corrected 2026-09-14 (m10) against the data sheet: p. 4 second table, conditioned at 70% RH for 15 days before testing.",Not applicable
V000882,M047,G047-01,Charpy strength,17.2 ± 1.4 kJ/m2,kJ/m2,17.2,1.4,Not applicable,=,1,17.2,1.4,Not applicable,kJ/m²,Retired duplicate record,Printed specimen,Not published,Conditioned: 70% RH,conditioned,"All specimens were annealed at 80 °C for 30 min, and conditioned at 70% relative humidity and ambient temperature for 15 days prior to testing",annealed,80,0.5,Not published,"ISO 179,",ISO 179,Not applicable,Not published,Printing temperature 265 °C Bed temperature 50 °C Shell 2 Top & bottom layer 4 Infill 100% Environmental temperature 60 ˚C Cooling fan OFF The typical values presented in this data sheet are intended for reference and comparison purposes only. They should not be used for design specifications or quality control purpose,S-POLYCN-PolyMide-CoPA-TDS-V5-2,p. 4: Charpy impact strength (X,"Retired 2026-09-13: duplicate of the same record under G057-01 Test condition corrected 2026-09-14 (m10) against the data sheet: p. 4 second table, conditioned at 70% RH for 15 days before testing.",Not applicable
V000883,M047,G047-02,Density,1.12,g/cc,1.12,Not applicable,Not applicable,=,1000,1120,Not applicable,Not applicable,kg/m³,Retired duplicate record,Not published (density specimen form not explicitly established),Not applicable,Not published,not-stated,Not published,not-stated,Not applicable,Not applicable,Not published,ISO 1183,ISO 1183,Not applicable,Not applicable,"Printed Specimen Conditions Printer: Gearbox™ HT2 Nozzle: 0.4mm Layer Height: 0.25mm Infill: 100%, +/- 45° Extrusion Temp: 270°C Bed Temp: 80°C Specimen Orientation: XY Flat",X-AMIDEX-PA6-Copolymer-v1-0,p. 1: Density,Retired 2026-09-13: duplicate of the same record under G057-02,Not applicable
V000884,M047,G047-02,Tensile break strength,55,MPa,55,Not applicable,Not applicable,=,1,55,Not applicable,Not applicable,MPa,Retired duplicate record,Printed specimen,XY,Not published,not-stated,Not published,not-stated,Not applicable,Not applicable,Not published,ISO 527,ISO 527,Not applicable,Not applicable,"Printed Specimen Conditions Printer: Gearbox™ HT2 Nozzle: 0.4mm Layer Height: 0.25mm Infill: 100%, +/- 45° Extrusion Temp: 270°C Bed Temp: 80°C Specimen Orientation: XY Flat",X-AMIDEX-PA6-Copolymer-v1-0,"p. 1: Tensile Strength, Break",Retired 2026-09-13: duplicate of the same record under G057-02,Not applicable
V000885,M047,G047-02,Tensile modulus,1980,MPa,1980,Not applicable,Not applicable,=,0.001,1.98,Not applicable,Not applicable,GPa,Retired duplicate record,Printed specimen,XY,Not published,not-stated,Not published,not-stated,Not applicable,Not applicable,Not published,ISO 527,ISO 527,Not applicable,Not applicable,"Printed Specimen Conditions Printer: Gearbox™ HT2 Nozzle: 0.4mm Layer Height: 0.25mm Infill: 100%, +/- 45° Extrusion Temp: 270°C Bed Temp: 80°C Specimen Orientation: XY Flat",X-AMIDEX-PA6-Copolymer-v1-0,p. 1: Tensile Modulus,Retired 2026-09-13: duplicate of the same record under G057-02,Not applicable
V000886,M047,G047-02,Elongation at break,100,%,100,Not applicable,Not applicable,=,1,100,Not applicable,Not applicable,%,Retired duplicate record,Printed specimen,XY,Not published,not-stated,Not published,not-stated,Not applicable,Not applicable,Not published,ISO 527,ISO 527,Not applicable,Not applicable,"Printed Specimen Conditions Printer: Gearbox™ HT2 Nozzle: 0.4mm Layer Height: 0.25mm Infill: 100%, +/- 45° Extrusion Temp: 270°C Bed Temp: 80°C Specimen Orientation: XY Flat",X-AMIDEX-PA6-Copolymer-v1-0,"p. 1: Tensile Elongation, Break",Retired 2026-09-13: duplicate of the same record under G057-02,Not applicable
V000887,M047,G047-02,Flexural strength,76,MPa,76,Not applicable,Not applicable,=,1,76,Not applicable,Not applicable,MPa,Retired duplicate record,Printed specimen,XY,Not published,not-stated,Not published,not-stated,Not applicable,Not applicable,Not published,ISO 178,ISO 178,Not applicable,Not applicable,"Printed Specimen Conditions Printer: Gearbox™ HT2 Nozzle: 0.4mm Layer Height: 0.25mm Infill: 100%, +/- 45° Extrusion Temp: 270°C Bed Temp: 80°C Specimen Orientation: XY Flat",X-AMIDEX-PA6-Copolymer-v1-0,p. 1: Flexural Strength,Retired 2026-09-13: duplicate of the same record under G057-02,Not applicable
V000888,M047,G047-02,Flexural modulus,2050,MPa,2050,Not applicable,Not applicable,=,0.001,2.05,Not applicable,Not applicable,GPa,Retired duplicate record,Printed specimen,XY,Not published,not-stated,Not published,not-stated,Not applicable,Not applicable,Not published,ISO 178,ISO 178,Not applicable,Not applicable,"Printed Specimen Conditions Printer: Gearbox™ HT2 Nozzle: 0.4mm Layer Height: 0.25mm Infill: 100%, +/- 45° Extrusion Temp: 270°C Bed Temp: 80°C Specimen Orientation: XY Flat",X-AMIDEX-PA6-Copolymer-v1-0,p. 1: Flexural Modulus,Retired 2026-09-13: duplicate of the same record under G057-02,Not applicable
V000889,M047,G047-02,Glass transition temperature,76,°C,76,Not applicable,Not applicable,=,1,76,Not applicable,Not applicable,°C,Retired duplicate record,Printed specimen,Not applicable,Not published,not-stated,Not published,not-stated,Not applicable,Not applicable,Not published,DSC,DSC,Not applicable,Not applicable,"Printed Specimen Conditions Printer: Gearbox™ HT2 Nozzle: 0.4mm Layer Height: 0.25mm Infill: 100%, +/- 45° Extrusion Temp: 270°C Bed Temp: 80°C Specimen Orientation: XY Flat",X-AMIDEX-PA6-Copolymer-v1-0,p. 1: Glass Transition Temperature,Retired 2026-09-13: duplicate of the same record under G057-02,Not applicable
V000890,M047,G047-02,HDT,140,°C,140,Not applicable,Not applicable,=,1,140,Not applicable,Not applicable,°C,Retired duplicate record,Printed specimen,Not applicable,Not published,not-stated,Not published,not-stated,Not applicable,Not applicable,Not published,"ISO 75, 0.45 MPa (66 psi)",ISO 75,0.45,Not applicable,"Printed Specimen Conditions Printer: Gearbox™ HT2 Nozzle: 0.4mm Layer Height: 0.25mm Infill: 100%, +/- 45° Extrusion Temp: 270°C Bed Temp: 80°C Specimen Orientation: XY Flat",X-AMIDEX-PA6-Copolymer-v1-0,p. 1: Deflection Temperature at 0.45,Retired 2026-09-13: duplicate of the same record under G057-02,Not applicable
V000891,M047,G047-03,Density,1.25 g/cm3,g/cm3,1.25,Not applicable,Not applicable,=,1000,1250,Not applicable,Not applicable,kg/m³,Retired duplicate record,Not published (density specimen form not explicitly established),Not applicable,Not published,not-stated,Not published,not-stated,Not applicable,Not applicable,Not published,ISO 1183,ISO 1183,Not applicable,Not applicable,Not published,S-SPECTRUM-en-tds-spectrum-pa6-neat-bk,p. 1: Specific gravity,Retired 2026-09-13: duplicate of the same record under G049-01,Not applicable
V000892,M047,G047-03,Water absorption,<0.3%,%,0.3,Not applicable,Not applicable,<,1,0.3,Not applicable,Not applicable,%,Retired duplicate record,Not published (do not assume printed),Not applicable,Not published,not-stated,Not published,not-stated,Not applicable,Not applicable,Not published,ISO 62,ISO 62,Not applicable,Not applicable,Not published,S-SPECTRUM-en-tds-spectrum-pa6-neat-bk,"p. 1: Water absorption, 23°C/24h",Retired 2026-09-13: duplicate of the same record under G049-01,Not applicable
V000893,M047,G047-03,Tensile strength (endpoint unspecified),78 MPa,MPa,78,Not applicable,Not applicable,=,1,78,Not applicable,Not applicable,MPa,Retired duplicate record,Not published (do not assume printed),Not published,Not published,not-stated,Not published,not-stated,Not applicable,Not applicable,Not published,ISO 527,ISO 527,Not applicable,Not applicable,Not published,S-SPECTRUM-en-tds-spectrum-pa6-neat-bk,"p. 1: Tensile strength (dry, at 50 mm/min)",Retired 2026-09-13: duplicate of the same record under G049-01,Not applicable
V000894,M047,G047-03,Tensile strain at strength,"4,40%",%,4.4,Not applicable,Not applicable,=,1,4.4,Not applicable,Not applicable,%,Retired duplicate record,Not published (do not assume printed),Not published,Dry (source row); table heading 50% RH,dry,Not published,not-stated,Not applicable,Not applicable,23°C,ISO 527,ISO 527,Not applicable,Not applicable,Not published,S-SPECTRUM-en-tds-spectrum-pa6-neat-bk,"p. 1: Elongation at max. force (dry, at 50 mm/min)",Retired 2026-09-13: duplicate of the same record under G049-01,Not applicable
V000895,M047,G047-03,Charpy strength,90 kJ/m2,kJ/m2,90,Not applicable,Not applicable,=,1,90,Not applicable,Not applicable,kJ/m²,Retired duplicate record,Not published (do not assume printed),Not published,Not published,not-stated,Not published,not-stated,Not applicable,Not applicable,Not published,ISO 179 1eU,ISO 179,Not applicable,Not published,Not published,S-SPECTRUM-en-tds-spectrum-pa6-neat-bk,"p. 1: Impact strength (dry, 80x10x4mm)",Retired 2026-09-13: duplicate of the same record under G049-01,Not applicable
V000896,M048,G048-01,Density,1.06 g/cm³,g/cm³,1.06,Not applicable,Not applicable,=,1000,1060,Not applicable,Not applicable,kg/m³,Published value,Not published (density specimen form not explicitly established),Not applicable,Dried before testing (see preparation),dry,All the specimens were annealed and dried at 80 °C for 12 h before testing,annealed,80,12,Not published,ISO 1183,ISO 1183,Not applicable,Not applicable,"Specimen Printing Conditions Subjects Data Nozzle Temperature 290 °C Bed Temperature 100 °C Printing Speed 100 mm/s Infill Density 100% * All the specimens were printed at the following settings: Nozzle Temperature = 290 °C, Printing Speed = 100 mm/s, Bed Temperature = 100 °C, Infill Density = 100%. All the specimens were annealed and dried at 80 °C for 12 h before testing. A",B-paht-cf-TDS,p. 2: Density,Not applicable,Not applicable
V000897,M048,G048-01,Melting temperature,225 °C,°C,225,Not applicable,Not applicable,=,1,225,Not applicable,Not applicable,°C,Published value,Printed specimen,Not applicable,Dried before testing (see preparation),dry,All the specimens were annealed and dried at 80 °C for 12 h before testing,annealed,80,12,Not published,"DSC, 10 °C/min",DSC,Not applicable,Not applicable,"Specimen Printing Conditions Subjects Data Nozzle Temperature 290 °C Bed Temperature 100 °C Printing Speed 100 mm/s Infill Density 100% * All the specimens were printed at the following settings: Nozzle Temperature = 290 °C, Printing Speed = 100 mm/s, Bed Temperature = 100 °C, Infill Density = 100%. All the specimens were annealed and dried at 80 °C for 12 h before testing. A",B-paht-cf-TDS,p. 2: Melting Temperature,Not applicable,Not applicable
V000898,M048,G048-01,Glass transition temperature,70 °C,°C,70,Not applicable,Not applicable,=,1,70,Not applicable,Not applicable,°C,Published value,Printed specimen,Not applicable,Dried before testing (see preparation),dry,All the specimens were annealed and dried at 80 °C for 12 h before testing,annealed,80,12,Not published,"DSC, 10 °C/min",DSC,Not applicable,Not applicable,"Specimen Printing Conditions Subjects Data Nozzle Temperature 290 °C Bed Temperature 100 °C Printing Speed 100 mm/s Infill Density 100% * All the specimens were printed at the following settings: Nozzle Temperature = 290 °C, Printing Speed = 100 mm/s, Bed Temperature = 100 °C, Infill Density = 100%. All the specimens were annealed and dried at 80 °C for 12 h before testing. A",B-paht-cf-TDS,p. 2: Glass Transition Temperature,Not applicable,Not applicable
V000899,M048,G048-01,Crystallization temperature,140 °C,°C,140,Not applicable,Not applicable,=,1,140,Not applicable,Not applicable,°C,Published value,Printed specimen,Not applicable,Dried before testing (see preparation),dry,All the specimens were annealed and dried at 80 °C for 12 h before testing,annealed,80,12,Not published,"DSC, 10 °C/min",DSC,Not applicable,Not applicable,"Specimen Printing Conditions Subjects Data Nozzle Temperature 290 °C Bed Temperature 100 °C Printing Speed 100 mm/s Infill Density 100% * All the specimens were printed at the following settings: Nozzle Temperature = 290 °C, Printing Speed = 100 mm/s, Bed Temperature = 100 °C, Infill Density = 100%. All the specimens were annealed and dried at 80 °C for 12 h before testing. A",B-paht-cf-TDS,p. 2: Crystallization Temperature,Not applicable,Not applicable
V000900,M048,G048-01,Vicat softening temperature,220 °C,°C,220,Not applicable,Not applicable,=,1,220,Not applicable,Not applicable,°C,Published value,Printed specimen,Not applicable,Dried before testing (see preparation),dry,All the specimens were annealed and dried at 80 °C for 12 h before testing,annealed,80,12,Not published,"ISO 306, GB/T 1633",ISO 306; GB/T 1633,Not applicable,Not applicable,"Specimen Printing Conditions Subjects Data Nozzle Temperature 290 °C Bed Temperature 100 °C Printing Speed 100 mm/s Infill Density 100% * All the specimens were printed at the following settings: Nozzle Temperature = 290 °C, Printing Speed = 100 mm/s, Bed Temperature = 100 °C, Infill Density = 100%. All the specimens were annealed and dried at 80 °C for 12 h before testing. A",B-paht-cf-TDS,p. 2: Vicar Softening Temperature,Not applicable,Not applicable
V000901,M048,G048-01,HDT,170 °C,°C,170,Not applicable,Not applicable,=,1,170,Not applicable,Not applicable,°C,Published value,Printed specimen,Not applicable,Dried before testing (see preparation),dry,All the specimens were annealed and dried at 80 °C for 12 h before testing,annealed,80,12,Not published,ISO 75 1.8 MPa,ISO 75,1.8,Not applicable,"Specimen Printing Conditions Subjects Data Nozzle Temperature 290 °C Bed Temperature 100 °C Printing Speed 100 mm/s Infill Density 100% * All the specimens were printed at the following settings: Nozzle Temperature = 290 °C, Printing Speed = 100 mm/s, Bed Temperature = 100 °C, Infill Density = 100%. All the specimens were annealed and dried at 80 °C for 12 h before testing. A",B-paht-cf-TDS,p. 2: Heat Deflection Temperature,Not applicable,Not applicable
V000902,M048,G048-01,HDT,194 °C,°C,194,Not applicable,Not applicable,=,1,194,Not applicable,Not applicable,°C,Published value,Printed specimen,Not applicable,Dried before testing (see preparation),dry,All the specimens were annealed and dried at 80 °C for 12 h before testing,annealed,80,12,Not published,ISO 75 0.45 MPa,ISO 75,0.45,Not applicable,"Specimen Printing Conditions Subjects Data Nozzle Temperature 290 °C Bed Temperature 100 °C Printing Speed 100 mm/s Infill Density 100% * All the specimens were printed at the following settings: Nozzle Temperature = 290 °C, Printing Speed = 100 mm/s, Bed Temperature = 100 °C, Infill Density = 100%. All the specimens were annealed and dried at 80 °C for 12 h before testing. A",B-paht-cf-TDS,p. 2: Heat Deflection Temperature,Not applicable,Not applicable
V000903,M048,G048-01,Water absorption,0.88 %,%,0.88,Not applicable,Not applicable,=,1,0.88,Not applicable,Not applicable,%,Published value,Printed specimen,Not applicable,Dried before testing (see preparation),dry,All the specimens were annealed and dried at 80 °C for 12 h before testing,annealed,80,12,Not published,"te 25 °C, 55% RH",Not published,Not applicable,Not applicable,"Specimen Printing Conditions Subjects Data Nozzle Temperature 290 °C Bed Temperature 100 °C Printing Speed 100 mm/s Infill Density 100% * All the specimens were printed at the following settings: Nozzle Temperature = 290 °C, Printing Speed = 100 mm/s, Bed Temperature = 100 °C, Infill Density = 100%. All the specimens were annealed and dried at 80 °C for 12 h before testing. A",B-paht-cf-TDS,p. 2: Saturated Water Absorption Rate,Not applicable,Not applicable
V000904,M048,G048-01,Tensile modulus,3860 ± 230 MPa,MPa,3860,230,Not applicable,=,0.001,3.86,0.23,Not applicable,GPa,Published value,Printed specimen,XY,Dry,dry,All the specimens were annealed and dried at 80 °C for 12 h before testing,annealed,80,12,Not published,"ISO 527, GB/T 1040",ISO 527; GB/T 1040,Not applicable,Not applicable,"Specimen Printing Conditions Subjects Data Nozzle Temperature 290 °C Bed Temperature 100 °C Printing Speed 100 mm/s Infill Density 100% * All the specimens were printed at the following settings: Nozzle Temperature = 290 °C, Printing Speed = 100 mm/s, Bed Temperature = 100 °C, Infill Density = 100%. All the specimens were annealed and dried at 80 °C for 12 h before testing. A",B-paht-cf-TDS,p. 2: Young's Modulus (X-Y),Not applicable,Not applicable
V000905,M048,G048-01,Tensile modulus,2180 ± 130 MPa,MPa,2180,130,Not applicable,=,0.001,2.18,0.13,Not applicable,GPa,Published value,Printed specimen,Z,Dry,dry,All the specimens were annealed and dried at 80 °C for 12 h before testing,annealed,80,12,Not published,"ISO 527, GB/T 1040",ISO 527; GB/T 1040,Not applicable,Not applicable,"Specimen Printing Conditions Subjects Data Nozzle Temperature 290 °C Bed Temperature 100 °C Printing Speed 100 mm/s Infill Density 100% * All the specimens were printed at the following settings: Nozzle Temperature = 290 °C, Printing Speed = 100 mm/s, Bed Temperature = 100 °C, Infill Density = 100%. All the specimens were annealed and dried at 80 °C for 12 h before testing. A",B-paht-cf-TDS,p. 2: Young's Modulus (Z),Not applicable,Not applicable
V000906,M048,G048-01,Tensile strength (endpoint unspecified),92 ± 7 MPa,MPa,92,7,Not applicable,=,1,92,7,Not applicable,MPa,Published value,Printed specimen,XY,Dry,dry,All the specimens were annealed and dried at 80 °C for 12 h before testing,annealed,80,12,Not published,"ISO 527, GB/T 1040",ISO 527; GB/T 1040,Not applicable,Not applicable,"Specimen Printing Conditions Subjects Data Nozzle Temperature 290 °C Bed Temperature 100 °C Printing Speed 100 mm/s Infill Density 100% * All the specimens were printed at the following settings: Nozzle Temperature = 290 °C, Printing Speed = 100 mm/s, Bed Temperature = 100 °C, Infill Density = 100%. All the specimens were annealed and dried at 80 °C for 12 h before testing. A",B-paht-cf-TDS,p. 2: Tensile Strength (X-Y),Not applicable,Not applicable
V000907,M048,G048-01,Tensile strength (endpoint unspecified),47 ± 5 MPa,MPa,47,5,Not applicable,=,1,47,5,Not applicable,MPa,Published value,Printed specimen,Z,Dry,dry,All the specimens were annealed and dried at 80 °C for 12 h before testing,annealed,80,12,Not published,"ISO 527, GB/T 1040",ISO 527; GB/T 1040,Not applicable,Not applicable,"Specimen Printing Conditions Subjects Data Nozzle Temperature 290 °C Bed Temperature 100 °C Printing Speed 100 mm/s Infill Density 100% * All the specimens were printed at the following settings: Nozzle Temperature = 290 °C, Printing Speed = 100 mm/s, Bed Temperature = 100 °C, Infill Density = 100%. All the specimens were annealed and dried at 80 °C for 12 h before testing. A",B-paht-cf-TDS,p. 2: Tensile Strength (Z),Not applicable,Not applicable
V000908,M048,G048-01,Elongation at break,8.4 ± 1.8 %,%,8.4,1.8,Not applicable,=,1,8.4,1.8,Not applicable,%,Published value,Printed specimen,XY,Dry,dry,All the specimens were annealed and dried at 80 °C for 12 h before testing,annealed,80,12,Not published,"ISO 527, GB/T 1040",ISO 527; GB/T 1040,Not applicable,Not applicable,"Specimen Printing Conditions Subjects Data Nozzle Temperature 290 °C Bed Temperature 100 °C Printing Speed 100 mm/s Infill Density 100% * All the specimens were printed at the following settings: Nozzle Temperature = 290 °C, Printing Speed = 100 mm/s, Bed Temperature = 100 °C, Infill Density = 100%. All the specimens were annealed and dried at 80 °C for 12 h before testing. A",B-paht-cf-TDS,p. 2: Breaking Elongation Rate (X-Y),Not applicable,Not applicable
V000909,M048,G048-01,Elongation at break,4.1 ± 1.2 %,%,4.1,1.2,Not applicable,=,1,4.1,1.2,Not applicable,%,Published value,Printed specimen,Z,Dry,dry,All the specimens were annealed and dried at 80 °C for 12 h before testing,annealed,80,12,Not published,"ISO 527, GB/T 1040",ISO 527; GB/T 1040,Not applicable,Not applicable,"Specimen Printing Conditions Subjects Data Nozzle Temperature 290 °C Bed Temperature 100 °C Printing Speed 100 mm/s Infill Density 100% * All the specimens were printed at the following settings: Nozzle Temperature = 290 °C, Printing Speed = 100 mm/s, Bed Temperature = 100 °C, Infill Density = 100%. All the specimens were annealed and dried at 80 °C for 12 h before testing. A",B-paht-cf-TDS,p. 2: Breaking Elongation Rate (Z),Not applicable,Not applicable
V000910,M048,G048-01,Flexural modulus,4230 ± 210 MPa,MPa,4230,210,Not applicable,=,0.001,4.23,0.21,Not applicable,GPa,Published value,Printed specimen,XY,Dry,dry,All the specimens were annealed and dried at 80 °C for 12 h before testing,annealed,80,12,Not published,"ISO 178, GB/T 9341",ISO 178; GB/T 9341,Not applicable,Not applicable,"Specimen Printing Conditions Subjects Data Nozzle Temperature 290 °C Bed Temperature 100 °C Printing Speed 100 mm/s Infill Density 100% * All the specimens were printed at the following settings: Nozzle Temperature = 290 °C, Printing Speed = 100 mm/s, Bed Temperature = 100 °C, Infill Density = 100%. All the specimens were annealed and dried at 80 °C for 12 h before testing. A",B-paht-cf-TDS,p. 2: Bending Modulus (X-Y),Not applicable,Not applicable
