Repository: faridbnv/h2c-materials

# Filament Atlas

**Live: [pdynamics.ca/h2c-materials](https://pdynamics.ca/h2c-materials/)** · one HTML page, with a page of its own for
each well-documented material beside it, that also runs offline from a file, with no server.

## What it is

Filament Atlas is a tool for a small engineering team choosing a 3D-printing filament for the team's Bambu Lab H2C
printer. It was the H2C Material Selector until 2026-10-16; the built file keeps that name. You say what a part must
do (survive 100 °C, be at least this stiff, be as light as possible), and it answers in two steps:

- **Which kinds of filament** (PLA, PETG, carbon-filled nylon and so on) can do it, and whether the H2C can print them.

File: data/tables/measurements.csv (part 20 of 82)
MeasurementID,MaterialID,GradeID,Property,Raw value,Raw unit,Raw numeric,Raw uncertainty ±,Raw upper bound,Operator,Conversion factor,Normalized value,Normalized uncertainty ±,Normalized upper bound,Normalized unit,Data status,Specimen type,Direction,Moisture condition,Moisture state,Post-processing,Post-processing state,Anneal °C,Anneal h,Test temperature,Standard / load,Standards,Test load MPa,Notch,Specimen / print parameters,SourceID,Locator,Notes,Parse review
V000911,M048,G048-01,Flexural modulus,1820 ± 170 MPa,MPa,1820,170,Not applicable,=,0.001,1.82,0.17,Not applicable,GPa,Published value,Printed specimen,Z,Dry,dry,All the specimens were annealed and dried at 80 °C for 12 h before testing,annealed,80,12,Not published,"ISO 178, GB/T 9341",ISO 178; GB/T 9341,Not applicable,Not applicable,"Specimen Printing Conditions Subjects Data Nozzle Temperature 290 °C Bed Temperature 100 °C Printing Speed 100 mm/s Infill Density 100% * All the specimens were printed at the following settings: Nozzle Temperature = 290 °C, Printing Speed = 100 mm/s, Bed Temperature = 100 °C, Infill Density = 100%. All the specimens were annealed and dried at 80 °C for 12 h before testing. A",B-paht-cf-TDS,p. 2: Bending Modulus (Z),Not applicable,Not applicable
V000912,M048,G048-01,Flexural strength,125 ± 7 MPa,MPa,125,7,Not applicable,=,1,125,7,Not applicable,MPa,Published value,Printed specimen,XY,Dry,dry,All the specimens were annealed and dried at 80 °C for 12 h before testing,annealed,80,12,Not published,"ISO 178, GB/T 9341",ISO 178; GB/T 9341,Not applicable,Not applicable,"Specimen Printing Conditions Subjects Data Nozzle Temperature 290 °C Bed Temperature 100 °C Printing Speed 100 mm/s Infill Density 100% * All the specimens were printed at the following settings: Nozzle Temperature = 290 °C, Printing Speed = 100 mm/s, Bed Temperature = 100 °C, Infill Density = 100%. All the specimens were annealed and dried at 80 °C for 12 h before testing. A",B-paht-cf-TDS,p. 2: Bending Strength (X-Y),Not applicable,Not applicable
V000913,M048,G048-01,Flexural strength,61 ± 5 MPa,MPa,61,5,Not applicable,=,1,61,5,Not applicable,MPa,Published value,Printed specimen,Z,Dry,dry,All the specimens were annealed and dried at 80 °C for 12 h before testing,annealed,80,12,Not published,"ISO 178, GB/T 9341",ISO 178; GB/T 9341,Not applicable,Not applicable,"Specimen Printing Conditions Subjects Data Nozzle Temperature 290 °C Bed Temperature 100 °C Printing Speed 100 mm/s Infill Density 100% * All the specimens were printed at the following settings: Nozzle Temperature = 290 °C, Printing Speed = 100 mm/s, Bed Temperature = 100 °C, Infill Density = 100%. All the specimens were annealed and dried at 80 °C for 12 h before testing. A",B-paht-cf-TDS,p. 2: Bending Strength (Z),Not applicable,Not applicable
V000914,M048,G048-01,Charpy strength,57.5 ± 3.4 kJ/m²;,kJ/m²,57.5,3.4,Not applicable,=,1,57.5,3.4,Not applicable,kJ/m²,Published value,Printed specimen,XY,Dry,dry,All the specimens were annealed and dried at 80 °C for 12 h before testing,annealed,80,12,Not published,"ISO 179, GB/T 1043",ISO 179; GB/T 1043,Not applicable,Unnotched,"Specimen Printing Conditions Subjects Data Nozzle Temperature 290 °C Bed Temperature 100 °C Printing Speed 100 mm/s Infill Density 100% * All the specimens were printed at the following settings: Nozzle Temperature = 290 °C, Printing Speed = 100 mm/s, Bed Temperature = 100 °C, Infill Density = 100%. All the specimens were annealed and dried at 80 °C for 12 h before testing. A",B-paht-cf-TDS,p. 2: Impact Strength (X-Y) — unnotched,Not applicable,Not applicable
V000915,M048,G048-01,Charpy strength,22.8 ± 1.8 kJ/m²,kJ/m²,22.8,1.8,Not applicable,=,1,22.8,1.8,Not applicable,kJ/m²,Published value,Printed specimen,XY,Dry,dry,All the specimens were annealed and dried at 80 °C for 12 h before testing,annealed,80,12,Not published,"ISO 179, GB/T 1043",ISO 179; GB/T 1043,Not applicable,Notched,"Specimen Printing Conditions Subjects Data Nozzle Temperature 290 °C Bed Temperature 100 °C Printing Speed 100 mm/s Infill Density 100% * All the specimens were printed at the following settings: Nozzle Temperature = 290 °C, Printing Speed = 100 mm/s, Bed Temperature = 100 °C, Infill Density = 100%. All the specimens were annealed and dried at 80 °C for 12 h before testing. A",B-paht-cf-TDS,p. 2: Impact Strength (X-Y) — notched,Not applicable,Not applicable
V000916,M048,G048-01,Charpy strength,13.3 ± 0.8 kJ/m²,kJ/m²,13.3,0.8,Not applicable,=,1,13.3,0.8,Not applicable,kJ/m²,Published value,Printed specimen,Z,Dry,dry,All the specimens were annealed and dried at 80 °C for 12 h before testing,annealed,80,12,Not published,"ISO 179, GB/T 1043",ISO 179; GB/T 1043,Not applicable,Not published,"Specimen Printing Conditions Subjects Data Nozzle Temperature 290 °C Bed Temperature 100 °C Printing Speed 100 mm/s Infill Density 100% * All the specimens were printed at the following settings: Nozzle Temperature = 290 °C, Printing Speed = 100 mm/s, Bed Temperature = 100 °C, Infill Density = 100%. All the specimens were annealed and dried at 80 °C for 12 h before testing. A",B-paht-cf-TDS,p. 2: Impact Strength (Z),Not applicable,Not applicable
V000917,M049,G049-01,Density,1.25 g/cm3,g/cm3,1.25,Not applicable,Not applicable,=,1000,1250,Not applicable,Not applicable,kg/m³,Published value,Not published (density specimen form not explicitly established),Not applicable,Not published,not-stated,Not published,not-stated,Not applicable,Not applicable,Not published,ISO 1183,ISO 1183,Not applicable,Not applicable,Not published,S-SPECTRUM-en-tds-spectrum-pa6-neat-bk,p. 1: Specific gravity,Not applicable,Not applicable
V000918,M049,G049-01,Water absorption,<0.3%,%,0.3,Not applicable,Not applicable,<,1,0.3,Not applicable,Not applicable,%,Published value,Not published (do not assume printed),Not applicable,Not published,not-stated,Not published,not-stated,Not applicable,Not applicable,Not published,ISO 62,ISO 62,Not applicable,Not applicable,Not published,S-SPECTRUM-en-tds-spectrum-pa6-neat-bk,"p. 1: Water absorption, 23°C/24h",Not applicable,Not applicable
V000919,M049,G049-01,Tensile strength (endpoint unspecified),78 MPa,MPa,78,Not applicable,Not applicable,=,1,78,Not applicable,Not applicable,MPa,Published value,Not published (do not assume printed),Not published,Not published,not-stated,Not published,not-stated,Not applicable,Not applicable,Not published,ISO 527,ISO 527,Not applicable,Not applicable,Not published,S-SPECTRUM-en-tds-spectrum-pa6-neat-bk,"p. 1: Tensile strength (dry, at 50 mm/min)",Not applicable,Not applicable
V000920,M049,G049-01,Tensile strain at strength,"4,40%",%,4.4,Not applicable,Not applicable,=,1,4.4,Not applicable,Not applicable,%,Published value (transcription corrected),Not published (do not assume printed),Not published,Dry (source row); table heading 50% RH,dry,Not published,not-stated,Not applicable,Not applicable,23°C,ISO 527,ISO 527,Not applicable,Not applicable,Not published,S-SPECTRUM-en-tds-spectrum-pa6-neat-bk,"p. 1: Elongation at max. force (dry, at 50 mm/min)","Source says elongation at maximum force, not at break; 4,40% = 4.4%. Dry, 50 mm/min; table heading 23 C / 50% RH. Source SHA256 matched 2026-09-13. SD-01 / SD-02.",Not applicable
V000921,M049,G049-01,Charpy strength,90 kJ/m2,kJ/m2,90,Not applicable,Not applicable,=,1,90,Not applicable,Not applicable,kJ/m²,Published value,Not published (do not assume printed),Not published,Not published,not-stated,Not published,not-stated,Not applicable,Not applicable,Not published,ISO 179 1eU,ISO 179,Not applicable,Unnotched,Not published,S-SPECTRUM-en-tds-spectrum-pa6-neat-bk,"p. 1: Impact strength (dry, 80x10x4mm)",Corrected 2026-09-14 (m14) against the source: ISO 179 1eU is the un-notched Charpy test.,Not applicable
V000922,M050,G050-01,Density,1.09 g/cm³,g/cm³,1.09,Not applicable,Not applicable,=,1000,1090,Not applicable,Not applicable,kg/m³,Published value,Not published (density specimen form not explicitly established),Not applicable,Dried before testing (see preparation),dry,All the specimens were annealed and dried at 80 °C for 12 h before testing,annealed,80,12,Not published,ISO 1183,ISO 1183,Not applicable,Not applicable,"Specimen Printing Conditions Subjects Data Nozzle Temperature 280 °C Bed Temperature 100 °C Printing Speed 100 mm/s Infill Density 100% * All the specimens were printed at the following settings: Nozzle Temperature = 280 °C, Printing Speed = 100 mm/s, Bed Temperature = 100 °C, Infill Density = 100%. All the specimens were annealed and dried at 80 °C for 12 h before testing. A",B-pa6-cf-TDS,p. 2: Density,Not applicable,Not applicable
V000923,M050,G050-01,Melting temperature,223 °C,°C,223,Not applicable,Not applicable,=,1,223,Not applicable,Not applicable,°C,Published value,Printed specimen,Not applicable,Dried before testing (see preparation),dry,All the specimens were annealed and dried at 80 °C for 12 h before testing,annealed,80,12,Not published,"DSC, 10 °C/min",DSC,Not applicable,Not applicable,"Specimen Printing Conditions Subjects Data Nozzle Temperature 280 °C Bed Temperature 100 °C Printing Speed 100 mm/s Infill Density 100% * All the specimens were printed at the following settings: Nozzle Temperature = 280 °C, Printing Speed = 100 mm/s, Bed Temperature = 100 °C, Infill Density = 100%. All the specimens were annealed and dried at 80 °C for 12 h before testing. A",B-pa6-cf-TDS,p. 2: Melting Temperature,Not applicable,Not applicable
V000924,M050,G050-01,Glass transition temperature,68 °C,°C,68,Not applicable,Not applicable,=,1,68,Not applicable,Not applicable,°C,Published value,Printed specimen,Not applicable,Dried before testing (see preparation),dry,All the specimens were annealed and dried at 80 °C for 12 h before testing,annealed,80,12,Not published,"DSC, 10 °C/min",DSC,Not applicable,Not applicable,"Specimen Printing Conditions Subjects Data Nozzle Temperature 280 °C Bed Temperature 100 °C Printing Speed 100 mm/s Infill Density 100% * All the specimens were printed at the following settings: Nozzle Temperature = 280 °C, Printing Speed = 100 mm/s, Bed Temperature = 100 °C, Infill Density = 100%. All the specimens were annealed and dried at 80 °C for 12 h before testing. A",B-pa6-cf-TDS,p. 2: Glass Transition Temperature,Not applicable,Not applicable
V000925,M050,G050-01,Crystallization temperature,185 °C,°C,185,Not applicable,Not applicable,=,1,185,Not applicable,Not applicable,°C,Published value,Printed specimen,Not applicable,Dried before testing (see preparation),dry,All the specimens were annealed and dried at 80 °C for 12 h before testing,annealed,80,12,Not published,"DSC, 10 °C/min",DSC,Not applicable,Not applicable,"Specimen Printing Conditions Subjects Data Nozzle Temperature 280 °C Bed Temperature 100 °C Printing Speed 100 mm/s Infill Density 100% * All the specimens were printed at the following settings: Nozzle Temperature = 280 °C, Printing Speed = 100 mm/s, Bed Temperature = 100 °C, Infill Density = 100%. All the specimens were annealed and dried at 80 °C for 12 h before testing. A",B-pa6-cf-TDS,p. 2: Crystallization Temperature,Not applicable,Not applicable
V000926,M050,G050-01,Vicat softening temperature,212 °C,°C,212,Not applicable,Not applicable,=,1,212,Not applicable,Not applicable,°C,Published value,Printed specimen,Not applicable,Dried before testing (see preparation),dry,All the specimens were annealed and dried at 80 °C for 12 h before testing,annealed,80,12,Not published,"ISO 306, GB/T 1633",ISO 306; GB/T 1633,Not applicable,Not applicable,"Specimen Printing Conditions Subjects Data Nozzle Temperature 280 °C Bed Temperature 100 °C Printing Speed 100 mm/s Infill Density 100% * All the specimens were printed at the following settings: Nozzle Temperature = 280 °C, Printing Speed = 100 mm/s, Bed Temperature = 100 °C, Infill Density = 100%. All the specimens were annealed and dried at 80 °C for 12 h before testing. A",B-pa6-cf-TDS,p. 2: Vicat Softening Temperature,Not applicable,Not applicable
V000927,M050,G050-01,HDT,164 °C,°C,164,Not applicable,Not applicable,=,1,164,Not applicable,Not applicable,°C,Published value,Printed specimen,Not applicable,Dried before testing (see preparation),dry,All the specimens were annealed and dried at 80 °C for 12 h before testing,annealed,80,12,Not published,ISO 75 1.8 MPa,ISO 75,1.8,Not applicable,"Specimen Printing Conditions Subjects Data Nozzle Temperature 280 °C Bed Temperature 100 °C Printing Speed 100 mm/s Infill Density 100% * All the specimens were printed at the following settings: Nozzle Temperature = 280 °C, Printing Speed = 100 mm/s, Bed Temperature = 100 °C, Infill Density = 100%. All the specimens were annealed and dried at 80 °C for 12 h before testing. A",B-pa6-cf-TDS,p. 2: Heat Deflection Temperature,Not applicable,Not applicable
V000928,M050,G050-01,HDT,186 °C,°C,186,Not applicable,Not applicable,=,1,186,Not applicable,Not applicable,°C,Published value,Printed specimen,Not applicable,Dried before testing (see preparation),dry,All the specimens were annealed and dried at 80 °C for 12 h before testing,annealed,80,12,Not published,ISO 75 0.45 MPa,ISO 75,0.45,Not applicable,"Specimen Printing Conditions Subjects Data Nozzle Temperature 280 °C Bed Temperature 100 °C Printing Speed 100 mm/s Infill Density 100% * All the specimens were printed at the following settings: Nozzle Temperature = 280 °C, Printing Speed = 100 mm/s, Bed Temperature = 100 °C, Infill Density = 100%. All the specimens were annealed and dried at 80 °C for 12 h before testing. A",B-pa6-cf-TDS,p. 2: Heat Deflection Temperature,Not applicable,Not applicable
V000929,M050,G050-01,Water absorption,2.35 %,%,2.35,Not applicable,Not applicable,=,1,2.35,Not applicable,Not applicable,%,Published value,Printed specimen,Not applicable,Dried before testing (see preparation),dry,All the specimens were annealed and dried at 80 °C for 12 h before testing,annealed,80,12,Not published,"ate 25 °C, 55% RH",Not published,Not applicable,Not applicable,"Specimen Printing Conditions Subjects Data Nozzle Temperature 280 °C Bed Temperature 100 °C Printing Speed 100 mm/s Infill Density 100% * All the specimens were printed at the following settings: Nozzle Temperature = 280 °C, Printing Speed = 100 mm/s, Bed Temperature = 100 °C, Infill Density = 100%. All the specimens were annealed and dried at 80 °C for 12 h before testing. A",B-pa6-cf-TDS,p. 2: Saturated Water Absorption Rate,Not applicable,Not applicable
V000930,M050,G050-01,Tensile modulus,4430 ± 310 MPa,MPa,4430,310,Not applicable,=,0.001,4.43,0.31,Not applicable,GPa,Published value,Printed specimen,XY,Dried before testing (see preparation),dry,All the specimens were annealed and dried at 80 °C for 12 h before testing,annealed,80,12,Not published,"ISO 527, GB/T 1040",ISO 527; GB/T 1040,Not applicable,Not applicable,"Specimen Printing Conditions Subjects Data Nozzle Temperature 280 °C Bed Temperature 100 °C Printing Speed 100 mm/s Infill Density 100% * All the specimens were printed at the following settings: Nozzle Temperature = 280 °C, Printing Speed = 100 mm/s, Bed Temperature = 100 °C, Infill Density = 100%. All the specimens were annealed and dried at 80 °C for 12 h before testing. A",B-pa6-cf-TDS,p. 2: Young 's Modulus (X -Y),Not applicable,Not applicable
V000931,M050,G050-01,Tensile modulus,2170 ± 230 MPa,MPa,2170,230,Not applicable,=,0.001,2.17,0.23,Not applicable,GPa,Published value,Printed specimen,Z,Dried before testing (see preparation),dry,All the specimens were annealed and dried at 80 °C for 12 h before testing,annealed,80,12,Not published,"ISO 527, GB/T 1040",ISO 527; GB/T 1040,Not applicable,Not applicable,"Specimen Printing Conditions Subjects Data Nozzle Temperature 280 °C Bed Temperature 100 °C Printing Speed 100 mm/s Infill Density 100% * All the specimens were printed at the following settings: Nozzle Temperature = 280 °C, Printing Speed = 100 mm/s, Bed Temperature = 100 °C, Infill Density = 100%. All the specimens were annealed and dried at 80 °C for 12 h before testing. A",B-pa6-cf-TDS,p. 2: Young's Modulus (Z),Not applicable,Not applicable
V000932,M050,G050-01,Tensile strength (endpoint unspecified),102 ± 7 MPa,MPa,102,7,Not applicable,=,1,102,7,Not applicable,MPa,Published value,Printed specimen,XY,Dried before testing (see preparation),dry,All the specimens were annealed and dried at 80 °C for 12 h before testing,annealed,80,12,Not published,"ISO 527, GB/T 1040",ISO 527; GB/T 1040,Not applicable,Not applicable,"Specimen Printing Conditions Subjects Data Nozzle Temperature 280 °C Bed Temperature 100 °C Printing Speed 100 mm/s Infill Density 100% * All the specimens were printed at the following settings: Nozzle Temperature = 280 °C, Printing Speed = 100 mm/s, Bed Temperature = 100 °C, Infill Density = 100%. All the specimens were annealed and dried at 80 °C for 12 h before testing. A",B-pa6-cf-TDS,p. 2: Tensile Strength (X-Y),Not applicable,Not applicable
V000933,M050,G050-01,Tensile strength (endpoint unspecified),48 ± 6 MPa,MPa,48,6,Not applicable,=,1,48,6,Not applicable,MPa,Published value,Printed specimen,Z,Dried before testing (see preparation),dry,All the specimens were annealed and dried at 80 °C for 12 h before testing,annealed,80,12,Not published,"ISO 527, GB/T 1040",ISO 527; GB/T 1040,Not applicable,Not applicable,"Specimen Printing Conditions Subjects Data Nozzle Temperature 280 °C Bed Temperature 100 °C Printing Speed 100 mm/s Infill Density 100% * All the specimens were printed at the following settings: Nozzle Temperature = 280 °C, Printing Speed = 100 mm/s, Bed Temperature = 100 °C, Infill Density = 100%. All the specimens were annealed and dried at 80 °C for 12 h before testing. A",B-pa6-cf-TDS,p. 2: Tensile Strength (Z),Not applicable,Not applicable
V000934,M050,G050-01,Elongation at break,5.8 ± 1.6 %,%,5.8,1.6,Not applicable,=,1,5.8,1.6,Not applicable,%,Published value,Printed specimen,XY,Dried before testing (see preparation),dry,All the specimens were annealed and dried at 80 °C for 12 h before testing,annealed,80,12,Not published,"ISO 527, GB/T 1040",ISO 527; GB/T 1040,Not applicable,Not applicable,"Specimen Printing Conditions Subjects Data Nozzle Temperature 280 °C Bed Temperature 100 °C Printing Speed 100 mm/s Infill Density 100% * All the specimens were printed at the following settings: Nozzle Temperature = 280 °C, Printing Speed = 100 mm/s, Bed Temperature = 100 °C, Infill Density = 100%. All the specimens were annealed and dried at 80 °C for 12 h before testing. A",B-pa6-cf-TDS,p. 2: Breaking Elongation Rate (X-Y),Not applicable,Not applicable
V000935,M050,G050-01,Elongation at break,3.7 ± 0.8 %,%,3.7,0.8,Not applicable,=,1,3.7,0.8,Not applicable,%,Published value,Printed specimen,Z,Dried before testing (see preparation),dry,All the specimens were annealed and dried at 80 °C for 12 h before testing,annealed,80,12,Not published,"ISO 527, GB/T 1040",ISO 527; GB/T 1040,Not applicable,Not applicable,"Specimen Printing Conditions Subjects Data Nozzle Temperature 280 °C Bed Temperature 100 °C Printing Speed 100 mm/s Infill Density 100% * All the specimens were printed at the following settings: Nozzle Temperature = 280 °C, Printing Speed = 100 mm/s, Bed Temperature = 100 °C, Infill Density = 100%. All the specimens were annealed and dried at 80 °C for 12 h before testing. A",B-pa6-cf-TDS,p. 2: Breaking Elongation Rate (Z),Not applicable,Not applicable
V000936,M050,G050-01,Flexural modulus,5460 ± 280 MPa,MPa,5460,280,Not applicable,=,0.001,5.46,0.28,Not applicable,GPa,Published value,Printed specimen,XY,Dried before testing (see preparation),dry,All the specimens were annealed and dried at 80 °C for 12 h before testing,annealed,80,12,Not published,"ISO 178, GB/T 9341",ISO 178; GB/T 9341,Not applicable,Not applicable,"Specimen Printing Conditions Subjects Data Nozzle Temperature 280 °C Bed Temperature 100 °C Printing Speed 100 mm/s Infill Density 100% * All the specimens were printed at the following settings: Nozzle Temperature = 280 °C, Printing Speed = 100 mm/s, Bed Temperature = 100 °C, Infill Density = 100%. All the specimens were annealed and dried at 80 °C for 12 h before testing. A",B-pa6-cf-TDS,p. 2: Bending Modulus (X-Y),Not applicable,Not applicable
V000937,M050,G050-01,Flexural modulus,2240 ± 220 MPa,MPa,2240,220,Not applicable,=,0.001,2.24,0.22,Not applicable,GPa,Published value,Printed specimen,Z,Dried before testing (see preparation),dry,All the specimens were annealed and dried at 80 °C for 12 h before testing,annealed,80,12,Not published,"ISO 178, GB/T 9341",ISO 178; GB/T 9341,Not applicable,Not applicable,"Specimen Printing Conditions Subjects Data Nozzle Temperature 280 °C Bed Temperature 100 °C Printing Speed 100 mm/s Infill Density 100% * All the specimens were printed at the following settings: Nozzle Temperature = 280 °C, Printing Speed = 100 mm/s, Bed Temperature = 100 °C, Infill Density = 100%. All the specimens were annealed and dried at 80 °C for 12 h before testing. A",B-pa6-cf-TDS,p. 2: Bending Modulus (Z),Not applicable,Not applicable
V000938,M050,G050-01,Flexural strength,151 ± 8 MPa,MPa,151,8,Not applicable,=,1,151,8,Not applicable,MPa,Published value,Printed specimen,XY,Dried before testing (see preparation),dry,All the specimens were annealed and dried at 80 °C for 12 h before testing,annealed,80,12,Not published,"ISO 178, GB/T 9341",ISO 178; GB/T 9341,Not applicable,Not applicable,"Specimen Printing Conditions Subjects Data Nozzle Temperature 280 °C Bed Temperature 100 °C Printing Speed 100 mm/s Infill Density 100% * All the specimens were printed at the following settings: Nozzle Temperature = 280 °C, Printing Speed = 100 mm/s, Bed Temperature = 100 °C, Infill Density = 100%. All the specimens were annealed and dried at 80 °C for 12 h before testing. A",B-pa6-cf-TDS,p. 2: Bending Strength (X-Y),Not applicable,Not applicable
V000939,M050,G050-01,Flexural strength,80 ± 7 MPa,MPa,80,7,Not applicable,=,1,80,7,Not applicable,MPa,Published value,Printed specimen,Z,Dried before testing (see preparation),dry,All the specimens were annealed and dried at 80 °C for 12 h before testing,annealed,80,12,Not published,"ISO 178, GB/T 9341",ISO 178; GB/T 9341,Not applicable,Not applicable,"Specimen Printing Conditions Subjects Data Nozzle Temperature 280 °C Bed Temperature 100 °C Printing Speed 100 mm/s Infill Density 100% * All the specimens were printed at the following settings: Nozzle Temperature = 280 °C, Printing Speed = 100 mm/s, Bed Temperature = 100 °C, Infill Density = 100%. All the specimens were annealed and dried at 80 °C for 12 h before testing. A",B-pa6-cf-TDS,p. 2: Bending Strength (Z),Not applicable,Not applicable
V000940,M050,G050-01,Charpy strength,40.3 ± 2.5 kJ/m²;,kJ/m²,40.3,2.5,Not applicable,=,1,40.3,2.5,Not applicable,kJ/m²,Published value,Printed specimen,XY,Dried before testing (see preparation),dry,All the specimens were annealed and dried at 80 °C for 12 h before testing,annealed,80,12,Not published,"ISO 179, GB/T 1043",ISO 179; GB/T 1043,Not applicable,Unnotched,"Specimen Printing Conditions Subjects Data Nozzle Temperature 280 °C Bed Temperature 100 °C Printing Speed 100 mm/s Infill Density 100% * All the specimens were printed at the following settings: Nozzle Temperature = 280 °C, Printing Speed = 100 mm/s, Bed Temperature = 100 °C, Infill Density = 100%. All the specimens were annealed and dried at 80 °C for 12 h before testing. A",B-pa6-cf-TDS,p. 2: Impact Strength (X-Y) — unnotched,Not applicable,Not applicable
V000941,M050,G050-01,Charpy strength,13.4 ± 1.7 kJ/m²,kJ/m²,13.4,1.7,Not applicable,=,1,13.4,1.7,Not applicable,kJ/m²,Published value,Printed specimen,XY,Dried before testing (see preparation),dry,All the specimens were annealed and dried at 80 °C for 12 h before testing,annealed,80,12,Not published,"ISO 179, GB/T 1043",ISO 179; GB/T 1043,Not applicable,Notched,"Specimen Printing Conditions Subjects Data Nozzle Temperature 280 °C Bed Temperature 100 °C Printing Speed 100 mm/s Infill Density 100% * All the specimens were printed at the following settings: Nozzle Temperature = 280 °C, Printing Speed = 100 mm/s, Bed Temperature = 100 °C, Infill Density = 100%. All the specimens were annealed and dried at 80 °C for 12 h before testing. A",B-pa6-cf-TDS,p. 2: Impact Strength (X-Y) — notched,Not applicable,Not applicable
V000942,M050,G050-01,Charpy strength,15.5 ± 1.7 kJ/m²,kJ/m²,15.5,1.7,Not applicable,=,1,15.5,1.7,Not applicable,kJ/m²,Published value,Printed specimen,Z,Dried before testing (see preparation),dry,All the specimens were annealed and dried at 80 °C for 12 h before testing,annealed,80,12,Not published,"ISO 179, GB/T 1043",ISO 179; GB/T 1043,Not applicable,Not published,"Specimen Printing Conditions Subjects Data Nozzle Temperature 280 °C Bed Temperature 100 °C Printing Speed 100 mm/s Infill Density 100% * All the specimens were printed at the following settings: Nozzle Temperature = 280 °C, Printing Speed = 100 mm/s, Bed Temperature = 100 °C, Infill Density = 100%. All the specimens were annealed and dried at 80 °C for 12 h before testing. A",B-pa6-cf-TDS,p. 2: Impact Strength (Z),Not applicable,Not applicable
V000943,M051,G051-01,Density,1.14 g/cm³,g/cm³,1.14,Not applicable,Not applicable,=,1000,1140,Not applicable,Not applicable,kg/m³,Published value,Not published (density specimen form not explicitly established),Not applicable,Not published,not-stated,All the specimens were annealed and dried at 80 °C for 12 h before testing,annealed,80,12,Not published,ISO 1183,ISO 1183,Not applicable,Not applicable,"Specimen Printing Conditions Subjects Data Nozzle Temperature 265 °C Bed Temperature 100 °C Printing Speed 100 mm/s InfillDensity 100% *All the specimens were printed at the following settings: Nozzle Temperature = 265 °C, Printing Speed = 100 mm/s, Bed Temperature = 100 °C,InfillDensity =100%. Allthe specimens were annealed and dried at 80 °C for 12 h before testing.And the",B-pa6-gf-TDS,p. 2: Density,"Corrected 2026-09-15 (m20) against the source: the sheet prints ""All the specimens were annealed and dried at 80 °C for 12 h before testing"".",Not applicable
V000944,M051,G051-01,Melting temperature,219 °C,°C,219,Not applicable,Not applicable,=,1,219,Not applicable,Not applicable,°C,Published value,Printed specimen,Not applicable,Not published,not-stated,All the specimens were annealed and dried at 80 °C for 12 h before testing,annealed,80,12,Not published,"DSC, 10 °C/min",DSC,Not applicable,Not applicable,"Specimen Printing Conditions Subjects Data Nozzle Temperature 265 °C Bed Temperature 100 °C Printing Speed 100 mm/s InfillDensity 100% *All the specimens were printed at the following settings: Nozzle Temperature = 265 °C, Printing Speed = 100 mm/s, Bed Temperature = 100 °C,InfillDensity =100%. Allthe specimens were annealed and dried at 80 °C for 12 h before testing.And the",B-pa6-gf-TDS,p. 2: Melting Temperature,"Corrected 2026-09-15 (m20) against the source: the sheet gives the ""Test Specimen Printing Conditions"" of every specimen. Corrected 2026-09-15 (m20) against the source: the sheet prints ""All the specimens were annealed and dried at 80 °C for 12 h before testing"".",Not applicable
V000945,M051,G051-01,Glass transition temperature,67 °C,°C,67,Not applicable,Not applicable,=,1,67,Not applicable,Not applicable,°C,Published value,Printed specimen,Not applicable,Not published,not-stated,All the specimens were annealed and dried at 80 °C for 12 h before testing,annealed,80,12,Not published,"DSC, 10 °C/min",DSC,Not applicable,Not applicable,"Specimen Printing Conditions Subjects Data Nozzle Temperature 265 °C Bed Temperature 100 °C Printing Speed 100 mm/s InfillDensity 100% *All the specimens were printed at the following settings: Nozzle Temperature = 265 °C, Printing Speed = 100 mm/s, Bed Temperature = 100 °C,InfillDensity =100%. Allthe specimens were annealed and dried at 80 °C for 12 h before testing.And the",B-pa6-gf-TDS,p. 2: Glass Transition Temperature,"Corrected 2026-09-15 (m20) against the source: the sheet gives the ""Test Specimen Printing Conditions"" of every specimen. Corrected 2026-09-15 (m20) against the source: the sheet prints ""All the specimens were annealed and dried at 80 °C for 12 h before testing"".",Not applicable
V000946,M051,G051-01,Crystallization temperature,183 °C,°C,183,Not applicable,Not applicable,=,1,183,Not applicable,Not applicable,°C,Published value,Printed specimen,Not applicable,Not published,not-stated,All the specimens were annealed and dried at 80 °C for 12 h before testing,annealed,80,12,Not published,"DSC, 10 °C/min",DSC,Not applicable,Not applicable,"Specimen Printing Conditions Subjects Data Nozzle Temperature 265 °C Bed Temperature 100 °C Printing Speed 100 mm/s InfillDensity 100% *All the specimens were printed at the following settings: Nozzle Temperature = 265 °C, Printing Speed = 100 mm/s, Bed Temperature = 100 °C,InfillDensity =100%. Allthe specimens were annealed and dried at 80 °C for 12 h before testing.And the",B-pa6-gf-TDS,p. 2: Crystallization Temperature,"Corrected 2026-09-15 (m20) against the source: the sheet gives the ""Test Specimen Printing Conditions"" of every specimen. Corrected 2026-09-15 (m20) against the source: the sheet prints ""All the specimens were annealed and dried at 80 °C for 12 h before testing"".",Not applicable
V000947,M051,G051-01,Vicat softening temperature,210 °C,°C,210,Not applicable,Not applicable,=,1,210,Not applicable,Not applicable,°C,Published value,Printed specimen,Not applicable,Not published,not-stated,All the specimens were annealed and dried at 80 °C for 12 h before testing,annealed,80,12,Not published,"ISO 306, GB/T 1633",ISO 306; GB/T 1633,Not applicable,Not applicable,"Specimen Printing Conditions Subjects Data Nozzle Temperature 265 °C Bed Temperature 100 °C Printing Speed 100 mm/s InfillDensity 100% *All the specimens were printed at the following settings: Nozzle Temperature = 265 °C, Printing Speed = 100 mm/s, Bed Temperature = 100 °C,InfillDensity =100%. Allthe specimens were annealed and dried at 80 °C for 12 h before testing.And the",B-pa6-gf-TDS,p. 2: Vicat Softening Temperature,"Corrected 2026-09-15 (m20) against the source: the sheet gives the ""Test Specimen Printing Conditions"" of every specimen. Corrected 2026-09-15 (m20) against the source: the sheet prints ""All the specimens were annealed and dried at 80 °C for 12 h before testing"".",Not applicable
V000948,M051,G051-01,HDT,158 °C,°C,158,Not applicable,Not applicable,=,1,158,Not applicable,Not applicable,°C,Published value,Printed specimen,Not applicable,Not published,not-stated,All the specimens were annealed and dried at 80 °C for 12 h before testing,annealed,80,12,Not published,ISO 75 1.8 MPa,ISO 75,1.8,Not applicable,"Specimen Printing Conditions Subjects Data Nozzle Temperature 265 °C Bed Temperature 100 °C Printing Speed 100 mm/s InfillDensity 100% *All the specimens were printed at the following settings: Nozzle Temperature = 265 °C, Printing Speed = 100 mm/s, Bed Temperature = 100 °C,InfillDensity =100%. Allthe specimens were annealed and dried at 80 °C for 12 h before testing.And the",B-pa6-gf-TDS,p. 2: Heat Deflection Temperature,"Corrected 2026-09-15 (m20) against the source: the sheet gives the ""Test Specimen Printing Conditions"" of every specimen. Corrected 2026-09-15 (m20) against the source: the sheet prints ""All the specimens were annealed and dried at 80 °C for 12 h before testing"".",Not applicable
V000949,M051,G051-01,HDT,182 °C,°C,182,Not applicable,Not applicable,=,1,182,Not applicable,Not applicable,°C,Published value,Printed specimen,Not applicable,Not published,not-stated,All the specimens were annealed and dried at 80 °C for 12 h before testing,annealed,80,12,Not published,ISO 75 0.45 MPa,ISO 75,0.45,Not applicable,"Specimen Printing Conditions Subjects Data Nozzle Temperature 265 °C Bed Temperature 100 °C Printing Speed 100 mm/s InfillDensity 100% *All the specimens were printed at the following settings: Nozzle Temperature = 265 °C, Printing Speed = 100 mm/s, Bed Temperature = 100 °C,InfillDensity =100%. Allthe specimens were annealed and dried at 80 °C for 12 h before testing.And the",B-pa6-gf-TDS,p. 2: Heat Deflection Temperature,"Corrected 2026-09-15 (m20) against the source: the sheet gives the ""Test Specimen Printing Conditions"" of every specimen. Corrected 2026-09-15 (m20) against the source: the sheet prints ""All the specimens were annealed and dried at 80 °C for 12 h before testing"".",Not applicable
V000950,M051,G051-01,Water absorption,2.56 %,%,2.56,Not applicable,Not applicable,=,1,2.56,Not applicable,Not applicable,%,Published value,Printed specimen,Not applicable,Not published,not-stated,All the specimens were annealed and dried at 80 °C for 12 h before testing,annealed,80,12,Not published,"ter Absorption Rate 25 °C, 55% RH",Not published,Not applicable,Not applicable,"Specimen Printing Conditions Subjects Data Nozzle Temperature 265 °C Bed Temperature 100 °C Printing Speed 100 mm/s InfillDensity 100% *All the specimens were printed at the following settings: Nozzle Temperature = 265 °C, Printing Speed = 100 mm/s, Bed Temperature = 100 °C,InfillDensity =100%. Allthe specimens were annealed and dried at 80 °C for 12 h before testing.And the",B-pa6-gf-TDS,p. 2: Saturated Water,"Corrected 2026-09-15 (m20) against the source: the sheet gives the ""Test Specimen Printing Conditions"" of every specimen. Corrected 2026-09-15 (m20) against the source: the sheet prints ""All the specimens were annealed and dried at 80 °C for 12 h before testing"".",Not applicable
V000951,M051,G051-01,Tensile modulus,2850 ± 260 MPa,MPa,2850,260,Not applicable,=,0.001,2.85,0.26,Not applicable,GPa,Published value,Printed specimen,XY,Not published,not-stated,All the specimens were annealed and dried at 80 °C for 12 h before testing,annealed,80,12,Not published,"ISO 527, GB/T 1040",ISO 527; GB/T 1040,Not applicable,Not applicable,"Specimen Printing Conditions Subjects Data Nozzle Temperature 265 °C Bed Temperature 100 °C Printing Speed 100 mm/s InfillDensity 100% *All the specimens were printed at the following settings: Nozzle Temperature = 265 °C, Printing Speed = 100 mm/s, Bed Temperature = 100 °C,InfillDensity =100%. Allthe specimens were annealed and dried at 80 °C for 12 h before testing.And the",B-pa6-gf-TDS,p. 2: Young's Modulus (X-Y),"Corrected 2026-09-15 (m20) against the source: the sheet gives the ""Test Specimen Printing Conditions"" of every specimen. Corrected 2026-09-15 (m20) against the source: the sheet prints ""All the specimens were annealed and dried at 80 °C for 12 h before testing"".",Not applicable
V000952,M051,G051-01,Tensile modulus,1950 ± 210 MPa,MPa,1950,210,Not applicable,=,0.001,1.95,0.21,Not applicable,GPa,Published value,Printed specimen,Z,Not published,not-stated,All the specimens were annealed and dried at 80 °C for 12 h before testing,annealed,80,12,Not published,"ISO 527, GB/T 1040",ISO 527; GB/T 1040,Not applicable,Not applicable,"Specimen Printing Conditions Subjects Data Nozzle Temperature 265 °C Bed Temperature 100 °C Printing Speed 100 mm/s InfillDensity 100% *All the specimens were printed at the following settings: Nozzle Temperature = 265 °C, Printing Speed = 100 mm/s, Bed Temperature = 100 °C,InfillDensity =100%. Allthe specimens were annealed and dried at 80 °C for 12 h before testing.And the",B-pa6-gf-TDS,p. 2: Young's Modulus (Z),"Corrected 2026-09-15 (m20) against the source: the sheet gives the ""Test Specimen Printing Conditions"" of every specimen. Corrected 2026-09-15 (m20) against the source: the sheet prints ""All the specimens were annealed and dried at 80 °C for 12 h before testing"".",Not applicable
V000953,M051,G051-01,Tensile strength (endpoint unspecified),75 ± 6 MPa,MPa,75,6,Not applicable,=,1,75,6,Not applicable,MPa,Published value,Printed specimen,XY,Not published,not-stated,All the specimens were annealed and dried at 80 °C for 12 h before testing,annealed,80,12,Not published,"ISO 527, GB/T 1040",ISO 527; GB/T 1040,Not applicable,Not applicable,"Specimen Printing Conditions Subjects Data Nozzle Temperature 265 °C Bed Temperature 100 °C Printing Speed 100 mm/s InfillDensity 100% *All the specimens were printed at the following settings: Nozzle Temperature = 265 °C, Printing Speed = 100 mm/s, Bed Temperature = 100 °C,InfillDensity =100%. Allthe specimens were annealed and dried at 80 °C for 12 h before testing.And the",B-pa6-gf-TDS,p. 2: Tensile Strength (X-Y),"Corrected 2026-09-15 (m20) against the source: the sheet gives the ""Test Specimen Printing Conditions"" of every specimen. Corrected 2026-09-15 (m20) against the source: the sheet prints ""All the specimens were annealed and dried at 80 °C for 12 h before testing"".",Not applicable
V000954,M051,G051-01,Tensile strength (endpoint unspecified),27 ± 5 MPa,MPa,27,5,Not applicable,=,1,27,5,Not applicable,MPa,Published value,Printed specimen,Z,Not published,not-stated,All the specimens were annealed and dried at 80 °C for 12 h before testing,annealed,80,12,Not published,"ISO 527, GB/T 1040",ISO 527; GB/T 1040,Not applicable,Not applicable,"Specimen Printing Conditions Subjects Data Nozzle Temperature 265 °C Bed Temperature 100 °C Printing Speed 100 mm/s InfillDensity 100% *All the specimens were printed at the following settings: Nozzle Temperature = 265 °C, Printing Speed = 100 mm/s, Bed Temperature = 100 °C,InfillDensity =100%. Allthe specimens were annealed and dried at 80 °C for 12 h before testing.And the",B-pa6-gf-TDS,p. 2: Tensile Strength (Z),"Corrected 2026-09-15 (m20) against the source: the sheet gives the ""Test Specimen Printing Conditions"" of every specimen. Corrected 2026-09-15 (m20) against the source: the sheet prints ""All the specimens were annealed and dried at 80 °C for 12 h before testing"".",Not applicable
V000955,M051,G051-01,Elongation at break,3.9 ±0.8 %,%,3.9,0.8,Not applicable,=,1,3.9,0.8,Not applicable,%,Published value,Printed specimen,XY,Not published,not-stated,All the specimens were annealed and dried at 80 °C for 12 h before testing,annealed,80,12,Not published,"ISO 527, GB/T 1040",ISO 527; GB/T 1040,Not applicable,Not applicable,"Specimen Printing Conditions Subjects Data Nozzle Temperature 265 °C Bed Temperature 100 °C Printing Speed 100 mm/s InfillDensity 100% *All the specimens were printed at the following settings: Nozzle Temperature = 265 °C, Printing Speed = 100 mm/s, Bed Temperature = 100 °C,InfillDensity =100%. Allthe specimens were annealed and dried at 80 °C for 12 h before testing.And the",B-pa6-gf-TDS,p. 2: Breaking Elongation Rate (X-Y),"Corrected 2026-09-15 (m20) against the source: the sheet gives the ""Test Specimen Printing Conditions"" of every specimen. Corrected 2026-09-15 (m20) against the source: the sheet prints ""All the specimens were annealed and dried at 80 °C for 12 h before testing"".",Not applicable
V000956,M051,G051-01,Elongation at break,2.3 ±0.7 %,%,2.3,0.7,Not applicable,=,1,2.3,0.7,Not applicable,%,Published value,Printed specimen,Z,Not published,not-stated,All the specimens were annealed and dried at 80 °C for 12 h before testing,annealed,80,12,Not published,"ISO 527, GB/T 1040",ISO 527; GB/T 1040,Not applicable,Not applicable,"Specimen Printing Conditions Subjects Data Nozzle Temperature 265 °C Bed Temperature 100 °C Printing Speed 100 mm/s InfillDensity 100% *All the specimens were printed at the following settings: Nozzle Temperature = 265 °C, Printing Speed = 100 mm/s, Bed Temperature = 100 °C,InfillDensity =100%. Allthe specimens were annealed and dried at 80 °C for 12 h before testing.And the",B-pa6-gf-TDS,p. 2: Breaking Elongation Rate (Z),"Corrected 2026-09-15 (m20) against the source: the sheet gives the ""Test Specimen Printing Conditions"" of every specimen. Corrected 2026-09-15 (m20) against the source: the sheet prints ""All the specimens were annealed and dried at 80 °C for 12 h before testing"".",Not applicable
