Repository: faridbnv/h2c-materials

# Filament Atlas

**Live: [pdynamics.ca/h2c-materials](https://pdynamics.ca/h2c-materials/)** · one HTML page, with a page of its own for
each well-documented material beside it, that also runs offline from a file, with no server.

## What it is

Filament Atlas is a tool for a small engineering team choosing a 3D-printing filament for the team's Bambu Lab H2C
printer. It was the H2C Material Selector until 2026-10-16; the built file keeps that name. You say what a part must
do (survive 100 °C, be at least this stiff, be as light as possible), and it answers in two steps:

- **Which kinds of filament** (PLA, PETG, carbon-filled nylon and so on) can do it, and whether the H2C can print them.

File: data/tables/measurements.csv (part 21 of 82)
MeasurementID,MaterialID,GradeID,Property,Raw value,Raw unit,Raw numeric,Raw uncertainty ±,Raw upper bound,Operator,Conversion factor,Normalized value,Normalized uncertainty ±,Normalized upper bound,Normalized unit,Data status,Specimen type,Direction,Moisture condition,Moisture state,Post-processing,Post-processing state,Anneal °C,Anneal h,Test temperature,Standard / load,Standards,Test load MPa,Notch,Specimen / print parameters,SourceID,Locator,Notes,Parse review
V000957,M051,G051-01,Flexural modulus,3670 ± 140 MPa,MPa,3670,140,Not applicable,=,0.001,3.67,0.14,Not applicable,GPa,Published value,Printed specimen,XY,Not published,not-stated,All the specimens were annealed and dried at 80 °C for 12 h before testing,annealed,80,12,Not published,"ISO 178, GB/T 9341",ISO 178; GB/T 9341,Not applicable,Not applicable,"Specimen Printing Conditions Subjects Data Nozzle Temperature 265 °C Bed Temperature 100 °C Printing Speed 100 mm/s InfillDensity 100% *All the specimens were printed at the following settings: Nozzle Temperature = 265 °C, Printing Speed = 100 mm/s, Bed Temperature = 100 °C,InfillDensity =100%. Allthe specimens were annealed and dried at 80 °C for 12 h before testing.And the",B-pa6-gf-TDS,p. 2: Bending Modulus (X-Y),"Corrected 2026-09-15 (m20) against the source: the sheet gives the ""Test Specimen Printing Conditions"" of every specimen. Corrected 2026-09-15 (m20) against the source: the sheet prints ""All the specimens were annealed and dried at 80 °C for 12 h before testing"".",Not applicable
V000958,M051,G051-01,Flexural modulus,2300 ± 120 MPa,MPa,2300,120,Not applicable,=,0.001,2.3,0.12,Not applicable,GPa,Published value,Printed specimen,Z,Not published,not-stated,All the specimens were annealed and dried at 80 °C for 12 h before testing,annealed,80,12,Not published,"ISO 178, GB/T 9341",ISO 178; GB/T 9341,Not applicable,Not applicable,"Specimen Printing Conditions Subjects Data Nozzle Temperature 265 °C Bed Temperature 100 °C Printing Speed 100 mm/s InfillDensity 100% *All the specimens were printed at the following settings: Nozzle Temperature = 265 °C, Printing Speed = 100 mm/s, Bed Temperature = 100 °C,InfillDensity =100%. Allthe specimens were annealed and dried at 80 °C for 12 h before testing.And the",B-pa6-gf-TDS,p. 2: Bending Modulus (Z),"Corrected 2026-09-15 (m20) against the source: the sheet gives the ""Test Specimen Printing Conditions"" of every specimen. Corrected 2026-09-15 (m20) against the source: the sheet prints ""All the specimens were annealed and dried at 80 °C for 12 h before testing"".",Not applicable
V000959,M051,G051-01,Flexural strength,120 ± 6 MPa,MPa,120,6,Not applicable,=,1,120,6,Not applicable,MPa,Published value,Printed specimen,XY,Not published,not-stated,All the specimens were annealed and dried at 80 °C for 12 h before testing,annealed,80,12,Not published,"ISO 178, GB/T 9341",ISO 178; GB/T 9341,Not applicable,Not applicable,"Specimen Printing Conditions Subjects Data Nozzle Temperature 265 °C Bed Temperature 100 °C Printing Speed 100 mm/s InfillDensity 100% *All the specimens were printed at the following settings: Nozzle Temperature = 265 °C, Printing Speed = 100 mm/s, Bed Temperature = 100 °C,InfillDensity =100%. Allthe specimens were annealed and dried at 80 °C for 12 h before testing.And the",B-pa6-gf-TDS,p. 2: Bending Strength (X-Y),"Corrected 2026-09-15 (m20) against the source: the sheet gives the ""Test Specimen Printing Conditions"" of every specimen. Corrected 2026-09-15 (m20) against the source: the sheet prints ""All the specimens were annealed and dried at 80 °C for 12 h before testing"".",Not applicable
V000960,M051,G051-01,Flexural strength,51 ± 5 MPa,MPa,51,5,Not applicable,=,1,51,5,Not applicable,MPa,Published value,Printed specimen,Z,Not published,not-stated,All the specimens were annealed and dried at 80 °C for 12 h before testing,annealed,80,12,Not published,"ISO 178, GB/T 9341",ISO 178; GB/T 9341,Not applicable,Not applicable,"Specimen Printing Conditions Subjects Data Nozzle Temperature 265 °C Bed Temperature 100 °C Printing Speed 100 mm/s InfillDensity 100% *All the specimens were printed at the following settings: Nozzle Temperature = 265 °C, Printing Speed = 100 mm/s, Bed Temperature = 100 °C,InfillDensity =100%. Allthe specimens were annealed and dried at 80 °C for 12 h before testing.And the",B-pa6-gf-TDS,p. 2: Bending Strength (Z),"Corrected 2026-09-15 (m20) against the source: the sheet gives the ""Test Specimen Printing Conditions"" of every specimen. Corrected 2026-09-15 (m20) against the source: the sheet prints ""All the specimens were annealed and dried at 80 °C for 12 h before testing"".",Not applicable
V000961,M051,G051-01,Charpy strength,27.2 ± 2.2 kJ/m²;,kJ/m²,27.2,2.2,Not applicable,=,1,27.2,2.2,Not applicable,kJ/m²,Published value,Printed specimen,XY,Not published,not-stated,All the specimens were annealed and dried at 80 °C for 12 h before testing,annealed,80,12,Not published,"ISO 179, GB/T 1043",ISO 179; GB/T 1043,Not applicable,Unnotched,"Specimen Printing Conditions Subjects Data Nozzle Temperature 265 °C Bed Temperature 100 °C Printing Speed 100 mm/s InfillDensity 100% *All the specimens were printed at the following settings: Nozzle Temperature = 265 °C, Printing Speed = 100 mm/s, Bed Temperature = 100 °C,InfillDensity =100%. Allthe specimens were annealed and dried at 80 °C for 12 h before testing.And the",B-pa6-gf-TDS,p. 2: Impact Strength (X-Y) — unnotched,"Corrected 2026-09-15 (m20) against the source: the sheet gives the ""Test Specimen Printing Conditions"" of every specimen. Corrected 2026-09-15 (m20) against the source: the sheet prints ""All the specimens were annealed and dried at 80 °C for 12 h before testing"".",Not applicable
V000962,M051,G051-01,Charpy strength,7.2 ± 2.3 kJ/m²,kJ/m²,7.2,2.3,Not applicable,=,1,7.2,2.3,Not applicable,kJ/m²,Published value,Printed specimen,XY,Not published,not-stated,All the specimens were annealed and dried at 80 °C for 12 h before testing,annealed,80,12,Not published,"ISO 179, GB/T 1043",ISO 179; GB/T 1043,Not applicable,Notched,"Specimen Printing Conditions Subjects Data Nozzle Temperature 265 °C Bed Temperature 100 °C Printing Speed 100 mm/s InfillDensity 100% *All the specimens were printed at the following settings: Nozzle Temperature = 265 °C, Printing Speed = 100 mm/s, Bed Temperature = 100 °C,InfillDensity =100%. Allthe specimens were annealed and dried at 80 °C for 12 h before testing.And the",B-pa6-gf-TDS,p. 2: Impact Strength (X-Y) — notched,"Corrected 2026-09-15 (m20) against the source: the sheet gives the ""Test Specimen Printing Conditions"" of every specimen. Corrected 2026-09-15 (m20) against the source: the sheet prints ""All the specimens were annealed and dried at 80 °C for 12 h before testing"".",Not applicable
V000963,M051,G051-01,Charpy strength,4.1 ± 0.7 kJ/m²,kJ/m²,4.1,0.7,Not applicable,=,1,4.1,0.7,Not applicable,kJ/m²,Published value,Printed specimen,Z,Not published,not-stated,All the specimens were annealed and dried at 80 °C for 12 h before testing,annealed,80,12,Not published,"ISO 179, GB/T 1043",ISO 179; GB/T 1043,Not applicable,Not published,"Specimen Printing Conditions Subjects Data Nozzle Temperature 265 °C Bed Temperature 100 °C Printing Speed 100 mm/s InfillDensity 100% *All the specimens were printed at the following settings: Nozzle Temperature = 265 °C, Printing Speed = 100 mm/s, Bed Temperature = 100 °C,InfillDensity =100%. Allthe specimens were annealed and dried at 80 °C for 12 h before testing.And the",B-pa6-gf-TDS,p. 2: Impact Strength (Z),"Corrected 2026-09-15 (m20) against the source: the sheet gives the ""Test Specimen Printing Conditions"" of every specimen. Corrected 2026-09-15 (m20) against the source: the sheet prints ""All the specimens were annealed and dried at 80 °C for 12 h before testing"".",Not applicable
V000964,M053,G053-01,Density,1.16,g/cc,1.16,Not applicable,Not applicable,=,1000,1160,Not applicable,Not applicable,kg/m³,Published value,Not published (density specimen form not explicitly established),Not applicable,Not published,not-stated,Not published,not-stated,Not applicable,Not applicable,Not published,ISO 1183,ISO 1183,Not applicable,Not applicable,"Printed Specimen Conditions Printer: Open Source FDM/FFF Nozzle: 0.4mm Layer Height: 0.25mm Infill: 100%, +/- 45° Extrusion Temp: 285°C Bed Temp: 110°C Specimen Orientation: XY Flat",X-CarbonX-CF-PA12-TDS-v1,p. 1: Density,Not applicable,Not applicable
V000965,M053,G053-01,Tensile break strength,72,MPa,72,Not applicable,Not applicable,=,1,72,Not applicable,Not applicable,MPa,Published value,Printed specimen,XY,Not published,not-stated,Not published,not-stated,Not applicable,Not applicable,Not published,ISO 527,ISO 527,Not applicable,Not applicable,"Printed Specimen Conditions Printer: Open Source FDM/FFF Nozzle: 0.4mm Layer Height: 0.25mm Infill: 100%, +/- 45° Extrusion Temp: 285°C Bed Temp: 110°C Specimen Orientation: XY Flat",X-CarbonX-CF-PA12-TDS-v1,"p. 1: Tensile Strength, Break",Not applicable,Not applicable
V000966,M053,G053-01,Tensile modulus,8000,MPa,8000,Not applicable,Not applicable,=,0.001,8,Not applicable,Not applicable,GPa,Published value,Printed specimen,XY,Not published,not-stated,Not published,not-stated,Not applicable,Not applicable,Not published,ISO 527,ISO 527,Not applicable,Not applicable,"Printed Specimen Conditions Printer: Open Source FDM/FFF Nozzle: 0.4mm Layer Height: 0.25mm Infill: 100%, +/- 45° Extrusion Temp: 285°C Bed Temp: 110°C Specimen Orientation: XY Flat",X-CarbonX-CF-PA12-TDS-v1,p. 1: Tensile Modulus,Not applicable,Not applicable
V000967,M053,G053-01,Elongation at break,2.1,%,2.1,Not applicable,Not applicable,=,1,2.1,Not applicable,Not applicable,%,Published value,Printed specimen,XY,Not published,not-stated,Not published,not-stated,Not applicable,Not applicable,Not published,ISO 527,ISO 527,Not applicable,Not applicable,"Printed Specimen Conditions Printer: Open Source FDM/FFF Nozzle: 0.4mm Layer Height: 0.25mm Infill: 100%, +/- 45° Extrusion Temp: 285°C Bed Temp: 110°C Specimen Orientation: XY Flat",X-CarbonX-CF-PA12-TDS-v1,"p. 1: Tensile Elongation, Break",Not applicable,Not applicable
V000968,M053,G053-01,Flexural strength,90,MPa,90,Not applicable,Not applicable,=,1,90,Not applicable,Not applicable,MPa,Published value,Printed specimen,XY,Not published,not-stated,Not published,not-stated,Not applicable,Not applicable,Not published,ISO 178,ISO 178,Not applicable,Not applicable,"Printed Specimen Conditions Printer: Open Source FDM/FFF Nozzle: 0.4mm Layer Height: 0.25mm Infill: 100%, +/- 45° Extrusion Temp: 285°C Bed Temp: 110°C Specimen Orientation: XY Flat",X-CarbonX-CF-PA12-TDS-v1,p. 1: Flexural Strength,Not applicable,Not applicable
V000969,M053,G053-01,Flexural modulus,7900,MPa,7900,Not applicable,Not applicable,=,0.001,7.9,Not applicable,Not applicable,GPa,Published value,Printed specimen,XY,Not published,not-stated,Not published,not-stated,Not applicable,Not applicable,Not published,ISO 178,ISO 178,Not applicable,Not applicable,"Printed Specimen Conditions Printer: Open Source FDM/FFF Nozzle: 0.4mm Layer Height: 0.25mm Infill: 100%, +/- 45° Extrusion Temp: 285°C Bed Temp: 110°C Specimen Orientation: XY Flat",X-CarbonX-CF-PA12-TDS-v1,p. 1: Flexural Modulus,Not applicable,Not applicable
V000970,M053,G053-01,Glass transition temperature,158,°C,158,Not applicable,Not applicable,=,1,158,Not applicable,Not applicable,°C,Published value (physically implausible),Printed specimen,Not applicable,Not published,not-stated,Not published,not-stated,Not applicable,Not applicable,Not published,DSC,DSC,Not applicable,Not applicable,"Printed Specimen Conditions Printer: Open Source FDM/FFF Nozzle: 0.4mm Layer Height: 0.25mm Infill: 100%, +/- 45° Extrusion Temp: 285°C Bed Temp: 110°C Specimen Orientation: XY Flat",X-CarbonX-CF-PA12-TDS-v1,p. 1: Glass Transition Temperature,"Flagged 2026-09-15 (m24) as physically implausible: a glass transition of 158 °C for PA12, whose glass transition is 40-55 °C; a template value.",Not applicable
V000971,M053,G053-01,HDT,150,°C,150,Not applicable,Not applicable,=,1,150,Not applicable,Not applicable,°C,Published value,Printed specimen,Not applicable,Not published,not-stated,Not published,not-stated,Not applicable,Not applicable,Not published,"ISO 75, 0.45 MPa (66 psi)",ISO 75,0.45,Not applicable,"Printed Specimen Conditions Printer: Open Source FDM/FFF Nozzle: 0.4mm Layer Height: 0.25mm Infill: 100%, +/- 45° Extrusion Temp: 285°C Bed Temp: 110°C Specimen Orientation: XY Flat",X-CarbonX-CF-PA12-TDS-v1,p. 1: Deflection Temperature at 0.45,Not applicable,Not applicable
V000972,M053,G053-02,Density,1.06 g/cm3,g/cm3,1.06,Not applicable,Not applicable,=,1000,1060,Not applicable,Not applicable,kg/m³,Published value,Not published (density specimen form not explicitly established),Not applicable,Dried before testing (see preparation),dry,All specimens were annealed at 80˚C for 24h and dried for 48h prior to testing,annealed,80,24,Not published,"ISO1183, GB/T1033",ISO 1183; GB/T 1033,Not applicable,Not applicable,Printing temperature 300 °C Bed temperature 50 °C Shell 2 Top & bottom layer 4 Infill 100% Environmental temperature 50 ˚C Cooling fan OFF The typical values presented in this data sheet are intended for reference and comparison purposes only. They should not be used for design specifications or quality control purpose,S-POLYCN-PolyMide-PA12-CF-TDS-V5-1-1,p. 2: Density,Not applicable,Not applicable
V000973,M053,G053-02,Glass transition temperature,54 °C,°C,54,Not applicable,Not applicable,=,1,54,Not applicable,Not applicable,°C,Published value,Printed specimen,Not applicable,Dried before testing (see preparation),dry,All specimens were annealed at 80˚C for 24h and dried for 48h prior to testing,annealed,80,24,Not published,"DSC, 10°C/min",DSC,Not applicable,Not applicable,Printing temperature 300 °C Bed temperature 50 °C Shell 2 Top & bottom layer 4 Infill 100% Environmental temperature 50 ˚C Cooling fan OFF The typical values presented in this data sheet are intended for reference and comparison purposes only. They should not be used for design specifications or quality control purpose,S-POLYCN-PolyMide-PA12-CF-TDS-V5-1-1,p. 3: Glass transition temperature,Not applicable,Not applicable
V000974,M053,G053-02,Melting temperature,165 °C,°C,165,Not applicable,Not applicable,=,1,165,Not applicable,Not applicable,°C,Published value,Printed specimen,Not applicable,Dried before testing (see preparation),dry,All specimens were annealed at 80˚C for 24h and dried for 48h prior to testing,annealed,80,24,Not published,"DSC, 10°C/min",DSC,Not applicable,Not applicable,Printing temperature 300 °C Bed temperature 50 °C Shell 2 Top & bottom layer 4 Infill 100% Environmental temperature 50 ˚C Cooling fan OFF The typical values presented in this data sheet are intended for reference and comparison purposes only. They should not be used for design specifications or quality control purpose,S-POLYCN-PolyMide-PA12-CF-TDS-V5-1-1,p. 3: Melting temperature,Not applicable,Not applicable
V000975,M053,G053-02,Crystallization temperature,130 °C,°C,130,Not applicable,Not applicable,=,1,130,Not applicable,Not applicable,°C,Published value,Printed specimen,Not applicable,Dried before testing (see preparation),dry,All specimens were annealed at 80˚C for 24h and dried for 48h prior to testing,annealed,80,24,Not published,"DSC, 10°C/min",DSC,Not applicable,Not applicable,Printing temperature 300 °C Bed temperature 50 °C Shell 2 Top & bottom layer 4 Infill 100% Environmental temperature 50 ˚C Cooling fan OFF The typical values presented in this data sheet are intended for reference and comparison purposes only. They should not be used for design specifications or quality control purpose,S-POLYCN-PolyMide-PA12-CF-TDS-V5-1-1,p. 3: Crystallization temperature,Not applicable,Not applicable
V000976,M053,G053-02,Vicat softening temperature,N/A,°C,Not published,Not applicable,Not applicable,Not applicable,1,Not published,Not applicable,Not applicable,°C,Not published,Printed specimen,Not applicable,Dried before testing (see preparation),dry,All specimens were annealed at 80˚C for 24h and dried for 48h prior to testing,annealed,80,24,Not published,ISO,Not published,Not applicable,Not applicable,Printing temperature 300 °C Bed temperature 50 °C Shell 2 Top & bottom layer 4 Infill 100% Environmental temperature 50 ˚C Cooling fan OFF The typical values presented in this data sheet are intended for reference and comparison purposes only. They should not be used for design specifications or quality control purpose,S-POLYCN-PolyMide-PA12-CF-TDS-V5-1-1,p. 3: Vicat softening temperature,Not applicable,Not applicable
V000977,M053,G053-02,HDT,105 °C,°C,105,Not applicable,Not applicable,=,1,105,Not applicable,Not applicable,°C,Published value,Printed specimen,Not applicable,Dried before testing (see preparation),dry,All specimens were annealed at 80˚C for 24h and dried for 48h prior to testing,annealed,80,24,Not published,ISO 75 1.8MPa,ISO 75,1.8,Not applicable,Printing temperature 300 °C Bed temperature 50 °C Shell 2 Top & bottom layer 4 Infill 100% Environmental temperature 50 ˚C Cooling fan OFF The typical values presented in this data sheet are intended for reference and comparison purposes only. They should not be used for design specifications or quality control purpose,S-POLYCN-PolyMide-PA12-CF-TDS-V5-1-1,p. 3: Heat deflection temperature,Not applicable,Not applicable
V000978,M053,G053-02,HDT,131 °C,°C,131,Not applicable,Not applicable,=,1,131,Not applicable,Not applicable,°C,Published value,Printed specimen,Not applicable,Dried before testing (see preparation),dry,All specimens were annealed at 80˚C for 24h and dried for 48h prior to testing,annealed,80,24,Not published,ISO 75 0.45MPa,ISO 75,0.45,Not applicable,Printing temperature 300 °C Bed temperature 50 °C Shell 2 Top & bottom layer 4 Infill 100% Environmental temperature 50 ˚C Cooling fan OFF The typical values presented in this data sheet are intended for reference and comparison purposes only. They should not be used for design specifications or quality control purpose,S-POLYCN-PolyMide-PA12-CF-TDS-V5-1-1,p. 3: Heat deflection temperature,Not applicable,Not applicable
V000979,M053,G053-02,Thermal conductivity,N/A,Not published,Not published,Not applicable,Not applicable,Not applicable,1,Not published,Not applicable,Not applicable,Not published,Not published,Printed specimen,Not published,Dried before testing (see preparation),dry,All specimens were annealed at 80˚C for 24h and dried for 48h prior to testing,annealed,80,24,Not published,N/A,Not published,Not applicable,Not applicable,Printing temperature 300 °C Bed temperature 50 °C Shell 2 Top & bottom layer 4 Infill 100% Environmental temperature 50 ˚C Cooling fan OFF The typical values presented in this data sheet are intended for reference and comparison purposes only. They should not be used for design specifications or quality control purpose,S-POLYCN-PolyMide-PA12-CF-TDS-V5-1-1,p. 3: Thermal conductivity,Not applicable,Not applicable
V000980,M053,G053-02,Tensile modulus,3304.39 ± 145 MPa,MPa,3304.39,145,Not applicable,=,0.001,3.30439,0.145,Not applicable,GPa,Published value,Printed specimen,XY,Dry,dry,All specimens were annealed at 80˚C for 24h and dried for 48h prior to testing,annealed,80,24,Not published,"ISO 527, GB/T 1040",ISO 527; GB/T 1040,Not applicable,Not applicable,Printing temperature 300 °C Bed temperature 50 °C Shell 2 Top & bottom layer 4 Infill 100% Environmental temperature 50 ˚C Cooling fan OFF The typical values presented in this data sheet are intended for reference and comparison purposes only. They should not be used for design specifications or quality control purpose,S-POLYCN-PolyMide-PA12-CF-TDS-V5-1-1,p. 4: Young’s modulus (X-Y),Not applicable,Not applicable
V000981,M053,G053-02,Tensile modulus,1801.09 ± 80 MPa,MPa,1801.09,80,Not applicable,=,0.001,1.80109,0.08,Not applicable,GPa,Published value,Printed specimen,Z,Dry,dry,All specimens were annealed at 80˚C for 24h and dried for 48h prior to testing,annealed,80,24,Not published,"ISO 527, GB/T 1040",ISO 527; GB/T 1040,Not applicable,Not applicable,Printing temperature 300 °C Bed temperature 50 °C Shell 2 Top & bottom layer 4 Infill 100% Environmental temperature 50 ˚C Cooling fan OFF The typical values presented in this data sheet are intended for reference and comparison purposes only. They should not be used for design specifications or quality control purpose,S-POLYCN-PolyMide-PA12-CF-TDS-V5-1-1,p. 4: Young’s modulus (Z),Not applicable,Not applicable
V000982,M053,G053-02,Tensile strength (endpoint unspecified),71.6 ± 1.7 MPa,MPa,71.6,1.7,Not applicable,=,1,71.6,1.7,Not applicable,MPa,Published value,Printed specimen,XY,Dry,dry,All specimens were annealed at 80˚C for 24h and dried for 48h prior to testing,annealed,80,24,Not published,"ISO 527, GB/T 1040",ISO 527; GB/T 1040,Not applicable,Not applicable,Printing temperature 300 °C Bed temperature 50 °C Shell 2 Top & bottom layer 4 Infill 100% Environmental temperature 50 ˚C Cooling fan OFF The typical values presented in this data sheet are intended for reference and comparison purposes only. They should not be used for design specifications or quality control purpose,S-POLYCN-PolyMide-PA12-CF-TDS-V5-1-1,p. 4: Tensile strength (X-Y),Not applicable,Not applicable
V000983,M053,G053-02,Tensile strength (endpoint unspecified),43.3 ± 3.3 MPa,MPa,43.3,3.3,Not applicable,=,1,43.3,3.3,Not applicable,MPa,Published value,Printed specimen,Z,Dry,dry,All specimens were annealed at 80˚C for 24h and dried for 48h prior to testing,annealed,80,24,Not published,"ISO 527, GB/T 1040",ISO 527; GB/T 1040,Not applicable,Not applicable,Printing temperature 300 °C Bed temperature 50 °C Shell 2 Top & bottom layer 4 Infill 100% Environmental temperature 50 ˚C Cooling fan OFF The typical values presented in this data sheet are intended for reference and comparison purposes only. They should not be used for design specifications or quality control purpose,S-POLYCN-PolyMide-PA12-CF-TDS-V5-1-1,p. 4: Tensile strength (Z),Not applicable,Not applicable
V000984,M053,G053-02,Elongation at break,3.57 ± 0.3 %,%,3.57,0.3,Not applicable,=,1,3.57,0.3,Not applicable,%,Published value,Printed specimen,XY,Dry,dry,All specimens were annealed at 80˚C for 24h and dried for 48h prior to testing,annealed,80,24,Not published,"ISO 527, GB/T 1040",ISO 527; GB/T 1040,Not applicable,Not applicable,Printing temperature 300 °C Bed temperature 50 °C Shell 2 Top & bottom layer 4 Infill 100% Environmental temperature 50 ˚C Cooling fan OFF The typical values presented in this data sheet are intended for reference and comparison purposes only. They should not be used for design specifications or quality control purpose,S-POLYCN-PolyMide-PA12-CF-TDS-V5-1-1,p. 4: Elongation at break (X-Y),Not applicable,Not applicable
V000985,M053,G053-02,Elongation at break,3.29 ± 0.5 %,%,3.29,0.5,Not applicable,=,1,3.29,0.5,Not applicable,%,Published value,Printed specimen,Z,Dry,dry,All specimens were annealed at 80˚C for 24h and dried for 48h prior to testing,annealed,80,24,Not published,"ISO 527, GB/T 1040",ISO 527; GB/T 1040,Not applicable,Not applicable,Printing temperature 300 °C Bed temperature 50 °C Shell 2 Top & bottom layer 4 Infill 100% Environmental temperature 50 ˚C Cooling fan OFF The typical values presented in this data sheet are intended for reference and comparison purposes only. They should not be used for design specifications or quality control purpose,S-POLYCN-PolyMide-PA12-CF-TDS-V5-1-1,p. 4: Elongation at break (Z),Not applicable,Not applicable
V000986,M053,G053-02,Flexural modulus,3535 ± 239 MPa,MPa,3535,239,Not applicable,=,0.001,3.535,0.239,Not applicable,GPa,Published value,Printed specimen,XY,Dry,dry,All specimens were annealed at 80˚C for 24h and dried for 48h prior to testing,annealed,80,24,Not published,"ISO 178, GB/T 9341",ISO 178; GB/T 9341,Not applicable,Not applicable,Printing temperature 300 °C Bed temperature 50 °C Shell 2 Top & bottom layer 4 Infill 100% Environmental temperature 50 ˚C Cooling fan OFF The typical values presented in this data sheet are intended for reference and comparison purposes only. They should not be used for design specifications or quality control purpose,S-POLYCN-PolyMide-PA12-CF-TDS-V5-1-1,p. 4: Bending modulus (X-Y),Not applicable,Not applicable
V000987,M053,G053-02,Flexural modulus,N/A,Not published,Not published,Not applicable,Not applicable,Not applicable,1,Not published,Not applicable,Not applicable,Not published,Not published,Printed specimen,Z,Dry,dry,All specimens were annealed at 80˚C for 24h and dried for 48h prior to testing,annealed,80,24,Not published,"ISO 178, GB/T 9341",ISO 178; GB/T 9341,Not applicable,Not applicable,Printing temperature 300 °C Bed temperature 50 °C Shell 2 Top & bottom layer 4 Infill 100% Environmental temperature 50 ˚C Cooling fan OFF The typical values presented in this data sheet are intended for reference and comparison purposes only. They should not be used for design specifications or quality control purpose,S-POLYCN-PolyMide-PA12-CF-TDS-V5-1-1,p. 4: Bending modulus (Z),Not applicable,Not applicable
V000988,M053,G053-02,Flexural strength,109.9 ± 1.4 MPa,MPa,109.9,1.4,Not applicable,=,1,109.9,1.4,Not applicable,MPa,Published value,Printed specimen,XY,Dry,dry,All specimens were annealed at 80˚C for 24h and dried for 48h prior to testing,annealed,80,24,Not published,"ISO 178, GB/T 9341",ISO 178; GB/T 9341,Not applicable,Not applicable,Printing temperature 300 °C Bed temperature 50 °C Shell 2 Top & bottom layer 4 Infill 100% Environmental temperature 50 ˚C Cooling fan OFF The typical values presented in this data sheet are intended for reference and comparison purposes only. They should not be used for design specifications or quality control purpose,S-POLYCN-PolyMide-PA12-CF-TDS-V5-1-1,p. 4: Bending strength (X-Y),Not applicable,Not applicable
V000989,M053,G053-02,Flexural strength,N/A,Not published,Not published,Not applicable,Not applicable,Not applicable,1,Not published,Not applicable,Not applicable,Not published,Not published,Printed specimen,Z,Dry,dry,All specimens were annealed at 80˚C for 24h and dried for 48h prior to testing,annealed,80,24,Not published,"ISO 178, GB/T 9341",ISO 178; GB/T 9341,Not applicable,Not applicable,Printing temperature 300 °C Bed temperature 50 °C Shell 2 Top & bottom layer 4 Infill 100% Environmental temperature 50 ˚C Cooling fan OFF The typical values presented in this data sheet are intended for reference and comparison purposes only. They should not be used for design specifications or quality control purpose,S-POLYCN-PolyMide-PA12-CF-TDS-V5-1-1,p. 4: Bending strength (Z),Not applicable,Not applicable
V000990,M053,G053-02,Charpy strength,12.5 ± 0.7 kJ/m2,kJ/m2,12.5,0.7,Not applicable,=,1,12.5,0.7,Not applicable,kJ/m²,Published value,Printed specimen,XY,Dry,dry,All specimens were annealed at 80˚C for 24h and dried for 48h prior to testing,annealed,80,24,Not published,Not published,Not published,Not applicable,Not published,Printing temperature 300 °C Bed temperature 50 °C Shell 2 Top & bottom layer 4 Infill 100% Environmental temperature 50 ˚C Cooling fan OFF The typical values presented in this data sheet are intended for reference and comparison purposes only. They should not be used for design specifications or quality control purpose,S-POLYCN-PolyMide-PA12-CF-TDS-V5-1-1,p. 4: Charpy impact strength (X-Y),Not applicable,Not applicable
V000991,M053,G053-02,Charpy strength,N/A,Not published,Not published,Not applicable,Not applicable,Not applicable,1,Not published,Not applicable,Not applicable,Not published,Not published,Printed specimen,Z,Dry,dry,All specimens were annealed at 80˚C for 24h and dried for 48h prior to testing,annealed,80,24,Not published,"ISO 179, GB/T 1043",ISO 179; GB/T 1043,Not applicable,Not published,Printing temperature 300 °C Bed temperature 50 °C Shell 2 Top & bottom layer 4 Infill 100% Environmental temperature 50 ˚C Cooling fan OFF The typical values presented in this data sheet are intended for reference and comparison purposes only. They should not be used for design specifications or quality control purpose,S-POLYCN-PolyMide-PA12-CF-TDS-V5-1-1,p. 4: Charpy impact strength (Z),Not applicable,Not applicable
V000992,M053,G053-02,Tensile modulus,3054 ± 149 MPa,MPa,3054,149,Not applicable,=,0.001,3.054,0.149,Not applicable,GPa,Published value,Printed specimen,XY,Conditioned: water immersion,conditioned,"All specimens were annealed at 80 °C for 24 h, and immersed in ambient-temperature water for 3 days prior to testing",annealed,80,24,Not published,"ISO 527, GB/T 1040",ISO 527; GB/T 1040,Not applicable,Not applicable,Printing temperature 300 °C Bed temperature 50 °C Shell 2 Top & bottom layer 4 Infill 100% Environmental temperature 50 ˚C Cooling fan OFF The typical values presented in this data sheet are intended for reference and comparison purposes only. They should not be used for design specifications or quality control purpose,S-POLYCN-PolyMide-PA12-CF-TDS-V5-1-1,p. 4: Young’s modulus (X-Y),"Test condition corrected 2026-09-14 (m10) against the data sheet: p. 4 second table, immersed in water for 3 days before testing.",Not applicable
V000993,M053,G053-02,Tensile modulus,1520 ± 84 MPa,MPa,1520,84,Not applicable,=,0.001,1.52,0.084,Not applicable,GPa,Published value,Printed specimen,Z,Conditioned: water immersion,conditioned,"All specimens were annealed at 80 °C for 24 h, and immersed in ambient-temperature water for 3 days prior to testing",annealed,80,24,Not published,"ISO 527, GB/T 1040",ISO 527; GB/T 1040,Not applicable,Not applicable,Printing temperature 300 °C Bed temperature 50 °C Shell 2 Top & bottom layer 4 Infill 100% Environmental temperature 50 ˚C Cooling fan OFF The typical values presented in this data sheet are intended for reference and comparison purposes only. They should not be used for design specifications or quality control purpose,S-POLYCN-PolyMide-PA12-CF-TDS-V5-1-1,p. 4: Young’s modulus (Z),"Test condition corrected 2026-09-14 (m10) against the data sheet: p. 4 second table, immersed in water for 3 days before testing.",Not applicable
V000994,M053,G053-02,Tensile strength (endpoint unspecified),73.4 ± 0.6 MPa,MPa,73.4,0.6,Not applicable,=,1,73.4,0.6,Not applicable,MPa,Published value,Printed specimen,XY,Conditioned: water immersion,conditioned,"All specimens were annealed at 80 °C for 24 h, and immersed in ambient-temperature water for 3 days prior to testing",annealed,80,24,Not published,"ISO 527, GB/T 1040",ISO 527; GB/T 1040,Not applicable,Not applicable,Printing temperature 300 °C Bed temperature 50 °C Shell 2 Top & bottom layer 4 Infill 100% Environmental temperature 50 ˚C Cooling fan OFF The typical values presented in this data sheet are intended for reference and comparison purposes only. They should not be used for design specifications or quality control purpose,S-POLYCN-PolyMide-PA12-CF-TDS-V5-1-1,p. 4: Tensile strength (X-Y),"Test condition corrected 2026-09-14 (m10) against the data sheet: p. 4 second table, immersed in water for 3 days before testing.",Not applicable
V000995,M053,G053-02,Tensile strength (endpoint unspecified),42.0 ± 1.5 MPa,MPa,42,1.5,Not applicable,=,1,42,1.5,Not applicable,MPa,Published value,Printed specimen,Z,Conditioned: water immersion,conditioned,"All specimens were annealed at 80 °C for 24 h, and immersed in ambient-temperature water for 3 days prior to testing",annealed,80,24,Not published,"ISO 527, GB/T 1040",ISO 527; GB/T 1040,Not applicable,Not applicable,Printing temperature 300 °C Bed temperature 50 °C Shell 2 Top & bottom layer 4 Infill 100% Environmental temperature 50 ˚C Cooling fan OFF The typical values presented in this data sheet are intended for reference and comparison purposes only. They should not be used for design specifications or quality control purpose,S-POLYCN-PolyMide-PA12-CF-TDS-V5-1-1,p. 4: Tensile strength (Z),"Test condition corrected 2026-09-14 (m10) against the data sheet: p. 4 second table, immersed in water for 3 days before testing.",Not applicable
V000996,M053,G053-02,Elongation at break,6.06 ± 0.6 %,%,6.06,0.6,Not applicable,=,1,6.06,0.6,Not applicable,%,Published value,Printed specimen,XY,Conditioned: water immersion,conditioned,"All specimens were annealed at 80 °C for 24 h, and immersed in ambient-temperature water for 3 days prior to testing",annealed,80,24,Not published,"ISO 527, GB/T 1040",ISO 527; GB/T 1040,Not applicable,Not applicable,Printing temperature 300 °C Bed temperature 50 °C Shell 2 Top & bottom layer 4 Infill 100% Environmental temperature 50 ˚C Cooling fan OFF The typical values presented in this data sheet are intended for reference and comparison purposes only. They should not be used for design specifications or quality control purpose,S-POLYCN-PolyMide-PA12-CF-TDS-V5-1-1,p. 4: Elongation at break (X-Y),"Test condition corrected 2026-09-14 (m10) against the data sheet: p. 4 second table, immersed in water for 3 days before testing.",Not applicable
V000997,M053,G053-02,Elongation at break,3.51 ± 0.3 %,%,3.51,0.3,Not applicable,=,1,3.51,0.3,Not applicable,%,Published value,Printed specimen,Z,Conditioned: water immersion,conditioned,"All specimens were annealed at 80 °C for 24 h, and immersed in ambient-temperature water for 3 days prior to testing",annealed,80,24,Not published,"ISO 527, GB/T 1040",ISO 527; GB/T 1040,Not applicable,Not applicable,Printing temperature 300 °C Bed temperature 50 °C Shell 2 Top & bottom layer 4 Infill 100% Environmental temperature 50 ˚C Cooling fan OFF The typical values presented in this data sheet are intended for reference and comparison purposes only. They should not be used for design specifications or quality control purpose,S-POLYCN-PolyMide-PA12-CF-TDS-V5-1-1,p. 4: Elongation at break (Z),"Test condition corrected 2026-09-14 (m10) against the data sheet: p. 4 second table, immersed in water for 3 days before testing.",Not applicable
V000998,M053,G053-02,Flexural modulus,3336 ± 292 MPa,MPa,3336,292,Not applicable,=,0.001,3.336,0.292,Not applicable,GPa,Published value,Printed specimen,XY,Conditioned: water immersion,conditioned,"All specimens were annealed at 80 °C for 24 h, and immersed in ambient-temperature water for 3 days prior to testing",annealed,80,24,Not published,"ISO 178, GB/T 9341",ISO 178; GB/T 9341,Not applicable,Not applicable,Printing temperature 300 °C Bed temperature 50 °C Shell 2 Top & bottom layer 4 Infill 100% Environmental temperature 50 ˚C Cooling fan OFF The typical values presented in this data sheet are intended for reference and comparison purposes only. They should not be used for design specifications or quality control purpose,S-POLYCN-PolyMide-PA12-CF-TDS-V5-1-1,p. 4: Bending modulus (X-Y),"Test condition corrected 2026-09-14 (m10) against the data sheet: p. 4 second table, immersed in water for 3 days before testing.",Not applicable
V000999,M053,G053-02,Flexural strength,100.9 ± 3.5 MPa,MPa,100.9,3.5,Not applicable,=,1,100.9,3.5,Not applicable,MPa,Published value,Printed specimen,XY,Conditioned: water immersion,conditioned,"All specimens were annealed at 80 °C for 24 h, and immersed in ambient-temperature water for 3 days prior to testing",annealed,80,24,Not published,"ISO 178, GB/T 9341",ISO 178; GB/T 9341,Not applicable,Not applicable,Printing temperature 300 °C Bed temperature 50 °C Shell 2 Top & bottom layer 4 Infill 100% Environmental temperature 50 ˚C Cooling fan OFF The typical values presented in this data sheet are intended for reference and comparison purposes only. They should not be used for design specifications or quality control purpose,S-POLYCN-PolyMide-PA12-CF-TDS-V5-1-1,p. 4: Bending strength (X-Y),"Test condition corrected 2026-09-14 (m10) against the data sheet: p. 4 second table, immersed in water for 3 days before testing.",Not applicable
V001000,M053,G053-02,Charpy strength,9.2 ± 0.6 kJ/m2,kJ/m2,9.2,0.6,Not applicable,=,1,9.2,0.6,Not applicable,kJ/m²,Published value,Printed specimen,XY,Conditioned: water immersion,conditioned,"All specimens were annealed at 80 °C for 24 h, and immersed in ambient-temperature water for 3 days prior to testing",annealed,80,24,Not published,"ISO 179, GB/T 1043",ISO 179; GB/T 1043,Not applicable,Not published,Printing temperature 300 °C Bed temperature 50 °C Shell 2 Top & bottom layer 4 Infill 100% Environmental temperature 50 ˚C Cooling fan OFF The typical values presented in this data sheet are intended for reference and comparison purposes only. They should not be used for design specifications or quality control purpose,S-POLYCN-PolyMide-PA12-CF-TDS-V5-1-1,p. 4: Charpy impact strength (X-Y),"Test condition corrected 2026-09-14 (m10) against the data sheet: p. 4 second table, immersed in water for 3 days before testing.",Not applicable
V001001,M053,G053-03,Density,1.07 g/cm3,g/cm3,1.07,Not applicable,Not applicable,=,1000,1070,Not applicable,Not applicable,kg/m³,Published value,Not published (density specimen form not explicitly established),Not applicable,Not published,not-stated,Not published,not-stated,Not applicable,Not applicable,Not published,ISO 1183,ISO 1183,Not applicable,Not applicable,Not published,S-SPECTRUM-en-tds-spectrum-pa12-cf15,p. 1: Specific Gravity,Not applicable,Not applicable
V001002,M053,G053-03,Tensile break strength,125 MPa,MPa,125,Not applicable,Not applicable,=,1,125,Not applicable,Not applicable,MPa,Published value,Not published (do not assume printed),Not published,Not published,not-stated,Not published,not-stated,Not applicable,Not applicable,Not published,ISO 527-1/2,ISO 527,Not applicable,Not applicable,Not published,S-SPECTRUM-en-tds-spectrum-pa12-cf15,p. 1: Tensile Stress at Break,Not applicable,Not applicable
V001003,M053,G053-03,Elongation at break,5%,%,5,Not applicable,Not applicable,=,1,5,Not applicable,Not applicable,%,Published value,Not published (do not assume printed),Not published,Not published,not-stated,Not published,not-stated,Not applicable,Not applicable,Not published,ISO 527-1/2,ISO 527,Not applicable,Not applicable,Not published,S-SPECTRUM-en-tds-spectrum-pa12-cf15,p. 1: Tensile Strain at Break,Not applicable,Not applicable
V001004,M053,G053-03,Tensile modulus,8000 MPa,MPa,8000,Not applicable,Not applicable,=,0.001,8,Not applicable,Not applicable,GPa,Published value,Not published (do not assume printed),Not published,Not published,not-stated,Not published,not-stated,Not applicable,Not applicable,Not published,ISO 527-1/2,ISO 527,Not applicable,Not applicable,Not published,S-SPECTRUM-en-tds-spectrum-pa12-cf15,p. 1: Tensile Modulus,Not applicable,Not applicable
V001005,M053,G053-03,Charpy strength,75 kJ/m2,kJ/m2,75,Not applicable,Not applicable,=,1,75,Not applicable,Not applicable,kJ/m²,Published value,Not published (do not assume printed),Not published,Not published,not-stated,Not published,not-stated,Not applicable,Not applicable,Not published,ISO 179/1eU,ISO 179,Not applicable,Unnotched,Not published,S-SPECTRUM-en-tds-spectrum-pa12-cf15,p. 1: Charpy Impact Strength,"Corrected 2026-09-14 (m14) against the source: ISO 179/1eU is the un-notched Charpy test; the sheet lists the notched result separately (V001006, whose code also reads 1eU).",Not applicable
V001006,M053,G053-03,Charpy strength,15 kJ/m2,kJ/m2,15,Not applicable,Not applicable,=,1,15,Not applicable,Not applicable,kJ/m²,Published value,Not published (do not assume printed),Not published,Not published,not-stated,Not published,not-stated,Not applicable,Not applicable,Not published,ISO 179/1eU,ISO 179,Not applicable,Notched,Not published,S-SPECTRUM-en-tds-spectrum-pa12-cf15,p. 1: Charpy Notched Impact Strength,Not applicable,Not applicable
V001007,M054,G054-01,Density,1.23,g/cc,1.23,Not applicable,Not applicable,=,1000,1230,Not applicable,Not applicable,kg/m³,Published value,Not published (density specimen form not explicitly established),Not applicable,Not published,not-stated,Not published,not-stated,Not applicable,Not applicable,Not published,ISO 1183,ISO 1183,Not applicable,Not applicable,"Printed Specimen Conditions Printer: Open Source FDM/FFF Nozzle: 0.4mm Layer Height: 0.25mm Infill: 100%, +/- 45° Extrusion Temp: 285°C Bed Temp: 110°C Specimen Orientation: XY Flat",X-FIBREX-PA12-GF30-TDS-v1-0,p. 1: Density,Not applicable,Not applicable
