Repository: faridbnv/h2c-materials

# Filament Atlas

**Live: [pdynamics.ca/h2c-materials](https://pdynamics.ca/h2c-materials/)** · one HTML page, with a page of its own for
each well-documented material beside it, that also runs offline from a file, with no server.

## What it is

Filament Atlas is a tool for a small engineering team choosing a 3D-printing filament for the team's Bambu Lab H2C
printer. It was the H2C Material Selector until 2026-10-16; the built file keeps that name. You say what a part must
do (survive 100 °C, be at least this stiff, be as light as possible), and it answers in two steps:

- **Which kinds of filament** (PLA, PETG, carbon-filled nylon and so on) can do it, and whether the H2C can print them.

File: data/tables/measurements.csv (part 22 of 82)
MeasurementID,MaterialID,GradeID,Property,Raw value,Raw unit,Raw numeric,Raw uncertainty ±,Raw upper bound,Operator,Conversion factor,Normalized value,Normalized uncertainty ±,Normalized upper bound,Normalized unit,Data status,Specimen type,Direction,Moisture condition,Moisture state,Post-processing,Post-processing state,Anneal °C,Anneal h,Test temperature,Standard / load,Standards,Test load MPa,Notch,Specimen / print parameters,SourceID,Locator,Notes,Parse review
V001008,M054,G054-01,Tensile break strength,82,MPa,82,Not applicable,Not applicable,=,1,82,Not applicable,Not applicable,MPa,Published value,Printed specimen,XY,Not published,not-stated,Not published,not-stated,Not applicable,Not applicable,Not published,ISO 527,ISO 527,Not applicable,Not applicable,"Printed Specimen Conditions Printer: Open Source FDM/FFF Nozzle: 0.4mm Layer Height: 0.25mm Infill: 100%, +/- 45° Extrusion Temp: 285°C Bed Temp: 110°C Specimen Orientation: XY Flat",X-FIBREX-PA12-GF30-TDS-v1-0,"p. 1: Tensile Strength, Break",Not applicable,Not applicable
V001009,M054,G054-01,Tensile modulus,7800,MPa,7800,Not applicable,Not applicable,=,0.001,7.8,Not applicable,Not applicable,GPa,Published value,Printed specimen,XY,Not published,not-stated,Not published,not-stated,Not applicable,Not applicable,Not published,ISO 527,ISO 527,Not applicable,Not applicable,"Printed Specimen Conditions Printer: Open Source FDM/FFF Nozzle: 0.4mm Layer Height: 0.25mm Infill: 100%, +/- 45° Extrusion Temp: 285°C Bed Temp: 110°C Specimen Orientation: XY Flat",X-FIBREX-PA12-GF30-TDS-v1-0,p. 1: Tensile Modulus,Not applicable,Not applicable
V001010,M054,G054-01,Elongation at break,4.5,%,4.5,Not applicable,Not applicable,=,1,4.5,Not applicable,Not applicable,%,Published value,Printed specimen,XY,Not published,not-stated,Not published,not-stated,Not applicable,Not applicable,Not published,ISO 527,ISO 527,Not applicable,Not applicable,"Printed Specimen Conditions Printer: Open Source FDM/FFF Nozzle: 0.4mm Layer Height: 0.25mm Infill: 100%, +/- 45° Extrusion Temp: 285°C Bed Temp: 110°C Specimen Orientation: XY Flat",X-FIBREX-PA12-GF30-TDS-v1-0,"p. 1: Tensile Elongation, Break",Not applicable,Not applicable
V001011,M054,G054-01,Flexural strength,94,MPa,94,Not applicable,Not applicable,=,1,94,Not applicable,Not applicable,MPa,Published value,Printed specimen,XY,Not published,not-stated,Not published,not-stated,Not applicable,Not applicable,Not published,ISO 178,ISO 178,Not applicable,Not applicable,"Printed Specimen Conditions Printer: Open Source FDM/FFF Nozzle: 0.4mm Layer Height: 0.25mm Infill: 100%, +/- 45° Extrusion Temp: 285°C Bed Temp: 110°C Specimen Orientation: XY Flat",X-FIBREX-PA12-GF30-TDS-v1-0,p. 1: Flexural Strength,Not applicable,Not applicable
V001012,M054,G054-01,Flexural modulus,7550,MPa,7550,Not applicable,Not applicable,=,0.001,7.55,Not applicable,Not applicable,GPa,Published value,Printed specimen,XY,Not published,not-stated,Not published,not-stated,Not applicable,Not applicable,Not published,ISO 178,ISO 178,Not applicable,Not applicable,"Printed Specimen Conditions Printer: Open Source FDM/FFF Nozzle: 0.4mm Layer Height: 0.25mm Infill: 100%, +/- 45° Extrusion Temp: 285°C Bed Temp: 110°C Specimen Orientation: XY Flat",X-FIBREX-PA12-GF30-TDS-v1-0,p. 1: Flexural Modulus,Not applicable,Not applicable
V001013,M054,G054-01,Glass transition temperature,158,°C,158,Not applicable,Not applicable,=,1,158,Not applicable,Not applicable,°C,Published value (physically implausible),Printed specimen,Not applicable,Not published,not-stated,Not published,not-stated,Not applicable,Not applicable,Not published,DSC,DSC,Not applicable,Not applicable,"Printed Specimen Conditions Printer: Open Source FDM/FFF Nozzle: 0.4mm Layer Height: 0.25mm Infill: 100%, +/- 45° Extrusion Temp: 285°C Bed Temp: 110°C Specimen Orientation: XY Flat",X-FIBREX-PA12-GF30-TDS-v1-0,p. 1: Glass Transition Temperature,"Flagged 2026-09-15 (m24) as physically implausible: a glass transition of 158 °C for PA12, whose glass transition is 40-55 °C; a template value.",Not applicable
V001014,M054,G054-01,HDT,150,°C,150,Not applicable,Not applicable,=,1,150,Not applicable,Not applicable,°C,Published value,Printed specimen,Not applicable,Not published,not-stated,Not published,not-stated,Not applicable,Not applicable,Not published,"ISO 75, 0.45 MPa (66 psi)",ISO 75,0.45,Not applicable,"Printed Specimen Conditions Printer: Open Source FDM/FFF Nozzle: 0.4mm Layer Height: 0.25mm Infill: 100%, +/- 45° Extrusion Temp: 285°C Bed Temp: 110°C Specimen Orientation: XY Flat",X-FIBREX-PA12-GF30-TDS-v1-0,p. 1: Deflection Temperature at 0.45,Not applicable,Not applicable
V001015,M057,G057-01,Density,1.12 g/cm3,g/cm3,1.12,Not applicable,Not applicable,=,1000,1120,Not applicable,Not applicable,kg/m³,Published value,Not published (density specimen form not explicitly established),Not applicable,Dried before testing (see preparation),dry,All specimens were annealed at 80˚C for 30min and dried for 48h prior to testing,annealed,80,0.5,Not published,"ISO1183, GB/T1033",ISO 1183; GB/T 1033,Not applicable,Not applicable,Printing temperature 265 °C Bed temperature 50 °C Shell 2 Top & bottom layer 4 Infill 100% Environmental temperature 60 ˚C Cooling fan OFF The typical values presented in this data sheet are intended for reference and comparison purposes only. They should not be used for design specifications or quality control purpose,S-POLYCN-PolyMide-CoPA-TDS-V5-2,p. 2: Density,Not applicable,Not applicable
V001016,M057,G057-01,Glass transition temperature,67 °C,°C,67,Not applicable,Not applicable,=,1,67,Not applicable,Not applicable,°C,Published value,Printed specimen,Not applicable,Dried before testing (see preparation),dry,All specimens were annealed at 80˚C for 30min and dried for 48h prior to testing,annealed,80,0.5,Not published,"DSC, 10°C/min",DSC,Not applicable,Not applicable,Printing temperature 265 °C Bed temperature 50 °C Shell 2 Top & bottom layer 4 Infill 100% Environmental temperature 60 ˚C Cooling fan OFF The typical values presented in this data sheet are intended for reference and comparison purposes only. They should not be used for design specifications or quality control purpose,S-POLYCN-PolyMide-CoPA-TDS-V5-2,p. 3: Glass transition temperature,Not applicable,Not applicable
V001017,M057,G057-01,Melting temperature,190 °C,°C,190,Not applicable,Not applicable,=,1,190,Not applicable,Not applicable,°C,Published value,Printed specimen,Not applicable,Dried before testing (see preparation),dry,All specimens were annealed at 80˚C for 30min and dried for 48h prior to testing,annealed,80,0.5,Not published,"DSC, 10°C/min",DSC,Not applicable,Not applicable,Printing temperature 265 °C Bed temperature 50 °C Shell 2 Top & bottom layer 4 Infill 100% Environmental temperature 60 ˚C Cooling fan OFF The typical values presented in this data sheet are intended for reference and comparison purposes only. They should not be used for design specifications or quality control purpose,S-POLYCN-PolyMide-CoPA-TDS-V5-2,p. 3: Melting temperature,Not applicable,Not applicable
V001018,M057,G057-01,Crystallization temperature,128 °C,°C,128,Not applicable,Not applicable,=,1,128,Not applicable,Not applicable,°C,Published value,Printed specimen,Not applicable,Dried before testing (see preparation),dry,All specimens were annealed at 80˚C for 30min and dried for 48h prior to testing,annealed,80,0.5,Not published,"DSC, 10°C/min",DSC,Not applicable,Not applicable,Printing temperature 265 °C Bed temperature 50 °C Shell 2 Top & bottom layer 4 Infill 100% Environmental temperature 60 ˚C Cooling fan OFF The typical values presented in this data sheet are intended for reference and comparison purposes only. They should not be used for design specifications or quality control purpose,S-POLYCN-PolyMide-CoPA-TDS-V5-2,p. 3: Crystallization temperature,Not applicable,Not applicable
V001019,M057,G057-01,Vicat softening temperature,180 °C,°C,180,Not applicable,Not applicable,=,1,180,Not applicable,Not applicable,°C,Published value,Printed specimen,Not applicable,Dried before testing (see preparation),dry,All specimens were annealed at 80˚C for 30min and dried for 48h prior to testing,annealed,80,0.5,Not published,"ISO 306 , GB/T 1633",ISO 306; GB/T 1633,Not applicable,Not applicable,Printing temperature 265 °C Bed temperature 50 °C Shell 2 Top & bottom layer 4 Infill 100% Environmental temperature 60 ˚C Cooling fan OFF The typical values presented in this data sheet are intended for reference and comparison purposes only. They should not be used for design specifications or quality control purpose,S-POLYCN-PolyMide-CoPA-TDS-V5-2,p. 3: Vicat softening temperature,Not applicable,Not applicable
V001020,M057,G057-01,HDT,69.8 °C,°C,69.8,Not applicable,Not applicable,=,1,69.8,Not applicable,Not applicable,°C,Published value,Printed specimen,Not applicable,Dried before testing (see preparation),dry,All specimens were annealed at 80˚C for 30min and dried for 48h prior to testing,annealed,80,0.5,Not published,ISO 75 1.8MPa,ISO 75,1.8,Not applicable,Printing temperature 265 °C Bed temperature 50 °C Shell 2 Top & bottom layer 4 Infill 100% Environmental temperature 60 ˚C Cooling fan OFF The typical values presented in this data sheet are intended for reference and comparison purposes only. They should not be used for design specifications or quality control purpose,S-POLYCN-PolyMide-CoPA-TDS-V5-2,p. 3: Heat deflection temperature,Not applicable,Not applicable
V001021,M057,G057-01,HDT,110.5 °C,°C,110.5,Not applicable,Not applicable,=,1,110.5,Not applicable,Not applicable,°C,Published value,Printed specimen,Not applicable,Dried before testing (see preparation),dry,All specimens were annealed at 80˚C for 30min and dried for 48h prior to testing,annealed,80,0.5,Not published,ISO 75 0.45MPa,ISO 75,0.45,Not applicable,Printing temperature 265 °C Bed temperature 50 °C Shell 2 Top & bottom layer 4 Infill 100% Environmental temperature 60 ˚C Cooling fan OFF The typical values presented in this data sheet are intended for reference and comparison purposes only. They should not be used for design specifications or quality control purpose,S-POLYCN-PolyMide-CoPA-TDS-V5-2,p. 3: Heat deflection temperature,Not applicable,Not applicable
V001022,M057,G057-01,Thermal conductivity,N/A,Not published,Not published,Not applicable,Not applicable,Not applicable,1,Not published,Not applicable,Not applicable,Not published,Not published,Printed specimen,Not published,Dried before testing (see preparation),dry,All specimens were annealed at 80˚C for 30min and dried for 48h prior to testing,annealed,80,0.5,Not published,N/A,Not published,Not applicable,Not applicable,Printing temperature 265 °C Bed temperature 50 °C Shell 2 Top & bottom layer 4 Infill 100% Environmental temperature 60 ˚C Cooling fan OFF The typical values presented in this data sheet are intended for reference and comparison purposes only. They should not be used for design specifications or quality control purpose,S-POLYCN-PolyMide-CoPA-TDS-V5-2,p. 3: Thermal conductivity,Not applicable,Not applicable
V001023,M057,G057-01,Tensile modulus,2223 ± 199 MPa,MPa,2223,199,Not applicable,=,0.001,2.223,0.199,Not applicable,GPa,Published value,Printed specimen,XY,Dried before testing (see preparation),dry,All specimens were annealed at 80˚C for 30min and dried for 48h prior to testing,annealed,80,0.5,Not published,"ISO 527, GB/T 1040",ISO 527; GB/T 1040,Not applicable,Not applicable,Printing temperature 265 °C Bed temperature 50 °C Shell 2 Top & bottom layer 4 Infill 100% Environmental temperature 60 ˚C Cooling fan OFF The typical values presented in this data sheet are intended for reference and comparison purposes only. They should not be used for design specifications or quality control purpose,S-POLYCN-PolyMide-CoPA-TDS-V5-2,p. 4: Young’s modulus (X-Y),"Test condition corrected 2026-09-14 (m10) against the data sheet: p. 4 first table, annealed at 80 °C for 30 min and dried for 48 h before testing.",Not applicable
V001024,M057,G057-01,Tensile modulus,2564 ± 97 MPa,MPa,2564,97,Not applicable,=,0.001,2.564,0.097,Not applicable,GPa,Published value,Printed specimen,Z,Dried before testing (see preparation),dry,All specimens were annealed at 80˚C for 30min and dried for 48h prior to testing,annealed,80,0.5,Not published,"ISO 527, GB/T 1040",ISO 527; GB/T 1040,Not applicable,Not applicable,Printing temperature 265 °C Bed temperature 50 °C Shell 2 Top & bottom layer 4 Infill 100% Environmental temperature 60 ˚C Cooling fan OFF The typical values presented in this data sheet are intended for reference and comparison purposes only. They should not be used for design specifications or quality control purpose,S-POLYCN-PolyMide-CoPA-TDS-V5-2,p. 4: Young’s modulus (Z),"Test condition corrected 2026-09-14 (m10) against the data sheet: p. 4 first table, annealed at 80 °C for 30 min and dried for 48 h before testing.",Not applicable
V001025,M057,G057-01,Tensile strength (endpoint unspecified),66.2 ± 0.9 MPa,MPa,66.2,0.9,Not applicable,=,1,66.2,0.9,Not applicable,MPa,Published value,Printed specimen,XY,Dried before testing (see preparation),dry,All specimens were annealed at 80˚C for 30min and dried for 48h prior to testing,annealed,80,0.5,Not published,"ISO 527, GB/T 1040",ISO 527; GB/T 1040,Not applicable,Not applicable,Printing temperature 265 °C Bed temperature 50 °C Shell 2 Top & bottom layer 4 Infill 100% Environmental temperature 60 ˚C Cooling fan OFF The typical values presented in this data sheet are intended for reference and comparison purposes only. They should not be used for design specifications or quality control purpose,S-POLYCN-PolyMide-CoPA-TDS-V5-2,p. 4: Tensile strength (X-Y),"Test condition corrected 2026-09-14 (m10) against the data sheet: p. 4 first table, annealed at 80 °C for 30 min and dried for 48 h before testing.",Not applicable
V001026,M057,G057-01,Tensile strength (endpoint unspecified),43.3 ± 9.1 MPa,MPa,43.3,9.1,Not applicable,=,1,43.3,9.1,Not applicable,MPa,Published value,Printed specimen,Z,Dried before testing (see preparation),dry,All specimens were annealed at 80˚C for 30min and dried for 48h prior to testing,annealed,80,0.5,Not published,"ISO 527, GB/T 1040",ISO 527; GB/T 1040,Not applicable,Not applicable,Printing temperature 265 °C Bed temperature 50 °C Shell 2 Top & bottom layer 4 Infill 100% Environmental temperature 60 ˚C Cooling fan OFF The typical values presented in this data sheet are intended for reference and comparison purposes only. They should not be used for design specifications or quality control purpose,S-POLYCN-PolyMide-CoPA-TDS-V5-2,p. 4: Tensile strength (Z),"Test condition corrected 2026-09-14 (m10) against the data sheet: p. 4 first table, annealed at 80 °C for 30 min and dried for 48 h before testing.",Not applicable
V001027,M057,G057-01,Elongation at break,9.9 ± 1.5 %,%,9.9,1.5,Not applicable,=,1,9.9,1.5,Not applicable,%,Published value,Printed specimen,XY,Dried before testing (see preparation),dry,All specimens were annealed at 80˚C for 30min and dried for 48h prior to testing,annealed,80,0.5,Not published,"ISO 527, GB/T 1040",ISO 527; GB/T 1040,Not applicable,Not applicable,Printing temperature 265 °C Bed temperature 50 °C Shell 2 Top & bottom layer 4 Infill 100% Environmental temperature 60 ˚C Cooling fan OFF The typical values presented in this data sheet are intended for reference and comparison purposes only. They should not be used for design specifications or quality control purpose,S-POLYCN-PolyMide-CoPA-TDS-V5-2,p. 4: Elongation at break (X-Y),"Test condition corrected 2026-09-14 (m10) against the data sheet: p. 4 first table, annealed at 80 °C for 30 min and dried for 48 h before testing.",Not applicable
V001028,M057,G057-01,Elongation at break,1.8 ± 0.4 %,%,1.8,0.4,Not applicable,=,1,1.8,0.4,Not applicable,%,Published value,Printed specimen,Z,Dried before testing (see preparation),dry,All specimens were annealed at 80˚C for 30min and dried for 48h prior to testing,annealed,80,0.5,Not published,"ISO 527, GB/T 1040",ISO 527; GB/T 1040,Not applicable,Not applicable,Printing temperature 265 °C Bed temperature 50 °C Shell 2 Top & bottom layer 4 Infill 100% Environmental temperature 60 ˚C Cooling fan OFF The typical values presented in this data sheet are intended for reference and comparison purposes only. They should not be used for design specifications or quality control purpose,S-POLYCN-PolyMide-CoPA-TDS-V5-2,p. 4: Elongation at break (Z),"Test condition corrected 2026-09-14 (m10) against the data sheet: p. 4 first table, annealed at 80 °C for 30 min and dried for 48 h before testing.",Not applicable
V001029,M057,G057-01,Flexural modulus,1667 ± 118 MPa,MPa,1667,118,Not applicable,=,0.001,1.667,0.118,Not applicable,GPa,Published value,Printed specimen,XY,Dried before testing (see preparation),dry,All specimens were annealed at 80˚C for 30min and dried for 48h prior to testing,annealed,80,0.5,Not published,"ISO 178, GB/T 9341",ISO 178; GB/T 9341,Not applicable,Not applicable,Printing temperature 265 °C Bed temperature 50 °C Shell 2 Top & bottom layer 4 Infill 100% Environmental temperature 60 ˚C Cooling fan OFF The typical values presented in this data sheet are intended for reference and comparison purposes only. They should not be used for design specifications or quality control purpose,S-POLYCN-PolyMide-CoPA-TDS-V5-2,p. 4: Bending modulus (X-Y),"Test condition corrected 2026-09-14 (m10) against the data sheet: p. 4 first table, annealed at 80 °C for 30 min and dried for 48 h before testing.",Not applicable
V001030,M057,G057-01,Flexural modulus,N/A,Not published,Not published,Not applicable,Not applicable,Not applicable,1,Not published,Not applicable,Not applicable,Not published,Not published,Printed specimen,Z,Dried before testing (see preparation),dry,All specimens were annealed at 80˚C for 30min and dried for 48h prior to testing,annealed,80,0.5,Not published,"ISO 178, GB/T 9341",ISO 178; GB/T 9341,Not applicable,Not applicable,Printing temperature 265 °C Bed temperature 50 °C Shell 2 Top & bottom layer 4 Infill 100% Environmental temperature 60 ˚C Cooling fan OFF The typical values presented in this data sheet are intended for reference and comparison purposes only. They should not be used for design specifications or quality control purpose,S-POLYCN-PolyMide-CoPA-TDS-V5-2,p. 4: Bending modulus (Z),"Test condition corrected 2026-09-14 (m10) against the data sheet: p. 4 first table, annealed at 80 °C for 30 min and dried for 48 h before testing.",Not applicable
V001031,M057,G057-01,Flexural strength,97 ± 1.1 MPa,MPa,97,1.1,Not applicable,=,1,97,1.1,Not applicable,MPa,Published value,Printed specimen,XY,Dried before testing (see preparation),dry,All specimens were annealed at 80˚C for 30min and dried for 48h prior to testing,annealed,80,0.5,Not published,"ISO 178, GB/T 9341",ISO 178; GB/T 9341,Not applicable,Not applicable,Printing temperature 265 °C Bed temperature 50 °C Shell 2 Top & bottom layer 4 Infill 100% Environmental temperature 60 ˚C Cooling fan OFF The typical values presented in this data sheet are intended for reference and comparison purposes only. They should not be used for design specifications or quality control purpose,S-POLYCN-PolyMide-CoPA-TDS-V5-2,p. 4: Bending strength (X-Y),"Test condition corrected 2026-09-14 (m10) against the data sheet: p. 4 first table, annealed at 80 °C for 30 min and dried for 48 h before testing.",Not applicable
V001032,M057,G057-01,Flexural strength,N/A,Not published,Not published,Not applicable,Not applicable,Not applicable,1,Not published,Not applicable,Not applicable,Not published,Not published,Printed specimen,Z,Dried before testing (see preparation),dry,All specimens were annealed at 80˚C for 30min and dried for 48h prior to testing,annealed,80,0.5,Not published,"ISO 178, GB/T 9341",ISO 178; GB/T 9341,Not applicable,Not applicable,Printing temperature 265 °C Bed temperature 50 °C Shell 2 Top & bottom layer 4 Infill 100% Environmental temperature 60 ˚C Cooling fan OFF The typical values presented in this data sheet are intended for reference and comparison purposes only. They should not be used for design specifications or quality control purpose,S-POLYCN-PolyMide-CoPA-TDS-V5-2,p. 4: Bending strength (Z),"Test condition corrected 2026-09-14 (m10) against the data sheet: p. 4 first table, annealed at 80 °C for 30 min and dried for 48 h before testing.",Not applicable
V001033,M057,G057-01,Charpy strength,9.6 ± 1.4 kJ/m2,kJ/m2,9.6,1.4,Not applicable,=,1,9.6,1.4,Not applicable,kJ/m²,Published value,Printed specimen,XY,Dried before testing (see preparation),dry,All specimens were annealed at 80˚C for 30min and dried for 48h prior to testing,annealed,80,0.5,Not published,Not published,Not published,Not applicable,Not published,Printing temperature 265 °C Bed temperature 50 °C Shell 2 Top & bottom layer 4 Infill 100% Environmental temperature 60 ˚C Cooling fan OFF The typical values presented in this data sheet are intended for reference and comparison purposes only. They should not be used for design specifications or quality control purpose,S-POLYCN-PolyMide-CoPA-TDS-V5-2,p. 4: Charpy impact strength (X-Y),"Test condition corrected 2026-09-14 (m10) against the data sheet: p. 4 first table, annealed at 80 °C for 30 min and dried for 48 h before testing.",Not applicable
V001034,M057,G057-01,Charpy strength,N/A,Not published,Not published,Not applicable,Not applicable,Not applicable,1,Not published,Not applicable,Not applicable,Not published,Not published,Printed specimen,Z,Dried before testing (see preparation),dry,All specimens were annealed at 80˚C for 30min and dried for 48h prior to testing,annealed,80,0.5,Not published,"ISO 179,",ISO 179,Not applicable,Not published,Printing temperature 265 °C Bed temperature 50 °C Shell 2 Top & bottom layer 4 Infill 100% Environmental temperature 60 ˚C Cooling fan OFF The typical values presented in this data sheet are intended for reference and comparison purposes only. They should not be used for design specifications or quality control purpose,S-POLYCN-PolyMide-CoPA-TDS-V5-2,p. 4: Charpy impact strength (Z),"Test condition corrected 2026-09-14 (m10) against the data sheet: p. 4 first table, annealed at 80 °C for 30 min and dried for 48 h before testing.",Not applicable
V001035,M057,G057-01,Tensile modulus,1053 ± 235 MPa,MPa,1053,235,Not applicable,=,0.001,1.053,0.235,Not applicable,GPa,Published value,Printed specimen,XY,Conditioned: 70% RH,conditioned,"All specimens were annealed at 80 °C for 30 min, and conditioned at 70% relative humidity and ambient temperature for 15 days prior to testing",annealed,80,0.5,Not published,"ISO 527, GB/T 1040",ISO 527; GB/T 1040,Not applicable,Not applicable,Printing temperature 265 °C Bed temperature 50 °C Shell 2 Top & bottom layer 4 Infill 100% Environmental temperature 60 ˚C Cooling fan OFF The typical values presented in this data sheet are intended for reference and comparison purposes only. They should not be used for design specifications or quality control purpose,S-POLYCN-PolyMide-CoPA-TDS-V5-2,p. 4: Young’s modulus (X-Y),"Test condition corrected 2026-09-14 (m10) against the data sheet: p. 4 second table, conditioned at 70% RH for 15 days before testing.",Not applicable
V001036,M057,G057-01,Tensile modulus,702 ± 16 MPa,MPa,702,16,Not applicable,=,0.001,0.702,0.016,Not applicable,GPa,Published value,Printed specimen,Z,Conditioned: 70% RH,conditioned,"All specimens were annealed at 80 °C for 30 min, and conditioned at 70% relative humidity and ambient temperature for 15 days prior to testing",annealed,80,0.5,Not published,"ISO 527, GB/T 1040",ISO 527; GB/T 1040,Not applicable,Not applicable,Printing temperature 265 °C Bed temperature 50 °C Shell 2 Top & bottom layer 4 Infill 100% Environmental temperature 60 ˚C Cooling fan OFF The typical values presented in this data sheet are intended for reference and comparison purposes only. They should not be used for design specifications or quality control purpose,S-POLYCN-PolyMide-CoPA-TDS-V5-2,p. 4: Young’s modulus (Z),"Test condition corrected 2026-09-14 (m10) against the data sheet: p. 4 second table, conditioned at 70% RH for 15 days before testing.",Not applicable
V001037,M057,G057-01,Tensile strength (endpoint unspecified),31.4 ± 1.5 MPa,MPa,31.4,1.5,Not applicable,=,1,31.4,1.5,Not applicable,MPa,Published value,Printed specimen,XY,Conditioned: 70% RH,conditioned,"All specimens were annealed at 80 °C for 30 min, and conditioned at 70% relative humidity and ambient temperature for 15 days prior to testing",annealed,80,0.5,Not published,"ISO 527, GB/T 1040",ISO 527; GB/T 1040,Not applicable,Not applicable,Printing temperature 265 °C Bed temperature 50 °C Shell 2 Top & bottom layer 4 Infill 100% Environmental temperature 60 ˚C Cooling fan OFF The typical values presented in this data sheet are intended for reference and comparison purposes only. They should not be used for design specifications or quality control purpose,S-POLYCN-PolyMide-CoPA-TDS-V5-2,p. 4: Tensile strength (X-Y),"Test condition corrected 2026-09-14 (m10) against the data sheet: p. 4 second table, conditioned at 70% RH for 15 days before testing.",Not applicable
V001038,M057,G057-01,Tensile strength (endpoint unspecified),31.4 ± 1.5 MPa,MPa,31.4,1.5,Not applicable,=,1,31.4,1.5,Not applicable,MPa,Published value,Printed specimen,Z,Conditioned: 70% RH,conditioned,"All specimens were annealed at 80 °C for 30 min, and conditioned at 70% relative humidity and ambient temperature for 15 days prior to testing",annealed,80,0.5,Not published,"ISO 527, GB/T 1040",ISO 527; GB/T 1040,Not applicable,Not applicable,Printing temperature 265 °C Bed temperature 50 °C Shell 2 Top & bottom layer 4 Infill 100% Environmental temperature 60 ˚C Cooling fan OFF The typical values presented in this data sheet are intended for reference and comparison purposes only. They should not be used for design specifications or quality control purpose,S-POLYCN-PolyMide-CoPA-TDS-V5-2,p. 4: Tensile strength (Z),"Test condition corrected 2026-09-14 (m10) against the data sheet: p. 4 second table, conditioned at 70% RH for 15 days before testing.",Not applicable
V001039,M057,G057-01,Elongation at break,216.5 ± 12.1 %,%,216.5,12.1,Not applicable,=,1,216.5,12.1,Not applicable,%,Published value,Printed specimen,XY,Conditioned: 70% RH,conditioned,"All specimens were annealed at 80 °C for 30 min, and conditioned at 70% relative humidity and ambient temperature for 15 days prior to testing",annealed,80,0.5,Not published,"ISO 527, GB/T 1040",ISO 527; GB/T 1040,Not applicable,Not applicable,Printing temperature 265 °C Bed temperature 50 °C Shell 2 Top & bottom layer 4 Infill 100% Environmental temperature 60 ˚C Cooling fan OFF The typical values presented in this data sheet are intended for reference and comparison purposes only. They should not be used for design specifications or quality control purpose,S-POLYCN-PolyMide-CoPA-TDS-V5-2,p. 4: Elongation at break (X-Y),"Test condition corrected 2026-09-14 (m10) against the data sheet: p. 4 second table, conditioned at 70% RH for 15 days before testing.",Not applicable
V001040,M057,G057-01,Elongation at break,4.6 ± 0.2 %,%,4.6,0.2,Not applicable,=,1,4.6,0.2,Not applicable,%,Published value,Printed specimen,Z,Conditioned: 70% RH,conditioned,"All specimens were annealed at 80 °C for 30 min, and conditioned at 70% relative humidity and ambient temperature for 15 days prior to testing",annealed,80,0.5,Not published,"ISO 527, GB/T 1040",ISO 527; GB/T 1040,Not applicable,Not applicable,Printing temperature 265 °C Bed temperature 50 °C Shell 2 Top & bottom layer 4 Infill 100% Environmental temperature 60 ˚C Cooling fan OFF The typical values presented in this data sheet are intended for reference and comparison purposes only. They should not be used for design specifications or quality control purpose,S-POLYCN-PolyMide-CoPA-TDS-V5-2,p. 4: Elongation at break (Z),"Test condition corrected 2026-09-14 (m10) against the data sheet: p. 4 second table, conditioned at 70% RH for 15 days before testing.",Not applicable
V001041,M057,G057-01,Flexural modulus,862.8 ± 133.3 MPa,MPa,862.8,133.3,Not applicable,=,0.001,0.8628,0.1333,Not applicable,GPa,Published value,Printed specimen,XY,Conditioned: 70% RH,conditioned,"All specimens were annealed at 80 °C for 30 min, and conditioned at 70% relative humidity and ambient temperature for 15 days prior to testing",annealed,80,0.5,Not published,"ISO 178, GB/T 9341",ISO 178; GB/T 9341,Not applicable,Not applicable,Printing temperature 265 °C Bed temperature 50 °C Shell 2 Top & bottom layer 4 Infill 100% Environmental temperature 60 ˚C Cooling fan OFF The typical values presented in this data sheet are intended for reference and comparison purposes only. They should not be used for design specifications or quality control purpose,S-POLYCN-PolyMide-CoPA-TDS-V5-2,p. 4: Bending modulus (X-Y),"Test condition corrected 2026-09-14 (m10) against the data sheet: p. 4 second table, conditioned at 70% RH for 15 days before testing.",Not applicable
V001042,M057,G057-01,Flexural strength,41.6 ± 11.6 MPa,MPa,41.6,11.6,Not applicable,=,1,41.6,11.6,Not applicable,MPa,Published value,Printed specimen,XY,Conditioned: 70% RH,conditioned,"All specimens were annealed at 80 °C for 30 min, and conditioned at 70% relative humidity and ambient temperature for 15 days prior to testing",annealed,80,0.5,Not published,"ISO 178, GB/T 9341",ISO 178; GB/T 9341,Not applicable,Not applicable,Printing temperature 265 °C Bed temperature 50 °C Shell 2 Top & bottom layer 4 Infill 100% Environmental temperature 60 ˚C Cooling fan OFF The typical values presented in this data sheet are intended for reference and comparison purposes only. They should not be used for design specifications or quality control purpose,S-POLYCN-PolyMide-CoPA-TDS-V5-2,p. 4: Bending strength (X-Y),"Test condition corrected 2026-09-14 (m10) against the data sheet: p. 4 second table, conditioned at 70% RH for 15 days before testing.",Not applicable
V001043,M057,G057-01,Charpy strength,17.2 ± 1.4 kJ/m2,kJ/m2,17.2,1.4,Not applicable,=,1,17.2,1.4,Not applicable,kJ/m²,Published value,Printed specimen,XY,Conditioned: 70% RH,conditioned,"All specimens were annealed at 80 °C for 30 min, and conditioned at 70% relative humidity and ambient temperature for 15 days prior to testing",annealed,80,0.5,Not published,"ISO 179,",ISO 179,Not applicable,Not published,Printing temperature 265 °C Bed temperature 50 °C Shell 2 Top & bottom layer 4 Infill 100% Environmental temperature 60 ˚C Cooling fan OFF The typical values presented in this data sheet are intended for reference and comparison purposes only. They should not be used for design specifications or quality control purpose,S-POLYCN-PolyMide-CoPA-TDS-V5-2,p. 4: Charpy impact strength (X,"Test condition corrected 2026-09-14 (m10) against the data sheet: p. 4 second table, conditioned at 70% RH for 15 days before testing. Direction recorded 2026-09-14 (m12) from the data sheet: p. 4 prints ""Charpy impact strength (X-Y)"".",Not applicable
V001044,M057,G057-02,Density,1.12,g/cc,1.12,Not applicable,Not applicable,=,1000,1120,Not applicable,Not applicable,kg/m³,Published value,Not published (density specimen form not explicitly established),Not applicable,Not published,not-stated,Not published,not-stated,Not applicable,Not applicable,Not published,ISO 1183,ISO 1183,Not applicable,Not applicable,"Printed Specimen Conditions Printer: Gearbox™ HT2 Nozzle: 0.4mm Layer Height: 0.25mm Infill: 100%, +/- 45° Extrusion Temp: 270°C Bed Temp: 80°C Specimen Orientation: XY Flat",X-AMIDEX-PA6-Copolymer-v1-0,p. 1: Density,Not applicable,Not applicable
V001045,M057,G057-02,Tensile break strength,55,MPa,55,Not applicable,Not applicable,=,1,55,Not applicable,Not applicable,MPa,Published value,Printed specimen,XY,Not published,not-stated,Not published,not-stated,Not applicable,Not applicable,Not published,ISO 527,ISO 527,Not applicable,Not applicable,"Printed Specimen Conditions Printer: Gearbox™ HT2 Nozzle: 0.4mm Layer Height: 0.25mm Infill: 100%, +/- 45° Extrusion Temp: 270°C Bed Temp: 80°C Specimen Orientation: XY Flat",X-AMIDEX-PA6-Copolymer-v1-0,"p. 1: Tensile Strength, Break",Not applicable,Not applicable
V001046,M057,G057-02,Tensile modulus,1980,MPa,1980,Not applicable,Not applicable,=,0.001,1.98,Not applicable,Not applicable,GPa,Published value,Printed specimen,XY,Not published,not-stated,Not published,not-stated,Not applicable,Not applicable,Not published,ISO 527,ISO 527,Not applicable,Not applicable,"Printed Specimen Conditions Printer: Gearbox™ HT2 Nozzle: 0.4mm Layer Height: 0.25mm Infill: 100%, +/- 45° Extrusion Temp: 270°C Bed Temp: 80°C Specimen Orientation: XY Flat",X-AMIDEX-PA6-Copolymer-v1-0,p. 1: Tensile Modulus,Not applicable,Not applicable
V001047,M057,G057-02,Elongation at break,100,%,100,Not applicable,Not applicable,=,1,100,Not applicable,Not applicable,%,Published value,Printed specimen,XY,Not published,not-stated,Not published,not-stated,Not applicable,Not applicable,Not published,ISO 527,ISO 527,Not applicable,Not applicable,"Printed Specimen Conditions Printer: Gearbox™ HT2 Nozzle: 0.4mm Layer Height: 0.25mm Infill: 100%, +/- 45° Extrusion Temp: 270°C Bed Temp: 80°C Specimen Orientation: XY Flat",X-AMIDEX-PA6-Copolymer-v1-0,"p. 1: Tensile Elongation, Break",Not applicable,Not applicable
V001048,M057,G057-02,Flexural strength,76,MPa,76,Not applicable,Not applicable,=,1,76,Not applicable,Not applicable,MPa,Published value,Printed specimen,XY,Not published,not-stated,Not published,not-stated,Not applicable,Not applicable,Not published,ISO 178,ISO 178,Not applicable,Not applicable,"Printed Specimen Conditions Printer: Gearbox™ HT2 Nozzle: 0.4mm Layer Height: 0.25mm Infill: 100%, +/- 45° Extrusion Temp: 270°C Bed Temp: 80°C Specimen Orientation: XY Flat",X-AMIDEX-PA6-Copolymer-v1-0,p. 1: Flexural Strength,Not applicable,Not applicable
V001049,M057,G057-02,Flexural modulus,2050,MPa,2050,Not applicable,Not applicable,=,0.001,2.05,Not applicable,Not applicable,GPa,Published value,Printed specimen,XY,Not published,not-stated,Not published,not-stated,Not applicable,Not applicable,Not published,ISO 178,ISO 178,Not applicable,Not applicable,"Printed Specimen Conditions Printer: Gearbox™ HT2 Nozzle: 0.4mm Layer Height: 0.25mm Infill: 100%, +/- 45° Extrusion Temp: 270°C Bed Temp: 80°C Specimen Orientation: XY Flat",X-AMIDEX-PA6-Copolymer-v1-0,p. 1: Flexural Modulus,Not applicable,Not applicable
V001050,M057,G057-02,Glass transition temperature,76,°C,76,Not applicable,Not applicable,=,1,76,Not applicable,Not applicable,°C,Published value,Printed specimen,Not applicable,Not published,not-stated,Not published,not-stated,Not applicable,Not applicable,Not published,DSC,DSC,Not applicable,Not applicable,"Printed Specimen Conditions Printer: Gearbox™ HT2 Nozzle: 0.4mm Layer Height: 0.25mm Infill: 100%, +/- 45° Extrusion Temp: 270°C Bed Temp: 80°C Specimen Orientation: XY Flat",X-AMIDEX-PA6-Copolymer-v1-0,p. 1: Glass Transition Temperature,Not applicable,Not applicable
V001051,M057,G057-02,HDT,140,°C,140,Not applicable,Not applicable,=,1,140,Not applicable,Not applicable,°C,Published value,Printed specimen,Not applicable,Not published,not-stated,Not published,not-stated,Not applicable,Not applicable,Not published,"ISO 75, 0.45 MPa (66 psi)",ISO 75,0.45,Not applicable,"Printed Specimen Conditions Printer: Gearbox™ HT2 Nozzle: 0.4mm Layer Height: 0.25mm Infill: 100%, +/- 45° Extrusion Temp: 270°C Bed Temp: 80°C Specimen Orientation: XY Flat",X-AMIDEX-PA6-Copolymer-v1-0,p. 1: Deflection Temperature at 0.45,Not applicable,Not applicable
V001052,M059,G059-01,Density,1.03 g/cm3,g/cm3,1.03,Not applicable,Not applicable,=,1000,1030,Not applicable,Not applicable,kg/m³,Published value,Not published (density specimen form not explicitly established),Not applicable,Not published,not-stated,Not published,not-stated,Not applicable,Not applicable,Not published,"ISO1183, GB/T1033",ISO 1183; GB/T 1033,Not applicable,Not applicable,"Printing temperature 300 °C Infill 100% Bed temperature 50 °C Shell 2 Top & bottom layer 3 Cooling fan OFF FLEXURAL TESTING SPECIMEN TENSILE TESTING SPECIMEN IMPACT TESTING SPECIMEN ASTM D638 (ISO 527, GB/T 1040) ASTM D638 (ISO 527, GB/T 1040) ASTM D638 (ISO 179, GB/T 1043) 150. 00 80.00 80. 00 60. 00 114.00 45. 00° 80.",S-FIBER-PA612,p. 1: Density,Corrected 2026-09-14 (m13) against the source: the sheet gives no preparation for its physical and thermal rows; the annealing note belongs to the mechanical table.,Not applicable
V001053,M059,G059-01,Crystallization temperature,180 °C,°C,180,Not applicable,Not applicable,=,1,180,Not applicable,Not applicable,°C,Published value,Printed specimen,Not applicable,Not published,not-stated,Not published,not-stated,Not applicable,Not applicable,Not published,"DSC, 10°C/min",DSC,Not applicable,Not applicable,"Printing temperature 300 °C Infill 100% Bed temperature 50 °C Shell 2 Top & bottom layer 3 Cooling fan OFF FLEXURAL TESTING SPECIMEN TENSILE TESTING SPECIMEN IMPACT TESTING SPECIMEN ASTM D638 (ISO 527, GB/T 1040) ASTM D638 (ISO 527, GB/T 1040) ASTM D638 (ISO 179, GB/T 1043) 150. 00 80.00 80. 00 60. 00 114.00 45. 00° 80.",S-FIBER-PA612,p. 1: Crystallization temp.,Corrected 2026-09-14 (m13) against the source: the sheet gives no preparation for its physical and thermal rows; the annealing note belongs to the mechanical table.,Not applicable
V001054,M059,G059-01,HDT,175 °C,°C,175,Not applicable,Not applicable,=,1,175,Not applicable,Not applicable,°C,Published value,Printed specimen,Not applicable,Not published,not-stated,Not published,not-stated,Not applicable,Not applicable,Not published,ISO 75 0.45MPa,ISO 75,0.45,Not applicable,"Printing temperature 300 °C Infill 100% Bed temperature 50 °C Shell 2 Top & bottom layer 3 Cooling fan OFF FLEXURAL TESTING SPECIMEN TENSILE TESTING SPECIMEN IMPACT TESTING SPECIMEN ASTM D638 (ISO 527, GB/T 1040) ASTM D638 (ISO 527, GB/T 1040) ASTM D638 (ISO 179, GB/T 1043) 150. 00 80.00 80. 00 60. 00 114.00 45. 00° 80.",S-FIBER-PA612,p. 1: Heat deflection temp.,Corrected 2026-09-14 (m13) against the source: the sheet gives no preparation for its physical and thermal rows; the annealing note belongs to the mechanical table.,Not applicable
V001055,M059,G059-01,Tensile modulus,5136.7 ± 192.2 MPa,MPa,5136.7,192.2,Not applicable,=,0.001,5.1367,0.1922,Not applicable,GPa,Published value,Printed specimen,XY,Dry,dry,All specimens were annealed at 100 °C for 16 h,annealed,100,16,Not published,"ISO 527, GB/T 1040",ISO 527; GB/T 1040,Not applicable,Not applicable,"Printing temperature 300 °C Infill 100% Bed temperature 50 °C Shell 2 Top & bottom layer 3 Cooling fan OFF FLEXURAL TESTING SPECIMEN TENSILE TESTING SPECIMEN IMPACT TESTING SPECIMEN ASTM D638 (ISO 527, GB/T 1040) ASTM D638 (ISO 527, GB/T 1040) ASTM D638 (ISO 179, GB/T 1043) 150. 00 80.00 80. 00 60. 00 114.00 45. 00° 80.",S-FIBER-PA612,p. 1: Young’s modulus (X-Y),"Corrected 2026-09-14 (m13) against the source: the dry-status table's note, without the next heading.",Not applicable
V001056,M059,G059-01,Tensile modulus,2786.4 ± 78.4 MPa,MPa,2786.4,78.4,Not applicable,=,0.001,2.7864,0.0784,Not applicable,GPa,Published value,Printed specimen,Z,Dry,dry,All specimens were annealed at 100 °C for 16 h,annealed,100,16,Not published,"ISO 527, GB/T 1040",ISO 527; GB/T 1040,Not applicable,Not applicable,"Printing temperature 300 °C Infill 100% Bed temperature 50 °C Shell 2 Top & bottom layer 3 Cooling fan OFF FLEXURAL TESTING SPECIMEN TENSILE TESTING SPECIMEN IMPACT TESTING SPECIMEN ASTM D638 (ISO 527, GB/T 1040) ASTM D638 (ISO 527, GB/T 1040) ASTM D638 (ISO 179, GB/T 1043) 150. 00 80.00 80. 00 60. 00 114.00 45. 00° 80.",S-FIBER-PA612,p. 1: Young’s modulus (Z),"Corrected 2026-09-14 (m13) against the source: the dry-status table's note, without the next heading.",Not applicable
