Repository: faridbnv/h2c-materials

# Filament Atlas

**Live: [pdynamics.ca/h2c-materials](https://pdynamics.ca/h2c-materials/)** · one HTML page, with a page of its own for
each well-documented material beside it, that also runs offline from a file, with no server.

## What it is

Filament Atlas is a tool for a small engineering team choosing a 3D-printing filament for the team's Bambu Lab H2C
printer. It was the H2C Material Selector until 2026-10-16; the built file keeps that name. You say what a part must
do (survive 100 °C, be at least this stiff, be as light as possible), and it answers in two steps:

- **Which kinds of filament** (PLA, PETG, carbon-filled nylon and so on) can do it, and whether the H2C can print them.

File: data/tables/measurements.csv (part 24 of 82)
MeasurementID,MaterialID,GradeID,Property,Raw value,Raw unit,Raw numeric,Raw uncertainty ±,Raw upper bound,Operator,Conversion factor,Normalized value,Normalized uncertainty ±,Normalized upper bound,Normalized unit,Data status,Specimen type,Direction,Moisture condition,Moisture state,Post-processing,Post-processing state,Anneal °C,Anneal h,Test temperature,Standard / load,Standards,Test load MPa,Notch,Specimen / print parameters,SourceID,Locator,Notes,Parse review
V001100,M061,G061-01,Charpy strength,N/A,Not published,Not published,Not applicable,Not applicable,Not applicable,1,Not published,Not applicable,Not applicable,Not published,Retired duplicate record,Printed specimen,Z,Dried before testing (see preparation),dry,All specimens were annealed at 80˚C for 30min and dried for 48h prior to testing,annealed,80,0.5,Not published,"ISO 179,",ISO 179,Not applicable,Not published,Printing temperature 265 °C Bed temperature 50 °C Shell 2 Top & bottom layer 4 Infill 100% Environmental temperature 60 ˚C Cooling fan OFF The typical values presented in this data sheet are intended for reference and comparison purposes only. They should not be used for design specifications or quality control purpose,S-POLYCN-PolyMide-CoPA-TDS-V5-2,p. 4: Charpy impact strength (Z),"Retired 2026-09-13: duplicate of the same record under G057-01 Test condition corrected 2026-09-14 (m10) against the data sheet: p. 4 first table, annealed at 80 °C for 30 min and dried for 48 h before testing.",Not applicable
V001101,M061,G061-01,Tensile modulus,1053 ± 235 MPa,MPa,1053,235,Not applicable,=,0.001,1.053,0.235,Not applicable,GPa,Retired duplicate record,Printed specimen,XY,Conditioned: 70% RH,conditioned,"All specimens were annealed at 80 °C for 30 min, and conditioned at 70% relative humidity and ambient temperature for 15 days prior to testing",annealed,80,0.5,Not published,"ISO 527, GB/T 1040",ISO 527; GB/T 1040,Not applicable,Not applicable,Printing temperature 265 °C Bed temperature 50 °C Shell 2 Top & bottom layer 4 Infill 100% Environmental temperature 60 ˚C Cooling fan OFF The typical values presented in this data sheet are intended for reference and comparison purposes only. They should not be used for design specifications or quality control purpose,S-POLYCN-PolyMide-CoPA-TDS-V5-2,p. 4: Young’s modulus (X-Y),"Retired 2026-09-13: duplicate of the same record under G057-01 Test condition corrected 2026-09-14 (m10) against the data sheet: p. 4 second table, conditioned at 70% RH for 15 days before testing.",Not applicable
V001102,M061,G061-01,Tensile modulus,702 ± 16 MPa,MPa,702,16,Not applicable,=,0.001,0.702,0.016,Not applicable,GPa,Retired duplicate record,Printed specimen,Z,Conditioned: 70% RH,conditioned,"All specimens were annealed at 80 °C for 30 min, and conditioned at 70% relative humidity and ambient temperature for 15 days prior to testing",annealed,80,0.5,Not published,"ISO 527, GB/T 1040",ISO 527; GB/T 1040,Not applicable,Not applicable,Printing temperature 265 °C Bed temperature 50 °C Shell 2 Top & bottom layer 4 Infill 100% Environmental temperature 60 ˚C Cooling fan OFF The typical values presented in this data sheet are intended for reference and comparison purposes only. They should not be used for design specifications or quality control purpose,S-POLYCN-PolyMide-CoPA-TDS-V5-2,p. 4: Young’s modulus (Z),"Retired 2026-09-13: duplicate of the same record under G057-01 Test condition corrected 2026-09-14 (m10) against the data sheet: p. 4 second table, conditioned at 70% RH for 15 days before testing.",Not applicable
V001103,M061,G061-01,Tensile strength (endpoint unspecified),31.4 ± 1.5 MPa,MPa,31.4,1.5,Not applicable,=,1,31.4,1.5,Not applicable,MPa,Retired duplicate record,Printed specimen,XY,Conditioned: 70% RH,conditioned,"All specimens were annealed at 80 °C for 30 min, and conditioned at 70% relative humidity and ambient temperature for 15 days prior to testing",annealed,80,0.5,Not published,"ISO 527, GB/T 1040",ISO 527; GB/T 1040,Not applicable,Not applicable,Printing temperature 265 °C Bed temperature 50 °C Shell 2 Top & bottom layer 4 Infill 100% Environmental temperature 60 ˚C Cooling fan OFF The typical values presented in this data sheet are intended for reference and comparison purposes only. They should not be used for design specifications or quality control purpose,S-POLYCN-PolyMide-CoPA-TDS-V5-2,p. 4: Tensile strength (X-Y),"Retired 2026-09-13: duplicate of the same record under G057-01 Test condition corrected 2026-09-14 (m10) against the data sheet: p. 4 second table, conditioned at 70% RH for 15 days before testing.",Not applicable
V001104,M061,G061-01,Tensile strength (endpoint unspecified),31.4 ± 1.5 MPa,MPa,31.4,1.5,Not applicable,=,1,31.4,1.5,Not applicable,MPa,Retired duplicate record,Printed specimen,Z,Conditioned: 70% RH,conditioned,"All specimens were annealed at 80 °C for 30 min, and conditioned at 70% relative humidity and ambient temperature for 15 days prior to testing",annealed,80,0.5,Not published,"ISO 527, GB/T 1040",ISO 527; GB/T 1040,Not applicable,Not applicable,Printing temperature 265 °C Bed temperature 50 °C Shell 2 Top & bottom layer 4 Infill 100% Environmental temperature 60 ˚C Cooling fan OFF The typical values presented in this data sheet are intended for reference and comparison purposes only. They should not be used for design specifications or quality control purpose,S-POLYCN-PolyMide-CoPA-TDS-V5-2,p. 4: Tensile strength (Z),"Retired 2026-09-13: duplicate of the same record under G057-01 Test condition corrected 2026-09-14 (m10) against the data sheet: p. 4 second table, conditioned at 70% RH for 15 days before testing.",Not applicable
V001105,M061,G061-01,Elongation at break,216.5 ± 12.1 %,%,216.5,12.1,Not applicable,=,1,216.5,12.1,Not applicable,%,Retired duplicate record,Printed specimen,XY,Conditioned: 70% RH,conditioned,"All specimens were annealed at 80 °C for 30 min, and conditioned at 70% relative humidity and ambient temperature for 15 days prior to testing",annealed,80,0.5,Not published,"ISO 527, GB/T 1040",ISO 527; GB/T 1040,Not applicable,Not applicable,Printing temperature 265 °C Bed temperature 50 °C Shell 2 Top & bottom layer 4 Infill 100% Environmental temperature 60 ˚C Cooling fan OFF The typical values presented in this data sheet are intended for reference and comparison purposes only. They should not be used for design specifications or quality control purpose,S-POLYCN-PolyMide-CoPA-TDS-V5-2,p. 4: Elongation at break (X-Y),"Retired 2026-09-13: duplicate of the same record under G057-01 Test condition corrected 2026-09-14 (m10) against the data sheet: p. 4 second table, conditioned at 70% RH for 15 days before testing.",Not applicable
V001106,M061,G061-01,Elongation at break,4.6 ± 0.2 %,%,4.6,0.2,Not applicable,=,1,4.6,0.2,Not applicable,%,Retired duplicate record,Printed specimen,Z,Conditioned: 70% RH,conditioned,"All specimens were annealed at 80 °C for 30 min, and conditioned at 70% relative humidity and ambient temperature for 15 days prior to testing",annealed,80,0.5,Not published,"ISO 527, GB/T 1040",ISO 527; GB/T 1040,Not applicable,Not applicable,Printing temperature 265 °C Bed temperature 50 °C Shell 2 Top & bottom layer 4 Infill 100% Environmental temperature 60 ˚C Cooling fan OFF The typical values presented in this data sheet are intended for reference and comparison purposes only. They should not be used for design specifications or quality control purpose,S-POLYCN-PolyMide-CoPA-TDS-V5-2,p. 4: Elongation at break (Z),"Retired 2026-09-13: duplicate of the same record under G057-01 Test condition corrected 2026-09-14 (m10) against the data sheet: p. 4 second table, conditioned at 70% RH for 15 days before testing.",Not applicable
V001107,M061,G061-01,Flexural modulus,862.8 ± 133.3 MPa,MPa,862.8,133.3,Not applicable,=,0.001,0.8628,0.1333,Not applicable,GPa,Retired duplicate record,Printed specimen,XY,Conditioned: 70% RH,conditioned,"All specimens were annealed at 80 °C for 30 min, and conditioned at 70% relative humidity and ambient temperature for 15 days prior to testing",annealed,80,0.5,Not published,"ISO 178, GB/T 9341",ISO 178; GB/T 9341,Not applicable,Not applicable,Printing temperature 265 °C Bed temperature 50 °C Shell 2 Top & bottom layer 4 Infill 100% Environmental temperature 60 ˚C Cooling fan OFF The typical values presented in this data sheet are intended for reference and comparison purposes only. They should not be used for design specifications or quality control purpose,S-POLYCN-PolyMide-CoPA-TDS-V5-2,p. 4: Bending modulus (X-Y),"Retired 2026-09-13: duplicate of the same record under G057-01 Test condition corrected 2026-09-14 (m10) against the data sheet: p. 4 second table, conditioned at 70% RH for 15 days before testing.",Not applicable
V001108,M061,G061-01,Flexural strength,41.6 ± 11.6 MPa,MPa,41.6,11.6,Not applicable,=,1,41.6,11.6,Not applicable,MPa,Retired duplicate record,Printed specimen,XY,Conditioned: 70% RH,conditioned,"All specimens were annealed at 80 °C for 30 min, and conditioned at 70% relative humidity and ambient temperature for 15 days prior to testing",annealed,80,0.5,Not published,"ISO 178, GB/T 9341",ISO 178; GB/T 9341,Not applicable,Not applicable,Printing temperature 265 °C Bed temperature 50 °C Shell 2 Top & bottom layer 4 Infill 100% Environmental temperature 60 ˚C Cooling fan OFF The typical values presented in this data sheet are intended for reference and comparison purposes only. They should not be used for design specifications or quality control purpose,S-POLYCN-PolyMide-CoPA-TDS-V5-2,p. 4: Bending strength (X-Y),"Retired 2026-09-13: duplicate of the same record under G057-01 Test condition corrected 2026-09-14 (m10) against the data sheet: p. 4 second table, conditioned at 70% RH for 15 days before testing.",Not applicable
V001109,M061,G061-01,Charpy strength,17.2 ± 1.4 kJ/m2,kJ/m2,17.2,1.4,Not applicable,=,1,17.2,1.4,Not applicable,kJ/m²,Retired duplicate record,Printed specimen,Not published,Conditioned: 70% RH,conditioned,"All specimens were annealed at 80 °C for 30 min, and conditioned at 70% relative humidity and ambient temperature for 15 days prior to testing",annealed,80,0.5,Not published,"ISO 179,",ISO 179,Not applicable,Not published,Printing temperature 265 °C Bed temperature 50 °C Shell 2 Top & bottom layer 4 Infill 100% Environmental temperature 60 ˚C Cooling fan OFF The typical values presented in this data sheet are intended for reference and comparison purposes only. They should not be used for design specifications or quality control purpose,S-POLYCN-PolyMide-CoPA-TDS-V5-2,p. 4: Charpy impact strength (X,"Retired 2026-09-13: duplicate of the same record under G057-01 Test condition corrected 2026-09-14 (m10) against the data sheet: p. 4 second table, conditioned at 70% RH for 15 days before testing.",Not applicable
V001110,M061,G061-02,Density,1.12,g/cc,1.12,Not applicable,Not applicable,=,1000,1120,Not applicable,Not applicable,kg/m³,Retired duplicate record,Not published (density specimen form not explicitly established),Not applicable,Not published,not-stated,Not published,not-stated,Not applicable,Not applicable,Not published,ISO 1183,ISO 1183,Not applicable,Not applicable,"Printed Specimen Conditions Printer: Gearbox™ HT2 Nozzle: 0.4mm Layer Height: 0.25mm Infill: 100%, +/- 45° Extrusion Temp: 270°C Bed Temp: 80°C Specimen Orientation: XY Flat",X-AMIDEX-PA6-Copolymer-v1-0,p. 1: Density,Retired 2026-09-13: duplicate of the same record under G057-02,Not applicable
V001111,M061,G061-02,Tensile break strength,55,MPa,55,Not applicable,Not applicable,=,1,55,Not applicable,Not applicable,MPa,Retired duplicate record,Printed specimen,XY,Not published,not-stated,Not published,not-stated,Not applicable,Not applicable,Not published,ISO 527,ISO 527,Not applicable,Not applicable,"Printed Specimen Conditions Printer: Gearbox™ HT2 Nozzle: 0.4mm Layer Height: 0.25mm Infill: 100%, +/- 45° Extrusion Temp: 270°C Bed Temp: 80°C Specimen Orientation: XY Flat",X-AMIDEX-PA6-Copolymer-v1-0,"p. 1: Tensile Strength, Break",Retired 2026-09-13: duplicate of the same record under G057-02,Not applicable
V001112,M061,G061-02,Tensile modulus,1980,MPa,1980,Not applicable,Not applicable,=,0.001,1.98,Not applicable,Not applicable,GPa,Retired duplicate record,Printed specimen,XY,Not published,not-stated,Not published,not-stated,Not applicable,Not applicable,Not published,ISO 527,ISO 527,Not applicable,Not applicable,"Printed Specimen Conditions Printer: Gearbox™ HT2 Nozzle: 0.4mm Layer Height: 0.25mm Infill: 100%, +/- 45° Extrusion Temp: 270°C Bed Temp: 80°C Specimen Orientation: XY Flat",X-AMIDEX-PA6-Copolymer-v1-0,p. 1: Tensile Modulus,Retired 2026-09-13: duplicate of the same record under G057-02,Not applicable
V001113,M061,G061-02,Elongation at break,100,%,100,Not applicable,Not applicable,=,1,100,Not applicable,Not applicable,%,Retired duplicate record,Printed specimen,XY,Not published,not-stated,Not published,not-stated,Not applicable,Not applicable,Not published,ISO 527,ISO 527,Not applicable,Not applicable,"Printed Specimen Conditions Printer: Gearbox™ HT2 Nozzle: 0.4mm Layer Height: 0.25mm Infill: 100%, +/- 45° Extrusion Temp: 270°C Bed Temp: 80°C Specimen Orientation: XY Flat",X-AMIDEX-PA6-Copolymer-v1-0,"p. 1: Tensile Elongation, Break",Retired 2026-09-13: duplicate of the same record under G057-02,Not applicable
V001114,M061,G061-02,Flexural strength,76,MPa,76,Not applicable,Not applicable,=,1,76,Not applicable,Not applicable,MPa,Retired duplicate record,Printed specimen,XY,Not published,not-stated,Not published,not-stated,Not applicable,Not applicable,Not published,ISO 178,ISO 178,Not applicable,Not applicable,"Printed Specimen Conditions Printer: Gearbox™ HT2 Nozzle: 0.4mm Layer Height: 0.25mm Infill: 100%, +/- 45° Extrusion Temp: 270°C Bed Temp: 80°C Specimen Orientation: XY Flat",X-AMIDEX-PA6-Copolymer-v1-0,p. 1: Flexural Strength,Retired 2026-09-13: duplicate of the same record under G057-02,Not applicable
V001115,M061,G061-02,Flexural modulus,2050,MPa,2050,Not applicable,Not applicable,=,0.001,2.05,Not applicable,Not applicable,GPa,Retired duplicate record,Printed specimen,XY,Not published,not-stated,Not published,not-stated,Not applicable,Not applicable,Not published,ISO 178,ISO 178,Not applicable,Not applicable,"Printed Specimen Conditions Printer: Gearbox™ HT2 Nozzle: 0.4mm Layer Height: 0.25mm Infill: 100%, +/- 45° Extrusion Temp: 270°C Bed Temp: 80°C Specimen Orientation: XY Flat",X-AMIDEX-PA6-Copolymer-v1-0,p. 1: Flexural Modulus,Retired 2026-09-13: duplicate of the same record under G057-02,Not applicable
V001116,M061,G061-02,Glass transition temperature,76,°C,76,Not applicable,Not applicable,=,1,76,Not applicable,Not applicable,°C,Retired duplicate record,Printed specimen,Not applicable,Not published,not-stated,Not published,not-stated,Not applicable,Not applicable,Not published,DSC,DSC,Not applicable,Not applicable,"Printed Specimen Conditions Printer: Gearbox™ HT2 Nozzle: 0.4mm Layer Height: 0.25mm Infill: 100%, +/- 45° Extrusion Temp: 270°C Bed Temp: 80°C Specimen Orientation: XY Flat",X-AMIDEX-PA6-Copolymer-v1-0,p. 1: Glass Transition Temperature,Retired 2026-09-13: duplicate of the same record under G057-02,Not applicable
V001117,M061,G061-02,HDT,140,°C,140,Not applicable,Not applicable,=,1,140,Not applicable,Not applicable,°C,Retired duplicate record,Printed specimen,Not applicable,Not published,not-stated,Not published,not-stated,Not applicable,Not applicable,Not published,"ISO 75, 0.45 MPa (66 psi)",ISO 75,0.45,Not applicable,"Printed Specimen Conditions Printer: Gearbox™ HT2 Nozzle: 0.4mm Layer Height: 0.25mm Infill: 100%, +/- 45° Extrusion Temp: 270°C Bed Temp: 80°C Specimen Orientation: XY Flat",X-AMIDEX-PA6-Copolymer-v1-0,p. 1: Deflection Temperature at 0.45,Retired 2026-09-13: duplicate of the same record under G057-02,Not applicable
V001118,M062,G062-01,Density,1.16,g/cc,1.16,Not applicable,Not applicable,=,1000,1160,Not applicable,Not applicable,kg/m³,Retired duplicate record,Not published (density specimen form not explicitly established),Not applicable,Not published,not-stated,Not published,not-stated,Not applicable,Not applicable,Not published,ISO 1183,ISO 1183,Not applicable,Not applicable,"Printed Specimen Conditions Printer: Open Source FDM/FFF Nozzle: 0.4mm Layer Height: 0.25mm Infill: 100%, +/- 45° Extrusion Temp: 285°C Bed Temp: 110°C Specimen Orientation: XY Flat",X-CarbonX-CF-PA12-TDS-v1,p. 1: Density,Retired 2026-09-13: duplicate of the same record under G053-01,Not applicable
V001119,M062,G062-01,Tensile break strength,72,MPa,72,Not applicable,Not applicable,=,1,72,Not applicable,Not applicable,MPa,Retired duplicate record,Printed specimen,XY,Not published,not-stated,Not published,not-stated,Not applicable,Not applicable,Not published,ISO 527,ISO 527,Not applicable,Not applicable,"Printed Specimen Conditions Printer: Open Source FDM/FFF Nozzle: 0.4mm Layer Height: 0.25mm Infill: 100%, +/- 45° Extrusion Temp: 285°C Bed Temp: 110°C Specimen Orientation: XY Flat",X-CarbonX-CF-PA12-TDS-v1,"p. 1: Tensile Strength, Break",Retired 2026-09-13: duplicate of the same record under G053-01,Not applicable
V001120,M062,G062-01,Tensile modulus,8000,MPa,8000,Not applicable,Not applicable,=,0.001,8,Not applicable,Not applicable,GPa,Retired duplicate record,Printed specimen,XY,Not published,not-stated,Not published,not-stated,Not applicable,Not applicable,Not published,ISO 527,ISO 527,Not applicable,Not applicable,"Printed Specimen Conditions Printer: Open Source FDM/FFF Nozzle: 0.4mm Layer Height: 0.25mm Infill: 100%, +/- 45° Extrusion Temp: 285°C Bed Temp: 110°C Specimen Orientation: XY Flat",X-CarbonX-CF-PA12-TDS-v1,p. 1: Tensile Modulus,Retired 2026-09-13: duplicate of the same record under G053-01,Not applicable
V001121,M062,G062-01,Elongation at break,2.1,%,2.1,Not applicable,Not applicable,=,1,2.1,Not applicable,Not applicable,%,Retired duplicate record,Printed specimen,XY,Not published,not-stated,Not published,not-stated,Not applicable,Not applicable,Not published,ISO 527,ISO 527,Not applicable,Not applicable,"Printed Specimen Conditions Printer: Open Source FDM/FFF Nozzle: 0.4mm Layer Height: 0.25mm Infill: 100%, +/- 45° Extrusion Temp: 285°C Bed Temp: 110°C Specimen Orientation: XY Flat",X-CarbonX-CF-PA12-TDS-v1,"p. 1: Tensile Elongation, Break",Retired 2026-09-13: duplicate of the same record under G053-01,Not applicable
V001122,M062,G062-01,Flexural strength,90,MPa,90,Not applicable,Not applicable,=,1,90,Not applicable,Not applicable,MPa,Retired duplicate record,Printed specimen,XY,Not published,not-stated,Not published,not-stated,Not applicable,Not applicable,Not published,ISO 178,ISO 178,Not applicable,Not applicable,"Printed Specimen Conditions Printer: Open Source FDM/FFF Nozzle: 0.4mm Layer Height: 0.25mm Infill: 100%, +/- 45° Extrusion Temp: 285°C Bed Temp: 110°C Specimen Orientation: XY Flat",X-CarbonX-CF-PA12-TDS-v1,p. 1: Flexural Strength,Retired 2026-09-13: duplicate of the same record under G053-01,Not applicable
V001123,M062,G062-01,Flexural modulus,7900,MPa,7900,Not applicable,Not applicable,=,0.001,7.9,Not applicable,Not applicable,GPa,Retired duplicate record,Printed specimen,XY,Not published,not-stated,Not published,not-stated,Not applicable,Not applicable,Not published,ISO 178,ISO 178,Not applicable,Not applicable,"Printed Specimen Conditions Printer: Open Source FDM/FFF Nozzle: 0.4mm Layer Height: 0.25mm Infill: 100%, +/- 45° Extrusion Temp: 285°C Bed Temp: 110°C Specimen Orientation: XY Flat",X-CarbonX-CF-PA12-TDS-v1,p. 1: Flexural Modulus,Retired 2026-09-13: duplicate of the same record under G053-01,Not applicable
V001124,M062,G062-01,Glass transition temperature,158,°C,158,Not applicable,Not applicable,=,1,158,Not applicable,Not applicable,°C,Retired duplicate record,Printed specimen,Not applicable,Not published,not-stated,Not published,not-stated,Not applicable,Not applicable,Not published,DSC,DSC,Not applicable,Not applicable,"Printed Specimen Conditions Printer: Open Source FDM/FFF Nozzle: 0.4mm Layer Height: 0.25mm Infill: 100%, +/- 45° Extrusion Temp: 285°C Bed Temp: 110°C Specimen Orientation: XY Flat",X-CarbonX-CF-PA12-TDS-v1,p. 1: Glass Transition Temperature,Retired 2026-09-13: duplicate of the same record under G053-01,Not applicable
V001125,M062,G062-01,HDT,150,°C,150,Not applicable,Not applicable,=,1,150,Not applicable,Not applicable,°C,Retired duplicate record,Printed specimen,Not applicable,Not published,not-stated,Not published,not-stated,Not applicable,Not applicable,Not published,"ISO 75, 0.45 MPa (66 psi)",ISO 75,0.45,Not applicable,"Printed Specimen Conditions Printer: Open Source FDM/FFF Nozzle: 0.4mm Layer Height: 0.25mm Infill: 100%, +/- 45° Extrusion Temp: 285°C Bed Temp: 110°C Specimen Orientation: XY Flat",X-CarbonX-CF-PA12-TDS-v1,p. 1: Deflection Temperature at 0.45,Retired 2026-09-13: duplicate of the same record under G053-01,Not applicable
V001126,M062,G062-02,Density,1.03 g/cm3,g/cm3,1.03,Not applicable,Not applicable,=,1000,1030,Not applicable,Not applicable,kg/m³,Retired duplicate record,Not published (density specimen form not explicitly established),Not applicable,Not published,not-stated,Not published,not-stated,Not applicable,Not applicable,Not published,"ISO1183, GB/T1033",ISO 1183; GB/T 1033,Not applicable,Not applicable,"Printing temperature 300 °C Infill 100% Bed temperature 50 °C Shell 2 Top & bottom layer 3 Cooling fan OFF FLEXURAL TESTING SPECIMEN TENSILE TESTING SPECIMEN IMPACT TESTING SPECIMEN ASTM D638 (ISO 527, GB/T 1040) ASTM D638 (ISO 527, GB/T 1040) ASTM D638 (ISO 179, GB/T 1043) 150. 00 80.00 80. 00 60. 00 114.00 45. 00° 80.",S-FIBER-PA612,p. 1: Density,Retired 2026-09-13: duplicate of the same record under G059-01 Corrected 2026-09-14 (m13) against the source: the sheet gives no preparation for its physical and thermal rows; the annealing note belongs to the mechanical table.,Not applicable
V001127,M062,G062-02,Crystallization temperature,180 °C,°C,180,Not applicable,Not applicable,=,1,180,Not applicable,Not applicable,°C,Retired duplicate record,Printed specimen,Not applicable,Not published,not-stated,Not published,not-stated,Not applicable,Not applicable,Not published,"DSC, 10°C/min",DSC,Not applicable,Not applicable,"Printing temperature 300 °C Infill 100% Bed temperature 50 °C Shell 2 Top & bottom layer 3 Cooling fan OFF FLEXURAL TESTING SPECIMEN TENSILE TESTING SPECIMEN IMPACT TESTING SPECIMEN ASTM D638 (ISO 527, GB/T 1040) ASTM D638 (ISO 527, GB/T 1040) ASTM D638 (ISO 179, GB/T 1043) 150. 00 80.00 80. 00 60. 00 114.00 45. 00° 80.",S-FIBER-PA612,p. 1: Crystallization temp.,Retired 2026-09-13: duplicate of the same record under G059-01 Corrected 2026-09-14 (m13) against the source: the sheet gives no preparation for its physical and thermal rows; the annealing note belongs to the mechanical table.,Not applicable
V001128,M062,G062-02,HDT,175 °C,°C,175,Not applicable,Not applicable,=,1,175,Not applicable,Not applicable,°C,Retired duplicate record,Printed specimen,Not applicable,Not published,not-stated,Not published,not-stated,Not applicable,Not applicable,Not published,ISO 75 0.45MPa,ISO 75,0.45,Not applicable,"Printing temperature 300 °C Infill 100% Bed temperature 50 °C Shell 2 Top & bottom layer 3 Cooling fan OFF FLEXURAL TESTING SPECIMEN TENSILE TESTING SPECIMEN IMPACT TESTING SPECIMEN ASTM D638 (ISO 527, GB/T 1040) ASTM D638 (ISO 527, GB/T 1040) ASTM D638 (ISO 179, GB/T 1043) 150. 00 80.00 80. 00 60. 00 114.00 45. 00° 80.",S-FIBER-PA612,p. 1: Heat deflection temp.,Retired 2026-09-13: duplicate of the same record under G059-01 Corrected 2026-09-14 (m13) against the source: the sheet gives no preparation for its physical and thermal rows; the annealing note belongs to the mechanical table.,Not applicable
V001129,M062,G062-02,Tensile modulus,5136.7 ± 192.2 MPa,MPa,5136.7,192.2,Not applicable,=,0.001,5.1367,0.1922,Not applicable,GPa,Retired duplicate record,Printed specimen,XY,Dry,dry,All specimens were annealed at 100 °C for 16 h,annealed,100,16,Not published,"ISO 527, GB/T 1040",ISO 527; GB/T 1040,Not applicable,Not applicable,"Printing temperature 300 °C Infill 100% Bed temperature 50 °C Shell 2 Top & bottom layer 3 Cooling fan OFF FLEXURAL TESTING SPECIMEN TENSILE TESTING SPECIMEN IMPACT TESTING SPECIMEN ASTM D638 (ISO 527, GB/T 1040) ASTM D638 (ISO 527, GB/T 1040) ASTM D638 (ISO 179, GB/T 1043) 150. 00 80.00 80. 00 60. 00 114.00 45. 00° 80.",S-FIBER-PA612,p. 1: Young’s modulus (X-Y),"Retired 2026-09-13: duplicate of the same record under G059-01 Corrected 2026-09-14 (m13) against the source: the dry-status table's note, without the next heading.",Not applicable
V001130,M062,G062-02,Tensile modulus,2786.4 ± 78.4 MPa,MPa,2786.4,78.4,Not applicable,=,0.001,2.7864,0.0784,Not applicable,GPa,Retired duplicate record,Printed specimen,Z,Dry,dry,All specimens were annealed at 100 °C for 16 h,annealed,100,16,Not published,"ISO 527, GB/T 1040",ISO 527; GB/T 1040,Not applicable,Not applicable,"Printing temperature 300 °C Infill 100% Bed temperature 50 °C Shell 2 Top & bottom layer 3 Cooling fan OFF FLEXURAL TESTING SPECIMEN TENSILE TESTING SPECIMEN IMPACT TESTING SPECIMEN ASTM D638 (ISO 527, GB/T 1040) ASTM D638 (ISO 527, GB/T 1040) ASTM D638 (ISO 179, GB/T 1043) 150. 00 80.00 80. 00 60. 00 114.00 45. 00° 80.",S-FIBER-PA612,p. 1: Young’s modulus (Z),"Retired 2026-09-13: duplicate of the same record under G059-01 Corrected 2026-09-14 (m13) against the source: the dry-status table's note, without the next heading.",Not applicable
V001131,M062,G062-02,Tensile strength (endpoint unspecified),91.9 ± 2.0 MPa,MPa,91.9,2,Not applicable,=,1,91.9,2,Not applicable,MPa,Retired duplicate record,Printed specimen,XY,Dry,dry,All specimens were annealed at 100 °C for 16 h,annealed,100,16,Not published,"ISO 527, GB/T 1040",ISO 527; GB/T 1040,Not applicable,Not applicable,"Printing temperature 300 °C Infill 100% Bed temperature 50 °C Shell 2 Top & bottom layer 3 Cooling fan OFF FLEXURAL TESTING SPECIMEN TENSILE TESTING SPECIMEN IMPACT TESTING SPECIMEN ASTM D638 (ISO 527, GB/T 1040) ASTM D638 (ISO 527, GB/T 1040) ASTM D638 (ISO 179, GB/T 1043) 150. 00 80.00 80. 00 60. 00 114.00 45. 00° 80.",S-FIBER-PA612,p. 1: Tensile strength (X-Y),"Retired 2026-09-13: duplicate of the same record under G059-01 Corrected 2026-09-14 (m13) against the source: the dry-status table's note, without the next heading.",Not applicable
V001132,M062,G062-02,Tensile strength (endpoint unspecified),48.3 ± 3.9 MPa,MPa,48.3,3.9,Not applicable,=,1,48.3,3.9,Not applicable,MPa,Retired duplicate record,Printed specimen,Z,Dry,dry,All specimens were annealed at 100 °C for 16 h,annealed,100,16,Not published,"ISO 527, GB/T 1040",ISO 527; GB/T 1040,Not applicable,Not applicable,"Printing temperature 300 °C Infill 100% Bed temperature 50 °C Shell 2 Top & bottom layer 3 Cooling fan OFF FLEXURAL TESTING SPECIMEN TENSILE TESTING SPECIMEN IMPACT TESTING SPECIMEN ASTM D638 (ISO 527, GB/T 1040) ASTM D638 (ISO 527, GB/T 1040) ASTM D638 (ISO 179, GB/T 1043) 150. 00 80.00 80. 00 60. 00 114.00 45. 00° 80.",S-FIBER-PA612,p. 1: Tensile strength (Z),"Retired 2026-09-13: duplicate of the same record under G059-01 Corrected 2026-09-14 (m13) against the source: the dry-status table's note, without the next heading.",Not applicable
V001133,M062,G062-02,Elongation at break,2.6 ± 0.2 %,%,2.6,0.2,Not applicable,=,1,2.6,0.2,Not applicable,%,Retired duplicate record,Printed specimen,XY,Dry,dry,All specimens were annealed at 100 °C for 16 h,annealed,100,16,Not published,"ISO 527, GB/T 1040",ISO 527; GB/T 1040,Not applicable,Not applicable,"Printing temperature 300 °C Infill 100% Bed temperature 50 °C Shell 2 Top & bottom layer 3 Cooling fan OFF FLEXURAL TESTING SPECIMEN TENSILE TESTING SPECIMEN IMPACT TESTING SPECIMEN ASTM D638 (ISO 527, GB/T 1040) ASTM D638 (ISO 527, GB/T 1040) ASTM D638 (ISO 179, GB/T 1043) 150. 00 80.00 80. 00 60. 00 114.00 45. 00° 80.",S-FIBER-PA612,p. 1: Elongation at break (X-Y),"Retired 2026-09-13: duplicate of the same record under G059-01 Corrected 2026-09-14 (m13) against the source: the dry-status table's note, without the next heading.",Not applicable
V001134,M062,G062-02,Elongation at break,2.1 ± 0.2 %,%,2.1,0.2,Not applicable,=,1,2.1,0.2,Not applicable,%,Retired duplicate record,Printed specimen,Z,Dry,dry,All specimens were annealed at 100 °C for 16 h,annealed,100,16,Not published,"ISO 527, GB/T 1040",ISO 527; GB/T 1040,Not applicable,Not applicable,"Printing temperature 300 °C Infill 100% Bed temperature 50 °C Shell 2 Top & bottom layer 3 Cooling fan OFF FLEXURAL TESTING SPECIMEN TENSILE TESTING SPECIMEN IMPACT TESTING SPECIMEN ASTM D638 (ISO 527, GB/T 1040) ASTM D638 (ISO 527, GB/T 1040) ASTM D638 (ISO 179, GB/T 1043) 150. 00 80.00 80. 00 60. 00 114.00 45. 00° 80.",S-FIBER-PA612,p. 1: Elongation at break (Z),"Retired 2026-09-13: duplicate of the same record under G059-01 Corrected 2026-09-14 (m13) against the source: the dry-status table's note, without the next heading.",Not applicable
V001135,M062,G062-02,Flexural modulus,4583.5 ± 62.7 MPa,MPa,4583.5,62.7,Not applicable,=,0.001,4.5835,0.0627,Not applicable,GPa,Retired duplicate record,Printed specimen,XY,Dry,dry,All specimens were annealed at 100 °C for 16 h,annealed,100,16,Not published,"ISO 178, GB/T 9341",ISO 178; GB/T 9341,Not applicable,Not applicable,"Printing temperature 300 °C Infill 100% Bed temperature 50 °C Shell 2 Top & bottom layer 3 Cooling fan OFF FLEXURAL TESTING SPECIMEN TENSILE TESTING SPECIMEN IMPACT TESTING SPECIMEN ASTM D638 (ISO 527, GB/T 1040) ASTM D638 (ISO 527, GB/T 1040) ASTM D638 (ISO 179, GB/T 1043) 150. 00 80.00 80. 00 60. 00 114.00 45. 00° 80.",S-FIBER-PA612,p. 1: Bending modulus (X-Y),"Retired 2026-09-13: duplicate of the same record under G059-01 Corrected 2026-09-14 (m13) against the source: the dry-status table's note, without the next heading.",Not applicable
V001136,M062,G062-02,Flexural modulus,2264.8 ± 203.8 MPa,MPa,2264.8,203.8,Not applicable,=,0.001,2.2648,0.2038,Not applicable,GPa,Retired duplicate record,Printed specimen,Z,Dry,dry,All specimens were annealed at 100 °C for 16 h,annealed,100,16,Not published,"ISO 178, GB/T 9341",ISO 178; GB/T 9341,Not applicable,Not applicable,"Printing temperature 300 °C Infill 100% Bed temperature 50 °C Shell 2 Top & bottom layer 3 Cooling fan OFF FLEXURAL TESTING SPECIMEN TENSILE TESTING SPECIMEN IMPACT TESTING SPECIMEN ASTM D638 (ISO 527, GB/T 1040) ASTM D638 (ISO 527, GB/T 1040) ASTM D638 (ISO 179, GB/T 1043) 150. 00 80.00 80. 00 60. 00 114.00 45. 00° 80.",S-FIBER-PA612,p. 1: Bending modulus (Z),"Retired 2026-09-13: duplicate of the same record under G059-01 Corrected 2026-09-14 (m13) against the source: the dry-status table's note, without the next heading.",Not applicable
V001137,M062,G062-02,Flexural strength,138.0 ± 2.2 MPa,MPa,138,2.2,Not applicable,=,1,138,2.2,Not applicable,MPa,Retired duplicate record,Printed specimen,XY,Dry,dry,All specimens were annealed at 100 °C for 16 h,annealed,100,16,Not published,"ISO 178, GB/T 9341",ISO 178; GB/T 9341,Not applicable,Not applicable,"Printing temperature 300 °C Infill 100% Bed temperature 50 °C Shell 2 Top & bottom layer 3 Cooling fan OFF FLEXURAL TESTING SPECIMEN TENSILE TESTING SPECIMEN IMPACT TESTING SPECIMEN ASTM D638 (ISO 527, GB/T 1040) ASTM D638 (ISO 527, GB/T 1040) ASTM D638 (ISO 179, GB/T 1043) 150. 00 80.00 80. 00 60. 00 114.00 45. 00° 80.",S-FIBER-PA612,p. 1: Bending strength (X-Y),"Retired 2026-09-13: duplicate of the same record under G059-01 Corrected 2026-09-14 (m13) against the source: the dry-status table's note, without the next heading.",Not applicable
V001138,M062,G062-02,Flexural strength,73.5 ± 3.9 MPa,MPa,73.5,3.9,Not applicable,=,1,73.5,3.9,Not applicable,MPa,Retired duplicate record,Printed specimen,Z,Dry,dry,All specimens were annealed at 100 °C for 16 h,annealed,100,16,Not published,"ISO 178, GB/T 9341",ISO 178; GB/T 9341,Not applicable,Not applicable,"Printing temperature 300 °C Infill 100% Bed temperature 50 °C Shell 2 Top & bottom layer 3 Cooling fan OFF FLEXURAL TESTING SPECIMEN TENSILE TESTING SPECIMEN IMPACT TESTING SPECIMEN ASTM D638 (ISO 527, GB/T 1040) ASTM D638 (ISO 527, GB/T 1040) ASTM D638 (ISO 179, GB/T 1043) 150. 00 80.00 80. 00 60. 00 114.00 45. 00° 80.",S-FIBER-PA612,p. 1: Bending strength (Z),"Retired 2026-09-13: duplicate of the same record under G059-01 Corrected 2026-09-14 (m13) against the source: the dry-status table's note, without the next heading.",Not applicable
V001139,M062,G062-02,Charpy strength,8.1 ± 0.8 kJ/m2,kJ/m2,8.1,0.8,Not applicable,=,1,8.1,0.8,Not applicable,kJ/m²,Retired duplicate record,Printed specimen,XY,Dry,dry,All specimens were annealed at 100 °C for 16 h,annealed,100,16,Not published,Not published,Not published,Not applicable,Notched,"Printing temperature 300 °C Infill 100% Bed temperature 50 °C Shell 2 Top & bottom layer 3 Cooling fan OFF FLEXURAL TESTING SPECIMEN TENSILE TESTING SPECIMEN IMPACT TESTING SPECIMEN ASTM D638 (ISO 527, GB/T 1040) ASTM D638 (ISO 527, GB/T 1040) ASTM D638 (ISO 179, GB/T 1043) 150. 00 80.00 80. 00 60. 00 114.00 45. 00° 80.",S-FIBER-PA612,p. 1: Charpy impact strength (X-Y) notched,"Retired 2026-09-13: duplicate of the same record under G059-01 Corrected 2026-09-14 (m13) against the source: the dry-status table's note, without the next heading.",Not applicable
V001140,M062,G062-02,Charpy strength,29.9 ± 1.6 kJ/m2,kJ/m2,29.9,1.6,Not applicable,=,1,29.9,1.6,Not applicable,kJ/m²,Retired duplicate record,Printed specimen,XY,Dry,dry,All specimens were annealed at 100 °C for 16 h,annealed,100,16,Not published,"ISO 179, GB/T 1043",ISO 179; GB/T 1043,Not applicable,Unnotched,"Printing temperature 300 °C Infill 100% Bed temperature 50 °C Shell 2 Top & bottom layer 3 Cooling fan OFF FLEXURAL TESTING SPECIMEN TENSILE TESTING SPECIMEN IMPACT TESTING SPECIMEN ASTM D638 (ISO 527, GB/T 1040) ASTM D638 (ISO 527, GB/T 1040) ASTM D638 (ISO 179, GB/T 1043) 150. 00 80.00 80. 00 60. 00 114.00 45. 00° 80.",S-FIBER-PA612,p. 1: Charpy impact strength (X-Y)un-notched,"Retired 2026-09-13: duplicate of the same record under G059-01 Corrected 2026-09-14 (m13) against the source: the row is the un-notched Charpy result, as its locator says. Corrected 2026-09-14 (m13) against the source: the dry-status table's note, without the next heading.",Not applicable
V001141,M062,G062-02,Charpy strength,12.6 ± 1.4 kJ/m2,kJ/m2,12.6,1.4,Not applicable,=,1,12.6,1.4,Not applicable,kJ/m²,Retired duplicate record,Printed specimen,Z,Dry,dry,All specimens were annealed at 100 °C for 16 h,annealed,100,16,Not published,"ISO 179, GB/T 1043",ISO 179; GB/T 1043,Not applicable,Unnotched,"Printing temperature 300 °C Infill 100% Bed temperature 50 °C Shell 2 Top & bottom layer 3 Cooling fan OFF FLEXURAL TESTING SPECIMEN TENSILE TESTING SPECIMEN IMPACT TESTING SPECIMEN ASTM D638 (ISO 527, GB/T 1040) ASTM D638 (ISO 527, GB/T 1040) ASTM D638 (ISO 179, GB/T 1043) 150. 00 80.00 80. 00 60. 00 114.00 45. 00° 80.",S-FIBER-PA612,p. 1: Charpy impact strength (Z) un-notched,"Retired 2026-09-13: duplicate of the same record under G059-01 Corrected 2026-09-14 (m13) against the source: the row is the un-notched Charpy result, as its locator says. Corrected 2026-09-14 (m13) against the source: the dry-status table's note, without the next heading.",Not applicable
V001142,M062,G062-02,Tensile modulus,3990.8 ± 136.5 MPa,MPa,3990.8,136.5,Not applicable,=,0.001,3.9908,0.1365,Not applicable,GPa,Retired duplicate record,Printed specimen,XY,Wet (conditioning specified in source),conditioned,"All specimens were annealed at 100 °C for 16 h, and immersed in water at 60 °C for 48 h prior to testing (average moisture content 2.57%)",annealed,100,16,Not published,"ISO 527, GB/T 1040",ISO 527; GB/T 1040,Not applicable,Not applicable,"Printing temperature 300 °C Infill 100% Bed temperature 50 °C Shell 2 Top & bottom layer 3 Cooling fan OFF FLEXURAL TESTING SPECIMEN TENSILE TESTING SPECIMEN IMPACT TESTING SPECIMEN ASTM D638 (ISO 527, GB/T 1040) ASTM D638 (ISO 527, GB/T 1040) ASTM D638 (ISO 179, GB/T 1043) 150. 00 80.00 80. 00 60. 00 114.00 45. 00° 80.",S-FIBER-PA612,p. 1: Young’s modulus (X-Y),Retired 2026-09-13: duplicate of the same record under G059-01 Corrected 2026-09-14 (m13) against the source: the wet-status table's own note.,Not applicable
V001143,M062,G062-02,Tensile modulus,2386.8 ± 150.2 MPa,MPa,2386.8,150.2,Not applicable,=,0.001,2.3868,0.1502,Not applicable,GPa,Retired duplicate record,Printed specimen,Z,Wet (conditioning specified in source),conditioned,"All specimens were annealed at 100 °C for 16 h, and immersed in water at 60 °C for 48 h prior to testing (average moisture content 2.57%)",annealed,100,16,Not published,"ISO 527, GB/T 1040",ISO 527; GB/T 1040,Not applicable,Not applicable,"Printing temperature 300 °C Infill 100% Bed temperature 50 °C Shell 2 Top & bottom layer 3 Cooling fan OFF FLEXURAL TESTING SPECIMEN TENSILE TESTING SPECIMEN IMPACT TESTING SPECIMEN ASTM D638 (ISO 527, GB/T 1040) ASTM D638 (ISO 527, GB/T 1040) ASTM D638 (ISO 179, GB/T 1043) 150. 00 80.00 80. 00 60. 00 114.00 45. 00° 80.",S-FIBER-PA612,p. 1: Young’s modulus (Z),Retired 2026-09-13: duplicate of the same record under G059-01 Corrected 2026-09-14 (m13) against the source: the wet-status table's own note.,Not applicable
V001144,M062,G062-02,Tensile strength (endpoint unspecified),83.1 ± 2.2 MPa,MPa,83.1,2.2,Not applicable,=,1,83.1,2.2,Not applicable,MPa,Retired duplicate record,Printed specimen,XY,Wet (conditioning specified in source),conditioned,"All specimens were annealed at 100 °C for 16 h, and immersed in water at 60 °C for 48 h prior to testing (average moisture content 2.57%)",annealed,100,16,Not published,"ISO 527, GB/T 1040",ISO 527; GB/T 1040,Not applicable,Not applicable,"Printing temperature 300 °C Infill 100% Bed temperature 50 °C Shell 2 Top & bottom layer 3 Cooling fan OFF FLEXURAL TESTING SPECIMEN TENSILE TESTING SPECIMEN IMPACT TESTING SPECIMEN ASTM D638 (ISO 527, GB/T 1040) ASTM D638 (ISO 527, GB/T 1040) ASTM D638 (ISO 179, GB/T 1043) 150. 00 80.00 80. 00 60. 00 114.00 45. 00° 80.",S-FIBER-PA612,p. 1: Tensile strength (X-Y),Retired 2026-09-13: duplicate of the same record under G059-01 Corrected 2026-09-14 (m13) against the source: the wet-status table's own note.,Not applicable
V001145,M062,G062-02,Tensile strength (endpoint unspecified),35.6 ± 3.0 MPa,MPa,35.6,3,Not applicable,=,1,35.6,3,Not applicable,MPa,Retired duplicate record,Printed specimen,Z,Wet (conditioning specified in source),conditioned,"All specimens were annealed at 100 °C for 16 h, and immersed in water at 60 °C for 48 h prior to testing (average moisture content 2.57%)",annealed,100,16,Not published,"ISO 527, GB/T 1040",ISO 527; GB/T 1040,Not applicable,Not applicable,"Printing temperature 300 °C Infill 100% Bed temperature 50 °C Shell 2 Top & bottom layer 3 Cooling fan OFF FLEXURAL TESTING SPECIMEN TENSILE TESTING SPECIMEN IMPACT TESTING SPECIMEN ASTM D638 (ISO 527, GB/T 1040) ASTM D638 (ISO 527, GB/T 1040) ASTM D638 (ISO 179, GB/T 1043) 150. 00 80.00 80. 00 60. 00 114.00 45. 00° 80.",S-FIBER-PA612,p. 1: Tensile strength (Z),Retired 2026-09-13: duplicate of the same record under G059-01 Corrected 2026-09-14 (m13) against the source: the wet-status table's own note.,Not applicable
V001146,M062,G062-02,Elongation at break,4.1 ± 0.3 %,%,4.1,0.3,Not applicable,=,1,4.1,0.3,Not applicable,%,Retired duplicate record,Printed specimen,XY,Wet (conditioning specified in source),conditioned,"All specimens were annealed at 100 °C for 16 h, and immersed in water at 60 °C for 48 h prior to testing (average moisture content 2.57%)",annealed,100,16,Not published,"ISO 527, GB/T 1040",ISO 527; GB/T 1040,Not applicable,Not applicable,"Printing temperature 300 °C Infill 100% Bed temperature 50 °C Shell 2 Top & bottom layer 3 Cooling fan OFF FLEXURAL TESTING SPECIMEN TENSILE TESTING SPECIMEN IMPACT TESTING SPECIMEN ASTM D638 (ISO 527, GB/T 1040) ASTM D638 (ISO 527, GB/T 1040) ASTM D638 (ISO 179, GB/T 1043) 150. 00 80.00 80. 00 60. 00 114.00 45. 00° 80.",S-FIBER-PA612,p. 1: Elongation at break (X-Y),Retired 2026-09-13: duplicate of the same record under G059-01 Corrected 2026-09-14 (m13) against the source: the wet-status table's own note.,Not applicable
