Repository: faridbnv/h2c-materials

# Filament Atlas

**Live: [pdynamics.ca/h2c-materials](https://pdynamics.ca/h2c-materials/)** · one HTML page, with a page of its own for
each well-documented material beside it, that also runs offline from a file, with no server.

## What it is

Filament Atlas is a tool for a small engineering team choosing a 3D-printing filament for the team's Bambu Lab H2C
printer. It was the H2C Material Selector until 2026-10-16; the built file keeps that name. You say what a part must
do (survive 100 °C, be at least this stiff, be as light as possible), and it answers in two steps:

- **Which kinds of filament** (PLA, PETG, carbon-filled nylon and so on) can do it, and whether the H2C can print them.

File: data/tables/measurements.csv (part 25 of 82)
MeasurementID,MaterialID,GradeID,Property,Raw value,Raw unit,Raw numeric,Raw uncertainty ±,Raw upper bound,Operator,Conversion factor,Normalized value,Normalized uncertainty ±,Normalized upper bound,Normalized unit,Data status,Specimen type,Direction,Moisture condition,Moisture state,Post-processing,Post-processing state,Anneal °C,Anneal h,Test temperature,Standard / load,Standards,Test load MPa,Notch,Specimen / print parameters,SourceID,Locator,Notes,Parse review
V001147,M062,G062-02,Elongation at break,1.7 ± 0.2 %,%,1.7,0.2,Not applicable,=,1,1.7,0.2,Not applicable,%,Retired duplicate record,Printed specimen,Z,Wet (conditioning specified in source),conditioned,"All specimens were annealed at 100 °C for 16 h, and immersed in water at 60 °C for 48 h prior to testing (average moisture content 2.57%)",annealed,100,16,Not published,"ISO 527, GB/T 1040",ISO 527; GB/T 1040,Not applicable,Not applicable,"Printing temperature 300 °C Infill 100% Bed temperature 50 °C Shell 2 Top & bottom layer 3 Cooling fan OFF FLEXURAL TESTING SPECIMEN TENSILE TESTING SPECIMEN IMPACT TESTING SPECIMEN ASTM D638 (ISO 527, GB/T 1040) ASTM D638 (ISO 527, GB/T 1040) ASTM D638 (ISO 179, GB/T 1043) 150. 00 80.00 80. 00 60. 00 114.00 45. 00° 80.",S-FIBER-PA612,p. 1: Elongation at break (Z),Retired 2026-09-13: duplicate of the same record under G059-01 Corrected 2026-09-14 (m13) against the source: the wet-status table's own note.,Not applicable
V001148,M062,G062-02,Flexural modulus,3888.3 ± 56.3 MPa,MPa,3888.3,56.3,Not applicable,=,0.001,3.8883,0.0563,Not applicable,GPa,Retired duplicate record,Printed specimen,XY,Wet (conditioning specified in source),conditioned,"All specimens were annealed at 100 °C for 16 h, and immersed in water at 60 °C for 48 h prior to testing (average moisture content 2.57%)",annealed,100,16,Not published,"ISO 178, GB/T 9341",ISO 178; GB/T 9341,Not applicable,Not applicable,"Printing temperature 300 °C Infill 100% Bed temperature 50 °C Shell 2 Top & bottom layer 3 Cooling fan OFF FLEXURAL TESTING SPECIMEN TENSILE TESTING SPECIMEN IMPACT TESTING SPECIMEN ASTM D638 (ISO 527, GB/T 1040) ASTM D638 (ISO 527, GB/T 1040) ASTM D638 (ISO 179, GB/T 1043) 150. 00 80.00 80. 00 60. 00 114.00 45. 00° 80.",S-FIBER-PA612,p. 1: Bending modulus (X-Y),Retired 2026-09-13: duplicate of the same record under G059-01 Corrected 2026-09-14 (m13) against the source: the wet-status table's own note.,Not applicable
V001149,M062,G062-02,Flexural modulus,1764.5 ± 98.9 MPa,MPa,1764.5,98.9,Not applicable,=,0.001,1.7645,0.0989,Not applicable,GPa,Retired duplicate record,Printed specimen,Z,Wet (conditioning specified in source),conditioned,"All specimens were annealed at 100 °C for 16 h, and immersed in water at 60 °C for 48 h prior to testing (average moisture content 2.57%)",annealed,100,16,Not published,"ISO 178, GB/T 9341",ISO 178; GB/T 9341,Not applicable,Not applicable,"Printing temperature 300 °C Infill 100% Bed temperature 50 °C Shell 2 Top & bottom layer 3 Cooling fan OFF FLEXURAL TESTING SPECIMEN TENSILE TESTING SPECIMEN IMPACT TESTING SPECIMEN ASTM D638 (ISO 527, GB/T 1040) ASTM D638 (ISO 527, GB/T 1040) ASTM D638 (ISO 179, GB/T 1043) 150. 00 80.00 80. 00 60. 00 114.00 45. 00° 80.",S-FIBER-PA612,p. 1: Bending modulus (Z),Retired 2026-09-13: duplicate of the same record under G059-01 Corrected 2026-09-14 (m13) against the source: the wet-status table's own note.,Not applicable
V001150,M062,G062-02,Flexural strength,118.1 ± 1.6 MPa,MPa,118.1,1.6,Not applicable,=,1,118.1,1.6,Not applicable,MPa,Retired duplicate record,Printed specimen,XY,Wet (conditioning specified in source),conditioned,"All specimens were annealed at 100 °C for 16 h, and immersed in water at 60 °C for 48 h prior to testing (average moisture content 2.57%)",annealed,100,16,Not published,"ISO 178, GB/T 9341",ISO 178; GB/T 9341,Not applicable,Not applicable,"Printing temperature 300 °C Infill 100% Bed temperature 50 °C Shell 2 Top & bottom layer 3 Cooling fan OFF FLEXURAL TESTING SPECIMEN TENSILE TESTING SPECIMEN IMPACT TESTING SPECIMEN ASTM D638 (ISO 527, GB/T 1040) ASTM D638 (ISO 527, GB/T 1040) ASTM D638 (ISO 179, GB/T 1043) 150. 00 80.00 80. 00 60. 00 114.00 45. 00° 80.",S-FIBER-PA612,p. 1: Bending strength (X-Y),Retired 2026-09-13: duplicate of the same record under G059-01 Corrected 2026-09-14 (m13) against the source: the wet-status table's own note.,Not applicable
V001151,M062,G062-02,Flexural strength,64.6 ± 2.0 MPa,MPa,64.6,2,Not applicable,=,1,64.6,2,Not applicable,MPa,Retired duplicate record,Printed specimen,Z,Wet (conditioning specified in source),conditioned,"All specimens were annealed at 100 °C for 16 h, and immersed in water at 60 °C for 48 h prior to testing (average moisture content 2.57%)",annealed,100,16,Not published,"ISO 178, GB/T 9341",ISO 178; GB/T 9341,Not applicable,Not applicable,"Printing temperature 300 °C Infill 100% Bed temperature 50 °C Shell 2 Top & bottom layer 3 Cooling fan OFF FLEXURAL TESTING SPECIMEN TENSILE TESTING SPECIMEN IMPACT TESTING SPECIMEN ASTM D638 (ISO 527, GB/T 1040) ASTM D638 (ISO 527, GB/T 1040) ASTM D638 (ISO 179, GB/T 1043) 150. 00 80.00 80. 00 60. 00 114.00 45. 00° 80.",S-FIBER-PA612,p. 1: Bending strength (Z),Retired 2026-09-13: duplicate of the same record under G059-01 Corrected 2026-09-14 (m13) against the source: the wet-status table's own note.,Not applicable
V001152,M062,G062-02,Charpy strength,7.7 ± 0.5 kJ/m2,kJ/m2,7.7,0.5,Not applicable,=,1,7.7,0.5,Not applicable,kJ/m²,Retired duplicate record,Printed specimen,XY,Wet (conditioning specified in source),conditioned,"All specimens were annealed at 100 °C for 16 h, and immersed in water at 60 °C for 48 h prior to testing (average moisture content 2.57%)",annealed,100,16,Not published,"ISO 179, GB/T 1043",ISO 179; GB/T 1043,Not applicable,Notched,"Printing temperature 300 °C Infill 100% Bed temperature 50 °C Shell 2 Top & bottom layer 3 Cooling fan OFF FLEXURAL TESTING SPECIMEN TENSILE TESTING SPECIMEN IMPACT TESTING SPECIMEN ASTM D638 (ISO 527, GB/T 1040) ASTM D638 (ISO 527, GB/T 1040) ASTM D638 (ISO 179, GB/T 1043) 150. 00 80.00 80. 00 60. 00 114.00 45. 00° 80.",S-FIBER-PA612,p. 1: Charpy impact strength (X-Y) notched,Retired 2026-09-13: duplicate of the same record under G059-01 Corrected 2026-09-14 (m13) against the source: the wet-status table's own note.,Not applicable
V001153,M062,G062-02,Charpy strength,41.0 ± 1.4 kJ/m2,kJ/m2,41,1.4,Not applicable,=,1,41,1.4,Not applicable,kJ/m²,Retired duplicate record,Printed specimen,XY,Wet (conditioning specified in source),conditioned,"All specimens were annealed at 100 °C for 16 h, and immersed in water at 60 °C for 48 h prior to testing (average moisture content 2.57%)",annealed,100,16,Not published,"ISO 179, GB/T 1043",ISO 179; GB/T 1043,Not applicable,Unnotched,"Printing temperature 300 °C Infill 100% Bed temperature 50 °C Shell 2 Top & bottom layer 3 Cooling fan OFF FLEXURAL TESTING SPECIMEN TENSILE TESTING SPECIMEN IMPACT TESTING SPECIMEN ASTM D638 (ISO 527, GB/T 1040) ASTM D638 (ISO 527, GB/T 1040) ASTM D638 (ISO 179, GB/T 1043) 150. 00 80.00 80. 00 60. 00 114.00 45. 00° 80.",S-FIBER-PA612,p. 1: Charpy impact strength (X-Y)un-notched,"Retired 2026-09-13: duplicate of the same record under G059-01 Corrected 2026-09-14 (m13) against the source: the row is the un-notched Charpy result, as its locator says. Corrected 2026-09-14 (m13) against the source: the wet-status table's own note.",Not applicable
V001154,M062,G062-02,Charpy strength,17.6 ± 2.0 kJ/m2,kJ/m2,17.6,2,Not applicable,=,1,17.6,2,Not applicable,kJ/m²,Retired duplicate record,Printed specimen,Z,Wet (conditioning specified in source),conditioned,"All specimens were annealed at 100 °C for 16 h, and immersed in water at 60 °C for 48 h prior to testing (average moisture content 2.57%)",annealed,100,16,Not published,"ISO 179, GB/T 1043",ISO 179; GB/T 1043,Not applicable,Unnotched,"Printing temperature 300 °C Infill 100% Bed temperature 50 °C Shell 2 Top & bottom layer 3 Cooling fan OFF FLEXURAL TESTING SPECIMEN TENSILE TESTING SPECIMEN IMPACT TESTING SPECIMEN ASTM D638 (ISO 527, GB/T 1040) ASTM D638 (ISO 527, GB/T 1040) ASTM D638 (ISO 179, GB/T 1043) 150. 00 80.00 80. 00 60. 00 114.00 45. 00° 80.",S-FIBER-PA612,p. 1: Charpy impact strength (Z) un-notched,"Retired 2026-09-13: duplicate of the same record under G059-01 Corrected 2026-09-14 (m13) against the source: the row is the un-notched Charpy result, as its locator says. Corrected 2026-09-14 (m13) against the source: the wet-status table's own note.",Not applicable
V001155,M050,G050-02,Density,1.17-1.20,g/cm3,1.17,Not applicable,1.2,=,1000,1170,Not applicable,1200,kg/m³,Published value,Not published (density specimen form not explicitly established),Not applicable,Not published,not-stated,Not published,not-stated,Not applicable,Not applicable,Not published,ASTM,Not published,Not applicable,Not applicable,Not published,I-PA6-CF-TDS,p. 1: Density,Not applicable,Not applicable
V001156,M050,G050-02,Melting temperature,220-240,℃,220,Not applicable,240,=,1,220,Not applicable,240,°C,Published value,Not published (do not assume printed),Not applicable,Not published,not-stated,Not published,not-stated,Not applicable,Not applicable,Not published,Not published,Not published,Not applicable,Not applicable,Not published,I-PA6-CF-TDS,p. 1: Melting Point,Not applicable,Not applicable
V001157,M050,G050-02,Vicat softening temperature,140,℃,140,Not applicable,Not applicable,=,1,140,Not applicable,Not applicable,°C,Published value,Not published (do not assume printed),Not applicable,Not published,not-stated,Not published,not-stated,Not applicable,Not applicable,Not published,A/120 ASTM D-648,ASTM D648,Not applicable,Not applicable,Not published,I-PA6-CF-TDS,p. 1: Vicat Softening Point A/120,"Corrected 2026-09-18 (m52) against the source: the row reads ""Vicat Softening Point A/120 ASTM D-648 140"" with the unit on the next line: A/120 is the condition (method A, 120 °C per hour) and 140 °C is the value. The row had carried the heating rate. The sheet's own description says ""a temperature resistance of 140 degrees"". It cites ASTM D-648, the heat-deflection standard, for a Vicat row; that is what it prints and it is recorded as printed (D76).",Not applicable
V001158,M050,G050-02,Tensile strength (endpoint unspecified),75,MPa,75,Not applicable,Not applicable,=,1,75,Not applicable,Not applicable,MPa,Published value,Not published (do not assume printed),Not published,Not published,not-stated,Not published,not-stated,Not applicable,Not applicable,Not published,ASTM,Not published,Not applicable,Not applicable,Not published,I-PA6-CF-TDS,p. 1: Tensile,Not applicable,Not applicable
V001159,M050,G050-02,Elongation at break,113,%,113,Not applicable,Not applicable,=,1,113,Not applicable,Not applicable,%,Published value (physically implausible),Not published (do not assume printed),Not published,Not published,not-stated,Not published,not-stated,Not applicable,Not applicable,Not published,ASTM,Not published,Not applicable,Not applicable,Not published,I-PA6-CF-TDS,p. 1: Elongation,"Corrected 2026-09-18 (m52) against the source: the sheet prints 113 % for a carbon-filled PA6. A short-fibre compound cannot draw: its fibre ends nucleate failure at a few per cent of strain, and every filled grade here that publishes an honest elongation sits between 0.5 and 6.6 %. This reads as the neat resin's elongation printed on a filled product's sheet.",Not applicable
V001160,M050,G050-02,Flexural strength,98,MPa,98,Not applicable,Not applicable,=,1,98,Not applicable,Not applicable,MPa,Published value,Not published (do not assume printed),Not published,Not published,not-stated,Not published,not-stated,Not applicable,Not applicable,Not published,ISO,Not published,Not applicable,Not applicable,Not published,I-PA6-CF-TDS,p. 1: Bending,Not applicable,Not applicable
V001161,M050,G050-02,Izod impact strength,4 5,Kj/m²,45,Not applicable,Not applicable,=,1,45,Not applicable,Not applicable,kJ/m²,Published value,Not published (do not assume printed),Not published,Not published,not-stated,Not published,not-stated,Not applicable,Not applicable,Not published,ISO 180-A,ISO 180,Not applicable,Notched,Not published,I-PA6-CF-TDS,p. 1: Notched Impact Strength,"Corrected 2026-09-18 (m52) against the source: the row reads ""Notched Impact Strength Kj/m²"" then ""ISO 180-A 4 5"": the standard is ISO 180-A and the value is 45 kJ/m², printed with its digits split. The row had carried the standard's number as the result. ISO 180 is the Izod test, so the property is the Izod impact strength its own standard names.",Not applicable
V001162,M050,G050-02,Water absorption,<1,%,1,Not applicable,Not applicable,<,1,1,Not applicable,Not applicable,%,Published value,Not published (do not assume printed),Not applicable,Not published,not-stated,Not published,not-stated,Not applicable,Not applicable,Not published,ASTM,Not published,Not applicable,Not applicable,Not published,I-PA6-CF-TDS,p. 1: Water,Not applicable,Not applicable
V001163,M051,G051-02,Density,1.35,g/cc,1.35,Not applicable,Not applicable,=,1000,1350,Not applicable,Not applicable,kg/m³,Published value,Not published (density specimen form not explicitly established),Not applicable,Not published,not-stated,Not published,not-stated,Not applicable,Not applicable,Not published,ISO 1183,ISO 1183,Not applicable,Not applicable,"Printed Specimen Conditions Printer: Gearbox™ HT2 Nozzle: 0.4mm Layer Height: 0.25mm Infill: 100%, +/- 45° Extrusion Temp: 265°C Bed Temp: 70°C Specimen Orientation: XY Flat",X-AMIDEX-Nylon-GF30-TDS-v1,p. 1: Density,Not applicable,Not applicable
V001164,M051,G051-02,Tensile break strength,62.8,MPa,62.8,Not applicable,Not applicable,=,1,62.8,Not applicable,Not applicable,MPa,Published value,Printed specimen,XY,Not published,not-stated,Not published,not-stated,Not applicable,Not applicable,Not published,ISO 527,ISO 527,Not applicable,Not applicable,"Printed Specimen Conditions Printer: Gearbox™ HT2 Nozzle: 0.4mm Layer Height: 0.25mm Infill: 100%, +/- 45° Extrusion Temp: 265°C Bed Temp: 70°C Specimen Orientation: XY Flat",X-AMIDEX-Nylon-GF30-TDS-v1,"p. 1: Tensile Strength, Break",Not applicable,Not applicable
V001165,M051,G051-02,Tensile modulus,4261,MPa,4261,Not applicable,Not applicable,=,0.001,4.261,Not applicable,Not applicable,GPa,Published value,Printed specimen,XY,Not published,not-stated,Not published,not-stated,Not applicable,Not applicable,Not published,ISO 527,ISO 527,Not applicable,Not applicable,"Printed Specimen Conditions Printer: Gearbox™ HT2 Nozzle: 0.4mm Layer Height: 0.25mm Infill: 100%, +/- 45° Extrusion Temp: 265°C Bed Temp: 70°C Specimen Orientation: XY Flat",X-AMIDEX-Nylon-GF30-TDS-v1,p. 1: Tensile Modulus,Not applicable,Not applicable
V001166,M051,G051-02,Elongation at break,6,%,6,Not applicable,Not applicable,=,1,6,Not applicable,Not applicable,%,Published value,Printed specimen,XY,Not published,not-stated,Not published,not-stated,Not applicable,Not applicable,Not published,ISO 527,ISO 527,Not applicable,Not applicable,"Printed Specimen Conditions Printer: Gearbox™ HT2 Nozzle: 0.4mm Layer Height: 0.25mm Infill: 100%, +/- 45° Extrusion Temp: 265°C Bed Temp: 70°C Specimen Orientation: XY Flat",X-AMIDEX-Nylon-GF30-TDS-v1,"p. 1: Tensile Elongation, Break",Not applicable,Not applicable
V001167,M051,G051-02,Flexural strength,72,MPa,72,Not applicable,Not applicable,=,1,72,Not applicable,Not applicable,MPa,Published value,Printed specimen,XY,Not published,not-stated,Not published,not-stated,Not applicable,Not applicable,Not published,ISO 178,ISO 178,Not applicable,Not applicable,"Printed Specimen Conditions Printer: Gearbox™ HT2 Nozzle: 0.4mm Layer Height: 0.25mm Infill: 100%, +/- 45° Extrusion Temp: 265°C Bed Temp: 70°C Specimen Orientation: XY Flat",X-AMIDEX-Nylon-GF30-TDS-v1,p. 1: Flexural Strength,Not applicable,Not applicable
V001168,M051,G051-02,Flexural modulus,3600,MPa,3600,Not applicable,Not applicable,=,0.001,3.6,Not applicable,Not applicable,GPa,Published value,Printed specimen,XY,Not published,not-stated,Not published,not-stated,Not applicable,Not applicable,Not published,ISO 178,ISO 178,Not applicable,Not applicable,"Printed Specimen Conditions Printer: Gearbox™ HT2 Nozzle: 0.4mm Layer Height: 0.25mm Infill: 100%, +/- 45° Extrusion Temp: 265°C Bed Temp: 70°C Specimen Orientation: XY Flat",X-AMIDEX-Nylon-GF30-TDS-v1,p. 1: Flexural Modulus,Not applicable,Not applicable
V001169,M051,G051-02,Glass transition temperature,70,°C,70,Not applicable,Not applicable,=,1,70,Not applicable,Not applicable,°C,Published value,Printed specimen,Not applicable,Not published,not-stated,Not published,not-stated,Not applicable,Not applicable,Not published,DSC,DSC,Not applicable,Not applicable,"Printed Specimen Conditions Printer: Gearbox™ HT2 Nozzle: 0.4mm Layer Height: 0.25mm Infill: 100%, +/- 45° Extrusion Temp: 265°C Bed Temp: 70°C Specimen Orientation: XY Flat",X-AMIDEX-Nylon-GF30-TDS-v1,p. 1: Glass Transition Temperature (Tg),Not applicable,Not applicable
V001170,M051,G051-02,HDT,186,°C,186,Not applicable,Not applicable,=,1,186,Not applicable,Not applicable,°C,Published value,Printed specimen,Not applicable,Not published,not-stated,Not published,not-stated,Not applicable,Not applicable,Not published,"ISO 75, 0.45 MPa (66 psi)",ISO 75,0.45,Not applicable,"Printed Specimen Conditions Printer: Gearbox™ HT2 Nozzle: 0.4mm Layer Height: 0.25mm Infill: 100%, +/- 45° Extrusion Temp: 265°C Bed Temp: 70°C Specimen Orientation: XY Flat",X-AMIDEX-Nylon-GF30-TDS-v1,p. 1: Deflection Temperature at 0.45,Not applicable,Not applicable
V001171,M051,G051-03,Density,1.2 g/cm3,g/cm3,1.2,Not applicable,Not applicable,=,1000,1200,Not applicable,Not applicable,kg/m³,Published value,Not published (density specimen form not explicitly established),Not applicable,Dried before testing (see preparation),dry,All specimens were annealed at 80˚C for 6h and dried for 48h prior to testing,annealed,80,6,Not published,"ISO1183, GB/T1033",ISO 1183; GB/T 1033,Not applicable,Not applicable,Printing temperature 300 °C Bed temperature 45 °C Shell 2 Top & bottom layer 4 Infill 100% Environmental temperature 50 ˚C Cooling fan OFF The typical values presented in this data sheet are intended for reference and comparison purposes only. They should not be used for design specifications or quality control purpose,S-POLYCN-PolyMide-PA6-GF-TDS-V5-1,p. 2: Density,Not applicable,Not applicable
V001172,M051,G051-03,Glass transition temperature,70.4 °C,°C,70.4,Not applicable,Not applicable,=,1,70.4,Not applicable,Not applicable,°C,Published value,Printed specimen,Not applicable,Dried before testing (see preparation),dry,All specimens were annealed at 80˚C for 6h and dried for 48h prior to testing,annealed,80,6,Not published,"DSC, 10°C/min",DSC,Not applicable,Not applicable,Printing temperature 300 °C Bed temperature 45 °C Shell 2 Top & bottom layer 4 Infill 100% Environmental temperature 50 ˚C Cooling fan OFF The typical values presented in this data sheet are intended for reference and comparison purposes only. They should not be used for design specifications or quality control purpose,S-POLYCN-PolyMide-PA6-GF-TDS-V5-1,p. 3: Glass transition temperature,Not applicable,Not applicable
V001173,M051,G051-03,Melting temperature,214.5 °C,°C,214.5,Not applicable,Not applicable,=,1,214.5,Not applicable,Not applicable,°C,Published value,Printed specimen,Not applicable,Dried before testing (see preparation),dry,All specimens were annealed at 80˚C for 6h and dried for 48h prior to testing,annealed,80,6,Not published,"DSC, 10°C/min",DSC,Not applicable,Not applicable,Printing temperature 300 °C Bed temperature 45 °C Shell 2 Top & bottom layer 4 Infill 100% Environmental temperature 50 ˚C Cooling fan OFF The typical values presented in this data sheet are intended for reference and comparison purposes only. They should not be used for design specifications or quality control purpose,S-POLYCN-PolyMide-PA6-GF-TDS-V5-1,p. 3: Melting temperature,Not applicable,Not applicable
V001174,M051,G051-03,Crystallization temperature,174.5 °C,°C,174.5,Not applicable,Not applicable,=,1,174.5,Not applicable,Not applicable,°C,Published value,Printed specimen,Not applicable,Dried before testing (see preparation),dry,All specimens were annealed at 80˚C for 6h and dried for 48h prior to testing,annealed,80,6,Not published,"DSC, 10°C/min",DSC,Not applicable,Not applicable,Printing temperature 300 °C Bed temperature 45 °C Shell 2 Top & bottom layer 4 Infill 100% Environmental temperature 50 ˚C Cooling fan OFF The typical values presented in this data sheet are intended for reference and comparison purposes only. They should not be used for design specifications or quality control purpose,S-POLYCN-PolyMide-PA6-GF-TDS-V5-1,p. 3: Crystallization temperature,Not applicable,Not applicable
V001175,M051,G051-03,Vicat softening temperature,N/A,°C,Not published,Not applicable,Not applicable,Not applicable,1,Not published,Not applicable,Not applicable,°C,Not published,Printed specimen,Not applicable,Dried before testing (see preparation),dry,All specimens were annealed at 80˚C for 6h and dried for 48h prior to testing,annealed,80,6,Not published,ISO,Not published,Not applicable,Not applicable,Printing temperature 300 °C Bed temperature 45 °C Shell 2 Top & bottom layer 4 Infill 100% Environmental temperature 50 ˚C Cooling fan OFF The typical values presented in this data sheet are intended for reference and comparison purposes only. They should not be used for design specifications or quality control purpose,S-POLYCN-PolyMide-PA6-GF-TDS-V5-1,p. 3: Vicat softening temperature,Not applicable,Not applicable
V001176,M051,G051-03,HDT,157 °C,°C,157,Not applicable,Not applicable,=,1,157,Not applicable,Not applicable,°C,Published value,Printed specimen,Not applicable,Dried before testing (see preparation),dry,All specimens were annealed at 80˚C for 6h and dried for 48h prior to testing,annealed,80,6,Not published,ISO 75 1.8MPa,ISO 75,1.8,Not applicable,Printing temperature 300 °C Bed temperature 45 °C Shell 2 Top & bottom layer 4 Infill 100% Environmental temperature 50 ˚C Cooling fan OFF The typical values presented in this data sheet are intended for reference and comparison purposes only. They should not be used for design specifications or quality control purpose,S-POLYCN-PolyMide-PA6-GF-TDS-V5-1,p. 3: Heat deflection temperature,Not applicable,Not applicable
V001177,M051,G051-03,HDT,191 °C,°C,191,Not applicable,Not applicable,=,1,191,Not applicable,Not applicable,°C,Published value,Printed specimen,Not applicable,Dried before testing (see preparation),dry,All specimens were annealed at 80˚C for 6h and dried for 48h prior to testing,annealed,80,6,Not published,ISO 75 0.45MPa,ISO 75,0.45,Not applicable,Printing temperature 300 °C Bed temperature 45 °C Shell 2 Top & bottom layer 4 Infill 100% Environmental temperature 50 ˚C Cooling fan OFF The typical values presented in this data sheet are intended for reference and comparison purposes only. They should not be used for design specifications or quality control purpose,S-POLYCN-PolyMide-PA6-GF-TDS-V5-1,p. 3: Heat deflection temperature,Not applicable,Not applicable
V001178,M051,G051-03,Thermal conductivity,N/A,Not published,Not published,Not applicable,Not applicable,Not applicable,1,Not published,Not applicable,Not applicable,Not published,Not published,Printed specimen,Not published,Dried before testing (see preparation),dry,All specimens were annealed at 80˚C for 6h and dried for 48h prior to testing,annealed,80,6,Not published,N/A,Not published,Not applicable,Not applicable,Printing temperature 300 °C Bed temperature 45 °C Shell 2 Top & bottom layer 4 Infill 100% Environmental temperature 50 ˚C Cooling fan OFF The typical values presented in this data sheet are intended for reference and comparison purposes only. They should not be used for design specifications or quality control purpose,S-POLYCN-PolyMide-PA6-GF-TDS-V5-1,p. 3: Thermal conductivity,Not applicable,Not applicable
V001179,M051,G051-03,Tensile modulus,4431 ± 184 MPa,MPa,4431,184,Not applicable,=,0.001,4.431,0.184,Not applicable,GPa,Published value,Printed specimen,XY,Dried before testing (see preparation),dry,All specimens were annealed at 80˚C for 6h and dried for 48h prior to testing,annealed,80,6,Not published,"ISO 527, GB/T 1040",ISO 527; GB/T 1040,Not applicable,Not applicable,Printing temperature 300 °C Bed temperature 45 °C Shell 2 Top & bottom layer 4 Infill 100% Environmental temperature 50 ˚C Cooling fan OFF The typical values presented in this data sheet are intended for reference and comparison purposes only. They should not be used for design specifications or quality control purpose,S-POLYCN-PolyMide-PA6-GF-TDS-V5-1,p. 4: Young’s modulus (X-Y),"Test condition corrected 2026-09-14 (m10) against the data sheet: p. 4 first table, annealed at 80 °C for 6 h and dried for 48 h before testing.",Not applicable
V001180,M051,G051-03,Tensile modulus,3330 ± 145 MPa,MPa,3330,145,Not applicable,=,0.001,3.33,0.145,Not applicable,GPa,Published value,Printed specimen,Z,Dried before testing (see preparation),dry,All specimens were annealed at 80˚C for 6h and dried for 48h prior to testing,annealed,80,6,Not published,"ISO 527, GB/T 1040",ISO 527; GB/T 1040,Not applicable,Not applicable,Printing temperature 300 °C Bed temperature 45 °C Shell 2 Top & bottom layer 4 Infill 100% Environmental temperature 50 ˚C Cooling fan OFF The typical values presented in this data sheet are intended for reference and comparison purposes only. They should not be used for design specifications or quality control purpose,S-POLYCN-PolyMide-PA6-GF-TDS-V5-1,p. 4: Young’s modulus (Z),"Test condition corrected 2026-09-14 (m10) against the data sheet: p. 4 first table, annealed at 80 °C for 6 h and dried for 48 h before testing.",Not applicable
V001181,M051,G051-03,Tensile strength (endpoint unspecified),84.5 ± 2.1 MPa,MPa,84.5,2.1,Not applicable,=,1,84.5,2.1,Not applicable,MPa,Published value,Printed specimen,XY,Dried before testing (see preparation),dry,All specimens were annealed at 80˚C for 6h and dried for 48h prior to testing,annealed,80,6,Not published,"ISO 527, GB/T 1040",ISO 527; GB/T 1040,Not applicable,Not applicable,Printing temperature 300 °C Bed temperature 45 °C Shell 2 Top & bottom layer 4 Infill 100% Environmental temperature 50 ˚C Cooling fan OFF The typical values presented in this data sheet are intended for reference and comparison purposes only. They should not be used for design specifications or quality control purpose,S-POLYCN-PolyMide-PA6-GF-TDS-V5-1,p. 4: Tensile strength (X-Y),"Test condition corrected 2026-09-14 (m10) against the data sheet: p. 4 first table, annealed at 80 °C for 6 h and dried for 48 h before testing.",Not applicable
V001182,M051,G051-03,Tensile strength (endpoint unspecified),61.4 ± 3.9 MPa,MPa,61.4,3.9,Not applicable,=,1,61.4,3.9,Not applicable,MPa,Published value,Printed specimen,Z,Dried before testing (see preparation),dry,All specimens were annealed at 80˚C for 6h and dried for 48h prior to testing,annealed,80,6,Not published,"ISO 527, GB/T 1040",ISO 527; GB/T 1040,Not applicable,Not applicable,Printing temperature 300 °C Bed temperature 45 °C Shell 2 Top & bottom layer 4 Infill 100% Environmental temperature 50 ˚C Cooling fan OFF The typical values presented in this data sheet are intended for reference and comparison purposes only. They should not be used for design specifications or quality control purpose,S-POLYCN-PolyMide-PA6-GF-TDS-V5-1,p. 4: Tensile strength (Z),"Test condition corrected 2026-09-14 (m10) against the data sheet: p. 4 first table, annealed at 80 °C for 6 h and dried for 48 h before testing.",Not applicable
V001183,M051,G051-03,Elongation at break,3.4 ± 0.3 %,%,3.4,0.3,Not applicable,=,1,3.4,0.3,Not applicable,%,Published value,Printed specimen,XY,Dried before testing (see preparation),dry,All specimens were annealed at 80˚C for 6h and dried for 48h prior to testing,annealed,80,6,Not published,"ISO 527, GB/T 1040",ISO 527; GB/T 1040,Not applicable,Not applicable,Printing temperature 300 °C Bed temperature 45 °C Shell 2 Top & bottom layer 4 Infill 100% Environmental temperature 50 ˚C Cooling fan OFF The typical values presented in this data sheet are intended for reference and comparison purposes only. They should not be used for design specifications or quality control purpose,S-POLYCN-PolyMide-PA6-GF-TDS-V5-1,p. 4: Elongation at break (X-Y),"Test condition corrected 2026-09-14 (m10) against the data sheet: p. 4 first table, annealed at 80 °C for 6 h and dried for 48 h before testing.",Not applicable
V001184,M051,G051-03,Elongation at break,2.9 ± 0.7 %,%,2.9,0.7,Not applicable,=,1,2.9,0.7,Not applicable,%,Published value,Printed specimen,Z,Dried before testing (see preparation),dry,All specimens were annealed at 80˚C for 6h and dried for 48h prior to testing,annealed,80,6,Not published,"ISO 527, GB/T 1040",ISO 527; GB/T 1040,Not applicable,Not applicable,Printing temperature 300 °C Bed temperature 45 °C Shell 2 Top & bottom layer 4 Infill 100% Environmental temperature 50 ˚C Cooling fan OFF The typical values presented in this data sheet are intended for reference and comparison purposes only. They should not be used for design specifications or quality control purpose,S-POLYCN-PolyMide-PA6-GF-TDS-V5-1,p. 4: Elongation at break (Z),"Test condition corrected 2026-09-14 (m10) against the data sheet: p. 4 first table, annealed at 80 °C for 6 h and dried for 48 h before testing.",Not applicable
V001185,M051,G051-03,Flexural modulus,4637 ± 293 MPa,MPa,4637,293,Not applicable,=,0.001,4.637,0.293,Not applicable,GPa,Published value,Printed specimen,XY,Dried before testing (see preparation),dry,All specimens were annealed at 80˚C for 6h and dried for 48h prior to testing,annealed,80,6,Not published,"ISO 178, GB/T 9341",ISO 178; GB/T 9341,Not applicable,Not applicable,Printing temperature 300 °C Bed temperature 45 °C Shell 2 Top & bottom layer 4 Infill 100% Environmental temperature 50 ˚C Cooling fan OFF The typical values presented in this data sheet are intended for reference and comparison purposes only. They should not be used for design specifications or quality control purpose,S-POLYCN-PolyMide-PA6-GF-TDS-V5-1,p. 4: Bending modulus (X-Y),"Test condition corrected 2026-09-14 (m10) against the data sheet: p. 4 first table, annealed at 80 °C for 6 h and dried for 48 h before testing.",Not applicable
V001186,M051,G051-03,Flexural modulus,N/A,Not published,Not published,Not applicable,Not applicable,Not applicable,1,Not published,Not applicable,Not applicable,Not published,Not published,Printed specimen,Z,Dried before testing (see preparation),dry,All specimens were annealed at 80˚C for 6h and dried for 48h prior to testing,annealed,80,6,Not published,"ISO 178, GB/T 9341",ISO 178; GB/T 9341,Not applicable,Not applicable,Printing temperature 300 °C Bed temperature 45 °C Shell 2 Top & bottom layer 4 Infill 100% Environmental temperature 50 ˚C Cooling fan OFF The typical values presented in this data sheet are intended for reference and comparison purposes only. They should not be used for design specifications or quality control purpose,S-POLYCN-PolyMide-PA6-GF-TDS-V5-1,p. 4: Bending modulus (Z),"Test condition corrected 2026-09-14 (m10) against the data sheet: p. 4 first table, annealed at 80 °C for 6 h and dried for 48 h before testing.",Not applicable
V001187,M051,G051-03,Flexural strength,136.4 ± 1.6 MPa,MPa,136.4,1.6,Not applicable,=,1,136.4,1.6,Not applicable,MPa,Published value,Printed specimen,XY,Dried before testing (see preparation),dry,All specimens were annealed at 80˚C for 6h and dried for 48h prior to testing,annealed,80,6,Not published,"ISO 178, GB/T 9341",ISO 178; GB/T 9341,Not applicable,Not applicable,Printing temperature 300 °C Bed temperature 45 °C Shell 2 Top & bottom layer 4 Infill 100% Environmental temperature 50 ˚C Cooling fan OFF The typical values presented in this data sheet are intended for reference and comparison purposes only. They should not be used for design specifications or quality control purpose,S-POLYCN-PolyMide-PA6-GF-TDS-V5-1,p. 4: Bending strength (X-Y),"Test condition corrected 2026-09-14 (m10) against the data sheet: p. 4 first table, annealed at 80 °C for 6 h and dried for 48 h before testing.",Not applicable
V001188,M051,G051-03,Flexural strength,N/A,Not published,Not published,Not applicable,Not applicable,Not applicable,1,Not published,Not applicable,Not applicable,Not published,Not published,Printed specimen,Z,Dried before testing (see preparation),dry,All specimens were annealed at 80˚C for 6h and dried for 48h prior to testing,annealed,80,6,Not published,"ISO 178, GB/T 9341",ISO 178; GB/T 9341,Not applicable,Not applicable,Printing temperature 300 °C Bed temperature 45 °C Shell 2 Top & bottom layer 4 Infill 100% Environmental temperature 50 ˚C Cooling fan OFF The typical values presented in this data sheet are intended for reference and comparison purposes only. They should not be used for design specifications or quality control purpose,S-POLYCN-PolyMide-PA6-GF-TDS-V5-1,p. 4: Bending strength (Z),"Test condition corrected 2026-09-14 (m10) against the data sheet: p. 4 first table, annealed at 80 °C for 6 h and dried for 48 h before testing.",Not applicable
V001189,M051,G051-03,Charpy strength,16.5 ± 1.5 kJ/m2,kJ/m2,16.5,1.5,Not applicable,=,1,16.5,1.5,Not applicable,kJ/m²,Published value,Printed specimen,XY,Dried before testing (see preparation),dry,All specimens were annealed at 80˚C for 6h and dried for 48h prior to testing,annealed,80,6,Not published,"ISO 179, GB/T 1043",ISO 179; GB/T 1043,Not applicable,Not published,Printing temperature 300 °C Bed temperature 45 °C Shell 2 Top & bottom layer 4 Infill 100% Environmental temperature 50 ˚C Cooling fan OFF The typical values presented in this data sheet are intended for reference and comparison purposes only. They should not be used for design specifications or quality control purpose,S-POLYCN-PolyMide-PA6-GF-TDS-V5-1,p. 4: Charpy impact strength (X-Y),"Test condition corrected 2026-09-14 (m10) against the data sheet: p. 4 first table, annealed at 80 °C for 6 h and dried for 48 h before testing.",Not applicable
V001190,M051,G051-03,Charpy strength,N/A,Not published,Not published,Not applicable,Not applicable,Not applicable,1,Not published,Not applicable,Not applicable,Not published,Not published,Printed specimen,Z,Dried before testing (see preparation),dry,All specimens were annealed at 80˚C for 6h and dried for 48h prior to testing,annealed,80,6,Not published,"ISO 179, GB/T 1043",ISO 179; GB/T 1043,Not applicable,Not published,Printing temperature 300 °C Bed temperature 45 °C Shell 2 Top & bottom layer 4 Infill 100% Environmental temperature 50 ˚C Cooling fan OFF The typical values presented in this data sheet are intended for reference and comparison purposes only. They should not be used for design specifications or quality control purpose,S-POLYCN-PolyMide-PA6-GF-TDS-V5-1,p. 4: Charpy impact strength (Z),"Test condition corrected 2026-09-14 (m10) against the data sheet: p. 4 first table, annealed at 80 °C for 6 h and dried for 48 h before testing.",Not applicable
V001191,M051,G051-03,Tensile modulus,2053 ± 243 MPa,MPa,2053,243,Not applicable,=,0.001,2.053,0.243,Not applicable,GPa,Published value,Printed specimen,XY,Conditioned: 70% RH,conditioned,"All specimens were annealed at 80 °C for 6 h, and conditioned at 70% relative humidity and ambient temperature for 15 days prior to testing",annealed,80,6,Not published,"ISO 527, GB/T 1040",ISO 527; GB/T 1040,Not applicable,Not applicable,Printing temperature 300 °C Bed temperature 45 °C Shell 2 Top & bottom layer 4 Infill 100% Environmental temperature 50 ˚C Cooling fan OFF The typical values presented in this data sheet are intended for reference and comparison purposes only. They should not be used for design specifications or quality control purpose,S-POLYCN-PolyMide-PA6-GF-TDS-V5-1,p. 4: Young’s modulus (X-Y),"Test condition corrected 2026-09-14 (m10) against the data sheet: p. 4 second table, conditioned at 70% RH for 15 days before testing.",Not applicable
V001192,M051,G051-03,Tensile modulus,2593 ± 192 MPa,MPa,2593,192,Not applicable,=,0.001,2.593,0.192,Not applicable,GPa,Published value,Printed specimen,Z,Conditioned: 70% RH,conditioned,"All specimens were annealed at 80 °C for 6 h, and conditioned at 70% relative humidity and ambient temperature for 15 days prior to testing",annealed,80,6,Not published,"ISO 527, GB/T 1040",ISO 527; GB/T 1040,Not applicable,Not applicable,Printing temperature 300 °C Bed temperature 45 °C Shell 2 Top & bottom layer 4 Infill 100% Environmental temperature 50 ˚C Cooling fan OFF The typical values presented in this data sheet are intended for reference and comparison purposes only. They should not be used for design specifications or quality control purpose,S-POLYCN-PolyMide-PA6-GF-TDS-V5-1,p. 4: Young’s modulus (Z),"Test condition corrected 2026-09-14 (m10) against the data sheet: p. 4 second table, conditioned at 70% RH for 15 days before testing.",Not applicable
V001193,M051,G051-03,Tensile strength (endpoint unspecified),50.8 ± 4.9 MPa,MPa,50.8,4.9,Not applicable,=,1,50.8,4.9,Not applicable,MPa,Published value,Printed specimen,XY,Conditioned: 70% RH,conditioned,"All specimens were annealed at 80 °C for 6 h, and conditioned at 70% relative humidity and ambient temperature for 15 days prior to testing",annealed,80,6,Not published,"ISO 527, GB/T 1040",ISO 527; GB/T 1040,Not applicable,Not applicable,Printing temperature 300 °C Bed temperature 45 °C Shell 2 Top & bottom layer 4 Infill 100% Environmental temperature 50 ˚C Cooling fan OFF The typical values presented in this data sheet are intended for reference and comparison purposes only. They should not be used for design specifications or quality control purpose,S-POLYCN-PolyMide-PA6-GF-TDS-V5-1,p. 4: Tensile strength (X-Y),"Test condition corrected 2026-09-14 (m10) against the data sheet: p. 4 second table, conditioned at 70% RH for 15 days before testing.",Not applicable
V001194,M051,G051-03,Tensile strength (endpoint unspecified),44.4 ± 4.7 MPa,MPa,44.4,4.7,Not applicable,=,1,44.4,4.7,Not applicable,MPa,Published value,Printed specimen,Z,Conditioned: 70% RH,conditioned,"All specimens were annealed at 80 °C for 6 h, and conditioned at 70% relative humidity and ambient temperature for 15 days prior to testing",annealed,80,6,Not published,"ISO 527, GB/T 1040",ISO 527; GB/T 1040,Not applicable,Not applicable,Printing temperature 300 °C Bed temperature 45 °C Shell 2 Top & bottom layer 4 Infill 100% Environmental temperature 50 ˚C Cooling fan OFF The typical values presented in this data sheet are intended for reference and comparison purposes only. They should not be used for design specifications or quality control purpose,S-POLYCN-PolyMide-PA6-GF-TDS-V5-1,p. 4: Tensile strength (Z),"Test condition corrected 2026-09-14 (m10) against the data sheet: p. 4 second table, conditioned at 70% RH for 15 days before testing.",Not applicable
V001195,M051,G051-03,Elongation at break,19.4 ± 2.2 %,%,19.4,2.2,Not applicable,=,1,19.4,2.2,Not applicable,%,Published value,Printed specimen,XY,Conditioned: 70% RH,conditioned,"All specimens were annealed at 80 °C for 6 h, and conditioned at 70% relative humidity and ambient temperature for 15 days prior to testing",annealed,80,6,Not published,"ISO 527, GB/T 1040",ISO 527; GB/T 1040,Not applicable,Not applicable,Printing temperature 300 °C Bed temperature 45 °C Shell 2 Top & bottom layer 4 Infill 100% Environmental temperature 50 ˚C Cooling fan OFF The typical values presented in this data sheet are intended for reference and comparison purposes only. They should not be used for design specifications or quality control purpose,S-POLYCN-PolyMide-PA6-GF-TDS-V5-1,p. 4: Elongation at break (X-Y),"Test condition corrected 2026-09-14 (m10) against the data sheet: p. 4 second table, conditioned at 70% RH for 15 days before testing.",Not applicable
