Repository: faridbnv/h2c-materials

# Filament Atlas

**Live: [pdynamics.ca/h2c-materials](https://pdynamics.ca/h2c-materials/)** · one HTML page, with a page of its own for
each well-documented material beside it, that also runs offline from a file, with no server.

## What it is

Filament Atlas is a tool for a small engineering team choosing a 3D-printing filament for the team's Bambu Lab H2C
printer. It was the H2C Material Selector until 2026-10-16; the built file keeps that name. You say what a part must
do (survive 100 °C, be at least this stiff, be as light as possible), and it answers in two steps:

- **Which kinds of filament** (PLA, PETG, carbon-filled nylon and so on) can do it, and whether the H2C can print them.

File: data/tables/measurements.csv (part 26 of 82)
MeasurementID,MaterialID,GradeID,Property,Raw value,Raw unit,Raw numeric,Raw uncertainty ±,Raw upper bound,Operator,Conversion factor,Normalized value,Normalized uncertainty ±,Normalized upper bound,Normalized unit,Data status,Specimen type,Direction,Moisture condition,Moisture state,Post-processing,Post-processing state,Anneal °C,Anneal h,Test temperature,Standard / load,Standards,Test load MPa,Notch,Specimen / print parameters,SourceID,Locator,Notes,Parse review
V001196,M051,G051-03,Elongation at break,2.9 ± 0.8 %,%,2.9,0.8,Not applicable,=,1,2.9,0.8,Not applicable,%,Published value,Printed specimen,Z,Conditioned: 70% RH,conditioned,"All specimens were annealed at 80 °C for 6 h, and conditioned at 70% relative humidity and ambient temperature for 15 days prior to testing",annealed,80,6,Not published,"ISO 527, GB/T 1040",ISO 527; GB/T 1040,Not applicable,Not applicable,Printing temperature 300 °C Bed temperature 45 °C Shell 2 Top & bottom layer 4 Infill 100% Environmental temperature 50 ˚C Cooling fan OFF The typical values presented in this data sheet are intended for reference and comparison purposes only. They should not be used for design specifications or quality control purpose,S-POLYCN-PolyMide-PA6-GF-TDS-V5-1,p. 4: Elongation at break (Z),"Test condition corrected 2026-09-14 (m10) against the data sheet: p. 4 second table, conditioned at 70% RH for 15 days before testing.",Not applicable
V001197,M051,G051-03,Flexural modulus,2232 ± 97 MPa,MPa,2232,97,Not applicable,=,0.001,2.232,0.097,Not applicable,GPa,Published value,Printed specimen,XY,Conditioned: 70% RH,conditioned,"All specimens were annealed at 80 °C for 6 h, and conditioned at 70% relative humidity and ambient temperature for 15 days prior to testing",annealed,80,6,Not published,"ISO 178, GB/T 9341",ISO 178; GB/T 9341,Not applicable,Not applicable,Printing temperature 300 °C Bed temperature 45 °C Shell 2 Top & bottom layer 4 Infill 100% Environmental temperature 50 ˚C Cooling fan OFF The typical values presented in this data sheet are intended for reference and comparison purposes only. They should not be used for design specifications or quality control purpose,S-POLYCN-PolyMide-PA6-GF-TDS-V5-1,p. 4: Bending modulus (X-Y),"Test condition corrected 2026-09-14 (m10) against the data sheet: p. 4 second table, conditioned at 70% RH for 15 days before testing.",Not applicable
V001198,M051,G051-03,Flexural strength,65.1 ± 2.2 MPa,MPa,65.1,2.2,Not applicable,=,1,65.1,2.2,Not applicable,MPa,Published value,Printed specimen,XY,Conditioned: 70% RH,conditioned,"All specimens were annealed at 80 °C for 6 h, and conditioned at 70% relative humidity and ambient temperature for 15 days prior to testing",annealed,80,6,Not published,"ISO 178, GB/T 9341",ISO 178; GB/T 9341,Not applicable,Not applicable,Printing temperature 300 °C Bed temperature 45 °C Shell 2 Top & bottom layer 4 Infill 100% Environmental temperature 50 ˚C Cooling fan OFF The typical values presented in this data sheet are intended for reference and comparison purposes only. They should not be used for design specifications or quality control purpose,S-POLYCN-PolyMide-PA6-GF-TDS-V5-1,p. 4: Bending strength (X-Y),"Test condition corrected 2026-09-14 (m10) against the data sheet: p. 4 second table, conditioned at 70% RH for 15 days before testing.",Not applicable
V001199,M051,G051-03,Charpy strength,21.2 ± 1.1 kJ/m2,kJ/m2,21.2,1.1,Not applicable,=,1,21.2,1.1,Not applicable,kJ/m²,Published value,Printed specimen,XY,Conditioned: 70% RH,conditioned,"All specimens were annealed at 80 °C for 6 h, and conditioned at 70% relative humidity and ambient temperature for 15 days prior to testing",annealed,80,6,Not published,"ISO 179, GB/T 9343",ISO 179; GB/T 9343,Not applicable,Not published,Printing temperature 300 °C Bed temperature 45 °C Shell 2 Top & bottom layer 4 Infill 100% Environmental temperature 50 ˚C Cooling fan OFF The typical values presented in this data sheet are intended for reference and comparison purposes only. They should not be used for design specifications or quality control purpose,S-POLYCN-PolyMide-PA6-GF-TDS-V5-1,p. 4: Charpy impact strength (X-Y),"Test condition corrected 2026-09-14 (m10) against the data sheet: p. 4 second table, conditioned at 70% RH for 15 days before testing.",Not applicable
V001200,M064,G064-01,Density,1.14,g/cc,1.14,Not applicable,Not applicable,=,1000,1140,Not applicable,Not applicable,kg/m³,Published value,Not published (density specimen form not explicitly established),Not applicable,Not published,not-stated,Not published,not-stated,Not applicable,Not applicable,Not published,ISO 1183,ISO 1183,Not applicable,Not applicable,Not published,X-3DXSTAT-ESD-PA12-TDS-v1,p. 1: Density,Not applicable,Not applicable
V001201,M064,G064-01,Tensile break strength,68,MPa,68,Not applicable,Not applicable,=,1,68,Not applicable,Not applicable,MPa,Published value,Not published (do not assume printed),Not published,Not published,not-stated,Not published,not-stated,Not applicable,Not applicable,Not published,ISO 527,ISO 527,Not applicable,Not applicable,Not published,X-3DXSTAT-ESD-PA12-TDS-v1,"p. 1: Tensile Strength, Break",Not applicable,Not applicable
V001202,M064,G064-01,Tensile modulus,6900,MPa,6900,Not applicable,Not applicable,=,0.001,6.9,Not applicable,Not applicable,GPa,Published value,Not published (do not assume printed),Not published,Not published,not-stated,Not published,not-stated,Not applicable,Not applicable,Not published,ISO 527,ISO 527,Not applicable,Not applicable,Not published,X-3DXSTAT-ESD-PA12-TDS-v1,p. 1: Tensile Modulus,Not applicable,Not applicable
V001203,M064,G064-01,Elongation at break,3.8,%,3.8,Not applicable,Not applicable,=,1,3.8,Not applicable,Not applicable,%,Published value,Not published (do not assume printed),Not published,Not published,not-stated,Not published,not-stated,Not applicable,Not applicable,Not published,ISO 527,ISO 527,Not applicable,Not applicable,Not published,X-3DXSTAT-ESD-PA12-TDS-v1,"p. 1: Tensile Elongation, Break",Not applicable,Not applicable
V001204,M064,G064-01,Flexural strength,81,MPa,81,Not applicable,Not applicable,=,1,81,Not applicable,Not applicable,MPa,Published value,Not published (do not assume printed),Not published,Not published,not-stated,Not published,not-stated,Not applicable,Not applicable,Not published,ISO 178,ISO 178,Not applicable,Not applicable,Not published,X-3DXSTAT-ESD-PA12-TDS-v1,p. 1: Flexural Strength,Not applicable,Not applicable
V001205,M064,G064-01,Flexural modulus,6700,MPa,6700,Not applicable,Not applicable,=,0.001,6.7,Not applicable,Not applicable,GPa,Published value,Not published (do not assume printed),Not published,Not published,not-stated,Not published,not-stated,Not applicable,Not applicable,Not published,ISO 178,ISO 178,Not applicable,Not applicable,Not published,X-3DXSTAT-ESD-PA12-TDS-v1,p. 1: Flexural Modulus,Not applicable,Not applicable
V001206,M064,G064-01,Glass transition temperature,158,°C,158,Not applicable,Not applicable,=,1,158,Not applicable,Not applicable,°C,Published value (physically implausible),Not published (do not assume printed),Not applicable,Not published,not-stated,Not published,not-stated,Not applicable,Not applicable,Not published,DSC,DSC,Not applicable,Not applicable,Not published,X-3DXSTAT-ESD-PA12-TDS-v1,p. 1: Glass Transition Temperature,"Flagged 2026-09-15 (m24) as physically implausible: a glass transition of 158 °C for PA12, whose glass transition is 40-55 °C; a template value.",Not applicable
V001207,M064,G064-01,HDT,142,°C,142,Not applicable,Not applicable,=,1,142,Not applicable,Not applicable,°C,Published value,Not published (do not assume printed),Not applicable,Not published,not-stated,Not published,not-stated,Not applicable,Not applicable,Not published,"ISO 75, 0.45 MPa (66 psi)",ISO 75,0.45,Not applicable,Not published,X-3DXSTAT-ESD-PA12-TDS-v1,p. 1: Deflection Temperature at 0.45,Not applicable,Not applicable
V001208,M064,G064-02,Density,1.10 g/cm3,g/cm3,1.1,Not applicable,Not applicable,=,1000,1100,Not applicable,Not applicable,kg/m³,Retired duplicate record,Not published (density specimen form not explicitly established),Not applicable,Not published,not-stated,Not published,not-stated,Not applicable,Not applicable,Not published,"ISO1183, GB/T1033",ISO 1183; GB/T 1033,Not applicable,Not applicable,"Printing temperature 300 °C Infill 100% Bed temperature 50 °C Shell 2 Top & bottom layer 3 Cooling fan OFF(X-Y), 80%(Z) FLEXURAL TESTING SPECIMEN TENSILE TESTING SPECIMEN IMPACT TESTING SPECIMEN ASTM D638 (ISO 527, GB/T 1040) ASTM D638 (ISO 527, GB/T 1040) ASTM D638 (ISO 179, GB/T 1043) 150. 00 80.00 80. 00 114.00 60. 0",S-POLYCN-TDS-FIBERON-PA612-ESD-V1-0-EN-1,p. 1: Density,Retired 2026-09-13: duplicate of the same record under G065-01 Corrected 2026-09-14 (m13) against the source: the sheet gives no preparation for its physical and thermal rows; the annealing note belongs to the mechanical table.,Not applicable
V001209,M064,G064-02,Crystallization temperature,180.3 °C,°C,180.3,Not applicable,Not applicable,=,1,180.3,Not applicable,Not applicable,°C,Retired duplicate record,Printed specimen,Not applicable,Not published,not-stated,Not published,not-stated,Not applicable,Not applicable,Not published,"DSC, 10°C/min",DSC,Not applicable,Not applicable,"Printing temperature 300 °C Infill 100% Bed temperature 50 °C Shell 2 Top & bottom layer 3 Cooling fan OFF(X-Y), 80%(Z) FLEXURAL TESTING SPECIMEN TENSILE TESTING SPECIMEN IMPACT TESTING SPECIMEN ASTM D638 (ISO 527, GB/T 1040) ASTM D638 (ISO 527, GB/T 1040) ASTM D638 (ISO 179, GB/T 1043) 150. 00 80.00 80. 00 114.00 60. 0",S-POLYCN-TDS-FIBERON-PA612-ESD-V1-0-EN-1,p. 1: Crystallization temp.,Retired 2026-09-13: duplicate of the same record under G065-01 Corrected 2026-09-14 (m13) against the source: the sheet gives no preparation for its physical and thermal rows; the annealing note belongs to the mechanical table.,Not applicable
V001210,M064,G064-02,Tensile modulus,4293.7 ± 116.4 MPa,MPa,4293.7,116.4,Not applicable,=,0.001,4.2937,0.1164,Not applicable,GPa,Retired duplicate record,Printed specimen,XY,Dry,dry,All specimens were annealed at 100 °C for 16 h,annealed,100,16,Not published,"ISO 527, GB/T 1040",ISO 527; GB/T 1040,Not applicable,Not applicable,"Printing temperature 300 °C Infill 100% Bed temperature 50 °C Shell 2 Top & bottom layer 3 Cooling fan OFF(X-Y), 80%(Z) FLEXURAL TESTING SPECIMEN TENSILE TESTING SPECIMEN IMPACT TESTING SPECIMEN ASTM D638 (ISO 527, GB/T 1040) ASTM D638 (ISO 527, GB/T 1040) ASTM D638 (ISO 179, GB/T 1043) 150. 00 80.00 80. 00 114.00 60. 0",S-POLYCN-TDS-FIBERON-PA612-ESD-V1-0-EN-1,p. 1: Young’s modulus (X-Y),"Retired 2026-09-13: duplicate of the same record under G065-01 Corrected 2026-09-14 (m13) against the source: the dry-status table's note, without the next heading.",Not applicable
V001211,M064,G064-02,Tensile modulus,1784.4 ± 102.8 MPa,MPa,1784.4,102.8,Not applicable,=,0.001,1.7844,0.1028,Not applicable,GPa,Retired duplicate record,Printed specimen,Z,Dry,dry,All specimens were annealed at 100 °C for 16 h,annealed,100,16,Not published,"ISO 527, GB/T 1040",ISO 527; GB/T 1040,Not applicable,Not applicable,"Printing temperature 300 °C Infill 100% Bed temperature 50 °C Shell 2 Top & bottom layer 3 Cooling fan OFF(X-Y), 80%(Z) FLEXURAL TESTING SPECIMEN TENSILE TESTING SPECIMEN IMPACT TESTING SPECIMEN ASTM D638 (ISO 527, GB/T 1040) ASTM D638 (ISO 527, GB/T 1040) ASTM D638 (ISO 179, GB/T 1043) 150. 00 80.00 80. 00 114.00 60. 0",S-POLYCN-TDS-FIBERON-PA612-ESD-V1-0-EN-1,p. 1: Young’s modulus (Z),"Retired 2026-09-13: duplicate of the same record under G065-01 Corrected 2026-09-14 (m13) against the source: the dry-status table's note, without the next heading.",Not applicable
V001212,M064,G064-02,Tensile strength (endpoint unspecified),84.3 ± 2.3 MPa,MPa,84.3,2.3,Not applicable,=,1,84.3,2.3,Not applicable,MPa,Retired duplicate record,Printed specimen,XY,Dry,dry,All specimens were annealed at 100 °C for 16 h,annealed,100,16,Not published,"ISO 527, GB/T 1040",ISO 527; GB/T 1040,Not applicable,Not applicable,"Printing temperature 300 °C Infill 100% Bed temperature 50 °C Shell 2 Top & bottom layer 3 Cooling fan OFF(X-Y), 80%(Z) FLEXURAL TESTING SPECIMEN TENSILE TESTING SPECIMEN IMPACT TESTING SPECIMEN ASTM D638 (ISO 527, GB/T 1040) ASTM D638 (ISO 527, GB/T 1040) ASTM D638 (ISO 179, GB/T 1043) 150. 00 80.00 80. 00 114.00 60. 0",S-POLYCN-TDS-FIBERON-PA612-ESD-V1-0-EN-1,p. 1: Tensile strength (X-Y),"Retired 2026-09-13: duplicate of the same record under G065-01 Corrected 2026-09-14 (m13) against the source: the dry-status table's note, without the next heading.",Not applicable
V001213,M064,G064-02,Tensile strength (endpoint unspecified),21.5 ± 2.7 MPa,MPa,21.5,2.7,Not applicable,=,1,21.5,2.7,Not applicable,MPa,Retired duplicate record,Printed specimen,Z,Dry,dry,All specimens were annealed at 100 °C for 16 h,annealed,100,16,Not published,"ISO 527, GB/T 1040",ISO 527; GB/T 1040,Not applicable,Not applicable,"Printing temperature 300 °C Infill 100% Bed temperature 50 °C Shell 2 Top & bottom layer 3 Cooling fan OFF(X-Y), 80%(Z) FLEXURAL TESTING SPECIMEN TENSILE TESTING SPECIMEN IMPACT TESTING SPECIMEN ASTM D638 (ISO 527, GB/T 1040) ASTM D638 (ISO 527, GB/T 1040) ASTM D638 (ISO 179, GB/T 1043) 150. 00 80.00 80. 00 114.00 60. 0",S-POLYCN-TDS-FIBERON-PA612-ESD-V1-0-EN-1,p. 1: Tensile strength (Z),"Retired 2026-09-13: duplicate of the same record under G065-01 Corrected 2026-09-14 (m13) against the source: the dry-status table's note, without the next heading.",Not applicable
V001214,M064,G064-02,Elongation at break,3.0 ± 0.1 %,%,3,0.1,Not applicable,=,1,3,0.1,Not applicable,%,Retired duplicate record,Printed specimen,XY,Dry,dry,All specimens were annealed at 100 °C for 16 h,annealed,100,16,Not published,"ISO 527, GB/T 1040",ISO 527; GB/T 1040,Not applicable,Not applicable,"Printing temperature 300 °C Infill 100% Bed temperature 50 °C Shell 2 Top & bottom layer 3 Cooling fan OFF(X-Y), 80%(Z) FLEXURAL TESTING SPECIMEN TENSILE TESTING SPECIMEN IMPACT TESTING SPECIMEN ASTM D638 (ISO 527, GB/T 1040) ASTM D638 (ISO 527, GB/T 1040) ASTM D638 (ISO 179, GB/T 1043) 150. 00 80.00 80. 00 114.00 60. 0",S-POLYCN-TDS-FIBERON-PA612-ESD-V1-0-EN-1,p. 1: Elongation at break (X-Y),"Retired 2026-09-13: duplicate of the same record under G065-01 Corrected 2026-09-14 (m13) against the source: the dry-status table's note, without the next heading.",Not applicable
V001215,M064,G064-02,Elongation at break,1.4 ± 0.1 %,%,1.4,0.1,Not applicable,=,1,1.4,0.1,Not applicable,%,Retired duplicate record,Printed specimen,Z,Dry,dry,All specimens were annealed at 100 °C for 16 h,annealed,100,16,Not published,"ISO 527, GB/T 1040",ISO 527; GB/T 1040,Not applicable,Not applicable,"Printing temperature 300 °C Infill 100% Bed temperature 50 °C Shell 2 Top & bottom layer 3 Cooling fan OFF(X-Y), 80%(Z) FLEXURAL TESTING SPECIMEN TENSILE TESTING SPECIMEN IMPACT TESTING SPECIMEN ASTM D638 (ISO 527, GB/T 1040) ASTM D638 (ISO 527, GB/T 1040) ASTM D638 (ISO 179, GB/T 1043) 150. 00 80.00 80. 00 114.00 60. 0",S-POLYCN-TDS-FIBERON-PA612-ESD-V1-0-EN-1,p. 1: Elongation at break (Z),"Retired 2026-09-13: duplicate of the same record under G065-01 Corrected 2026-09-14 (m13) against the source: the dry-status table's note, without the next heading.",Not applicable
V001216,M064,G064-02,Flexural modulus,3745.5 ± 292.6 MPa,MPa,3745.5,292.6,Not applicable,=,0.001,3.7455,0.2926,Not applicable,GPa,Retired duplicate record,Printed specimen,XY,Dry,dry,All specimens were annealed at 100 °C for 16 h,annealed,100,16,Not published,"ISO 178, GB/T 9341",ISO 178; GB/T 9341,Not applicable,Not applicable,"Printing temperature 300 °C Infill 100% Bed temperature 50 °C Shell 2 Top & bottom layer 3 Cooling fan OFF(X-Y), 80%(Z) FLEXURAL TESTING SPECIMEN TENSILE TESTING SPECIMEN IMPACT TESTING SPECIMEN ASTM D638 (ISO 527, GB/T 1040) ASTM D638 (ISO 527, GB/T 1040) ASTM D638 (ISO 179, GB/T 1043) 150. 00 80.00 80. 00 114.00 60. 0",S-POLYCN-TDS-FIBERON-PA612-ESD-V1-0-EN-1,p. 1: Bending modulus (X-Y),"Retired 2026-09-13: duplicate of the same record under G065-01 Corrected 2026-09-14 (m13) against the source: the dry-status table's note, without the next heading.",Not applicable
V001217,M064,G064-02,Flexural modulus,1362.3 ± 111.7 MPa,MPa,1362.3,111.7,Not applicable,=,0.001,1.3623,0.1117,Not applicable,GPa,Retired duplicate record,Printed specimen,Z,Dry,dry,All specimens were annealed at 100 °C for 16 h,annealed,100,16,Not published,"ISO 178, GB/T 9341",ISO 178; GB/T 9341,Not applicable,Not applicable,"Printing temperature 300 °C Infill 100% Bed temperature 50 °C Shell 2 Top & bottom layer 3 Cooling fan OFF(X-Y), 80%(Z) FLEXURAL TESTING SPECIMEN TENSILE TESTING SPECIMEN IMPACT TESTING SPECIMEN ASTM D638 (ISO 527, GB/T 1040) ASTM D638 (ISO 527, GB/T 1040) ASTM D638 (ISO 179, GB/T 1043) 150. 00 80.00 80. 00 114.00 60. 0",S-POLYCN-TDS-FIBERON-PA612-ESD-V1-0-EN-1,p. 1: Bending modulus (Z),"Retired 2026-09-13: duplicate of the same record under G065-01 Corrected 2026-09-14 (m13) against the source: the dry-status table's note, without the next heading.",Not applicable
V001218,M064,G064-02,Flexural strength,116.2 ± 5.9 MPa,MPa,116.2,5.9,Not applicable,=,1,116.2,5.9,Not applicable,MPa,Retired duplicate record,Printed specimen,XY,Dry,dry,All specimens were annealed at 100 °C for 16 h,annealed,100,16,Not published,"ISO 178, GB/T 9341",ISO 178; GB/T 9341,Not applicable,Not applicable,"Printing temperature 300 °C Infill 100% Bed temperature 50 °C Shell 2 Top & bottom layer 3 Cooling fan OFF(X-Y), 80%(Z) FLEXURAL TESTING SPECIMEN TENSILE TESTING SPECIMEN IMPACT TESTING SPECIMEN ASTM D638 (ISO 527, GB/T 1040) ASTM D638 (ISO 527, GB/T 1040) ASTM D638 (ISO 179, GB/T 1043) 150. 00 80.00 80. 00 114.00 60. 0",S-POLYCN-TDS-FIBERON-PA612-ESD-V1-0-EN-1,p. 1: Bending strength (X-Y),"Retired 2026-09-13: duplicate of the same record under G065-01 Corrected 2026-09-14 (m13) against the source: the dry-status table's note, without the next heading.",Not applicable
V001219,M064,G064-02,Flexural strength,39.5 ± 1.5 MPa,MPa,39.5,1.5,Not applicable,=,1,39.5,1.5,Not applicable,MPa,Retired duplicate record,Printed specimen,Z,Dry,dry,All specimens were annealed at 100 °C for 16 h,annealed,100,16,Not published,"ISO 178, GB/T 9341",ISO 178; GB/T 9341,Not applicable,Not applicable,"Printing temperature 300 °C Infill 100% Bed temperature 50 °C Shell 2 Top & bottom layer 3 Cooling fan OFF(X-Y), 80%(Z) FLEXURAL TESTING SPECIMEN TENSILE TESTING SPECIMEN IMPACT TESTING SPECIMEN ASTM D638 (ISO 527, GB/T 1040) ASTM D638 (ISO 527, GB/T 1040) ASTM D638 (ISO 179, GB/T 1043) 150. 00 80.00 80. 00 114.00 60. 0",S-POLYCN-TDS-FIBERON-PA612-ESD-V1-0-EN-1,p. 1: Bending strength (Z),"Retired 2026-09-13: duplicate of the same record under G065-01 Corrected 2026-09-14 (m13) against the source: the dry-status table's note, without the next heading.",Not applicable
V001220,M064,G064-02,Charpy strength,5.9 ± 0.4 kJ/m2,kJ/m2,5.9,0.4,Not applicable,=,1,5.9,0.4,Not applicable,kJ/m²,Retired duplicate record,Printed specimen,XY,Dry,dry,All specimens were annealed at 100 °C for 16 h,annealed,100,16,Not published,Not published,Not published,Not applicable,Notched,"Printing temperature 300 °C Infill 100% Bed temperature 50 °C Shell 2 Top & bottom layer 3 Cooling fan OFF(X-Y), 80%(Z) FLEXURAL TESTING SPECIMEN TENSILE TESTING SPECIMEN IMPACT TESTING SPECIMEN ASTM D638 (ISO 527, GB/T 1040) ASTM D638 (ISO 527, GB/T 1040) ASTM D638 (ISO 179, GB/T 1043) 150. 00 80.00 80. 00 114.00 60. 0",S-POLYCN-TDS-FIBERON-PA612-ESD-V1-0-EN-1,p. 1: Charpy impact strength (X-Y) notched,"Retired 2026-09-13: duplicate of the same record under G065-01 Corrected 2026-09-14 (m13) against the source: the dry-status table's note, without the next heading.",Not applicable
V001221,M064,G064-02,Charpy strength,24.1 ± 2.4 kJ/m2,kJ/m2,24.1,2.4,Not applicable,=,1,24.1,2.4,Not applicable,kJ/m²,Retired duplicate record,Printed specimen,XY,Dry,dry,All specimens were annealed at 100 °C for 16 h,annealed,100,16,Not published,"ISO 179, GB/T 1043",ISO 179; GB/T 1043,Not applicable,Unnotched,"Printing temperature 300 °C Infill 100% Bed temperature 50 °C Shell 2 Top & bottom layer 3 Cooling fan OFF(X-Y), 80%(Z) FLEXURAL TESTING SPECIMEN TENSILE TESTING SPECIMEN IMPACT TESTING SPECIMEN ASTM D638 (ISO 527, GB/T 1040) ASTM D638 (ISO 527, GB/T 1040) ASTM D638 (ISO 179, GB/T 1043) 150. 00 80.00 80. 00 114.00 60. 0",S-POLYCN-TDS-FIBERON-PA612-ESD-V1-0-EN-1,p. 1: Charpy impact strength (X-Y)un-notched,"Retired 2026-09-13: duplicate of the same record under G065-01 Corrected 2026-09-14 (m13) against the source: the row is the un-notched Charpy result, as its locator says. Corrected 2026-09-14 (m13) against the source: the dry-status table's note, without the next heading.",Not applicable
V001222,M064,G064-02,Charpy strength,4.5 ± 0.2 kJ/m2,kJ/m2,4.5,0.2,Not applicable,=,1,4.5,0.2,Not applicable,kJ/m²,Retired duplicate record,Printed specimen,Z,Dry,dry,All specimens were annealed at 100 °C for 16 h,annealed,100,16,Not published,"ISO 179, GB/T 1043",ISO 179; GB/T 1043,Not applicable,Unnotched,"Printing temperature 300 °C Infill 100% Bed temperature 50 °C Shell 2 Top & bottom layer 3 Cooling fan OFF(X-Y), 80%(Z) FLEXURAL TESTING SPECIMEN TENSILE TESTING SPECIMEN IMPACT TESTING SPECIMEN ASTM D638 (ISO 527, GB/T 1040) ASTM D638 (ISO 527, GB/T 1040) ASTM D638 (ISO 179, GB/T 1043) 150. 00 80.00 80. 00 114.00 60. 0",S-POLYCN-TDS-FIBERON-PA612-ESD-V1-0-EN-1,p. 1: Charpy impact strength (Z) un-notched,"Retired 2026-09-13: duplicate of the same record under G065-01 Corrected 2026-09-14 (m13) against the source: the row is the un-notched Charpy result, as its locator says. Corrected 2026-09-14 (m13) against the source: the dry-status table's note, without the next heading.",Not applicable
V001223,M064,G064-02,Tensile modulus,3730.8 ± 156.2 MPa,MPa,3730.8,156.2,Not applicable,=,0.001,3.7308,0.1562,Not applicable,GPa,Retired duplicate record,Printed specimen,XY,Wet (conditioning specified in source),conditioned,"All specimens were annealed at 100 °C for 16 h, and immersed in water at 60 °C for 48 h prior to testing (average moisture content 4.64%)",annealed,100,16,Not published,"ISO 527, GB/T 1040",ISO 527; GB/T 1040,Not applicable,Not applicable,"Printing temperature 300 °C Infill 100% Bed temperature 50 °C Shell 2 Top & bottom layer 3 Cooling fan OFF(X-Y), 80%(Z) FLEXURAL TESTING SPECIMEN TENSILE TESTING SPECIMEN IMPACT TESTING SPECIMEN ASTM D638 (ISO 527, GB/T 1040) ASTM D638 (ISO 527, GB/T 1040) ASTM D638 (ISO 179, GB/T 1043) 150. 00 80.00 80. 00 114.00 60. 0",S-POLYCN-TDS-FIBERON-PA612-ESD-V1-0-EN-1,p. 1: Young’s modulus (X-Y),Retired 2026-09-13: duplicate of the same record under G065-01 Corrected 2026-09-14 (m13) against the source: the wet-status table's own note.,Not applicable
V001224,M064,G064-02,Tensile modulus,1343.9 ± 99.5 MPa,MPa,1343.9,99.5,Not applicable,=,0.001,1.3439,0.0995,Not applicable,GPa,Retired duplicate record,Printed specimen,Z,Wet (conditioning specified in source),conditioned,"All specimens were annealed at 100 °C for 16 h, and immersed in water at 60 °C for 48 h prior to testing (average moisture content 4.64%)",annealed,100,16,Not published,"ISO 527, GB/T 1040",ISO 527; GB/T 1040,Not applicable,Not applicable,"Printing temperature 300 °C Infill 100% Bed temperature 50 °C Shell 2 Top & bottom layer 3 Cooling fan OFF(X-Y), 80%(Z) FLEXURAL TESTING SPECIMEN TENSILE TESTING SPECIMEN IMPACT TESTING SPECIMEN ASTM D638 (ISO 527, GB/T 1040) ASTM D638 (ISO 527, GB/T 1040) ASTM D638 (ISO 179, GB/T 1043) 150. 00 80.00 80. 00 114.00 60. 0",S-POLYCN-TDS-FIBERON-PA612-ESD-V1-0-EN-1,p. 1: Young’s modulus (Z),Retired 2026-09-13: duplicate of the same record under G065-01 Corrected 2026-09-14 (m13) against the source: the wet-status table's own note.,Not applicable
V001225,M064,G064-02,Tensile strength (endpoint unspecified),73.6 ± 2.3 MPa,MPa,73.6,2.3,Not applicable,=,1,73.6,2.3,Not applicable,MPa,Retired duplicate record,Printed specimen,XY,Wet (conditioning specified in source),conditioned,"All specimens were annealed at 100 °C for 16 h, and immersed in water at 60 °C for 48 h prior to testing (average moisture content 4.64%)",annealed,100,16,Not published,"ISO 527, GB/T 1040",ISO 527; GB/T 1040,Not applicable,Not applicable,"Printing temperature 300 °C Infill 100% Bed temperature 50 °C Shell 2 Top & bottom layer 3 Cooling fan OFF(X-Y), 80%(Z) FLEXURAL TESTING SPECIMEN TENSILE TESTING SPECIMEN IMPACT TESTING SPECIMEN ASTM D638 (ISO 527, GB/T 1040) ASTM D638 (ISO 527, GB/T 1040) ASTM D638 (ISO 179, GB/T 1043) 150. 00 80.00 80. 00 114.00 60. 0",S-POLYCN-TDS-FIBERON-PA612-ESD-V1-0-EN-1,p. 1: Tensile strength (X-Y),Retired 2026-09-13: duplicate of the same record under G065-01 Corrected 2026-09-14 (m13) against the source: the wet-status table's own note.,Not applicable
V001226,M064,G064-02,Tensile strength (endpoint unspecified),19.2 ± 1.6 MPa,MPa,19.2,1.6,Not applicable,=,1,19.2,1.6,Not applicable,MPa,Retired duplicate record,Printed specimen,Z,Wet (conditioning specified in source),conditioned,"All specimens were annealed at 100 °C for 16 h, and immersed in water at 60 °C for 48 h prior to testing (average moisture content 4.64%)",annealed,100,16,Not published,"ISO 527, GB/T 1040",ISO 527; GB/T 1040,Not applicable,Not applicable,"Printing temperature 300 °C Infill 100% Bed temperature 50 °C Shell 2 Top & bottom layer 3 Cooling fan OFF(X-Y), 80%(Z) FLEXURAL TESTING SPECIMEN TENSILE TESTING SPECIMEN IMPACT TESTING SPECIMEN ASTM D638 (ISO 527, GB/T 1040) ASTM D638 (ISO 527, GB/T 1040) ASTM D638 (ISO 179, GB/T 1043) 150. 00 80.00 80. 00 114.00 60. 0",S-POLYCN-TDS-FIBERON-PA612-ESD-V1-0-EN-1,p. 1: Tensile strength (Z),Retired 2026-09-13: duplicate of the same record under G065-01 Corrected 2026-09-14 (m13) against the source: the wet-status table's own note.,Not applicable
V001227,M064,G064-02,Elongation at break,4.2 ± 0.4 %,%,4.2,0.4,Not applicable,=,1,4.2,0.4,Not applicable,%,Retired duplicate record,Printed specimen,XY,Wet (conditioning specified in source),conditioned,"All specimens were annealed at 100 °C for 16 h, and immersed in water at 60 °C for 48 h prior to testing (average moisture content 4.64%)",annealed,100,16,Not published,"ISO 527, GB/T 1040",ISO 527; GB/T 1040,Not applicable,Not applicable,"Printing temperature 300 °C Infill 100% Bed temperature 50 °C Shell 2 Top & bottom layer 3 Cooling fan OFF(X-Y), 80%(Z) FLEXURAL TESTING SPECIMEN TENSILE TESTING SPECIMEN IMPACT TESTING SPECIMEN ASTM D638 (ISO 527, GB/T 1040) ASTM D638 (ISO 527, GB/T 1040) ASTM D638 (ISO 179, GB/T 1043) 150. 00 80.00 80. 00 114.00 60. 0",S-POLYCN-TDS-FIBERON-PA612-ESD-V1-0-EN-1,p. 1: Elongation at break (X-Y),Retired 2026-09-13: duplicate of the same record under G065-01 Corrected 2026-09-14 (m13) against the source: the wet-status table's own note.,Not applicable
V001228,M064,G064-02,Elongation at break,1.9 ± 0.2 %,%,1.9,0.2,Not applicable,=,1,1.9,0.2,Not applicable,%,Retired duplicate record,Printed specimen,Z,Wet (conditioning specified in source),conditioned,"All specimens were annealed at 100 °C for 16 h, and immersed in water at 60 °C for 48 h prior to testing (average moisture content 4.64%)",annealed,100,16,Not published,"ISO 527, GB/T 1040",ISO 527; GB/T 1040,Not applicable,Not applicable,"Printing temperature 300 °C Infill 100% Bed temperature 50 °C Shell 2 Top & bottom layer 3 Cooling fan OFF(X-Y), 80%(Z) FLEXURAL TESTING SPECIMEN TENSILE TESTING SPECIMEN IMPACT TESTING SPECIMEN ASTM D638 (ISO 527, GB/T 1040) ASTM D638 (ISO 527, GB/T 1040) ASTM D638 (ISO 179, GB/T 1043) 150. 00 80.00 80. 00 114.00 60. 0",S-POLYCN-TDS-FIBERON-PA612-ESD-V1-0-EN-1,p. 1: Elongation at break (Z),Retired 2026-09-13: duplicate of the same record under G065-01 Corrected 2026-09-14 (m13) against the source: the wet-status table's own note.,Not applicable
V001229,M064,G064-02,Flexural modulus,3056.1 ± 175.5 MPa,MPa,3056.1,175.5,Not applicable,=,0.001,3.0561,0.1755,Not applicable,GPa,Retired duplicate record,Printed specimen,XY,Wet (conditioning specified in source),conditioned,"All specimens were annealed at 100 °C for 16 h, and immersed in water at 60 °C for 48 h prior to testing (average moisture content 4.64%)",annealed,100,16,Not published,"ISO 178, GB/T 9341",ISO 178; GB/T 9341,Not applicable,Not applicable,"Printing temperature 300 °C Infill 100% Bed temperature 50 °C Shell 2 Top & bottom layer 3 Cooling fan OFF(X-Y), 80%(Z) FLEXURAL TESTING SPECIMEN TENSILE TESTING SPECIMEN IMPACT TESTING SPECIMEN ASTM D638 (ISO 527, GB/T 1040) ASTM D638 (ISO 527, GB/T 1040) ASTM D638 (ISO 179, GB/T 1043) 150. 00 80.00 80. 00 114.00 60. 0",S-POLYCN-TDS-FIBERON-PA612-ESD-V1-0-EN-1,p. 1: Bending modulus (X-Y),Retired 2026-09-13: duplicate of the same record under G065-01 Corrected 2026-09-14 (m13) against the source: the wet-status table's own note.,Not applicable
V001230,M064,G064-02,Flexural modulus,1420.1 ± 114.0 MPa,MPa,1420.1,114,Not applicable,=,0.001,1.4201,0.114,Not applicable,GPa,Retired duplicate record,Printed specimen,Z,Wet (conditioning specified in source),conditioned,"All specimens were annealed at 100 °C for 16 h, and immersed in water at 60 °C for 48 h prior to testing (average moisture content 4.64%)",annealed,100,16,Not published,"ISO 178, GB/T 9341",ISO 178; GB/T 9341,Not applicable,Not applicable,"Printing temperature 300 °C Infill 100% Bed temperature 50 °C Shell 2 Top & bottom layer 3 Cooling fan OFF(X-Y), 80%(Z) FLEXURAL TESTING SPECIMEN TENSILE TESTING SPECIMEN IMPACT TESTING SPECIMEN ASTM D638 (ISO 527, GB/T 1040) ASTM D638 (ISO 527, GB/T 1040) ASTM D638 (ISO 179, GB/T 1043) 150. 00 80.00 80. 00 114.00 60. 0",S-POLYCN-TDS-FIBERON-PA612-ESD-V1-0-EN-1,p. 1: Bending modulus (Z),Retired 2026-09-13: duplicate of the same record under G065-01 Corrected 2026-09-14 (m13) against the source: the wet-status table's own note.,Not applicable
V001231,M064,G064-02,Flexural strength,102.6 ± 4.8 MPa,MPa,102.6,4.8,Not applicable,=,1,102.6,4.8,Not applicable,MPa,Retired duplicate record,Printed specimen,XY,Wet (conditioning specified in source),conditioned,"All specimens were annealed at 100 °C for 16 h, and immersed in water at 60 °C for 48 h prior to testing (average moisture content 4.64%)",annealed,100,16,Not published,"ISO 178, GB/T 9341",ISO 178; GB/T 9341,Not applicable,Not applicable,"Printing temperature 300 °C Infill 100% Bed temperature 50 °C Shell 2 Top & bottom layer 3 Cooling fan OFF(X-Y), 80%(Z) FLEXURAL TESTING SPECIMEN TENSILE TESTING SPECIMEN IMPACT TESTING SPECIMEN ASTM D638 (ISO 527, GB/T 1040) ASTM D638 (ISO 527, GB/T 1040) ASTM D638 (ISO 179, GB/T 1043) 150. 00 80.00 80. 00 114.00 60. 0",S-POLYCN-TDS-FIBERON-PA612-ESD-V1-0-EN-1,p. 1: Bending strength (X-Y),Retired 2026-09-13: duplicate of the same record under G065-01 Corrected 2026-09-14 (m13) against the source: the wet-status table's own note.,Not applicable
V001232,M064,G064-02,Flexural strength,40.5 ± 1.3 MPa,MPa,40.5,1.3,Not applicable,=,1,40.5,1.3,Not applicable,MPa,Retired duplicate record,Printed specimen,Z,Wet (conditioning specified in source),conditioned,"All specimens were annealed at 100 °C for 16 h, and immersed in water at 60 °C for 48 h prior to testing (average moisture content 4.64%)",annealed,100,16,Not published,"ISO 178, GB/T 9341",ISO 178; GB/T 9341,Not applicable,Not applicable,"Printing temperature 300 °C Infill 100% Bed temperature 50 °C Shell 2 Top & bottom layer 3 Cooling fan OFF(X-Y), 80%(Z) FLEXURAL TESTING SPECIMEN TENSILE TESTING SPECIMEN IMPACT TESTING SPECIMEN ASTM D638 (ISO 527, GB/T 1040) ASTM D638 (ISO 527, GB/T 1040) ASTM D638 (ISO 179, GB/T 1043) 150. 00 80.00 80. 00 114.00 60. 0",S-POLYCN-TDS-FIBERON-PA612-ESD-V1-0-EN-1,p. 1: Bending strength (Z),Retired 2026-09-13: duplicate of the same record under G065-01 Corrected 2026-09-14 (m13) against the source: the wet-status table's own note.,Not applicable
V001233,M064,G064-02,Charpy strength,4.9 ± 0.3 kJ/m2,kJ/m2,4.9,0.3,Not applicable,=,1,4.9,0.3,Not applicable,kJ/m²,Retired duplicate record,Printed specimen,XY,Wet (conditioning specified in source),conditioned,"All specimens were annealed at 100 °C for 16 h, and immersed in water at 60 °C for 48 h prior to testing (average moisture content 4.64%)",annealed,100,16,Not published,"ISO 179, GB/T 1043",ISO 179; GB/T 1043,Not applicable,Notched,"Printing temperature 300 °C Infill 100% Bed temperature 50 °C Shell 2 Top & bottom layer 3 Cooling fan OFF(X-Y), 80%(Z) FLEXURAL TESTING SPECIMEN TENSILE TESTING SPECIMEN IMPACT TESTING SPECIMEN ASTM D638 (ISO 527, GB/T 1040) ASTM D638 (ISO 527, GB/T 1040) ASTM D638 (ISO 179, GB/T 1043) 150. 00 80.00 80. 00 114.00 60. 0",S-POLYCN-TDS-FIBERON-PA612-ESD-V1-0-EN-1,p. 1: Charpy impact strength (X-Y) notched,Retired 2026-09-13: duplicate of the same record under G065-01 Corrected 2026-09-14 (m13) against the source: the wet-status table's own note.,Not applicable
V001234,M064,G064-02,Charpy strength,33.6 ± 2.0 kJ/m2,kJ/m2,33.6,2,Not applicable,=,1,33.6,2,Not applicable,kJ/m²,Retired duplicate record,Printed specimen,XY,Wet (conditioning specified in source),conditioned,"All specimens were annealed at 100 °C for 16 h, and immersed in water at 60 °C for 48 h prior to testing (average moisture content 4.64%)",annealed,100,16,Not published,"ISO 179, GB/T 1043",ISO 179; GB/T 1043,Not applicable,Unnotched,"Printing temperature 300 °C Infill 100% Bed temperature 50 °C Shell 2 Top & bottom layer 3 Cooling fan OFF(X-Y), 80%(Z) FLEXURAL TESTING SPECIMEN TENSILE TESTING SPECIMEN IMPACT TESTING SPECIMEN ASTM D638 (ISO 527, GB/T 1040) ASTM D638 (ISO 527, GB/T 1040) ASTM D638 (ISO 179, GB/T 1043) 150. 00 80.00 80. 00 114.00 60. 0",S-POLYCN-TDS-FIBERON-PA612-ESD-V1-0-EN-1,p. 1: Charpy impact strength (X-Y)un-notched,"Retired 2026-09-13: duplicate of the same record under G065-01 Corrected 2026-09-14 (m13) against the source: the row is the un-notched Charpy result, as its locator says. Corrected 2026-09-14 (m13) against the source: the wet-status table's own note.",Not applicable
V001235,M064,G064-02,Charpy strength,3.6 ± 0.1 kJ/m2,kJ/m2,3.6,0.1,Not applicable,=,1,3.6,0.1,Not applicable,kJ/m²,Retired duplicate record,Printed specimen,Z,Wet (conditioning specified in source),conditioned,"All specimens were annealed at 100 °C for 16 h, and immersed in water at 60 °C for 48 h prior to testing (average moisture content 4.64%)",annealed,100,16,Not published,"ISO 179, GB/T 1043",ISO 179; GB/T 1043,Not applicable,Unnotched,"Printing temperature 300 °C Infill 100% Bed temperature 50 °C Shell 2 Top & bottom layer 3 Cooling fan OFF(X-Y), 80%(Z) FLEXURAL TESTING SPECIMEN TENSILE TESTING SPECIMEN IMPACT TESTING SPECIMEN ASTM D638 (ISO 527, GB/T 1040) ASTM D638 (ISO 527, GB/T 1040) ASTM D638 (ISO 179, GB/T 1043) 150. 00 80.00 80. 00 114.00 60. 0",S-POLYCN-TDS-FIBERON-PA612-ESD-V1-0-EN-1,p. 1: Charpy impact strength (Z) un-notched,"Retired 2026-09-13: duplicate of the same record under G065-01 Corrected 2026-09-14 (m13) against the source: the row is the un-notched Charpy result, as its locator says. Corrected 2026-09-14 (m13) against the source: the wet-status table's own note.",Not applicable
V001236,M065,G065-01,Density,1.10 g/cm3,g/cm3,1.1,Not applicable,Not applicable,=,1000,1100,Not applicable,Not applicable,kg/m³,Published value,Not published (density specimen form not explicitly established),Not applicable,Not published,not-stated,Not published,not-stated,Not applicable,Not applicable,Not published,"ISO1183, GB/T1033",ISO 1183; GB/T 1033,Not applicable,Not applicable,"Printing temperature 300 °C Infill 100% Bed temperature 50 °C Shell 2 Top & bottom layer 3 Cooling fan OFF(X-Y), 80%(Z) FLEXURAL TESTING SPECIMEN TENSILE TESTING SPECIMEN IMPACT TESTING SPECIMEN ASTM D638 (ISO 527, GB/T 1040) ASTM D638 (ISO 527, GB/T 1040) ASTM D638 (ISO 179, GB/T 1043) 150. 00 80.00 80. 00 114.00 60. 0",S-POLYCN-TDS-FIBERON-PA612-ESD-V1-0-EN-1,p. 1: Density,Corrected 2026-09-14 (m13) against the source: the sheet gives no preparation for its physical and thermal rows; the annealing note belongs to the mechanical table.,Not applicable
V001237,M065,G065-01,Crystallization temperature,180.3 °C,°C,180.3,Not applicable,Not applicable,=,1,180.3,Not applicable,Not applicable,°C,Published value,Printed specimen,Not applicable,Not published,not-stated,Not published,not-stated,Not applicable,Not applicable,Not published,"DSC, 10°C/min",DSC,Not applicable,Not applicable,"Printing temperature 300 °C Infill 100% Bed temperature 50 °C Shell 2 Top & bottom layer 3 Cooling fan OFF(X-Y), 80%(Z) FLEXURAL TESTING SPECIMEN TENSILE TESTING SPECIMEN IMPACT TESTING SPECIMEN ASTM D638 (ISO 527, GB/T 1040) ASTM D638 (ISO 527, GB/T 1040) ASTM D638 (ISO 179, GB/T 1043) 150. 00 80.00 80. 00 114.00 60. 0",S-POLYCN-TDS-FIBERON-PA612-ESD-V1-0-EN-1,p. 1: Crystallization temp.,Corrected 2026-09-14 (m13) against the source: the sheet gives no preparation for its physical and thermal rows; the annealing note belongs to the mechanical table.,Not applicable
V001238,M065,G065-01,Tensile modulus,4293.7 ± 116.4 MPa,MPa,4293.7,116.4,Not applicable,=,0.001,4.2937,0.1164,Not applicable,GPa,Published value,Printed specimen,XY,Dry,dry,All specimens were annealed at 100 °C for 16 h,annealed,100,16,Not published,"ISO 527, GB/T 1040",ISO 527; GB/T 1040,Not applicable,Not applicable,"Printing temperature 300 °C Infill 100% Bed temperature 50 °C Shell 2 Top & bottom layer 3 Cooling fan OFF(X-Y), 80%(Z) FLEXURAL TESTING SPECIMEN TENSILE TESTING SPECIMEN IMPACT TESTING SPECIMEN ASTM D638 (ISO 527, GB/T 1040) ASTM D638 (ISO 527, GB/T 1040) ASTM D638 (ISO 179, GB/T 1043) 150. 00 80.00 80. 00 114.00 60. 0",S-POLYCN-TDS-FIBERON-PA612-ESD-V1-0-EN-1,p. 1: Young’s modulus (X-Y),"Corrected 2026-09-14 (m13) against the source: the dry-status table's note, without the next heading.",Not applicable
V001239,M065,G065-01,Tensile modulus,1784.4 ± 102.8 MPa,MPa,1784.4,102.8,Not applicable,=,0.001,1.7844,0.1028,Not applicable,GPa,Published value,Printed specimen,Z,Dry,dry,All specimens were annealed at 100 °C for 16 h,annealed,100,16,Not published,"ISO 527, GB/T 1040",ISO 527; GB/T 1040,Not applicable,Not applicable,"Printing temperature 300 °C Infill 100% Bed temperature 50 °C Shell 2 Top & bottom layer 3 Cooling fan OFF(X-Y), 80%(Z) FLEXURAL TESTING SPECIMEN TENSILE TESTING SPECIMEN IMPACT TESTING SPECIMEN ASTM D638 (ISO 527, GB/T 1040) ASTM D638 (ISO 527, GB/T 1040) ASTM D638 (ISO 179, GB/T 1043) 150. 00 80.00 80. 00 114.00 60. 0",S-POLYCN-TDS-FIBERON-PA612-ESD-V1-0-EN-1,p. 1: Young’s modulus (Z),"Corrected 2026-09-14 (m13) against the source: the dry-status table's note, without the next heading.",Not applicable
V001240,M065,G065-01,Tensile strength (endpoint unspecified),84.3 ± 2.3 MPa,MPa,84.3,2.3,Not applicable,=,1,84.3,2.3,Not applicable,MPa,Published value,Printed specimen,XY,Dry,dry,All specimens were annealed at 100 °C for 16 h,annealed,100,16,Not published,"ISO 527, GB/T 1040",ISO 527; GB/T 1040,Not applicable,Not applicable,"Printing temperature 300 °C Infill 100% Bed temperature 50 °C Shell 2 Top & bottom layer 3 Cooling fan OFF(X-Y), 80%(Z) FLEXURAL TESTING SPECIMEN TENSILE TESTING SPECIMEN IMPACT TESTING SPECIMEN ASTM D638 (ISO 527, GB/T 1040) ASTM D638 (ISO 527, GB/T 1040) ASTM D638 (ISO 179, GB/T 1043) 150. 00 80.00 80. 00 114.00 60. 0",S-POLYCN-TDS-FIBERON-PA612-ESD-V1-0-EN-1,p. 1: Tensile strength (X-Y),"Corrected 2026-09-14 (m13) against the source: the dry-status table's note, without the next heading.",Not applicable
V001241,M065,G065-01,Tensile strength (endpoint unspecified),21.5 ± 2.7 MPa,MPa,21.5,2.7,Not applicable,=,1,21.5,2.7,Not applicable,MPa,Published value,Printed specimen,Z,Dry,dry,All specimens were annealed at 100 °C for 16 h,annealed,100,16,Not published,"ISO 527, GB/T 1040",ISO 527; GB/T 1040,Not applicable,Not applicable,"Printing temperature 300 °C Infill 100% Bed temperature 50 °C Shell 2 Top & bottom layer 3 Cooling fan OFF(X-Y), 80%(Z) FLEXURAL TESTING SPECIMEN TENSILE TESTING SPECIMEN IMPACT TESTING SPECIMEN ASTM D638 (ISO 527, GB/T 1040) ASTM D638 (ISO 527, GB/T 1040) ASTM D638 (ISO 179, GB/T 1043) 150. 00 80.00 80. 00 114.00 60. 0",S-POLYCN-TDS-FIBERON-PA612-ESD-V1-0-EN-1,p. 1: Tensile strength (Z),"Corrected 2026-09-14 (m13) against the source: the dry-status table's note, without the next heading.",Not applicable
