Repository: faridbnv/h2c-materials

# Filament Atlas

**Live: [pdynamics.ca/h2c-materials](https://pdynamics.ca/h2c-materials/)** · one HTML page, with a page of its own for
each well-documented material beside it, that also runs offline from a file, with no server.

## What it is

Filament Atlas is a tool for a small engineering team choosing a 3D-printing filament for the team's Bambu Lab H2C
printer. It was the H2C Material Selector until 2026-10-16; the built file keeps that name. You say what a part must
do (survive 100 °C, be at least this stiff, be as light as possible), and it answers in two steps:

- **Which kinds of filament** (PLA, PETG, carbon-filled nylon and so on) can do it, and whether the H2C can print them.

File: data/tables/measurements.csv (part 27 of 82)
MeasurementID,MaterialID,GradeID,Property,Raw value,Raw unit,Raw numeric,Raw uncertainty ±,Raw upper bound,Operator,Conversion factor,Normalized value,Normalized uncertainty ±,Normalized upper bound,Normalized unit,Data status,Specimen type,Direction,Moisture condition,Moisture state,Post-processing,Post-processing state,Anneal °C,Anneal h,Test temperature,Standard / load,Standards,Test load MPa,Notch,Specimen / print parameters,SourceID,Locator,Notes,Parse review
V001242,M065,G065-01,Elongation at break,3.0 ± 0.1 %,%,3,0.1,Not applicable,=,1,3,0.1,Not applicable,%,Published value,Printed specimen,XY,Dry,dry,All specimens were annealed at 100 °C for 16 h,annealed,100,16,Not published,"ISO 527, GB/T 1040",ISO 527; GB/T 1040,Not applicable,Not applicable,"Printing temperature 300 °C Infill 100% Bed temperature 50 °C Shell 2 Top & bottom layer 3 Cooling fan OFF(X-Y), 80%(Z) FLEXURAL TESTING SPECIMEN TENSILE TESTING SPECIMEN IMPACT TESTING SPECIMEN ASTM D638 (ISO 527, GB/T 1040) ASTM D638 (ISO 527, GB/T 1040) ASTM D638 (ISO 179, GB/T 1043) 150. 00 80.00 80. 00 114.00 60. 0",S-POLYCN-TDS-FIBERON-PA612-ESD-V1-0-EN-1,p. 1: Elongation at break (X-Y),"Corrected 2026-09-14 (m13) against the source: the dry-status table's note, without the next heading.",Not applicable
V001243,M065,G065-01,Elongation at break,1.4 ± 0.1 %,%,1.4,0.1,Not applicable,=,1,1.4,0.1,Not applicable,%,Published value,Printed specimen,Z,Dry,dry,All specimens were annealed at 100 °C for 16 h,annealed,100,16,Not published,"ISO 527, GB/T 1040",ISO 527; GB/T 1040,Not applicable,Not applicable,"Printing temperature 300 °C Infill 100% Bed temperature 50 °C Shell 2 Top & bottom layer 3 Cooling fan OFF(X-Y), 80%(Z) FLEXURAL TESTING SPECIMEN TENSILE TESTING SPECIMEN IMPACT TESTING SPECIMEN ASTM D638 (ISO 527, GB/T 1040) ASTM D638 (ISO 527, GB/T 1040) ASTM D638 (ISO 179, GB/T 1043) 150. 00 80.00 80. 00 114.00 60. 0",S-POLYCN-TDS-FIBERON-PA612-ESD-V1-0-EN-1,p. 1: Elongation at break (Z),"Corrected 2026-09-14 (m13) against the source: the dry-status table's note, without the next heading.",Not applicable
V001244,M065,G065-01,Flexural modulus,3745.5 ± 292.6 MPa,MPa,3745.5,292.6,Not applicable,=,0.001,3.7455,0.2926,Not applicable,GPa,Published value,Printed specimen,XY,Dry,dry,All specimens were annealed at 100 °C for 16 h,annealed,100,16,Not published,"ISO 178, GB/T 9341",ISO 178; GB/T 9341,Not applicable,Not applicable,"Printing temperature 300 °C Infill 100% Bed temperature 50 °C Shell 2 Top & bottom layer 3 Cooling fan OFF(X-Y), 80%(Z) FLEXURAL TESTING SPECIMEN TENSILE TESTING SPECIMEN IMPACT TESTING SPECIMEN ASTM D638 (ISO 527, GB/T 1040) ASTM D638 (ISO 527, GB/T 1040) ASTM D638 (ISO 179, GB/T 1043) 150. 00 80.00 80. 00 114.00 60. 0",S-POLYCN-TDS-FIBERON-PA612-ESD-V1-0-EN-1,p. 1: Bending modulus (X-Y),"Corrected 2026-09-14 (m13) against the source: the dry-status table's note, without the next heading.",Not applicable
V001245,M065,G065-01,Flexural modulus,1362.3 ± 111.7 MPa,MPa,1362.3,111.7,Not applicable,=,0.001,1.3623,0.1117,Not applicable,GPa,Published value,Printed specimen,Z,Dry,dry,All specimens were annealed at 100 °C for 16 h,annealed,100,16,Not published,"ISO 178, GB/T 9341",ISO 178; GB/T 9341,Not applicable,Not applicable,"Printing temperature 300 °C Infill 100% Bed temperature 50 °C Shell 2 Top & bottom layer 3 Cooling fan OFF(X-Y), 80%(Z) FLEXURAL TESTING SPECIMEN TENSILE TESTING SPECIMEN IMPACT TESTING SPECIMEN ASTM D638 (ISO 527, GB/T 1040) ASTM D638 (ISO 527, GB/T 1040) ASTM D638 (ISO 179, GB/T 1043) 150. 00 80.00 80. 00 114.00 60. 0",S-POLYCN-TDS-FIBERON-PA612-ESD-V1-0-EN-1,p. 1: Bending modulus (Z),"Corrected 2026-09-14 (m13) against the source: the dry-status table's note, without the next heading.",Not applicable
V001246,M065,G065-01,Flexural strength,116.2 ± 5.9 MPa,MPa,116.2,5.9,Not applicable,=,1,116.2,5.9,Not applicable,MPa,Published value,Printed specimen,XY,Dry,dry,All specimens were annealed at 100 °C for 16 h,annealed,100,16,Not published,"ISO 178, GB/T 9341",ISO 178; GB/T 9341,Not applicable,Not applicable,"Printing temperature 300 °C Infill 100% Bed temperature 50 °C Shell 2 Top & bottom layer 3 Cooling fan OFF(X-Y), 80%(Z) FLEXURAL TESTING SPECIMEN TENSILE TESTING SPECIMEN IMPACT TESTING SPECIMEN ASTM D638 (ISO 527, GB/T 1040) ASTM D638 (ISO 527, GB/T 1040) ASTM D638 (ISO 179, GB/T 1043) 150. 00 80.00 80. 00 114.00 60. 0",S-POLYCN-TDS-FIBERON-PA612-ESD-V1-0-EN-1,p. 1: Bending strength (X-Y),"Corrected 2026-09-14 (m13) against the source: the dry-status table's note, without the next heading.",Not applicable
V001247,M065,G065-01,Flexural strength,39.5 ± 1.5 MPa,MPa,39.5,1.5,Not applicable,=,1,39.5,1.5,Not applicable,MPa,Published value,Printed specimen,Z,Dry,dry,All specimens were annealed at 100 °C for 16 h,annealed,100,16,Not published,"ISO 178, GB/T 9341",ISO 178; GB/T 9341,Not applicable,Not applicable,"Printing temperature 300 °C Infill 100% Bed temperature 50 °C Shell 2 Top & bottom layer 3 Cooling fan OFF(X-Y), 80%(Z) FLEXURAL TESTING SPECIMEN TENSILE TESTING SPECIMEN IMPACT TESTING SPECIMEN ASTM D638 (ISO 527, GB/T 1040) ASTM D638 (ISO 527, GB/T 1040) ASTM D638 (ISO 179, GB/T 1043) 150. 00 80.00 80. 00 114.00 60. 0",S-POLYCN-TDS-FIBERON-PA612-ESD-V1-0-EN-1,p. 1: Bending strength (Z),"Corrected 2026-09-14 (m13) against the source: the dry-status table's note, without the next heading.",Not applicable
V001248,M065,G065-01,Charpy strength,5.9 ± 0.4 kJ/m2,kJ/m2,5.9,0.4,Not applicable,=,1,5.9,0.4,Not applicable,kJ/m²,Published value,Printed specimen,XY,Dry,dry,All specimens were annealed at 100 °C for 16 h,annealed,100,16,Not published,Not published,Not published,Not applicable,Notched,"Printing temperature 300 °C Infill 100% Bed temperature 50 °C Shell 2 Top & bottom layer 3 Cooling fan OFF(X-Y), 80%(Z) FLEXURAL TESTING SPECIMEN TENSILE TESTING SPECIMEN IMPACT TESTING SPECIMEN ASTM D638 (ISO 527, GB/T 1040) ASTM D638 (ISO 527, GB/T 1040) ASTM D638 (ISO 179, GB/T 1043) 150. 00 80.00 80. 00 114.00 60. 0",S-POLYCN-TDS-FIBERON-PA612-ESD-V1-0-EN-1,p. 1: Charpy impact strength (X-Y) notched,"Corrected 2026-09-14 (m13) against the source: the dry-status table's note, without the next heading.",Not applicable
V001249,M065,G065-01,Charpy strength,24.1 ± 2.4 kJ/m2,kJ/m2,24.1,2.4,Not applicable,=,1,24.1,2.4,Not applicable,kJ/m²,Published value,Printed specimen,XY,Dry,dry,All specimens were annealed at 100 °C for 16 h,annealed,100,16,Not published,"ISO 179, GB/T 1043",ISO 179; GB/T 1043,Not applicable,Unnotched,"Printing temperature 300 °C Infill 100% Bed temperature 50 °C Shell 2 Top & bottom layer 3 Cooling fan OFF(X-Y), 80%(Z) FLEXURAL TESTING SPECIMEN TENSILE TESTING SPECIMEN IMPACT TESTING SPECIMEN ASTM D638 (ISO 527, GB/T 1040) ASTM D638 (ISO 527, GB/T 1040) ASTM D638 (ISO 179, GB/T 1043) 150. 00 80.00 80. 00 114.00 60. 0",S-POLYCN-TDS-FIBERON-PA612-ESD-V1-0-EN-1,p. 1: Charpy impact strength (X-Y)un-notched,"Corrected 2026-09-14 (m13) against the source: the row is the un-notched Charpy result, as its locator says. Corrected 2026-09-14 (m13) against the source: the dry-status table's note, without the next heading.",Not applicable
V001250,M065,G065-01,Charpy strength,4.5 ± 0.2 kJ/m2,kJ/m2,4.5,0.2,Not applicable,=,1,4.5,0.2,Not applicable,kJ/m²,Published value,Printed specimen,Z,Dry,dry,All specimens were annealed at 100 °C for 16 h,annealed,100,16,Not published,"ISO 179, GB/T 1043",ISO 179; GB/T 1043,Not applicable,Unnotched,"Printing temperature 300 °C Infill 100% Bed temperature 50 °C Shell 2 Top & bottom layer 3 Cooling fan OFF(X-Y), 80%(Z) FLEXURAL TESTING SPECIMEN TENSILE TESTING SPECIMEN IMPACT TESTING SPECIMEN ASTM D638 (ISO 527, GB/T 1040) ASTM D638 (ISO 527, GB/T 1040) ASTM D638 (ISO 179, GB/T 1043) 150. 00 80.00 80. 00 114.00 60. 0",S-POLYCN-TDS-FIBERON-PA612-ESD-V1-0-EN-1,p. 1: Charpy impact strength (Z) un-notched,"Corrected 2026-09-14 (m13) against the source: the row is the un-notched Charpy result, as its locator says. Corrected 2026-09-14 (m13) against the source: the dry-status table's note, without the next heading.",Not applicable
V001251,M065,G065-01,Tensile modulus,3730.8 ± 156.2 MPa,MPa,3730.8,156.2,Not applicable,=,0.001,3.7308,0.1562,Not applicable,GPa,Published value,Printed specimen,XY,Wet (conditioning specified in source),conditioned,"All specimens were annealed at 100 °C for 16 h, and immersed in water at 60 °C for 48 h prior to testing (average moisture content 4.64%)",annealed,100,16,Not published,"ISO 527, GB/T 1040",ISO 527; GB/T 1040,Not applicable,Not applicable,"Printing temperature 300 °C Infill 100% Bed temperature 50 °C Shell 2 Top & bottom layer 3 Cooling fan OFF(X-Y), 80%(Z) FLEXURAL TESTING SPECIMEN TENSILE TESTING SPECIMEN IMPACT TESTING SPECIMEN ASTM D638 (ISO 527, GB/T 1040) ASTM D638 (ISO 527, GB/T 1040) ASTM D638 (ISO 179, GB/T 1043) 150. 00 80.00 80. 00 114.00 60. 0",S-POLYCN-TDS-FIBERON-PA612-ESD-V1-0-EN-1,p. 1: Young’s modulus (X-Y),Corrected 2026-09-14 (m13) against the source: the wet-status table's own note.,Not applicable
V001252,M065,G065-01,Tensile modulus,1343.9 ± 99.5 MPa,MPa,1343.9,99.5,Not applicable,=,0.001,1.3439,0.0995,Not applicable,GPa,Published value,Printed specimen,Z,Wet (conditioning specified in source),conditioned,"All specimens were annealed at 100 °C for 16 h, and immersed in water at 60 °C for 48 h prior to testing (average moisture content 4.64%)",annealed,100,16,Not published,"ISO 527, GB/T 1040",ISO 527; GB/T 1040,Not applicable,Not applicable,"Printing temperature 300 °C Infill 100% Bed temperature 50 °C Shell 2 Top & bottom layer 3 Cooling fan OFF(X-Y), 80%(Z) FLEXURAL TESTING SPECIMEN TENSILE TESTING SPECIMEN IMPACT TESTING SPECIMEN ASTM D638 (ISO 527, GB/T 1040) ASTM D638 (ISO 527, GB/T 1040) ASTM D638 (ISO 179, GB/T 1043) 150. 00 80.00 80. 00 114.00 60. 0",S-POLYCN-TDS-FIBERON-PA612-ESD-V1-0-EN-1,p. 1: Young’s modulus (Z),Corrected 2026-09-14 (m13) against the source: the wet-status table's own note.,Not applicable
V001253,M065,G065-01,Tensile strength (endpoint unspecified),73.6 ± 2.3 MPa,MPa,73.6,2.3,Not applicable,=,1,73.6,2.3,Not applicable,MPa,Published value,Printed specimen,XY,Wet (conditioning specified in source),conditioned,"All specimens were annealed at 100 °C for 16 h, and immersed in water at 60 °C for 48 h prior to testing (average moisture content 4.64%)",annealed,100,16,Not published,"ISO 527, GB/T 1040",ISO 527; GB/T 1040,Not applicable,Not applicable,"Printing temperature 300 °C Infill 100% Bed temperature 50 °C Shell 2 Top & bottom layer 3 Cooling fan OFF(X-Y), 80%(Z) FLEXURAL TESTING SPECIMEN TENSILE TESTING SPECIMEN IMPACT TESTING SPECIMEN ASTM D638 (ISO 527, GB/T 1040) ASTM D638 (ISO 527, GB/T 1040) ASTM D638 (ISO 179, GB/T 1043) 150. 00 80.00 80. 00 114.00 60. 0",S-POLYCN-TDS-FIBERON-PA612-ESD-V1-0-EN-1,p. 1: Tensile strength (X-Y),Corrected 2026-09-14 (m13) against the source: the wet-status table's own note.,Not applicable
V001254,M065,G065-01,Tensile strength (endpoint unspecified),19.2 ± 1.6 MPa,MPa,19.2,1.6,Not applicable,=,1,19.2,1.6,Not applicable,MPa,Published value,Printed specimen,Z,Wet (conditioning specified in source),conditioned,"All specimens were annealed at 100 °C for 16 h, and immersed in water at 60 °C for 48 h prior to testing (average moisture content 4.64%)",annealed,100,16,Not published,"ISO 527, GB/T 1040",ISO 527; GB/T 1040,Not applicable,Not applicable,"Printing temperature 300 °C Infill 100% Bed temperature 50 °C Shell 2 Top & bottom layer 3 Cooling fan OFF(X-Y), 80%(Z) FLEXURAL TESTING SPECIMEN TENSILE TESTING SPECIMEN IMPACT TESTING SPECIMEN ASTM D638 (ISO 527, GB/T 1040) ASTM D638 (ISO 527, GB/T 1040) ASTM D638 (ISO 179, GB/T 1043) 150. 00 80.00 80. 00 114.00 60. 0",S-POLYCN-TDS-FIBERON-PA612-ESD-V1-0-EN-1,p. 1: Tensile strength (Z),Corrected 2026-09-14 (m13) against the source: the wet-status table's own note.,Not applicable
V001255,M065,G065-01,Elongation at break,4.2 ± 0.4 %,%,4.2,0.4,Not applicable,=,1,4.2,0.4,Not applicable,%,Published value,Printed specimen,XY,Wet (conditioning specified in source),conditioned,"All specimens were annealed at 100 °C for 16 h, and immersed in water at 60 °C for 48 h prior to testing (average moisture content 4.64%)",annealed,100,16,Not published,"ISO 527, GB/T 1040",ISO 527; GB/T 1040,Not applicable,Not applicable,"Printing temperature 300 °C Infill 100% Bed temperature 50 °C Shell 2 Top & bottom layer 3 Cooling fan OFF(X-Y), 80%(Z) FLEXURAL TESTING SPECIMEN TENSILE TESTING SPECIMEN IMPACT TESTING SPECIMEN ASTM D638 (ISO 527, GB/T 1040) ASTM D638 (ISO 527, GB/T 1040) ASTM D638 (ISO 179, GB/T 1043) 150. 00 80.00 80. 00 114.00 60. 0",S-POLYCN-TDS-FIBERON-PA612-ESD-V1-0-EN-1,p. 1: Elongation at break (X-Y),Corrected 2026-09-14 (m13) against the source: the wet-status table's own note.,Not applicable
V001256,M065,G065-01,Elongation at break,1.9 ± 0.2 %,%,1.9,0.2,Not applicable,=,1,1.9,0.2,Not applicable,%,Published value,Printed specimen,Z,Wet (conditioning specified in source),conditioned,"All specimens were annealed at 100 °C for 16 h, and immersed in water at 60 °C for 48 h prior to testing (average moisture content 4.64%)",annealed,100,16,Not published,"ISO 527, GB/T 1040",ISO 527; GB/T 1040,Not applicable,Not applicable,"Printing temperature 300 °C Infill 100% Bed temperature 50 °C Shell 2 Top & bottom layer 3 Cooling fan OFF(X-Y), 80%(Z) FLEXURAL TESTING SPECIMEN TENSILE TESTING SPECIMEN IMPACT TESTING SPECIMEN ASTM D638 (ISO 527, GB/T 1040) ASTM D638 (ISO 527, GB/T 1040) ASTM D638 (ISO 179, GB/T 1043) 150. 00 80.00 80. 00 114.00 60. 0",S-POLYCN-TDS-FIBERON-PA612-ESD-V1-0-EN-1,p. 1: Elongation at break (Z),Corrected 2026-09-14 (m13) against the source: the wet-status table's own note.,Not applicable
V001257,M065,G065-01,Flexural modulus,3056.1 ± 175.5 MPa,MPa,3056.1,175.5,Not applicable,=,0.001,3.0561,0.1755,Not applicable,GPa,Published value,Printed specimen,XY,Wet (conditioning specified in source),conditioned,"All specimens were annealed at 100 °C for 16 h, and immersed in water at 60 °C for 48 h prior to testing (average moisture content 4.64%)",annealed,100,16,Not published,"ISO 178, GB/T 9341",ISO 178; GB/T 9341,Not applicable,Not applicable,"Printing temperature 300 °C Infill 100% Bed temperature 50 °C Shell 2 Top & bottom layer 3 Cooling fan OFF(X-Y), 80%(Z) FLEXURAL TESTING SPECIMEN TENSILE TESTING SPECIMEN IMPACT TESTING SPECIMEN ASTM D638 (ISO 527, GB/T 1040) ASTM D638 (ISO 527, GB/T 1040) ASTM D638 (ISO 179, GB/T 1043) 150. 00 80.00 80. 00 114.00 60. 0",S-POLYCN-TDS-FIBERON-PA612-ESD-V1-0-EN-1,p. 1: Bending modulus (X-Y),Corrected 2026-09-14 (m13) against the source: the wet-status table's own note.,Not applicable
V001258,M065,G065-01,Flexural modulus,1420.1 ± 114.0 MPa,MPa,1420.1,114,Not applicable,=,0.001,1.4201,0.114,Not applicable,GPa,Published value,Printed specimen,Z,Wet (conditioning specified in source),conditioned,"All specimens were annealed at 100 °C for 16 h, and immersed in water at 60 °C for 48 h prior to testing (average moisture content 4.64%)",annealed,100,16,Not published,"ISO 178, GB/T 9341",ISO 178; GB/T 9341,Not applicable,Not applicable,"Printing temperature 300 °C Infill 100% Bed temperature 50 °C Shell 2 Top & bottom layer 3 Cooling fan OFF(X-Y), 80%(Z) FLEXURAL TESTING SPECIMEN TENSILE TESTING SPECIMEN IMPACT TESTING SPECIMEN ASTM D638 (ISO 527, GB/T 1040) ASTM D638 (ISO 527, GB/T 1040) ASTM D638 (ISO 179, GB/T 1043) 150. 00 80.00 80. 00 114.00 60. 0",S-POLYCN-TDS-FIBERON-PA612-ESD-V1-0-EN-1,p. 1: Bending modulus (Z),Corrected 2026-09-14 (m13) against the source: the wet-status table's own note.,Not applicable
V001259,M065,G065-01,Flexural strength,102.6 ± 4.8 MPa,MPa,102.6,4.8,Not applicable,=,1,102.6,4.8,Not applicable,MPa,Published value,Printed specimen,XY,Wet (conditioning specified in source),conditioned,"All specimens were annealed at 100 °C for 16 h, and immersed in water at 60 °C for 48 h prior to testing (average moisture content 4.64%)",annealed,100,16,Not published,"ISO 178, GB/T 9341",ISO 178; GB/T 9341,Not applicable,Not applicable,"Printing temperature 300 °C Infill 100% Bed temperature 50 °C Shell 2 Top & bottom layer 3 Cooling fan OFF(X-Y), 80%(Z) FLEXURAL TESTING SPECIMEN TENSILE TESTING SPECIMEN IMPACT TESTING SPECIMEN ASTM D638 (ISO 527, GB/T 1040) ASTM D638 (ISO 527, GB/T 1040) ASTM D638 (ISO 179, GB/T 1043) 150. 00 80.00 80. 00 114.00 60. 0",S-POLYCN-TDS-FIBERON-PA612-ESD-V1-0-EN-1,p. 1: Bending strength (X-Y),Corrected 2026-09-14 (m13) against the source: the wet-status table's own note.,Not applicable
V001260,M065,G065-01,Flexural strength,40.5 ± 1.3 MPa,MPa,40.5,1.3,Not applicable,=,1,40.5,1.3,Not applicable,MPa,Published value,Printed specimen,Z,Wet (conditioning specified in source),conditioned,"All specimens were annealed at 100 °C for 16 h, and immersed in water at 60 °C for 48 h prior to testing (average moisture content 4.64%)",annealed,100,16,Not published,"ISO 178, GB/T 9341",ISO 178; GB/T 9341,Not applicable,Not applicable,"Printing temperature 300 °C Infill 100% Bed temperature 50 °C Shell 2 Top & bottom layer 3 Cooling fan OFF(X-Y), 80%(Z) FLEXURAL TESTING SPECIMEN TENSILE TESTING SPECIMEN IMPACT TESTING SPECIMEN ASTM D638 (ISO 527, GB/T 1040) ASTM D638 (ISO 527, GB/T 1040) ASTM D638 (ISO 179, GB/T 1043) 150. 00 80.00 80. 00 114.00 60. 0",S-POLYCN-TDS-FIBERON-PA612-ESD-V1-0-EN-1,p. 1: Bending strength (Z),Corrected 2026-09-14 (m13) against the source: the wet-status table's own note.,Not applicable
V001261,M065,G065-01,Charpy strength,4.9 ± 0.3 kJ/m2,kJ/m2,4.9,0.3,Not applicable,=,1,4.9,0.3,Not applicable,kJ/m²,Published value,Printed specimen,XY,Wet (conditioning specified in source),conditioned,"All specimens were annealed at 100 °C for 16 h, and immersed in water at 60 °C for 48 h prior to testing (average moisture content 4.64%)",annealed,100,16,Not published,"ISO 179, GB/T 1043",ISO 179; GB/T 1043,Not applicable,Notched,"Printing temperature 300 °C Infill 100% Bed temperature 50 °C Shell 2 Top & bottom layer 3 Cooling fan OFF(X-Y), 80%(Z) FLEXURAL TESTING SPECIMEN TENSILE TESTING SPECIMEN IMPACT TESTING SPECIMEN ASTM D638 (ISO 527, GB/T 1040) ASTM D638 (ISO 527, GB/T 1040) ASTM D638 (ISO 179, GB/T 1043) 150. 00 80.00 80. 00 114.00 60. 0",S-POLYCN-TDS-FIBERON-PA612-ESD-V1-0-EN-1,p. 1: Charpy impact strength (X-Y) notched,Corrected 2026-09-14 (m13) against the source: the wet-status table's own note.,Not applicable
V001262,M065,G065-01,Charpy strength,33.6 ± 2.0 kJ/m2,kJ/m2,33.6,2,Not applicable,=,1,33.6,2,Not applicable,kJ/m²,Published value,Printed specimen,XY,Wet (conditioning specified in source),conditioned,"All specimens were annealed at 100 °C for 16 h, and immersed in water at 60 °C for 48 h prior to testing (average moisture content 4.64%)",annealed,100,16,Not published,"ISO 179, GB/T 1043",ISO 179; GB/T 1043,Not applicable,Unnotched,"Printing temperature 300 °C Infill 100% Bed temperature 50 °C Shell 2 Top & bottom layer 3 Cooling fan OFF(X-Y), 80%(Z) FLEXURAL TESTING SPECIMEN TENSILE TESTING SPECIMEN IMPACT TESTING SPECIMEN ASTM D638 (ISO 527, GB/T 1040) ASTM D638 (ISO 527, GB/T 1040) ASTM D638 (ISO 179, GB/T 1043) 150. 00 80.00 80. 00 114.00 60. 0",S-POLYCN-TDS-FIBERON-PA612-ESD-V1-0-EN-1,p. 1: Charpy impact strength (X-Y)un-notched,"Corrected 2026-09-14 (m13) against the source: the row is the un-notched Charpy result, as its locator says. Corrected 2026-09-14 (m13) against the source: the wet-status table's own note.",Not applicable
V001263,M065,G065-01,Charpy strength,3.6 ± 0.1 kJ/m2,kJ/m2,3.6,0.1,Not applicable,=,1,3.6,0.1,Not applicable,kJ/m²,Published value,Printed specimen,Z,Wet (conditioning specified in source),conditioned,"All specimens were annealed at 100 °C for 16 h, and immersed in water at 60 °C for 48 h prior to testing (average moisture content 4.64%)",annealed,100,16,Not published,"ISO 179, GB/T 1043",ISO 179; GB/T 1043,Not applicable,Unnotched,"Printing temperature 300 °C Infill 100% Bed temperature 50 °C Shell 2 Top & bottom layer 3 Cooling fan OFF(X-Y), 80%(Z) FLEXURAL TESTING SPECIMEN TENSILE TESTING SPECIMEN IMPACT TESTING SPECIMEN ASTM D638 (ISO 527, GB/T 1040) ASTM D638 (ISO 527, GB/T 1040) ASTM D638 (ISO 179, GB/T 1043) 150. 00 80.00 80. 00 114.00 60. 0",S-POLYCN-TDS-FIBERON-PA612-ESD-V1-0-EN-1,p. 1: Charpy impact strength (Z) un-notched,"Corrected 2026-09-14 (m13) against the source: the row is the un-notched Charpy result, as its locator says. Corrected 2026-09-14 (m13) against the source: the wet-status table's own note.",Not applicable
V001264,M067,G067-01,Density,1.29 g/cm³,g/cm³,1.29,Not applicable,Not applicable,=,1000,1290,Not applicable,Not applicable,kg/m³,Published value,Not published (density specimen form not explicitly established),Not applicable,Not published,not-stated,All the specimens were annealed and dried at 80 °C for 12 h before testing,annealed,80,12,Not published,ISO 1183,ISO 1183,Not applicable,Not applicable,"Specimen Printing Conditions Subjects Data Nozzle Temperature 270 °C Bed Temperature 80 °C Printing Speed 100 mm/s InfillDensity 100% * Allthe specimens were printed at the following settings: Nozzle Temperature = 270 °C, Printing Speed = 100 mm/s, Bed Temperature = 80 °C, InfillDensity = 100%. Allthe specimens were annealed and dried at 80 °C for 12 h before testing. And the",B-pet-cf-TDS,p. 2: Density,"Corrected 2026-09-15 (m20) against the source: the sheet prints ""All the specimens were annealed and dried at 80 °C for 12 h before testing"".",Not applicable
V001265,M067,G067-01,Melting temperature,250 °C,°C,250,Not applicable,Not applicable,=,1,250,Not applicable,Not applicable,°C,Published value,Printed specimen,Not applicable,Not published,not-stated,All the specimens were annealed and dried at 80 °C for 12 h before testing,annealed,80,12,Not published,"DSC, 10 °C/min",DSC,Not applicable,Not applicable,"Specimen Printing Conditions Subjects Data Nozzle Temperature 270 °C Bed Temperature 80 °C Printing Speed 100 mm/s InfillDensity 100% * Allthe specimens were printed at the following settings: Nozzle Temperature = 270 °C, Printing Speed = 100 mm/s, Bed Temperature = 80 °C, InfillDensity = 100%. Allthe specimens were annealed and dried at 80 °C for 12 h before testing. And the",B-pet-cf-TDS,p. 2: Melting Temperature,"Corrected 2026-09-15 (m20) against the source: the sheet gives the ""Test Specimen Printing Conditions"" of every specimen. Corrected 2026-09-15 (m20) against the source: the sheet prints ""All the specimens were annealed and dried at 80 °C for 12 h before testing"".",Not applicable
V001266,M067,G067-01,Glass transition temperature,75 °C,°C,75,Not applicable,Not applicable,=,1,75,Not applicable,Not applicable,°C,Published value,Printed specimen,Not applicable,Not published,not-stated,All the specimens were annealed and dried at 80 °C for 12 h before testing,annealed,80,12,Not published,"DSC, 10 °C/min",DSC,Not applicable,Not applicable,"Specimen Printing Conditions Subjects Data Nozzle Temperature 270 °C Bed Temperature 80 °C Printing Speed 100 mm/s InfillDensity 100% * Allthe specimens were printed at the following settings: Nozzle Temperature = 270 °C, Printing Speed = 100 mm/s, Bed Temperature = 80 °C, InfillDensity = 100%. Allthe specimens were annealed and dried at 80 °C for 12 h before testing. And the",B-pet-cf-TDS,p. 2: Glass Transition Temperature,"Corrected 2026-09-15 (m20) against the source: the sheet gives the ""Test Specimen Printing Conditions"" of every specimen. Corrected 2026-09-15 (m20) against the source: the sheet prints ""All the specimens were annealed and dried at 80 °C for 12 h before testing"".",Not applicable
V001267,M067,G067-01,Crystallization temperature,130 °C,°C,130,Not applicable,Not applicable,=,1,130,Not applicable,Not applicable,°C,Published value,Printed specimen,Not applicable,Not published,not-stated,All the specimens were annealed and dried at 80 °C for 12 h before testing,annealed,80,12,Not published,"DSC, 10 °C/min",DSC,Not applicable,Not applicable,"Specimen Printing Conditions Subjects Data Nozzle Temperature 270 °C Bed Temperature 80 °C Printing Speed 100 mm/s InfillDensity 100% * Allthe specimens were printed at the following settings: Nozzle Temperature = 270 °C, Printing Speed = 100 mm/s, Bed Temperature = 80 °C, InfillDensity = 100%. Allthe specimens were annealed and dried at 80 °C for 12 h before testing. And the",B-pet-cf-TDS,p. 2: Crystallization Temperature,"Corrected 2026-09-15 (m20) against the source: the sheet gives the ""Test Specimen Printing Conditions"" of every specimen. Corrected 2026-09-15 (m20) against the source: the sheet prints ""All the specimens were annealed and dried at 80 °C for 12 h before testing"".",Not applicable
V001268,M067,G067-01,Vicat softening temperature,226 °C,°C,226,Not applicable,Not applicable,=,1,226,Not applicable,Not applicable,°C,Published value,Printed specimen,Not applicable,Not published,not-stated,All the specimens were annealed and dried at 80 °C for 12 h before testing,annealed,80,12,Not published,"ISO 306, GB/T 1633",ISO 306; GB/T 1633,Not applicable,Not applicable,"Specimen Printing Conditions Subjects Data Nozzle Temperature 270 °C Bed Temperature 80 °C Printing Speed 100 mm/s InfillDensity 100% * Allthe specimens were printed at the following settings: Nozzle Temperature = 270 °C, Printing Speed = 100 mm/s, Bed Temperature = 80 °C, InfillDensity = 100%. Allthe specimens were annealed and dried at 80 °C for 12 h before testing. And the",B-pet-cf-TDS,p. 2: Vicat Softening Temperature,"Corrected 2026-09-15 (m20) against the source: the sheet gives the ""Test Specimen Printing Conditions"" of every specimen. Corrected 2026-09-15 (m20) against the source: the sheet prints ""All the specimens were annealed and dried at 80 °C for 12 h before testing"".",Not applicable
V001269,M067,G067-01,HDT,182 °C,°C,182,Not applicable,Not applicable,=,1,182,Not applicable,Not applicable,°C,Published value,Printed specimen,Not applicable,Not published,not-stated,All the specimens were annealed and dried at 80 °C for 12 h before testing,annealed,80,12,Not published,ISO 75 1.8 MPa,ISO 75,1.8,Not applicable,"Specimen Printing Conditions Subjects Data Nozzle Temperature 270 °C Bed Temperature 80 °C Printing Speed 100 mm/s InfillDensity 100% * Allthe specimens were printed at the following settings: Nozzle Temperature = 270 °C, Printing Speed = 100 mm/s, Bed Temperature = 80 °C, InfillDensity = 100%. Allthe specimens were annealed and dried at 80 °C for 12 h before testing. And the",B-pet-cf-TDS,p. 2: Heat Deflection Temperature,"Corrected 2026-09-15 (m20) against the source: the sheet gives the ""Test Specimen Printing Conditions"" of every specimen. Corrected 2026-09-15 (m20) against the source: the sheet prints ""All the specimens were annealed and dried at 80 °C for 12 h before testing"".",Not applicable
V001270,M067,G067-01,HDT,205 °C,°C,205,Not applicable,Not applicable,=,1,205,Not applicable,Not applicable,°C,Published value,Printed specimen,Not applicable,Not published,not-stated,All the specimens were annealed and dried at 80 °C for 12 h before testing,annealed,80,12,Not published,ISO 75 0.45 MPa,ISO 75,0.45,Not applicable,"Specimen Printing Conditions Subjects Data Nozzle Temperature 270 °C Bed Temperature 80 °C Printing Speed 100 mm/s InfillDensity 100% * Allthe specimens were printed at the following settings: Nozzle Temperature = 270 °C, Printing Speed = 100 mm/s, Bed Temperature = 80 °C, InfillDensity = 100%. Allthe specimens were annealed and dried at 80 °C for 12 h before testing. And the",B-pet-cf-TDS,p. 2: Heat Deflection Temperature,"Corrected 2026-09-15 (m20) against the source: the sheet gives the ""Test Specimen Printing Conditions"" of every specimen. Corrected 2026-09-15 (m20) against the source: the sheet prints ""All the specimens were annealed and dried at 80 °C for 12 h before testing"".",Not applicable
V001271,M067,G067-01,Water absorption,0.37 %,%,0.37,Not applicable,Not applicable,=,1,0.37,Not applicable,Not applicable,%,Published value,Printed specimen,Not applicable,Not published,not-stated,All the specimens were annealed and dried at 80 °C for 12 h before testing,annealed,80,12,Not published,"ter Absorption Rate 25 °C, 55% RH",Not published,Not applicable,Not applicable,"Specimen Printing Conditions Subjects Data Nozzle Temperature 270 °C Bed Temperature 80 °C Printing Speed 100 mm/s InfillDensity 100% * Allthe specimens were printed at the following settings: Nozzle Temperature = 270 °C, Printing Speed = 100 mm/s, Bed Temperature = 80 °C, InfillDensity = 100%. Allthe specimens were annealed and dried at 80 °C for 12 h before testing. And the",B-pet-cf-TDS,p. 2: Saturated Water,"Corrected 2026-09-15 (m20) against the source: the sheet gives the ""Test Specimen Printing Conditions"" of every specimen. Corrected 2026-09-15 (m20) against the source: the sheet prints ""All the specimens were annealed and dried at 80 °C for 12 h before testing"".",Not applicable
V001272,M067,G067-01,Tensile modulus,4730 ± 260 MPa,MPa,4730,260,Not applicable,=,0.001,4.73,0.26,Not applicable,GPa,Published value,Printed specimen,XY,Not published,not-stated,All the specimens were annealed and dried at 80 °C for 12 h before testing,annealed,80,12,Not published,"ISO 527, GB/T 1040",ISO 527; GB/T 1040,Not applicable,Not applicable,"Specimen Printing Conditions Subjects Data Nozzle Temperature 270 °C Bed Temperature 80 °C Printing Speed 100 mm/s InfillDensity 100% * Allthe specimens were printed at the following settings: Nozzle Temperature = 270 °C, Printing Speed = 100 mm/s, Bed Temperature = 80 °C, InfillDensity = 100%. Allthe specimens were annealed and dried at 80 °C for 12 h before testing. And the",B-pet-cf-TDS,p. 2: Young's Modulus (X-Y),"Corrected 2026-09-15 (m20) against the source: the sheet gives the ""Test Specimen Printing Conditions"" of every specimen. Corrected 2026-09-15 (m20) against the source: the sheet prints ""All the specimens were annealed and dried at 80 °C for 12 h before testing"".",Not applicable
V001273,M067,G067-01,Tensile modulus,2160 ± 170 MPa,MPa,2160,170,Not applicable,=,0.001,2.16,0.17,Not applicable,GPa,Published value,Printed specimen,Z,Not published,not-stated,All the specimens were annealed and dried at 80 °C for 12 h before testing,annealed,80,12,Not published,"ISO 527, GB/T 1040",ISO 527; GB/T 1040,Not applicable,Not applicable,"Specimen Printing Conditions Subjects Data Nozzle Temperature 270 °C Bed Temperature 80 °C Printing Speed 100 mm/s InfillDensity 100% * Allthe specimens were printed at the following settings: Nozzle Temperature = 270 °C, Printing Speed = 100 mm/s, Bed Temperature = 80 °C, InfillDensity = 100%. Allthe specimens were annealed and dried at 80 °C for 12 h before testing. And the",B-pet-cf-TDS,p. 2: Young's Modulus (Z),"Corrected 2026-09-15 (m20) against the source: the sheet gives the ""Test Specimen Printing Conditions"" of every specimen. Corrected 2026-09-15 (m20) against the source: the sheet prints ""All the specimens were annealed and dried at 80 °C for 12 h before testing"".",Not applicable
V001274,M067,G067-01,Tensile strength (endpoint unspecified),74 ± 6 MPa,MPa,74,6,Not applicable,=,1,74,6,Not applicable,MPa,Published value,Printed specimen,XY,Not published,not-stated,All the specimens were annealed and dried at 80 °C for 12 h before testing,annealed,80,12,Not published,"ISO 527, GB/T 1040",ISO 527; GB/T 1040,Not applicable,Not applicable,"Specimen Printing Conditions Subjects Data Nozzle Temperature 270 °C Bed Temperature 80 °C Printing Speed 100 mm/s InfillDensity 100% * Allthe specimens were printed at the following settings: Nozzle Temperature = 270 °C, Printing Speed = 100 mm/s, Bed Temperature = 80 °C, InfillDensity = 100%. Allthe specimens were annealed and dried at 80 °C for 12 h before testing. And the",B-pet-cf-TDS,p. 2: Tensile Strength (X-Y),"Corrected 2026-09-15 (m20) against the source: the sheet gives the ""Test Specimen Printing Conditions"" of every specimen. Corrected 2026-09-15 (m20) against the source: the sheet prints ""All the specimens were annealed and dried at 80 °C for 12 h before testing"".",Not applicable
V001275,M067,G067-01,Tensile strength (endpoint unspecified),35 ± 5 MPa,MPa,35,5,Not applicable,=,1,35,5,Not applicable,MPa,Published value,Printed specimen,Z,Not published,not-stated,All the specimens were annealed and dried at 80 °C for 12 h before testing,annealed,80,12,Not published,"ISO 527, GB/T 1040",ISO 527; GB/T 1040,Not applicable,Not applicable,"Specimen Printing Conditions Subjects Data Nozzle Temperature 270 °C Bed Temperature 80 °C Printing Speed 100 mm/s InfillDensity 100% * Allthe specimens were printed at the following settings: Nozzle Temperature = 270 °C, Printing Speed = 100 mm/s, Bed Temperature = 80 °C, InfillDensity = 100%. Allthe specimens were annealed and dried at 80 °C for 12 h before testing. And the",B-pet-cf-TDS,p. 2: Tensile Strength (Z),"Corrected 2026-09-15 (m20) against the source: the sheet gives the ""Test Specimen Printing Conditions"" of every specimen. Corrected 2026-09-15 (m20) against the source: the sheet prints ""All the specimens were annealed and dried at 80 °C for 12 h before testing"".",Not applicable
V001276,M067,G067-01,Elongation at break,4.5 ± 1.2 %,%,4.5,1.2,Not applicable,=,1,4.5,1.2,Not applicable,%,Published value,Printed specimen,XY,Not published,not-stated,All the specimens were annealed and dried at 80 °C for 12 h before testing,annealed,80,12,Not published,"ISO 527, GB/T 1040",ISO 527; GB/T 1040,Not applicable,Not applicable,"Specimen Printing Conditions Subjects Data Nozzle Temperature 270 °C Bed Temperature 80 °C Printing Speed 100 mm/s InfillDensity 100% * Allthe specimens were printed at the following settings: Nozzle Temperature = 270 °C, Printing Speed = 100 mm/s, Bed Temperature = 80 °C, InfillDensity = 100%. Allthe specimens were annealed and dried at 80 °C for 12 h before testing. And the",B-pet-cf-TDS,p. 2: Breaking Elongation Rate (X-Y),"Corrected 2026-09-15 (m20) against the source: the sheet gives the ""Test Specimen Printing Conditions"" of every specimen. Corrected 2026-09-15 (m20) against the source: the sheet prints ""All the specimens were annealed and dried at 80 °C for 12 h before testing"".",Not applicable
V001277,M067,G067-01,Elongation at break,2.4 ± 0.8 %,%,2.4,0.8,Not applicable,=,1,2.4,0.8,Not applicable,%,Published value,Printed specimen,Z,Not published,not-stated,All the specimens were annealed and dried at 80 °C for 12 h before testing,annealed,80,12,Not published,"ISO 527, GB/T 1040",ISO 527; GB/T 1040,Not applicable,Not applicable,"Specimen Printing Conditions Subjects Data Nozzle Temperature 270 °C Bed Temperature 80 °C Printing Speed 100 mm/s InfillDensity 100% * Allthe specimens were printed at the following settings: Nozzle Temperature = 270 °C, Printing Speed = 100 mm/s, Bed Temperature = 80 °C, InfillDensity = 100%. Allthe specimens were annealed and dried at 80 °C for 12 h before testing. And the",B-pet-cf-TDS,p. 2: Breaking Elongation Rate (Z),"Corrected 2026-09-15 (m20) against the source: the sheet gives the ""Test Specimen Printing Conditions"" of every specimen. Corrected 2026-09-15 (m20) against the source: the sheet prints ""All the specimens were annealed and dried at 80 °C for 12 h before testing"".",Not applicable
V001278,M067,G067-01,Flexural modulus,5320 ± 270 MPa,MPa,5320,270,Not applicable,=,0.001,5.32,0.27,Not applicable,GPa,Published value,Printed specimen,XY,Not published,not-stated,All the specimens were annealed and dried at 80 °C for 12 h before testing,annealed,80,12,Not published,"ISO 178, GB/T 9341",ISO 178; GB/T 9341,Not applicable,Not applicable,"Specimen Printing Conditions Subjects Data Nozzle Temperature 270 °C Bed Temperature 80 °C Printing Speed 100 mm/s InfillDensity 100% * Allthe specimens were printed at the following settings: Nozzle Temperature = 270 °C, Printing Speed = 100 mm/s, Bed Temperature = 80 °C, InfillDensity = 100%. Allthe specimens were annealed and dried at 80 °C for 12 h before testing. And the",B-pet-cf-TDS,p. 2: Bending Modulus (X-Y),"Corrected 2026-09-15 (m20) against the source: the sheet gives the ""Test Specimen Printing Conditions"" of every specimen. Corrected 2026-09-15 (m20) against the source: the sheet prints ""All the specimens were annealed and dried at 80 °C for 12 h before testing"".",Not applicable
V001279,M067,G067-01,Flexural modulus,2210 ± 180 MPa,MPa,2210,180,Not applicable,=,0.001,2.21,0.18,Not applicable,GPa,Published value,Printed specimen,Z,Not published,not-stated,All the specimens were annealed and dried at 80 °C for 12 h before testing,annealed,80,12,Not published,"ISO 178, GB/T 9341",ISO 178; GB/T 9341,Not applicable,Not applicable,"Specimen Printing Conditions Subjects Data Nozzle Temperature 270 °C Bed Temperature 80 °C Printing Speed 100 mm/s InfillDensity 100% * Allthe specimens were printed at the following settings: Nozzle Temperature = 270 °C, Printing Speed = 100 mm/s, Bed Temperature = 80 °C, InfillDensity = 100%. Allthe specimens were annealed and dried at 80 °C for 12 h before testing. And the",B-pet-cf-TDS,p. 2: Bending Modulus (Z),"Corrected 2026-09-15 (m20) against the source: the sheet gives the ""Test Specimen Printing Conditions"" of every specimen. Corrected 2026-09-15 (m20) against the source: the sheet prints ""All the specimens were annealed and dried at 80 °C for 12 h before testing"".",Not applicable
V001280,M067,G067-01,Flexural strength,131 ± 6 MPa,MPa,131,6,Not applicable,=,1,131,6,Not applicable,MPa,Published value,Printed specimen,XY,Not published,not-stated,All the specimens were annealed and dried at 80 °C for 12 h before testing,annealed,80,12,Not published,"ISO 178, GB/T 9341",ISO 178; GB/T 9341,Not applicable,Not applicable,"Specimen Printing Conditions Subjects Data Nozzle Temperature 270 °C Bed Temperature 80 °C Printing Speed 100 mm/s InfillDensity 100% * Allthe specimens were printed at the following settings: Nozzle Temperature = 270 °C, Printing Speed = 100 mm/s, Bed Temperature = 80 °C, InfillDensity = 100%. Allthe specimens were annealed and dried at 80 °C for 12 h before testing. And the",B-pet-cf-TDS,p. 2: Bending Strength (X-Y),"Corrected 2026-09-15 (m20) against the source: the sheet gives the ""Test Specimen Printing Conditions"" of every specimen. Corrected 2026-09-15 (m20) against the source: the sheet prints ""All the specimens were annealed and dried at 80 °C for 12 h before testing"".",Not applicable
V001281,M067,G067-01,Flexural strength,49 ± 5 MPa,MPa,49,5,Not applicable,=,1,49,5,Not applicable,MPa,Published value,Printed specimen,Z,Not published,not-stated,All the specimens were annealed and dried at 80 °C for 12 h before testing,annealed,80,12,Not published,"ISO 178, GB/T 9341",ISO 178; GB/T 9341,Not applicable,Not applicable,"Specimen Printing Conditions Subjects Data Nozzle Temperature 270 °C Bed Temperature 80 °C Printing Speed 100 mm/s InfillDensity 100% * Allthe specimens were printed at the following settings: Nozzle Temperature = 270 °C, Printing Speed = 100 mm/s, Bed Temperature = 80 °C, InfillDensity = 100%. Allthe specimens were annealed and dried at 80 °C for 12 h before testing. And the",B-pet-cf-TDS,p. 2: Bending Strength (Z),"Corrected 2026-09-15 (m20) against the source: the sheet gives the ""Test Specimen Printing Conditions"" of every specimen. Corrected 2026-09-15 (m20) against the source: the sheet prints ""All the specimens were annealed and dried at 80 °C for 12 h before testing"".",Not applicable
