Repository: faridbnv/h2c-materials

# Filament Atlas

**Live: [pdynamics.ca/h2c-materials](https://pdynamics.ca/h2c-materials/)** · one HTML page, with a page of its own for
each well-documented material beside it, that also runs offline from a file, with no server.

## What it is

Filament Atlas is a tool for a small engineering team choosing a 3D-printing filament for the team's Bambu Lab H2C
printer. It was the H2C Material Selector until 2026-10-16; the built file keeps that name. You say what a part must
do (survive 100 °C, be at least this stiff, be as light as possible), and it answers in two steps:

- **Which kinds of filament** (PLA, PETG, carbon-filled nylon and so on) can do it, and whether the H2C can print them.

File: data/tables/measurements.csv (part 29 of 82)
MeasurementID,MaterialID,GradeID,Property,Raw value,Raw unit,Raw numeric,Raw uncertainty ±,Raw upper bound,Operator,Conversion factor,Normalized value,Normalized uncertainty ±,Normalized upper bound,Normalized unit,Data status,Specimen type,Direction,Moisture condition,Moisture state,Post-processing,Post-processing state,Anneal °C,Anneal h,Test temperature,Standard / load,Standards,Test load MPa,Notch,Specimen / print parameters,SourceID,Locator,Notes,Parse review
V001328,M071,G071-01,Tensile strength (endpoint unspecified),52 MPa,MPa,52,Not applicable,Not applicable,=,1,52,Not applicable,Not applicable,MPa,Published value,Printed specimen,Z,Not published,not-stated,Not published,not-stated,Not applicable,Not applicable,Not published,"ISO 527, GB/T 1040",ISO 527; GB/T 1040,Not applicable,Not applicable,"Printing Temperature and Humidity ≤ 120 ℃, ≤ 20% RH (Sealed with desiccant) Storage Temperature and Humidity ≤ 35 ℃, ≤ 20% RH (Sealed with desiccant) Compatible Support Material Itself or support filament for PA Compatible Printer Type Enclosed-frame (recommended), open-frame, AMS or CFS Not Compatible Compatible Nozzle",D-IPCON-PPA,p. 1: Tensile Strength Z,"Corrected 2026-09-15 (m20) against the source: Direction Z: the sheet prints this result under its ""Z"" label. Corrected 2026-09-15 (m20) against the source: the footnote says the mechanical properties ""were tested on specimens printed by IPCON"".",Not applicable
V001329,M071,G071-01,Tensile modulus,6558 MPa,MPa,6558,Not applicable,Not applicable,=,0.001,6.558,Not applicable,Not applicable,GPa,Published value,Printed specimen,XY,Not published,not-stated,Not published,not-stated,Not applicable,Not applicable,Not published,"ISO 527, GB/T 1040",ISO 527; GB/T 1040,Not applicable,Not applicable,"Printing Temperature and Humidity ≤ 120 ℃, ≤ 20% RH (Sealed with desiccant) Storage Temperature and Humidity ≤ 35 ℃, ≤ 20% RH (Sealed with desiccant) Compatible Support Material Itself or support filament for PA Compatible Printer Type Enclosed-frame (recommended), open-frame, AMS or CFS Not Compatible Compatible Nozzle",D-IPCON-PPA,p. 1: Young's Modulus XY,"Corrected 2026-09-15 (m20) against the source: the footnote says the mechanical properties ""were tested on specimens printed by IPCON"".",Not applicable
V001330,M071,G071-01,Tensile modulus,3472 MPa,MPa,3472,Not applicable,Not applicable,=,0.001,3.472,Not applicable,Not applicable,GPa,Published value,Printed specimen,Z,Not published,not-stated,Not published,not-stated,Not applicable,Not applicable,Not published,"ISO 527, GB/T 1040",ISO 527; GB/T 1040,Not applicable,Not applicable,"Printing Temperature and Humidity ≤ 120 ℃, ≤ 20% RH (Sealed with desiccant) Storage Temperature and Humidity ≤ 35 ℃, ≤ 20% RH (Sealed with desiccant) Compatible Support Material Itself or support filament for PA Compatible Printer Type Enclosed-frame (recommended), open-frame, AMS or CFS Not Compatible Compatible Nozzle",D-IPCON-PPA,p. 1: Young's Modulus Z,"Corrected 2026-09-15 (m20) against the source: Direction Z: the sheet prints this result under its ""Z"" label. Corrected 2026-09-15 (m20) against the source: the footnote says the mechanical properties ""were tested on specimens printed by IPCON"".",Not applicable
V001331,M071,G071-01,Elongation at break,2.1 %,%,2.1,Not applicable,Not applicable,=,1,2.1,Not applicable,Not applicable,%,Published value,Printed specimen,XY,Not published,not-stated,Not published,not-stated,Not applicable,Not applicable,Not published,"ISO 527, GB/T 1040",ISO 527; GB/T 1040,Not applicable,Not applicable,"Printing Temperature and Humidity ≤ 120 ℃, ≤ 20% RH (Sealed with desiccant) Storage Temperature and Humidity ≤ 35 ℃, ≤ 20% RH (Sealed with desiccant) Compatible Support Material Itself or support filament for PA Compatible Printer Type Enclosed-frame (recommended), open-frame, AMS or CFS Not Compatible Compatible Nozzle",D-IPCON-PPA,p. 1: Breaking Elongation Rate XY,"Corrected 2026-09-15 (m20) against the source: the footnote says the mechanical properties ""were tested on specimens printed by IPCON"".",Not applicable
V001332,M071,G071-01,Elongation at break,1.0 %,%,1,Not applicable,Not applicable,=,1,1,Not applicable,Not applicable,%,Published value,Printed specimen,Z,Not published,not-stated,Not published,not-stated,Not applicable,Not applicable,Not published,"ISO 527, GB/T 1040",ISO 527; GB/T 1040,Not applicable,Not applicable,"Printing Temperature and Humidity ≤ 120 ℃, ≤ 20% RH (Sealed with desiccant) Storage Temperature and Humidity ≤ 35 ℃, ≤ 20% RH (Sealed with desiccant) Compatible Support Material Itself or support filament for PA Compatible Printer Type Enclosed-frame (recommended), open-frame, AMS or CFS Not Compatible Compatible Nozzle",D-IPCON-PPA,p. 1: Breaking Elongation Rate Z,"Corrected 2026-09-15 (m20) against the source: Direction Z: the sheet prints this result under its ""Z"" label. Corrected 2026-09-15 (m20) against the source: the footnote says the mechanical properties ""were tested on specimens printed by IPCON"".",Not applicable
V001333,M071,G071-01,Flexural strength,159 MPa,MPa,159,Not applicable,Not applicable,=,1,159,Not applicable,Not applicable,MPa,Published value,Printed specimen,XY,Not published,not-stated,Not published,not-stated,Not applicable,Not applicable,Not published,"ISO 178, GB/T 9341",ISO 178; GB/T 9341,Not applicable,Not applicable,"Printing Temperature and Humidity ≤ 120 ℃, ≤ 20% RH (Sealed with desiccant) Storage Temperature and Humidity ≤ 35 ℃, ≤ 20% RH (Sealed with desiccant) Compatible Support Material Itself or support filament for PA Compatible Printer Type Enclosed-frame (recommended), open-frame, AMS or CFS Not Compatible Compatible Nozzle",D-IPCON-PPA,p. 1: Flexural Strength XY,"Corrected 2026-09-15 (m20) against the source: the footnote says the mechanical properties ""were tested on specimens printed by IPCON"".",Not applicable
V001334,M071,G071-01,Flexural strength,75 MPa,MPa,75,Not applicable,Not applicable,=,1,75,Not applicable,Not applicable,MPa,Published value,Printed specimen,Z,Not published,not-stated,Not published,not-stated,Not applicable,Not applicable,Not published,"ISO 178, GB/T 9341",ISO 178; GB/T 9341,Not applicable,Not applicable,"Printing Temperature and Humidity ≤ 120 ℃, ≤ 20% RH (Sealed with desiccant) Storage Temperature and Humidity ≤ 35 ℃, ≤ 20% RH (Sealed with desiccant) Compatible Support Material Itself or support filament for PA Compatible Printer Type Enclosed-frame (recommended), open-frame, AMS or CFS Not Compatible Compatible Nozzle",D-IPCON-PPA,p. 1: Flexural Strength Z,"Corrected 2026-09-15 (m20) against the source: Direction Z: the sheet prints this result under its ""Z"" label. Corrected 2026-09-15 (m20) against the source: the footnote says the mechanical properties ""were tested on specimens printed by IPCON"".",Not applicable
V001335,M071,G071-01,Flexural modulus,5920 MPa,MPa,5920,Not applicable,Not applicable,=,0.001,5.92,Not applicable,Not applicable,GPa,Published value,Printed specimen,XY,Not published,not-stated,Not published,not-stated,Not applicable,Not applicable,Not published,"ISO 178, GB/T 9341",ISO 178; GB/T 9341,Not applicable,Not applicable,"Printing Temperature and Humidity ≤ 120 ℃, ≤ 20% RH (Sealed with desiccant) Storage Temperature and Humidity ≤ 35 ℃, ≤ 20% RH (Sealed with desiccant) Compatible Support Material Itself or support filament for PA Compatible Printer Type Enclosed-frame (recommended), open-frame, AMS or CFS Not Compatible Compatible Nozzle",D-IPCON-PPA,p. 1: Flexural Modulus XY,"Corrected 2026-09-15 (m20) against the source: the footnote says the mechanical properties ""were tested on specimens printed by IPCON"".",Not applicable
V001336,M071,G071-01,Flexural modulus,3246 MPa,MPa,3246,Not applicable,Not applicable,=,0.001,3.246,Not applicable,Not applicable,GPa,Published value,Printed specimen,Z,Not published,not-stated,Not published,not-stated,Not applicable,Not applicable,Not published,"ISO 178, GB/T 9341",ISO 178; GB/T 9341,Not applicable,Not applicable,"Printing Temperature and Humidity ≤ 120 ℃, ≤ 20% RH (Sealed with desiccant) Storage Temperature and Humidity ≤ 35 ℃, ≤ 20% RH (Sealed with desiccant) Compatible Support Material Itself or support filament for PA Compatible Printer Type Enclosed-frame (recommended), open-frame, AMS or CFS Not Compatible Compatible Nozzle",D-IPCON-PPA,p. 1: Flexural Modulus Z,"Corrected 2026-09-15 (m20) against the source: Direction Z: the sheet prints this result under its ""Z"" label. Corrected 2026-09-15 (m20) against the source: the footnote says the mechanical properties ""were tested on specimens printed by IPCON"".",Not applicable
V001337,M071,G071-01,Charpy strength,30.2 kJ/m²,kJ/m²,30.2,Not applicable,Not applicable,=,1,30.2,Not applicable,Not applicable,kJ/m²,Published value,Printed specimen,XY,Not published,not-stated,Not published,not-stated,Not applicable,Not applicable,Not published,"ISO 179, GB/T 1043",ISO 179; GB/T 1043,Not applicable,Not published,"Printing Temperature and Humidity ≤ 120 ℃, ≤ 20% RH (Sealed with desiccant) Storage Temperature and Humidity ≤ 35 ℃, ≤ 20% RH (Sealed with desiccant) Compatible Support Material Itself or support filament for PA Compatible Printer Type Enclosed-frame (recommended), open-frame, AMS or CFS Not Compatible Compatible Nozzle",D-IPCON-PPA,p. 1: Impact Strength XY,"Corrected 2026-09-15 (m20) against the source: the footnote says the mechanical properties ""were tested on specimens printed by IPCON"".",Not applicable
V001338,M071,G071-01,Charpy strength,4.8 kJ/m²,kJ/m²,4.8,Not applicable,Not applicable,=,1,4.8,Not applicable,Not applicable,kJ/m²,Published value,Printed specimen,Z,Not published,not-stated,Not published,not-stated,Not applicable,Not applicable,Not published,"ISO 179, GB/T 1043",ISO 179; GB/T 1043,Not applicable,Not published,"Printing Temperature and Humidity ≤ 120 ℃, ≤ 20% RH (Sealed with desiccant) Storage Temperature and Humidity ≤ 35 ℃, ≤ 20% RH (Sealed with desiccant) Compatible Support Material Itself or support filament for PA Compatible Printer Type Enclosed-frame (recommended), open-frame, AMS or CFS Not Compatible Compatible Nozzle",D-IPCON-PPA,p. 1: Impact Strength Z,"Corrected 2026-09-15 (m20) against the source: Direction Z: the sheet prints this result under its ""Z"" label. Corrected 2026-09-15 (m20) against the source: the footnote says the mechanical properties ""were tested on specimens printed by IPCON"".",Not applicable
V001339,M072,G072-01,Density,1.28,g/cc,1.28,Not applicable,Not applicable,=,1000,1280,Not applicable,Not applicable,kg/m³,Published value,Not published (density specimen form not explicitly established),Not applicable,Not published,not-stated,Not published,not-stated,Not applicable,Not applicable,Not published,ISO 1183,ISO 1183,Not applicable,Not applicable,"Printed Specimen Conditions Printer: Open Source FDM/FFF Nozzle: 0.4mm Layer Height: 0.25mm Infill: 100%, +/- 45° Extrusion Temp: 335-345°C Bed Temp: 110 - 130°C Specimen Orientation: XY Flat",X-THERMAX-PPS-TDS-v3,p. 1: Density,Not applicable,Not applicable
V001340,M072,G072-01,Tensile break strength,50,MPa,50,Not applicable,Not applicable,=,1,50,Not applicable,Not applicable,MPa,Published value,Printed specimen,XY,Not published,not-stated,Not published,not-stated,Not applicable,Not applicable,Not published,ISO 527,ISO 527,Not applicable,Not applicable,"Printed Specimen Conditions Printer: Open Source FDM/FFF Nozzle: 0.4mm Layer Height: 0.25mm Infill: 100%, +/- 45° Extrusion Temp: 335-345°C Bed Temp: 110 - 130°C Specimen Orientation: XY Flat",X-THERMAX-PPS-TDS-v3,"p. 1: Tensile Strength, Break",Not applicable,Not applicable
V001341,M072,G072-01,Tensile modulus,2650,MPa,2650,Not applicable,Not applicable,=,0.001,2.65,Not applicable,Not applicable,GPa,Published value,Printed specimen,XY,Not published,not-stated,Not published,not-stated,Not applicable,Not applicable,Not published,ISO 527,ISO 527,Not applicable,Not applicable,"Printed Specimen Conditions Printer: Open Source FDM/FFF Nozzle: 0.4mm Layer Height: 0.25mm Infill: 100%, +/- 45° Extrusion Temp: 335-345°C Bed Temp: 110 - 130°C Specimen Orientation: XY Flat",X-THERMAX-PPS-TDS-v3,p. 1: Tensile Modulus,Not applicable,Not applicable
V001342,M072,G072-01,Elongation at break,18,%,18,Not applicable,Not applicable,=,1,18,Not applicable,Not applicable,%,Published value,Printed specimen,XY,Not published,not-stated,Not published,not-stated,Not applicable,Not applicable,Not published,ISO 527,ISO 527,Not applicable,Not applicable,"Printed Specimen Conditions Printer: Open Source FDM/FFF Nozzle: 0.4mm Layer Height: 0.25mm Infill: 100%, +/- 45° Extrusion Temp: 335-345°C Bed Temp: 110 - 130°C Specimen Orientation: XY Flat",X-THERMAX-PPS-TDS-v3,"p. 1: Tensile Elongation, Break",Not applicable,Not applicable
V001343,M072,G072-01,Flexural strength,52,MPa,52,Not applicable,Not applicable,=,1,52,Not applicable,Not applicable,MPa,Published value,Printed specimen,XY,Not published,not-stated,Not published,not-stated,Not applicable,Not applicable,Not published,ISO 178,ISO 178,Not applicable,Not applicable,"Printed Specimen Conditions Printer: Open Source FDM/FFF Nozzle: 0.4mm Layer Height: 0.25mm Infill: 100%, +/- 45° Extrusion Temp: 335-345°C Bed Temp: 110 - 130°C Specimen Orientation: XY Flat",X-THERMAX-PPS-TDS-v3,p. 1: Flexural Strength,Not applicable,Not applicable
V001344,M072,G072-01,Flexural modulus,2540,MPa,2540,Not applicable,Not applicable,=,0.001,2.54,Not applicable,Not applicable,GPa,Published value,Printed specimen,XY,Not published,not-stated,Not published,not-stated,Not applicable,Not applicable,Not published,ISO 178,ISO 178,Not applicable,Not applicable,"Printed Specimen Conditions Printer: Open Source FDM/FFF Nozzle: 0.4mm Layer Height: 0.25mm Infill: 100%, +/- 45° Extrusion Temp: 335-345°C Bed Temp: 110 - 130°C Specimen Orientation: XY Flat",X-THERMAX-PPS-TDS-v3,p. 1: Flexural Modulus,Not applicable,Not applicable
V001345,M072,G072-01,Melting temperature,283,°C,283,Not applicable,Not applicable,=,1,283,Not applicable,Not applicable,°C,Published value,Printed specimen,Not applicable,Not published,not-stated,Not published,not-stated,Not applicable,Not applicable,Not published,ISO 11357,ISO 11357,Not applicable,Not applicable,"Printed Specimen Conditions Printer: Open Source FDM/FFF Nozzle: 0.4mm Layer Height: 0.25mm Infill: 100%, +/- 45° Extrusion Temp: 335-345°C Bed Temp: 110 - 130°C Specimen Orientation: XY Flat",X-THERMAX-PPS-TDS-v3,p. 1: Melting Point,Not applicable,Not applicable
V001346,M072,G072-01,HDT,90,°C,90,Not applicable,Not applicable,=,1,90,Not applicable,Not applicable,°C,Published value,Printed specimen,Not applicable,Not published,not-stated,Not published,not-stated,Not applicable,Not applicable,Not published,"ISO 75, 0.45 MPa (66 psi)",ISO 75,0.45,Not applicable,"Printed Specimen Conditions Printer: Open Source FDM/FFF Nozzle: 0.4mm Layer Height: 0.25mm Infill: 100%, +/- 45° Extrusion Temp: 335-345°C Bed Temp: 110 - 130°C Specimen Orientation: XY Flat",X-THERMAX-PPS-TDS-v3,p. 1: Deflection Temperature at 0.45,Not applicable,Not applicable
V001347,M072,G072-02,Density,1.33 g/cm3,g/cm3,1.33,Not applicable,Not applicable,=,1000,1330,Not applicable,Not applicable,kg/m³,Published value,Not published (density specimen form not explicitly established),Not applicable,Not published,not-stated,Not published,not-stated,Not applicable,Not applicable,Not published,ISO 1183,ISO 1183,Not applicable,Not applicable,Not published,S-SPECTRUM-en-tds-spectrum-pps-am230,p. 1: Density,Not applicable,Not applicable
V001348,M072,G072-02,Charpy strength,18 kJ/m2,kJ/m2,18,Not applicable,Not applicable,=,1,18,Not applicable,Not applicable,kJ/m²,Published value,Raw material value,Not published,Not published,not-stated,Not published,not-stated,Not applicable,Not applicable,Not published,ISO 179-1eU,ISO 179,Not applicable,Unnotched,Not published,S-SPECTRUM-en-tds-spectrum-pps-am230,"p. 1: Charpy impact strength, unnotched* (23°C)","Corrected 2026-09-14 (m14) against the source: the sheet marks this value ""*injection moulding"".",Not applicable
V001349,M072,G072-02,Charpy strength,"1,3 kJ/m2",kJ/m2,1.3,Not applicable,Not applicable,=,1,1.3,Not applicable,Not applicable,kJ/m²,Published value (transcription corrected),Raw material value,Not published,Not published,not-stated,Not published,not-stated,Not applicable,Not applicable,Not published,ISO 179-1eA,ISO 179,Not applicable,Notched,Not published,S-SPECTRUM-en-tds-spectrum-pps-am230,"p. 1: Charpy impact strength, notched* (23°C)","Decimal comma preserved from the cited manufacturer PDF; re-read and source SHA256 matched 2026-09-13. Systematic audit SD-01. Corrected 2026-09-14 (m14) against the source: the sheet marks this value ""*injection moulding"".",Not applicable
V001350,M072,G072-02,Elongation at break,"2,00%",%,2,Not applicable,Not applicable,=,1,2,Not applicable,Not applicable,%,Published value,Raw material value,Not published,Not published,not-stated,Not published,not-stated,Not applicable,Not applicable,Not published,ISO 527 (1),ISO 527,Not applicable,Not applicable,Not published,S-SPECTRUM-en-tds-spectrum-pps-am230,p. 1: Tensile Elongation at Break*,"Corrected 2026-09-14 (m14) against the source: the sheet marks this value ""*injection moulding"".",Not applicable
V001351,M072,G072-02,Tensile break strength,65 MPa,MPa,65,Not applicable,Not applicable,=,1,65,Not applicable,Not applicable,MPa,Published value,Raw material value,Not published,Not published,not-stated,Not published,not-stated,Not applicable,Not applicable,Not published,ISO 527 (1),ISO 527,Not applicable,Not applicable,Not published,S-SPECTRUM-en-tds-spectrum-pps-am230,p. 1: Tensile Strength at Break*,"Corrected 2026-09-14 (m14) against the source: the sheet marks this value ""*injection moulding"".",Not applicable
V001352,M072,G072-02,Vicat softening temperature,236°C,°C,236,Not applicable,Not applicable,=,1,236,Not applicable,Not applicable,°C,Published value,Raw material value,Not applicable,Not published,not-stated,Not published,not-stated,Not applicable,Not applicable,Not published,ISO 306,ISO 306,Not applicable,Not applicable,Not published,S-SPECTRUM-en-tds-spectrum-pps-am230,p. 1: VICAT Softening point* 50N,"Corrected 2026-09-14 (m14) against the source: the sheet marks this value ""*injection moulding"".",Not applicable
V001353,M073,G073-01,Density,1.26 g/cm³,g/cm³,1.26,Not applicable,Not applicable,=,1000,1260,Not applicable,Not applicable,kg/m³,Published value,Not published (density specimen form not explicitly established),Not applicable,Not published,not-stated,All the specimens were not annealed before testing,as-printed,Not applicable,Not applicable,Not published,ISO 1183,ISO 1183,Not applicable,Not applicable,"Specimen Printing Conditions Subjects Data Nozzle Temperature 320 °C Bed Temperature 110 °C Printing Speed 60mm/s InfillDensity 100% *All the specimens were printed at the following settings: Printer = X1E, Chamber Temperature = 60 °C, Nozzle Temperature = 320 °C, Printing Speed = 60 mm/s, Bed Temperature = 110 °C, InfillDensity = 100%. If higher chamber temperature and nozzl",B-pps-cf-TDS,p. 2: Density,Not applicable,Not applicable
V001354,M073,G073-01,Melting temperature,284 °C,°C,284,Not applicable,Not applicable,=,1,284,Not applicable,Not applicable,°C,Published value,Printed specimen,Not applicable,Not published,not-stated,All the specimens were not annealed before testing,as-printed,Not applicable,Not applicable,Not published,"DSC, 10 °C/min",DSC,Not applicable,Not applicable,"Specimen Printing Conditions Subjects Data Nozzle Temperature 320 °C Bed Temperature 110 °C Printing Speed 60mm/s InfillDensity 100% *All the specimens were printed at the following settings: Printer = X1E, Chamber Temperature = 60 °C, Nozzle Temperature = 320 °C, Printing Speed = 60 mm/s, Bed Temperature = 110 °C, InfillDensity = 100%. If higher chamber temperature and nozzl",B-pps-cf-TDS,p. 2: Melting Temperature,"Corrected 2026-09-15 (m20) against the source: the sheet gives the ""Test Specimen Printing Conditions"" of every specimen.",Not applicable
V001355,M073,G073-01,Glass transition temperature,100 °C,°C,100,Not applicable,Not applicable,=,1,100,Not applicable,Not applicable,°C,Published value,Printed specimen,Not applicable,Not published,not-stated,All the specimens were not annealed before testing,as-printed,Not applicable,Not applicable,Not published,"DSC, 10 °C/min",DSC,Not applicable,Not applicable,"Specimen Printing Conditions Subjects Data Nozzle Temperature 320 °C Bed Temperature 110 °C Printing Speed 60mm/s InfillDensity 100% *All the specimens were printed at the following settings: Printer = X1E, Chamber Temperature = 60 °C, Nozzle Temperature = 320 °C, Printing Speed = 60 mm/s, Bed Temperature = 110 °C, InfillDensity = 100%. If higher chamber temperature and nozzl",B-pps-cf-TDS,p. 2: Glass Transition Temperature,"Corrected 2026-09-15 (m20) against the source: the sheet gives the ""Test Specimen Printing Conditions"" of every specimen.",Not applicable
V001356,M073,G073-01,Crystallization temperature,214 °C,°C,214,Not applicable,Not applicable,=,1,214,Not applicable,Not applicable,°C,Published value,Printed specimen,Not applicable,Not published,not-stated,All the specimens were not annealed before testing,as-printed,Not applicable,Not applicable,Not published,"DSC, 10 °C/min",DSC,Not applicable,Not applicable,"Specimen Printing Conditions Subjects Data Nozzle Temperature 320 °C Bed Temperature 110 °C Printing Speed 60mm/s InfillDensity 100% *All the specimens were printed at the following settings: Printer = X1E, Chamber Temperature = 60 °C, Nozzle Temperature = 320 °C, Printing Speed = 60 mm/s, Bed Temperature = 110 °C, InfillDensity = 100%. If higher chamber temperature and nozzl",B-pps-cf-TDS,p. 2: Crystallization Temperature,"Corrected 2026-09-15 (m20) against the source: the sheet gives the ""Test Specimen Printing Conditions"" of every specimen.",Not applicable
V001357,M073,G073-01,Vicat softening temperature,268 °C,°C,268,Not applicable,Not applicable,=,1,268,Not applicable,Not applicable,°C,Published value,Printed specimen,Not applicable,Not published,not-stated,All the specimens were not annealed before testing,as-printed,Not applicable,Not applicable,Not published,"ISO 306, GB/T 1633",ISO 306; GB/T 1633,Not applicable,Not applicable,"Specimen Printing Conditions Subjects Data Nozzle Temperature 320 °C Bed Temperature 110 °C Printing Speed 60mm/s InfillDensity 100% *All the specimens were printed at the following settings: Printer = X1E, Chamber Temperature = 60 °C, Nozzle Temperature = 320 °C, Printing Speed = 60 mm/s, Bed Temperature = 110 °C, InfillDensity = 100%. If higher chamber temperature and nozzl",B-pps-cf-TDS,p. 2: Vicat Softening Temperature,"Corrected 2026-09-15 (m20) against the source: the sheet gives the ""Test Specimen Printing Conditions"" of every specimen.",Not applicable
V001358,M073,G073-01,HDT,235 °C,°C,235,Not applicable,Not applicable,=,1,235,Not applicable,Not applicable,°C,Published value,Printed specimen,Not applicable,Not published,not-stated,All the specimens were not annealed before testing,as-printed,Not applicable,Not applicable,Not published,ISO 75 1.8 MPa,ISO 75,1.8,Not applicable,"Specimen Printing Conditions Subjects Data Nozzle Temperature 320 °C Bed Temperature 110 °C Printing Speed 60mm/s InfillDensity 100% *All the specimens were printed at the following settings: Printer = X1E, Chamber Temperature = 60 °C, Nozzle Temperature = 320 °C, Printing Speed = 60 mm/s, Bed Temperature = 110 °C, InfillDensity = 100%. If higher chamber temperature and nozzl",B-pps-cf-TDS,p. 2: Heat Deflection Temperature,"Corrected 2026-09-15 (m20) against the source: the sheet gives the ""Test Specimen Printing Conditions"" of every specimen.",Not applicable
V001359,M073,G073-01,HDT,264 °C,°C,264,Not applicable,Not applicable,=,1,264,Not applicable,Not applicable,°C,Published value,Printed specimen,Not applicable,Not published,not-stated,All the specimens were not annealed before testing,as-printed,Not applicable,Not applicable,Not published,ISO 75 0.45 MPa,ISO 75,0.45,Not applicable,"Specimen Printing Conditions Subjects Data Nozzle Temperature 320 °C Bed Temperature 110 °C Printing Speed 60mm/s InfillDensity 100% *All the specimens were printed at the following settings: Printer = X1E, Chamber Temperature = 60 °C, Nozzle Temperature = 320 °C, Printing Speed = 60 mm/s, Bed Temperature = 110 °C, InfillDensity = 100%. If higher chamber temperature and nozzl",B-pps-cf-TDS,p. 2: Heat Deflection Temperature,"Corrected 2026-09-15 (m20) against the source: the sheet gives the ""Test Specimen Printing Conditions"" of every specimen.",Not applicable
V001360,M073,G073-01,Water absorption,0.05 %,%,0.05,Not applicable,Not applicable,=,1,0.05,Not applicable,Not applicable,%,Published value,Printed specimen,Not applicable,Not published,not-stated,All the specimens were not annealed before testing,as-printed,Not applicable,Not applicable,Not published,"ter Absorption Rate 25 °C, 55% RH",Not published,Not applicable,Not applicable,"Specimen Printing Conditions Subjects Data Nozzle Temperature 320 °C Bed Temperature 110 °C Printing Speed 60mm/s InfillDensity 100% *All the specimens were printed at the following settings: Printer = X1E, Chamber Temperature = 60 °C, Nozzle Temperature = 320 °C, Printing Speed = 60 mm/s, Bed Temperature = 110 °C, InfillDensity = 100%. If higher chamber temperature and nozzl",B-pps-cf-TDS,p. 2: Saturated Water,"Corrected 2026-09-15 (m20) against the source: the sheet gives the ""Test Specimen Printing Conditions"" of every specimen.",Not applicable
V001361,M073,G073-01,Tensile modulus,8230 ± 270 MPa,MPa,8230,270,Not applicable,=,0.001,8.23,0.27,Not applicable,GPa,Published value,Printed specimen,XY,Not published,not-stated,All the specimens were not annealed before testing,as-printed,Not applicable,Not applicable,Not published,"ISO 527, GB/T 1040",ISO 527; GB/T 1040,Not applicable,Not applicable,"Specimen Printing Conditions Subjects Data Nozzle Temperature 320 °C Bed Temperature 110 °C Printing Speed 60mm/s InfillDensity 100% *All the specimens were printed at the following settings: Printer = X1E, Chamber Temperature = 60 °C, Nozzle Temperature = 320 °C, Printing Speed = 60 mm/s, Bed Temperature = 110 °C, InfillDensity = 100%. If higher chamber temperature and nozzl",B-pps-cf-TDS,p. 2: Young's Modulus (X-Y),"Corrected 2026-09-15 (m20) against the source: the sheet gives the ""Test Specimen Printing Conditions"" of every specimen.",Not applicable
V001362,M073,G073-01,Tensile modulus,2850 ± 160 MPa,MPa,2850,160,Not applicable,=,0.001,2.85,0.16,Not applicable,GPa,Published value,Printed specimen,Z,Not published,not-stated,All the specimens were not annealed before testing,as-printed,Not applicable,Not applicable,Not published,"ISO 527, GB/T 1040",ISO 527; GB/T 1040,Not applicable,Not applicable,"Specimen Printing Conditions Subjects Data Nozzle Temperature 320 °C Bed Temperature 110 °C Printing Speed 60mm/s InfillDensity 100% *All the specimens were printed at the following settings: Printer = X1E, Chamber Temperature = 60 °C, Nozzle Temperature = 320 °C, Printing Speed = 60 mm/s, Bed Temperature = 110 °C, InfillDensity = 100%. If higher chamber temperature and nozzl",B-pps-cf-TDS,p. 2: Young's Modulus (Z),"Corrected 2026-09-15 (m20) against the source: the sheet gives the ""Test Specimen Printing Conditions"" of every specimen.",Not applicable
V001363,M073,G073-01,Tensile strength (endpoint unspecified),87 ± 5 MPa,MPa,87,5,Not applicable,=,1,87,5,Not applicable,MPa,Published value,Printed specimen,XY,Not published,not-stated,All the specimens were not annealed before testing,as-printed,Not applicable,Not applicable,Not published,"ISO 527, GB/T 1040",ISO 527; GB/T 1040,Not applicable,Not applicable,"Specimen Printing Conditions Subjects Data Nozzle Temperature 320 °C Bed Temperature 110 °C Printing Speed 60mm/s InfillDensity 100% *All the specimens were printed at the following settings: Printer = X1E, Chamber Temperature = 60 °C, Nozzle Temperature = 320 °C, Printing Speed = 60 mm/s, Bed Temperature = 110 °C, InfillDensity = 100%. If higher chamber temperature and nozzl",B-pps-cf-TDS,p. 2: Tensile Strength (X-Y),"Corrected 2026-09-15 (m20) against the source: the sheet gives the ""Test Specimen Printing Conditions"" of every specimen.",Not applicable
V001364,M073,G073-01,Tensile strength (endpoint unspecified),24 ± 3 MPa,MPa,24,3,Not applicable,=,1,24,3,Not applicable,MPa,Published value,Printed specimen,Z,Not published,not-stated,All the specimens were not annealed before testing,as-printed,Not applicable,Not applicable,Not published,"ISO 527, GB/T 1040",ISO 527; GB/T 1040,Not applicable,Not applicable,"Specimen Printing Conditions Subjects Data Nozzle Temperature 320 °C Bed Temperature 110 °C Printing Speed 60mm/s InfillDensity 100% *All the specimens were printed at the following settings: Printer = X1E, Chamber Temperature = 60 °C, Nozzle Temperature = 320 °C, Printing Speed = 60 mm/s, Bed Temperature = 110 °C, InfillDensity = 100%. If higher chamber temperature and nozzl",B-pps-cf-TDS,p. 2: Tensile Strength (Z),"Corrected 2026-09-15 (m20) against the source: the sheet gives the ""Test Specimen Printing Conditions"" of every specimen.",Not applicable
V001365,M073,G073-01,Elongation at break,1.2 ± 0.4 %,%,1.2,0.4,Not applicable,=,1,1.2,0.4,Not applicable,%,Published value,Printed specimen,XY,Not published,not-stated,All the specimens were not annealed before testing,as-printed,Not applicable,Not applicable,Not published,"ISO 527, GB/T 1040",ISO 527; GB/T 1040,Not applicable,Not applicable,"Specimen Printing Conditions Subjects Data Nozzle Temperature 320 °C Bed Temperature 110 °C Printing Speed 60mm/s InfillDensity 100% *All the specimens were printed at the following settings: Printer = X1E, Chamber Temperature = 60 °C, Nozzle Temperature = 320 °C, Printing Speed = 60 mm/s, Bed Temperature = 110 °C, InfillDensity = 100%. If higher chamber temperature and nozzl",B-pps-cf-TDS,p. 2: Breaking Elongation Rate (X-Y),"Corrected 2026-09-15 (m20) against the source: the sheet gives the ""Test Specimen Printing Conditions"" of every specimen.",Not applicable
V001366,M073,G073-01,Elongation at break,0.7 ± 0.3 %,%,0.7,0.3,Not applicable,=,1,0.7,0.3,Not applicable,%,Published value,Printed specimen,Z,Not published,not-stated,All the specimens were not annealed before testing,as-printed,Not applicable,Not applicable,Not published,"ISO 527, GB/T 1040",ISO 527; GB/T 1040,Not applicable,Not applicable,"Specimen Printing Conditions Subjects Data Nozzle Temperature 320 °C Bed Temperature 110 °C Printing Speed 60mm/s InfillDensity 100% *All the specimens were printed at the following settings: Printer = X1E, Chamber Temperature = 60 °C, Nozzle Temperature = 320 °C, Printing Speed = 60 mm/s, Bed Temperature = 110 °C, InfillDensity = 100%. If higher chamber temperature and nozzl",B-pps-cf-TDS,p. 2: Breaking Elongation Rate (Z),"Corrected 2026-09-15 (m20) against the source: the sheet gives the ""Test Specimen Printing Conditions"" of every specimen.",Not applicable
V001367,M073,G073-01,Flexural modulus,7160 ± 280 MPa,MPa,7160,280,Not applicable,=,0.001,7.16,0.28,Not applicable,GPa,Published value,Printed specimen,XY,Not published,not-stated,All the specimens were not annealed before testing,as-printed,Not applicable,Not applicable,Not published,"ISO 178, GB/T 9341",ISO 178; GB/T 9341,Not applicable,Not applicable,"Specimen Printing Conditions Subjects Data Nozzle Temperature 320 °C Bed Temperature 110 °C Printing Speed 60mm/s InfillDensity 100% *All the specimens were printed at the following settings: Printer = X1E, Chamber Temperature = 60 °C, Nozzle Temperature = 320 °C, Printing Speed = 60 mm/s, Bed Temperature = 110 °C, InfillDensity = 100%. If higher chamber temperature and nozzl",B-pps-cf-TDS,p. 2: Bending Modulus (X-Y),"Corrected 2026-09-15 (m20) against the source: the sheet gives the ""Test Specimen Printing Conditions"" of every specimen.",Not applicable
V001368,M073,G073-01,Flexural modulus,2460 ± 190 MPa,MPa,2460,190,Not applicable,=,0.001,2.46,0.19,Not applicable,GPa,Published value,Printed specimen,Z,Not published,not-stated,All the specimens were not annealed before testing,as-printed,Not applicable,Not applicable,Not published,"ISO 178, GB/T 9341",ISO 178; GB/T 9341,Not applicable,Not applicable,"Specimen Printing Conditions Subjects Data Nozzle Temperature 320 °C Bed Temperature 110 °C Printing Speed 60mm/s InfillDensity 100% *All the specimens were printed at the following settings: Printer = X1E, Chamber Temperature = 60 °C, Nozzle Temperature = 320 °C, Printing Speed = 60 mm/s, Bed Temperature = 110 °C, InfillDensity = 100%. If higher chamber temperature and nozzl",B-pps-cf-TDS,p. 2: Bending Modulus (Z),"Corrected 2026-09-15 (m20) against the source: the sheet gives the ""Test Specimen Printing Conditions"" of every specimen.",Not applicable
V001369,M073,G073-01,Flexural strength,142 ± 5 MPa,MPa,142,5,Not applicable,=,1,142,5,Not applicable,MPa,Published value,Printed specimen,XY,Not published,not-stated,All the specimens were not annealed before testing,as-printed,Not applicable,Not applicable,Not published,"ISO 178, GB/T 9341",ISO 178; GB/T 9341,Not applicable,Not applicable,"Specimen Printing Conditions Subjects Data Nozzle Temperature 320 °C Bed Temperature 110 °C Printing Speed 60mm/s InfillDensity 100% *All the specimens were printed at the following settings: Printer = X1E, Chamber Temperature = 60 °C, Nozzle Temperature = 320 °C, Printing Speed = 60 mm/s, Bed Temperature = 110 °C, InfillDensity = 100%. If higher chamber temperature and nozzl",B-pps-cf-TDS,p. 2: Bending Strength (X-Y),"Corrected 2026-09-15 (m20) against the source: the sheet gives the ""Test Specimen Printing Conditions"" of every specimen.",Not applicable
V001370,M073,G073-01,Flexural strength,36 ± 4 MPa,MPa,36,4,Not applicable,=,1,36,4,Not applicable,MPa,Published value,Printed specimen,Z,Not published,not-stated,All the specimens were not annealed before testing,as-printed,Not applicable,Not applicable,Not published,"ISO 178, GB/T 9341",ISO 178; GB/T 9341,Not applicable,Not applicable,"Specimen Printing Conditions Subjects Data Nozzle Temperature 320 °C Bed Temperature 110 °C Printing Speed 60mm/s InfillDensity 100% *All the specimens were printed at the following settings: Printer = X1E, Chamber Temperature = 60 °C, Nozzle Temperature = 320 °C, Printing Speed = 60 mm/s, Bed Temperature = 110 °C, InfillDensity = 100%. If higher chamber temperature and nozzl",B-pps-cf-TDS,p. 2: Bending Strength (Z),"Corrected 2026-09-15 (m20) against the source: the sheet gives the ""Test Specimen Printing Conditions"" of every specimen.",Not applicable
V001371,M073,G073-01,Charpy strength,27.8 ± 2.3 kJ/m²;,kJ/m²,27.8,2.3,Not applicable,=,1,27.8,2.3,Not applicable,kJ/m²,Published value,Printed specimen,XY,Not published,not-stated,All the specimens were not annealed before testing,as-printed,Not applicable,Not applicable,Not published,"ISO 179, GB/T 1043",ISO 179; GB/T 1043,Not applicable,Unnotched,"Specimen Printing Conditions Subjects Data Nozzle Temperature 320 °C Bed Temperature 110 °C Printing Speed 60mm/s InfillDensity 100% *All the specimens were printed at the following settings: Printer = X1E, Chamber Temperature = 60 °C, Nozzle Temperature = 320 °C, Printing Speed = 60 mm/s, Bed Temperature = 110 °C, InfillDensity = 100%. If higher chamber temperature and nozzl",B-pps-cf-TDS,p. 2: Impact Strength (X-Y) — unnotched,"Corrected 2026-09-15 (m20) against the source: the sheet gives the ""Test Specimen Printing Conditions"" of every specimen.",Not applicable
V001372,M073,G073-01,Charpy strength,6.2 ± 1.6 kJ/m²,kJ/m²,6.2,1.6,Not applicable,=,1,6.2,1.6,Not applicable,kJ/m²,Published value,Printed specimen,XY,Not published,not-stated,All the specimens were not annealed before testing,as-printed,Not applicable,Not applicable,Not published,"ISO 179, GB/T 1043",ISO 179; GB/T 1043,Not applicable,Notched,"Specimen Printing Conditions Subjects Data Nozzle Temperature 320 °C Bed Temperature 110 °C Printing Speed 60mm/s InfillDensity 100% *All the specimens were printed at the following settings: Printer = X1E, Chamber Temperature = 60 °C, Nozzle Temperature = 320 °C, Printing Speed = 60 mm/s, Bed Temperature = 110 °C, InfillDensity = 100%. If higher chamber temperature and nozzl",B-pps-cf-TDS,p. 2: Impact Strength (X-Y) — notched,"Corrected 2026-09-15 (m20) against the source: the sheet gives the ""Test Specimen Printing Conditions"" of every specimen.",Not applicable
V001373,M073,G073-01,Charpy strength,2.8 ± 0.4 kJ/m²,kJ/m²,2.8,0.4,Not applicable,=,1,2.8,0.4,Not applicable,kJ/m²,Published value,Printed specimen,Z,Not published,not-stated,All the specimens were not annealed before testing,as-printed,Not applicable,Not applicable,Not published,"ISO 179, GB/T 1043",ISO 179; GB/T 1043,Not applicable,Not published,"Specimen Printing Conditions Subjects Data Nozzle Temperature 320 °C Bed Temperature 110 °C Printing Speed 60mm/s InfillDensity 100% *All the specimens were printed at the following settings: Printer = X1E, Chamber Temperature = 60 °C, Nozzle Temperature = 320 °C, Printing Speed = 60 mm/s, Bed Temperature = 110 °C, InfillDensity = 100%. If higher chamber temperature and nozzl",B-pps-cf-TDS,p. 2: Impact Strength (Z),"Corrected 2026-09-15 (m20) against the source: the sheet gives the ""Test Specimen Printing Conditions"" of every specimen.",Not applicable
V001374,M074,G074-01,Density,1.36 g/cm³,g/cm³,1.36,Not applicable,Not applicable,=,1000,1360,Not applicable,Not applicable,kg/m³,Published value,Not published (density specimen form not explicitly established),Not applicable,Not published,not-stated,Not published,not-stated,Not applicable,Not applicable,Not published,ISO 1183-3,ISO 1183,Not applicable,Not applicable,"Printing Temperature and Humidity ≤ 120 ℃, ≤ 20% RH (Sealed with desiccant) Storage Temperature and Humidity ≤ 35 ℃, ≤ 20% RH (Sealed with desiccant) Compatible Support Material Itself or support filament for PPS Compatible Printer Type Enclosed-frame (60 to 120 °C chamber temperature is recommended) AMS or CFS Compatib",S-PPSGF-TDS-0,p. 1: Density,Not applicable,Not applicable
V001375,M074,G074-01,Water absorption,0.05 %,%,0.05,Not applicable,Not applicable,=,1,0.05,Not applicable,Not applicable,%,Published value,Not published (do not assume printed),Not applicable,Not published,not-stated,Not published,not-stated,Not applicable,Not applicable,Not published,"tion Rate 25 °C, 55% RH, room air",Not published,Not applicable,Not applicable,"Printing Temperature and Humidity ≤ 120 ℃, ≤ 20% RH (Sealed with desiccant) Storage Temperature and Humidity ≤ 35 ℃, ≤ 20% RH (Sealed with desiccant) Compatible Support Material Itself or support filament for PPS Compatible Printer Type Enclosed-frame (60 to 120 °C chamber temperature is recommended) AMS or CFS Compatib",S-PPSGF-TDS-0,p. 1: Saturated Water Absorption Rate,Not applicable,Not applicable
V001376,M074,G074-01,Melting temperature,278 °C,°C,278,Not applicable,Not applicable,=,1,278,Not applicable,Not applicable,°C,Published value,Not published (do not assume printed),Not applicable,Not published,not-stated,Not published,not-stated,Not applicable,Not applicable,Not published,"DSC, 10 °C/min",DSC,Not applicable,Not applicable,"Printing Temperature and Humidity ≤ 120 ℃, ≤ 20% RH (Sealed with desiccant) Storage Temperature and Humidity ≤ 35 ℃, ≤ 20% RH (Sealed with desiccant) Compatible Support Material Itself or support filament for PPS Compatible Printer Type Enclosed-frame (60 to 120 °C chamber temperature is recommended) AMS or CFS Compatib",S-PPSGF-TDS-0,p. 1: Melting Temperature,Not applicable,Not applicable
