Repository: faridbnv/h2c-materials

# Filament Atlas

**Live: [pdynamics.ca/h2c-materials](https://pdynamics.ca/h2c-materials/)** · one HTML page, with a page of its own for
each well-documented material beside it, that also runs offline from a file, with no server.

## What it is

Filament Atlas is a tool for a small engineering team choosing a 3D-printing filament for the team's Bambu Lab H2C
printer. It was the H2C Material Selector until 2026-10-16; the built file keeps that name. You say what a part must
do (survive 100 °C, be at least this stiff, be as light as possible), and it answers in two steps:

- **Which kinds of filament** (PLA, PETG, carbon-filled nylon and so on) can do it, and whether the H2C can print them.

File: data/tables/measurements.csv (part 30 of 82)
MeasurementID,MaterialID,GradeID,Property,Raw value,Raw unit,Raw numeric,Raw uncertainty ±,Raw upper bound,Operator,Conversion factor,Normalized value,Normalized uncertainty ±,Normalized upper bound,Normalized unit,Data status,Specimen type,Direction,Moisture condition,Moisture state,Post-processing,Post-processing state,Anneal °C,Anneal h,Test temperature,Standard / load,Standards,Test load MPa,Notch,Specimen / print parameters,SourceID,Locator,Notes,Parse review
V001377,M074,G074-01,Vicat softening temperature,258 °C,°C,258,Not applicable,Not applicable,=,1,258,Not applicable,Not applicable,°C,Published value,Not published (do not assume printed),Not applicable,Not published,not-stated,Not published,not-stated,Not applicable,Not applicable,Not published,"ISO 306, GB/T 1633",ISO 306; GB/T 1633,Not applicable,Not applicable,"Printing Temperature and Humidity ≤ 120 ℃, ≤ 20% RH (Sealed with desiccant) Storage Temperature and Humidity ≤ 35 ℃, ≤ 20% RH (Sealed with desiccant) Compatible Support Material Itself or support filament for PPS Compatible Printer Type Enclosed-frame (60 to 120 °C chamber temperature is recommended) AMS or CFS Compatib",S-PPSGF-TDS-0,p. 1: Vicar Softening Temperature,Not applicable,Not applicable
V001378,M074,G074-01,HDT,241 °C,°C,241,Not applicable,Not applicable,=,1,241,Not applicable,Not applicable,°C,Published value,Not published (do not assume printed),Not applicable,Not published,not-stated,Not published,not-stated,Not applicable,Not applicable,Not published,"ISO 75, 0.45 MPa",ISO 75,0.45,Not applicable,"Printing Temperature and Humidity ≤ 120 ℃, ≤ 20% RH (Sealed with desiccant) Storage Temperature and Humidity ≤ 35 ℃, ≤ 20% RH (Sealed with desiccant) Compatible Support Material Itself or support filament for PPS Compatible Printer Type Enclosed-frame (60 to 120 °C chamber temperature is recommended) AMS or CFS Compatib",S-PPSGF-TDS-0,p. 1: Heat Deflection Temperature,Not applicable,Not applicable
V001379,M074,G074-01,Tensile strength (endpoint unspecified),72 MPa,MPa,72,Not applicable,Not applicable,=,1,72,Not applicable,Not applicable,MPa,Published value,Printed specimen,XY,Not published,not-stated,Not published,not-stated,Not applicable,Not applicable,Not published,"ISO 527, GB/T 1040",ISO 527; GB/T 1040,Not applicable,Not applicable,"Printing Temperature and Humidity ≤ 120 ℃, ≤ 20% RH (Sealed with desiccant) Storage Temperature and Humidity ≤ 35 ℃, ≤ 20% RH (Sealed with desiccant) Compatible Support Material Itself or support filament for PPS Compatible Printer Type Enclosed-frame (60 to 120 °C chamber temperature is recommended) AMS or CFS Compatib",S-PPSGF-TDS-0,p. 1: Tensile Strength XY,"Corrected 2026-09-15 (m20) against the source: the footnote says the mechanical properties ""were tested on specimens printed by IPCON"".",Not applicable
V001380,M074,G074-01,Tensile strength (endpoint unspecified),42 MPa,MPa,42,Not applicable,Not applicable,=,1,42,Not applicable,Not applicable,MPa,Published value,Printed specimen,Z,Not published,not-stated,Not published,not-stated,Not applicable,Not applicable,Not published,"ISO 527, GB/T 1040",ISO 527; GB/T 1040,Not applicable,Not applicable,"Printing Temperature and Humidity ≤ 120 ℃, ≤ 20% RH (Sealed with desiccant) Storage Temperature and Humidity ≤ 35 ℃, ≤ 20% RH (Sealed with desiccant) Compatible Support Material Itself or support filament for PPS Compatible Printer Type Enclosed-frame (60 to 120 °C chamber temperature is recommended) AMS or CFS Compatib",S-PPSGF-TDS-0,p. 1: Tensile Strength Z,"Corrected 2026-09-15 (m20) against the source: Direction Z: the sheet prints this result under its ""Z"" label. Corrected 2026-09-15 (m20) against the source: the footnote says the mechanical properties ""were tested on specimens printed by IPCON"".",Not applicable
V001381,M074,G074-01,Tensile modulus,5764 MPa,MPa,5764,Not applicable,Not applicable,=,0.001,5.764,Not applicable,Not applicable,GPa,Published value,Printed specimen,XY,Not published,not-stated,Not published,not-stated,Not applicable,Not applicable,Not published,"ISO 527, GB/T 1040",ISO 527; GB/T 1040,Not applicable,Not applicable,"Printing Temperature and Humidity ≤ 120 ℃, ≤ 20% RH (Sealed with desiccant) Storage Temperature and Humidity ≤ 35 ℃, ≤ 20% RH (Sealed with desiccant) Compatible Support Material Itself or support filament for PPS Compatible Printer Type Enclosed-frame (60 to 120 °C chamber temperature is recommended) AMS or CFS Compatib",S-PPSGF-TDS-0,p. 1: Young's Modulus XY,"Corrected 2026-09-15 (m20) against the source: the footnote says the mechanical properties ""were tested on specimens printed by IPCON"".",Not applicable
V001382,M074,G074-01,Tensile modulus,2581 MPa,MPa,2581,Not applicable,Not applicable,=,0.001,2.581,Not applicable,Not applicable,GPa,Published value,Printed specimen,Z,Not published,not-stated,Not published,not-stated,Not applicable,Not applicable,Not published,"ISO 527, GB/T 1040",ISO 527; GB/T 1040,Not applicable,Not applicable,"Printing Temperature and Humidity ≤ 120 ℃, ≤ 20% RH (Sealed with desiccant) Storage Temperature and Humidity ≤ 35 ℃, ≤ 20% RH (Sealed with desiccant) Compatible Support Material Itself or support filament for PPS Compatible Printer Type Enclosed-frame (60 to 120 °C chamber temperature is recommended) AMS or CFS Compatib",S-PPSGF-TDS-0,p. 1: Young's Modulus Z,"Corrected 2026-09-15 (m20) against the source: Direction Z: the sheet prints this result under its ""Z"" label. Corrected 2026-09-15 (m20) against the source: the footnote says the mechanical properties ""were tested on specimens printed by IPCON"".",Not applicable
V001383,M074,G074-01,Elongation at break,1.6 %,%,1.6,Not applicable,Not applicable,=,1,1.6,Not applicable,Not applicable,%,Published value,Printed specimen,XY,Not published,not-stated,Not published,not-stated,Not applicable,Not applicable,Not published,"ISO 527, GB/T 1040",ISO 527; GB/T 1040,Not applicable,Not applicable,"Printing Temperature and Humidity ≤ 120 ℃, ≤ 20% RH (Sealed with desiccant) Storage Temperature and Humidity ≤ 35 ℃, ≤ 20% RH (Sealed with desiccant) Compatible Support Material Itself or support filament for PPS Compatible Printer Type Enclosed-frame (60 to 120 °C chamber temperature is recommended) AMS or CFS Compatib",S-PPSGF-TDS-0,p. 1: Breaking Elongation Rate XY,"Corrected 2026-09-15 (m20) against the source: the footnote says the mechanical properties ""were tested on specimens printed by IPCON"".",Not applicable
V001384,M074,G074-01,Elongation at break,0.7 %,%,0.7,Not applicable,Not applicable,=,1,0.7,Not applicable,Not applicable,%,Published value,Printed specimen,Z,Not published,not-stated,Not published,not-stated,Not applicable,Not applicable,Not published,"ISO 527, GB/T 1040",ISO 527; GB/T 1040,Not applicable,Not applicable,"Printing Temperature and Humidity ≤ 120 ℃, ≤ 20% RH (Sealed with desiccant) Storage Temperature and Humidity ≤ 35 ℃, ≤ 20% RH (Sealed with desiccant) Compatible Support Material Itself or support filament for PPS Compatible Printer Type Enclosed-frame (60 to 120 °C chamber temperature is recommended) AMS or CFS Compatib",S-PPSGF-TDS-0,p. 1: Breaking Elongation Rate Z,"Corrected 2026-09-15 (m20) against the source: Direction Z: the sheet prints this result under its ""Z"" label. Corrected 2026-09-15 (m20) against the source: the footnote says the mechanical properties ""were tested on specimens printed by IPCON"".",Not applicable
V001385,M074,G074-01,Flexural strength,112 MPa,MPa,112,Not applicable,Not applicable,=,1,112,Not applicable,Not applicable,MPa,Published value,Printed specimen,XY,Not published,not-stated,Not published,not-stated,Not applicable,Not applicable,Not published,"ISO 178, GB/T 9341",ISO 178; GB/T 9341,Not applicable,Not applicable,"Printing Temperature and Humidity ≤ 120 ℃, ≤ 20% RH (Sealed with desiccant) Storage Temperature and Humidity ≤ 35 ℃, ≤ 20% RH (Sealed with desiccant) Compatible Support Material Itself or support filament for PPS Compatible Printer Type Enclosed-frame (60 to 120 °C chamber temperature is recommended) AMS or CFS Compatib",S-PPSGF-TDS-0,p. 1: Flexural Strength XY,"Corrected 2026-09-15 (m20) against the source: the footnote says the mechanical properties ""were tested on specimens printed by IPCON"".",Not applicable
V001386,M074,G074-01,Flexural strength,58 MPa,MPa,58,Not applicable,Not applicable,=,1,58,Not applicable,Not applicable,MPa,Published value,Printed specimen,Z,Not published,not-stated,Not published,not-stated,Not applicable,Not applicable,Not published,"ISO 178, GB/T 9341",ISO 178; GB/T 9341,Not applicable,Not applicable,"Printing Temperature and Humidity ≤ 120 ℃, ≤ 20% RH (Sealed with desiccant) Storage Temperature and Humidity ≤ 35 ℃, ≤ 20% RH (Sealed with desiccant) Compatible Support Material Itself or support filament for PPS Compatible Printer Type Enclosed-frame (60 to 120 °C chamber temperature is recommended) AMS or CFS Compatib",S-PPSGF-TDS-0,p. 1: Flexural Strength Z,"Corrected 2026-09-15 (m20) against the source: Direction Z: the sheet prints this result under its ""Z"" label. Corrected 2026-09-15 (m20) against the source: the footnote says the mechanical properties ""were tested on specimens printed by IPCON"".",Not applicable
V001387,M074,G074-01,Flexural modulus,4530 MPa,MPa,4530,Not applicable,Not applicable,=,0.001,4.53,Not applicable,Not applicable,GPa,Published value,Printed specimen,XY,Not published,not-stated,Not published,not-stated,Not applicable,Not applicable,Not published,"ISO 178, GB/T 9341",ISO 178; GB/T 9341,Not applicable,Not applicable,"Printing Temperature and Humidity ≤ 120 ℃, ≤ 20% RH (Sealed with desiccant) Storage Temperature and Humidity ≤ 35 ℃, ≤ 20% RH (Sealed with desiccant) Compatible Support Material Itself or support filament for PPS Compatible Printer Type Enclosed-frame (60 to 120 °C chamber temperature is recommended) AMS or CFS Compatib",S-PPSGF-TDS-0,p. 1: Flexural Modulus XY,"Corrected 2026-09-15 (m20) against the source: the footnote says the mechanical properties ""were tested on specimens printed by IPCON"".",Not applicable
V001388,M074,G074-01,Flexural modulus,2212 MPa,MPa,2212,Not applicable,Not applicable,=,0.001,2.212,Not applicable,Not applicable,GPa,Published value,Printed specimen,Z,Not published,not-stated,Not published,not-stated,Not applicable,Not applicable,Not published,"ISO 178, GB/T 9341",ISO 178; GB/T 9341,Not applicable,Not applicable,"Printing Temperature and Humidity ≤ 120 ℃, ≤ 20% RH (Sealed with desiccant) Storage Temperature and Humidity ≤ 35 ℃, ≤ 20% RH (Sealed with desiccant) Compatible Support Material Itself or support filament for PPS Compatible Printer Type Enclosed-frame (60 to 120 °C chamber temperature is recommended) AMS or CFS Compatib",S-PPSGF-TDS-0,p. 1: Flexural Modulus Z,"Corrected 2026-09-15 (m20) against the source: Direction Z: the sheet prints this result under its ""Z"" label. Corrected 2026-09-15 (m20) against the source: the footnote says the mechanical properties ""were tested on specimens printed by IPCON"".",Not applicable
V001389,M074,G074-01,Charpy strength,31.7 kJ/m²,kJ/m²,31.7,Not applicable,Not applicable,=,1,31.7,Not applicable,Not applicable,kJ/m²,Published value,Printed specimen,XY,Not published,not-stated,Not published,not-stated,Not applicable,Not applicable,Not published,"ISO 179, GB/T 1043",ISO 179; GB/T 1043,Not applicable,Not published,"Printing Temperature and Humidity ≤ 120 ℃, ≤ 20% RH (Sealed with desiccant) Storage Temperature and Humidity ≤ 35 ℃, ≤ 20% RH (Sealed with desiccant) Compatible Support Material Itself or support filament for PPS Compatible Printer Type Enclosed-frame (60 to 120 °C chamber temperature is recommended) AMS or CFS Compatib",S-PPSGF-TDS-0,p. 1: Impact Strength XY,"Corrected 2026-09-15 (m20) against the source: the footnote says the mechanical properties ""were tested on specimens printed by IPCON"".",Not applicable
V001390,M074,G074-01,Charpy strength,10.6 kJ/m²,kJ/m²,10.6,Not applicable,Not applicable,=,1,10.6,Not applicable,Not applicable,kJ/m²,Published value,Printed specimen,Z,Not published,not-stated,Not published,not-stated,Not applicable,Not applicable,Not published,"ISO 179, GB/T 1043",ISO 179; GB/T 1043,Not applicable,Not published,"Printing Temperature and Humidity ≤ 120 ℃, ≤ 20% RH (Sealed with desiccant) Storage Temperature and Humidity ≤ 35 ℃, ≤ 20% RH (Sealed with desiccant) Compatible Support Material Itself or support filament for PPS Compatible Printer Type Enclosed-frame (60 to 120 °C chamber temperature is recommended) AMS or CFS Compatib",S-PPSGF-TDS-0,p. 1: Impact Strength Z,"Corrected 2026-09-15 (m20) against the source: Direction Z: the sheet prints this result under its ""Z"" label. Corrected 2026-09-15 (m20) against the source: the footnote says the mechanical properties ""were tested on specimens printed by IPCON"".",Not applicable
V001391,M074,G074-02,Density,1.36 g/cm3,g/cm3,1.36,Not applicable,Not applicable,=,1000,1360,Not applicable,Not applicable,kg/m³,Published value,Not published (density specimen form not explicitly established),Not applicable,Not published,not-stated,Not published,not-stated,Not applicable,Not applicable,Not published,"ISO1183, GB/T1033",ISO 1183; GB/T 1033,Not applicable,Not applicable,"Printing temperature 330-350 °C Infill 100% Bed temperature 90 °C Shell 2 Top & bottom layer 3 Cooling fan OFF FLEXURAL TESTING SPECIMEN TENSILE TESTING SPECIMEN IMPACT TESTING SPECIMEN ASTM D638 (ISO 527, GB/T 1040) ASTM D638 (ISO 527, GB/T 1040) ASTM D638 (ISO 179, GB/T 1043) 150.00 80.00 80. 00 114.00 60. 00 80.00 45",S-FIBER-PPSGF-TDS-2,p. 1: Density,Corrected 2026-09-14 (m13) against the source: the annealing note belongs to the mechanical table.,Not applicable
V001392,M074,G074-02,HDT,125.8 °C,°C,125.8,Not applicable,Not applicable,=,1,125.8,Not applicable,Not applicable,°C,Published value,Printed specimen,Not applicable,Not published,not-stated,HDT specimens annealed at 130 °C,annealed,130,Not published,Not published,ISO 75 1.8MPa,ISO 75,1.8,Not applicable,"Printing temperature 330-350 °C Infill 100% Bed temperature 90 °C Shell 2 Top & bottom layer 3 Cooling fan OFF FLEXURAL TESTING SPECIMEN TENSILE TESTING SPECIMEN IMPACT TESTING SPECIMEN ASTM D638 (ISO 527, GB/T 1040) ASTM D638 (ISO 527, GB/T 1040) ASTM D638 (ISO 179, GB/T 1043) 150.00 80.00 80. 00 114.00 60. 00 80.00 45",S-FIBER-PPSGF-TDS-2,p. 1: Heat deflection temp.,"Corrected 2026-09-14 (m13) against the source: the HDT note: ""The HDT test specimens were annealed by 130°C"".",Not applicable
V001393,M074,G074-02,Tensile modulus,4552.0 ± 54.6 MPa,MPa,4552,54.6,Not applicable,=,0.001,4.552,0.0546,Not applicable,GPa,Published value,Printed specimen,XY,Dry,dry,All specimens were annealed at 130 °C for 10 h,annealed,130,10,Not published,"ISO 527, GB/T 1040",ISO 527; GB/T 1040,Not applicable,Not applicable,"Printing temperature 330-350 °C Infill 100% Bed temperature 90 °C Shell 2 Top & bottom layer 3 Cooling fan OFF FLEXURAL TESTING SPECIMEN TENSILE TESTING SPECIMEN IMPACT TESTING SPECIMEN ASTM D638 (ISO 527, GB/T 1040) ASTM D638 (ISO 527, GB/T 1040) ASTM D638 (ISO 179, GB/T 1043) 150.00 80.00 80. 00 114.00 60. 00 80.00 45",S-FIBER-PPSGF-TDS-2,p. 1: Young’s modulus (X-Y),"Corrected 2026-09-14 (m13) against the source: the mechanical table's note, without the next heading.",Not applicable
V001394,M074,G074-02,Tensile modulus,2557.2 ± 101.2 MPa,MPa,2557.2,101.2,Not applicable,=,0.001,2.5572,0.1012,Not applicable,GPa,Published value,Printed specimen,Z,Dry,dry,All specimens were annealed at 130 °C for 10 h,annealed,130,10,Not published,"ISO 527, GB/T 1040",ISO 527; GB/T 1040,Not applicable,Not applicable,"Printing temperature 330-350 °C Infill 100% Bed temperature 90 °C Shell 2 Top & bottom layer 3 Cooling fan OFF FLEXURAL TESTING SPECIMEN TENSILE TESTING SPECIMEN IMPACT TESTING SPECIMEN ASTM D638 (ISO 527, GB/T 1040) ASTM D638 (ISO 527, GB/T 1040) ASTM D638 (ISO 179, GB/T 1043) 150.00 80.00 80. 00 114.00 60. 00 80.00 45",S-FIBER-PPSGF-TDS-2,p. 1: Young’s modulus (Z),"Corrected 2026-09-14 (m13) against the source: the mechanical table's note, without the next heading.",Not applicable
V001395,M074,G074-02,Tensile strength (endpoint unspecified),64.1 ± 2.1 MPa,MPa,64.1,2.1,Not applicable,=,1,64.1,2.1,Not applicable,MPa,Published value,Printed specimen,XY,Dry,dry,All specimens were annealed at 130 °C for 10 h,annealed,130,10,Not published,"ISO 527, GB/T 1040",ISO 527; GB/T 1040,Not applicable,Not applicable,"Printing temperature 330-350 °C Infill 100% Bed temperature 90 °C Shell 2 Top & bottom layer 3 Cooling fan OFF FLEXURAL TESTING SPECIMEN TENSILE TESTING SPECIMEN IMPACT TESTING SPECIMEN ASTM D638 (ISO 527, GB/T 1040) ASTM D638 (ISO 527, GB/T 1040) ASTM D638 (ISO 179, GB/T 1043) 150.00 80.00 80. 00 114.00 60. 00 80.00 45",S-FIBER-PPSGF-TDS-2,p. 1: Tensile strength (X-Y),"Corrected 2026-09-14 (m13) against the source: the mechanical table's note, without the next heading.",Not applicable
V001396,M074,G074-02,Tensile strength (endpoint unspecified),22.9 ± 0.8 MPa,MPa,22.9,0.8,Not applicable,=,1,22.9,0.8,Not applicable,MPa,Published value,Printed specimen,Z,Dry,dry,All specimens were annealed at 130 °C for 10 h,annealed,130,10,Not published,"ISO 527, GB/T 1040",ISO 527; GB/T 1040,Not applicable,Not applicable,"Printing temperature 330-350 °C Infill 100% Bed temperature 90 °C Shell 2 Top & bottom layer 3 Cooling fan OFF FLEXURAL TESTING SPECIMEN TENSILE TESTING SPECIMEN IMPACT TESTING SPECIMEN ASTM D638 (ISO 527, GB/T 1040) ASTM D638 (ISO 527, GB/T 1040) ASTM D638 (ISO 179, GB/T 1043) 150.00 80.00 80. 00 114.00 60. 00 80.00 45",S-FIBER-PPSGF-TDS-2,p. 1: Tensile strength (Z),"Corrected 2026-09-14 (m13) against the source: the mechanical table's note, without the next heading.",Not applicable
V001397,M074,G074-02,Elongation at break,2.0 ± 0.2 %,%,2,0.2,Not applicable,=,1,2,0.2,Not applicable,%,Published value,Printed specimen,XY,Dry,dry,All specimens were annealed at 130 °C for 10 h,annealed,130,10,Not published,"ISO 527, GB/T 1040",ISO 527; GB/T 1040,Not applicable,Not applicable,"Printing temperature 330-350 °C Infill 100% Bed temperature 90 °C Shell 2 Top & bottom layer 3 Cooling fan OFF FLEXURAL TESTING SPECIMEN TENSILE TESTING SPECIMEN IMPACT TESTING SPECIMEN ASTM D638 (ISO 527, GB/T 1040) ASTM D638 (ISO 527, GB/T 1040) ASTM D638 (ISO 179, GB/T 1043) 150.00 80.00 80. 00 114.00 60. 00 80.00 45",S-FIBER-PPSGF-TDS-2,p. 1: Elongation at break (X-Y),"Corrected 2026-09-14 (m13) against the source: the mechanical table's note, without the next heading.",Not applicable
V001398,M074,G074-02,Elongation at break,1.1 ± 0.1 %,%,1.1,0.1,Not applicable,=,1,1.1,0.1,Not applicable,%,Published value,Printed specimen,Z,Dry,dry,All specimens were annealed at 130 °C for 10 h,annealed,130,10,Not published,"ISO 527, GB/T 1040",ISO 527; GB/T 1040,Not applicable,Not applicable,"Printing temperature 330-350 °C Infill 100% Bed temperature 90 °C Shell 2 Top & bottom layer 3 Cooling fan OFF FLEXURAL TESTING SPECIMEN TENSILE TESTING SPECIMEN IMPACT TESTING SPECIMEN ASTM D638 (ISO 527, GB/T 1040) ASTM D638 (ISO 527, GB/T 1040) ASTM D638 (ISO 179, GB/T 1043) 150.00 80.00 80. 00 114.00 60. 00 80.00 45",S-FIBER-PPSGF-TDS-2,p. 1: Elongation at break (Z),"Corrected 2026-09-14 (m13) against the source: the mechanical table's note, without the next heading.",Not applicable
V001399,M074,G074-02,Flexural modulus,4110.7 ± 124.9 MPa,MPa,4110.7,124.9,Not applicable,=,0.001,4.1107,0.1249,Not applicable,GPa,Published value,Printed specimen,XY,Dry,dry,All specimens were annealed at 130 °C for 10 h,annealed,130,10,Not published,"ISO 178, GB/T 9341",ISO 178; GB/T 9341,Not applicable,Not applicable,"Printing temperature 330-350 °C Infill 100% Bed temperature 90 °C Shell 2 Top & bottom layer 3 Cooling fan OFF FLEXURAL TESTING SPECIMEN TENSILE TESTING SPECIMEN IMPACT TESTING SPECIMEN ASTM D638 (ISO 527, GB/T 1040) ASTM D638 (ISO 527, GB/T 1040) ASTM D638 (ISO 179, GB/T 1043) 150.00 80.00 80. 00 114.00 60. 00 80.00 45",S-FIBER-PPSGF-TDS-2,p. 1: Bending modulus (X-Y),"Corrected 2026-09-14 (m13) against the source: the mechanical table's note, without the next heading.",Not applicable
V001400,M074,G074-02,Flexural modulus,2605.7 ± 101.8 MPa,MPa,2605.7,101.8,Not applicable,=,0.001,2.6057,0.1018,Not applicable,GPa,Published value,Printed specimen,Z,Dry,dry,All specimens were annealed at 130 °C for 10 h,annealed,130,10,Not published,"ISO 178, GB/T 9341",ISO 178; GB/T 9341,Not applicable,Not applicable,"Printing temperature 330-350 °C Infill 100% Bed temperature 90 °C Shell 2 Top & bottom layer 3 Cooling fan OFF FLEXURAL TESTING SPECIMEN TENSILE TESTING SPECIMEN IMPACT TESTING SPECIMEN ASTM D638 (ISO 527, GB/T 1040) ASTM D638 (ISO 527, GB/T 1040) ASTM D638 (ISO 179, GB/T 1043) 150.00 80.00 80. 00 114.00 60. 00 80.00 45",S-FIBER-PPSGF-TDS-2,p. 1: Bending modulus (Z),"Corrected 2026-09-14 (m13) against the source: the mechanical table's note, without the next heading.",Not applicable
V001401,M074,G074-02,Flexural strength,102.3 ± 3.7 MPa,MPa,102.3,3.7,Not applicable,=,1,102.3,3.7,Not applicable,MPa,Published value,Printed specimen,XY,Dry,dry,All specimens were annealed at 130 °C for 10 h,annealed,130,10,Not published,"ISO 178, GB/T 9341",ISO 178; GB/T 9341,Not applicable,Not applicable,"Printing temperature 330-350 °C Infill 100% Bed temperature 90 °C Shell 2 Top & bottom layer 3 Cooling fan OFF FLEXURAL TESTING SPECIMEN TENSILE TESTING SPECIMEN IMPACT TESTING SPECIMEN ASTM D638 (ISO 527, GB/T 1040) ASTM D638 (ISO 527, GB/T 1040) ASTM D638 (ISO 179, GB/T 1043) 150.00 80.00 80. 00 114.00 60. 00 80.00 45",S-FIBER-PPSGF-TDS-2,p. 1: Bending strength (X-Y),"Corrected 2026-09-14 (m13) against the source: the mechanical table's note, without the next heading.",Not applicable
V001402,M074,G074-02,Flexural strength,45.7 ± 1.1 MPa,MPa,45.7,1.1,Not applicable,=,1,45.7,1.1,Not applicable,MPa,Published value,Printed specimen,Z,Dry,dry,All specimens were annealed at 130 °C for 10 h,annealed,130,10,Not published,"ISO 178, GB/T 9341",ISO 178; GB/T 9341,Not applicable,Not applicable,"Printing temperature 330-350 °C Infill 100% Bed temperature 90 °C Shell 2 Top & bottom layer 3 Cooling fan OFF FLEXURAL TESTING SPECIMEN TENSILE TESTING SPECIMEN IMPACT TESTING SPECIMEN ASTM D638 (ISO 527, GB/T 1040) ASTM D638 (ISO 527, GB/T 1040) ASTM D638 (ISO 179, GB/T 1043) 150.00 80.00 80. 00 114.00 60. 00 80.00 45",S-FIBER-PPSGF-TDS-2,p. 1: Bending strength (Z),"Corrected 2026-09-14 (m13) against the source: the mechanical table's note, without the next heading.",Not applicable
V001403,M074,G074-02,Charpy strength,7.3 ± 0.2 kJ/m2,kJ/m2,7.3,0.2,Not applicable,=,1,7.3,0.2,Not applicable,kJ/m²,Published value,Printed specimen,XY,Dry,dry,All specimens were annealed at 130 °C for 10 h,annealed,130,10,Not published,Not published,Not published,Not applicable,Notched,"Printing temperature 330-350 °C Infill 100% Bed temperature 90 °C Shell 2 Top & bottom layer 3 Cooling fan OFF FLEXURAL TESTING SPECIMEN TENSILE TESTING SPECIMEN IMPACT TESTING SPECIMEN ASTM D638 (ISO 527, GB/T 1040) ASTM D638 (ISO 527, GB/T 1040) ASTM D638 (ISO 179, GB/T 1043) 150.00 80.00 80. 00 114.00 60. 00 80.00 45",S-FIBER-PPSGF-TDS-2,p. 1: Charpy impact strength (X-Y) notched,"Corrected 2026-09-14 (m13) against the source: the mechanical table's note, without the next heading.",Not applicable
V001404,M074,G074-02,Charpy strength,27.3 ± 1.1 kJ/m2,kJ/m2,27.3,1.1,Not applicable,=,1,27.3,1.1,Not applicable,kJ/m²,Published value,Printed specimen,XY,Dry,dry,All specimens were annealed at 130 °C for 10 h,annealed,130,10,Not published,"ISO 179, GB/T 1043",ISO 179; GB/T 1043,Not applicable,Unnotched,"Printing temperature 330-350 °C Infill 100% Bed temperature 90 °C Shell 2 Top & bottom layer 3 Cooling fan OFF FLEXURAL TESTING SPECIMEN TENSILE TESTING SPECIMEN IMPACT TESTING SPECIMEN ASTM D638 (ISO 527, GB/T 1040) ASTM D638 (ISO 527, GB/T 1040) ASTM D638 (ISO 179, GB/T 1043) 150.00 80.00 80. 00 114.00 60. 00 80.00 45",S-FIBER-PPSGF-TDS-2,p. 1: Charpy impact strength (X-Y)un-notched,"Corrected 2026-09-14 (m13) against the source: the row is the un-notched Charpy result, as its locator says. Corrected 2026-09-14 (m13) against the source: the mechanical table's note, without the next heading.",Not applicable
V001405,M074,G074-02,Charpy strength,4.3 ± 0.3 kJ/m2,kJ/m2,4.3,0.3,Not applicable,=,1,4.3,0.3,Not applicable,kJ/m²,Published value,Printed specimen,Z,Dry,dry,All specimens were annealed at 130 °C for 10 h,annealed,130,10,Not published,"ISO 179, GB/T 1043",ISO 179; GB/T 1043,Not applicable,Unnotched,"Printing temperature 330-350 °C Infill 100% Bed temperature 90 °C Shell 2 Top & bottom layer 3 Cooling fan OFF FLEXURAL TESTING SPECIMEN TENSILE TESTING SPECIMEN IMPACT TESTING SPECIMEN ASTM D638 (ISO 527, GB/T 1040) ASTM D638 (ISO 527, GB/T 1040) ASTM D638 (ISO 179, GB/T 1043) 150.00 80.00 80. 00 114.00 60. 00 80.00 45",S-FIBER-PPSGF-TDS-2,p. 1: Charpy impact strength (Z) un-notched,"Corrected 2026-09-14 (m13) against the source: the row is the un-notched Charpy result, as its locator says. Corrected 2026-09-14 (m13) against the source: the mechanical table's note, without the next heading.",Not applicable
V001406,M075,G075-01,Density,1.27 g/cm³,g/cm³,1.27,Not applicable,Not applicable,=,1000,1270,Not applicable,Not applicable,kg/m³,Published value,Not published (density specimen form not explicitly established),Not applicable,Not published,not-stated,Not published,not-stated,Not applicable,Not applicable,Not published,ISO 1183,ISO 1183,Not applicable,Not applicable,Not published,B-pva-TDS,p. 2: Density,Not applicable,Not applicable
V001407,M075,G075-01,Melting temperature,202 °C,°C,202,Not applicable,Not applicable,=,1,202,Not applicable,Not applicable,°C,Published value,Not published (do not assume printed),Not applicable,Not published,not-stated,Not published,not-stated,Not applicable,Not applicable,Not published,"DSC, 10 °C/min",DSC,Not applicable,Not applicable,Not published,B-pva-TDS,p. 2: Melting Temperature,Not applicable,Not applicable
V001408,M075,G075-01,Glass transition temperature,N/A,°C,Not published,Not applicable,Not applicable,Not applicable,1,Not published,Not applicable,Not applicable,°C,Not published,Not published (do not assume printed),Not applicable,Not published,not-stated,Not published,not-stated,Not applicable,Not applicable,Not published,Transition Temperature,Not published,Not applicable,Not applicable,Not published,B-pva-TDS,p. 2: Glass,Not applicable,Not applicable
V001409,M075,G075-01,Crystallization temperature,N/A,°C,Not published,Not applicable,Not applicable,Not applicable,1,Not published,Not applicable,Not applicable,°C,Not published,Not published (do not assume printed),Not applicable,Not published,not-stated,Not published,not-stated,Not applicable,Not applicable,Not published,"DSC,",DSC,Not applicable,Not applicable,Not published,B-pva-TDS,p. 2: Crystallization Temperature,Not applicable,Not applicable
V001410,M075,G075-01,Vicat softening temperature,N/A,°C,Not published,Not applicable,Not applicable,Not applicable,1,Not published,Not applicable,Not applicable,°C,Not published,Not published (do not assume printed),Not applicable,Not published,not-stated,Not published,not-stated,Not applicable,Not applicable,Not published,Temperature,Not published,Not applicable,Not applicable,Not published,B-pva-TDS,p. 2: Vicar Softening,Not applicable,Not applicable
V001411,M075,G075-01,HDT,N/A,°C,Not published,Not applicable,Not applicable,Not applicable,1,Not published,Not applicable,Not applicable,°C,Not published,Not published (do not assume printed),Not applicable,Not published,not-stated,Not published,not-stated,Not applicable,Not applicable,Not published,Deflection,Not published,Not published,Not applicable,Not published,B-pva-TDS,p. 2: Heat,Test load not published; do not combine with specified-load HDT.,Not applicable
V001412,M075,G075-01,Water absorption,6.25 %,%,6.25,Not applicable,Not applicable,=,1,6.25,Not applicable,Not applicable,%,Published value,Not published (do not assume printed),Not applicable,Not published,not-stated,Not published,not-stated,Not applicable,Not applicable,Not published,"ter Absorption Rate 25 °C, 55% RH",Not published,Not applicable,Not applicable,Not published,B-pva-TDS,p. 2: Saturated Water,Not applicable,Not applicable
V001413,M075,G075-01,Tensile modulus,N/A,Not published,Not published,Not applicable,Not applicable,Not applicable,1,Not published,Not applicable,Not applicable,Not published,Not published,Not published (do not assume printed),Not published,Not published,not-stated,Not published,not-stated,Not applicable,Not applicable,Not published,Modulus,Not published,Not applicable,Not applicable,Not published,B-pva-TDS,p. 2: Young's,Not applicable,Not applicable
V001414,M075,G075-01,Tensile strength (endpoint unspecified),N/A,Not published,Not published,Not applicable,Not applicable,Not applicable,1,Not published,Not applicable,Not applicable,Not published,Not published,Not published (do not assume printed),Not published,Not published,not-stated,Not published,not-stated,Not applicable,Not applicable,Not published,(X-Y),Not published,Not applicable,Not applicable,Not published,B-pva-TDS,p. 2: Tensile Strength,Not applicable,Not applicable
V001415,M075,G075-01,Elongation at break,N/A,%,Not published,Not applicable,Not applicable,Not applicable,1,Not published,Not applicable,Not applicable,%,Not published,Not published (do not assume printed),Not published,Not published,not-stated,Not published,not-stated,Not applicable,Not applicable,Not published,Elongation,Not published,Not applicable,Not applicable,Not published,B-pva-TDS,p. 2: Breaking,Not applicable,Not applicable
V001416,M075,G075-01,Flexural modulus,N/A,Not published,Not published,Not applicable,Not applicable,Not applicable,1,Not published,Not applicable,Not applicable,Not published,Not published,Not published (do not assume printed),Not published,Not published,not-stated,Not published,not-stated,Not applicable,Not applicable,Not published,Modulus,Not published,Not applicable,Not applicable,Not published,B-pva-TDS,p. 2: Bending,Not applicable,Not applicable
V001417,M075,G075-01,Impact strength,N/A,Not published,Not published,Not applicable,Not applicable,Not applicable,1,Not published,Not applicable,Not applicable,Not published,Not published,Not published (do not assume printed),Not published,Not published,not-stated,Not published,not-stated,Not applicable,Not applicable,Not published,Strength,Not published,Not applicable,Not published,Not published,B-pva-TDS,p. 2: Impact,Not applicable,Not applicable
V001418,M076,G076-01,Density,1.14 g/cm³,g/cm³,1.14,Not applicable,Not applicable,=,1000,1140,Not applicable,Not applicable,kg/m³,Published value,Not published (density specimen form not explicitly established),Not applicable,Not published,not-stated,Not published,not-stated,Not applicable,Not applicable,Not published,ISO 1183,ISO 1183,Not applicable,Not applicable,Not published,S-BVOH,p. 2: Density,Not applicable,Not applicable
V001419,M076,G076-01,Tensile strength (endpoint unspecified),34 MPa,MPa,34,Not applicable,Not applicable,=,1,34,Not applicable,Not applicable,MPa,Published value,Not published (do not assume printed),Not published,Not published,not-stated,Not published,not-stated,Not applicable,Not applicable,Not published,ISO 527,ISO 527,Not applicable,Not applicable,Not published,S-BVOH,p. 2: Tensile Strength,Not applicable,Not applicable
V001420,M076,G076-01,Tensile modulus,2400 MPa,MPa,2400,Not applicable,Not applicable,=,0.001,2.4,Not applicable,Not applicable,GPa,Published value,Not published (do not assume printed),Not published,Not published,not-stated,Not published,not-stated,Not applicable,Not applicable,Not published,ISO 527,ISO 527,Not applicable,Not applicable,Not published,S-BVOH,p. 2: Tensile Modulus,Not applicable,Not applicable
V001421,M076,G076-01,Elongation at break,9 %,%,9,Not applicable,Not applicable,=,1,9,Not applicable,Not applicable,%,Published value,Not published (do not assume printed),Not published,Not published,not-stated,Not published,not-stated,Not applicable,Not applicable,Not published,ISO 527,ISO 527,Not applicable,Not applicable,Not published,S-BVOH,p. 2: Elongation at Break,Not applicable,Not applicable
V001422,M076,G076-01,Flexural strength,50 MPa,MPa,50,Not applicable,Not applicable,=,1,50,Not applicable,Not applicable,MPa,Published value,Not published (do not assume printed),Not published,Not published,not-stated,Not published,not-stated,Not applicable,Not applicable,Not published,ISO 178,ISO 178,Not applicable,Not applicable,Not published,S-BVOH,p. 2: Flexural Strength,Not applicable,Not applicable
V001423,M076,G076-01,Flexural modulus,2200 MPa,MPa,2200,Not applicable,Not applicable,=,0.001,2.2,Not applicable,Not applicable,GPa,Published value,Not published (do not assume printed),Not published,Not published,not-stated,Not published,not-stated,Not applicable,Not applicable,Not published,ISO 178,ISO 178,Not applicable,Not applicable,Not published,S-BVOH,p. 2: Flexural Modulus,Not applicable,Not applicable
V001424,M076,G076-01,Vicat softening temperature,90 °C,°C,90,Not applicable,Not applicable,=,1,90,Not applicable,Not applicable,°C,Published value,Not published (do not assume printed),Not applicable,Not published,not-stated,Not published,not-stated,Not applicable,Not applicable,Not published,ISO 306,ISO 306,Not applicable,Not applicable,Not published,S-BVOH,p. 2: Vicat So昀琀ening Temperature,Not applicable,Not applicable
V001425,M076,G076-01,Glass transition temperature,68 °C,°C,68,Not applicable,Not applicable,=,1,68,Not applicable,Not applicable,°C,Published value,Not published (do not assume printed),Not applicable,Not published,not-stated,Not published,not-stated,Not applicable,Not applicable,Not published,DSC,DSC,Not applicable,Not applicable,Not published,S-BVOH,p. 2: Glass Transition Temperature (Tg),Not applicable,Not applicable
V001426,M076,G076-01,Melting temperature,175 °C,°C,175,Not applicable,Not applicable,=,1,175,Not applicable,Not applicable,°C,Published value,Not published (do not assume printed),Not applicable,Not published,not-stated,Not published,not-stated,Not applicable,Not applicable,Not published,DSC,DSC,Not applicable,Not applicable,Not published,S-BVOH,p. 2: Melting Temperature (Tm),Not applicable,Not applicable
V001427,M078,G078-01,Density,1.28 g/cm³,g/cm³,1.28,Not applicable,Not applicable,=,1000,1280,Not applicable,Not applicable,kg/m³,Published value,Not published (density specimen form not explicitly established),Not applicable,Not published,not-stated,Not published,not-stated,Not applicable,Not applicable,Not published,ISO 1183,ISO 1183,Not applicable,Not applicable,Not published,B-support-for-pla-petg-TDS,p. 2: Density,Not applicable,Not applicable
V001428,M078,G078-01,Melting temperature,185 °C,°C,185,Not applicable,Not applicable,=,1,185,Not applicable,Not applicable,°C,Published value,Not published (do not assume printed),Not applicable,Not published,not-stated,Not published,not-stated,Not applicable,Not applicable,Not published,"DSC, 10 °C/min",DSC,Not applicable,Not applicable,Not published,B-support-for-pla-petg-TDS,p. 2: Melting Temperature,Not applicable,Not applicable
V001429,M078,G078-01,Glass transition temperature,N/A,°C,Not published,Not applicable,Not applicable,Not applicable,1,Not published,Not applicable,Not applicable,°C,Not published,Not published (do not assume printed),Not applicable,Not published,not-stated,Not published,not-stated,Not applicable,Not applicable,Not published,Transition Temperature,Not published,Not applicable,Not applicable,Not published,B-support-for-pla-petg-TDS,p. 2: Glass,Not applicable,Not applicable
V001430,M078,G078-01,Crystallization temperature,N/A,°C,Not published,Not applicable,Not applicable,Not applicable,1,Not published,Not applicable,Not applicable,°C,Not published,Not published (do not assume printed),Not applicable,Not published,not-stated,Not published,not-stated,Not applicable,Not applicable,Not published,"DSC, 10",DSC,Not applicable,Not applicable,Not published,B-support-for-pla-petg-TDS,p. 2: Crystallization Temperature,Not applicable,Not applicable
V001431,M078,G078-01,Vicat softening temperature,N/A,°C,Not published,Not applicable,Not applicable,Not applicable,1,Not published,Not applicable,Not applicable,°C,Not published,Not published (do not assume printed),Not applicable,Not published,not-stated,Not published,not-stated,Not applicable,Not applicable,Not published,Temperature,Not published,Not applicable,Not applicable,Not published,B-support-for-pla-petg-TDS,p. 2: Vicar Softening,Not applicable,Not applicable
V001432,M078,G078-01,HDT,N/A,°C,Not published,Not applicable,Not applicable,Not applicable,1,Not published,Not applicable,Not applicable,°C,Not published,Not published (do not assume printed),Not applicable,Not published,not-stated,Not published,not-stated,Not applicable,Not applicable,Not published,Deflection,Not published,Not published,Not applicable,Not published,B-support-for-pla-petg-TDS,p. 2: Heat,Test load not published; do not combine with specified-load HDT.,Not applicable
V001433,M078,G078-01,Water absorption,1.02 %,%,1.02,Not applicable,Not applicable,=,1,1.02,Not applicable,Not applicable,%,Published value,Not published (do not assume printed),Not applicable,Not published,not-stated,Not published,not-stated,Not applicable,Not applicable,Not published,"ter Absorption Rate 25 °C,55% RH",Not published,Not applicable,Not applicable,Not published,B-support-for-pla-petg-TDS,p. 2: Saturated Water,Not applicable,Not applicable
V001434,M078,G078-01,Tensile modulus,N/A,Not published,Not published,Not applicable,Not applicable,Not applicable,1,Not published,Not applicable,Not applicable,Not published,Not published,Not published (do not assume printed),Not published,Not published,not-stated,Not published,not-stated,Not applicable,Not applicable,Not published,Modulus,Not published,Not applicable,Not applicable,Not published,B-support-for-pla-petg-TDS,p. 2: Young's,Not applicable,Not applicable
V001435,M078,G078-01,Tensile strength (endpoint unspecified),N/A,Not published,Not published,Not applicable,Not applicable,Not applicable,1,Not published,Not applicable,Not applicable,Not published,Not published,Not published (do not assume printed),Not published,Not published,not-stated,Not published,not-stated,Not applicable,Not applicable,Not published,(X-Y),Not published,Not applicable,Not applicable,Not published,B-support-for-pla-petg-TDS,p. 2: Tensile Strength,Not applicable,Not applicable
V001436,M078,G078-01,Elongation at break,N/A,%,Not published,Not applicable,Not applicable,Not applicable,1,Not published,Not applicable,Not applicable,%,Not published,Not published (do not assume printed),Not published,Not published,not-stated,Not published,not-stated,Not applicable,Not applicable,Not published,Elongation,Not published,Not applicable,Not applicable,Not published,B-support-for-pla-petg-TDS,p. 2: Breaking,Not applicable,Not applicable
V001437,M078,G078-01,Flexural modulus,N/A,Not published,Not published,Not applicable,Not applicable,Not applicable,1,Not published,Not applicable,Not applicable,Not published,Not published,Not published (do not assume printed),Not published,Not published,not-stated,Not published,not-stated,Not applicable,Not applicable,Not published,Modulus,Not published,Not applicable,Not applicable,Not published,B-support-for-pla-petg-TDS,p. 2: Bending,Not applicable,Not applicable
V001438,M078,G078-01,Impact strength,N/A,Not published,Not published,Not applicable,Not applicable,Not applicable,1,Not published,Not applicable,Not applicable,Not published,Not published,Not published (do not assume printed),Not published,Not published,not-stated,Not published,not-stated,Not applicable,Not applicable,Not published,Strength,Not published,Not applicable,Not published,Not published,B-support-for-pla-petg-TDS,p. 2: Impact,Not applicable,Not applicable
V001439,M079,G079-01,Density,1.16 g/cm³,g/cm³,1.16,Not applicable,Not applicable,=,1000,1160,Not applicable,Not applicable,kg/m³,Published value,Not published (density specimen form not explicitly established),Not applicable,Not published,not-stated,Not published,not-stated,Not applicable,Not applicable,Not published,ISO 1183,ISO 1183,Not applicable,Not applicable,Not published,B-support-for-abs-TDS,p. 2: Density,Not applicable,Not applicable
