Repository: faridbnv/h2c-materials

# Filament Atlas

**Live: [pdynamics.ca/h2c-materials](https://pdynamics.ca/h2c-materials/)** · one HTML page, with a page of its own for
each well-documented material beside it, that also runs offline from a file, with no server.

## What it is

Filament Atlas is a tool for a small engineering team choosing a 3D-printing filament for the team's Bambu Lab H2C
printer. It was the H2C Material Selector until 2026-10-16; the built file keeps that name. You say what a part must
do (survive 100 °C, be at least this stiff, be as light as possible), and it answers in two steps:

- **Which kinds of filament** (PLA, PETG, carbon-filled nylon and so on) can do it, and whether the H2C can print them.

File: data/tables/measurements.csv (part 31 of 82)
MeasurementID,MaterialID,GradeID,Property,Raw value,Raw unit,Raw numeric,Raw uncertainty ±,Raw upper bound,Operator,Conversion factor,Normalized value,Normalized uncertainty ±,Normalized upper bound,Normalized unit,Data status,Specimen type,Direction,Moisture condition,Moisture state,Post-processing,Post-processing state,Anneal °C,Anneal h,Test temperature,Standard / load,Standards,Test load MPa,Notch,Specimen / print parameters,SourceID,Locator,Notes,Parse review
V001440,M079,G079-01,Melting temperature,195 °C,°C,195,Not applicable,Not applicable,=,1,195,Not applicable,Not applicable,°C,Published value,Not published (do not assume printed),Not applicable,Not published,not-stated,Not published,not-stated,Not applicable,Not applicable,Not published,"DSC, 10 °C/min",DSC,Not applicable,Not applicable,Not published,B-support-for-abs-TDS,p. 2: Melting Temperature,Not applicable,Not applicable
V001441,M079,G079-01,Glass transition temperature,N/A,°C,Not published,Not applicable,Not applicable,Not applicable,1,Not published,Not applicable,Not applicable,°C,Not published,Not published (do not assume printed),Not applicable,Not published,not-stated,Not published,not-stated,Not applicable,Not applicable,Not published,DSC,DSC,Not applicable,Not applicable,Not published,B-support-for-abs-TDS,p. 2: Glass Transition Temperature,Not applicable,Not applicable
V001442,M079,G079-01,Crystallization temperature,N/A,°C,Not published,Not applicable,Not applicable,Not applicable,1,Not published,Not applicable,Not applicable,°C,Not published,Not published (do not assume printed),Not applicable,Not published,not-stated,Not published,not-stated,Not applicable,Not applicable,Not published,"DSC, 10 °C/min",DSC,Not applicable,Not applicable,Not published,B-support-for-abs-TDS,p. 2: Crystallization Temperature,Not applicable,Not applicable
V001443,M079,G079-01,Vicat softening temperature,N/A,°C,Not published,Not applicable,Not applicable,Not applicable,1,Not published,Not applicable,Not applicable,°C,Not published,Not published (do not assume printed),Not applicable,Not published,not-stated,Not published,not-stated,Not applicable,Not applicable,Not published,"ISO 306, GB/T 1633",ISO 306; GB/T 1633,Not applicable,Not applicable,Not published,B-support-for-abs-TDS,p. 2: Vicar Softening Temperature,Not applicable,Not applicable
V001444,M079,G079-01,HDT,N/A,°C,Not published,Not applicable,Not applicable,Not applicable,1,Not published,Not applicable,Not applicable,°C,Not published,Not published (do not assume printed),Not applicable,Not published,not-stated,Not published,not-stated,Not applicable,Not applicable,Not published,ISO 75 1.8 MPa,ISO 75,1.8,Not applicable,Not published,B-support-for-abs-TDS,p. 2: Heat Deflection Temperature,Not applicable,Not applicable
V001445,M079,G079-01,Water absorption,0.14 %,%,0.14,Not applicable,Not applicable,=,1,0.14,Not applicable,Not applicable,%,Published value,Not published (do not assume printed),Not applicable,Not published,not-stated,Not published,not-stated,Not applicable,Not applicable,Not published,"te 25 °C, 55% RH",Not published,Not applicable,Not applicable,Not published,B-support-for-abs-TDS,p. 2: Saturated Water Absorption Rate,Not applicable,Not applicable
V001446,M079,G079-01,Tensile modulus,N/A,Not published,Not published,Not applicable,Not applicable,Not applicable,1,Not published,Not applicable,Not applicable,Not published,Not published,Not published (do not assume printed),XY,Not published,not-stated,Not published,not-stated,Not applicable,Not applicable,Not published,"ISO 527, GB/T 1040",ISO 527; GB/T 1040,Not applicable,Not applicable,Not published,B-support-for-abs-TDS,p. 2: Young's Modulus (X-Y),Not applicable,Not applicable
V001447,M079,G079-01,Tensile modulus,N/A,Not published,Not published,Not applicable,Not applicable,Not applicable,1,Not published,Not applicable,Not applicable,Not published,Not published,Not published (do not assume printed),Z,Not published,not-stated,Not published,not-stated,Not applicable,Not applicable,Not published,"ISO 527, GB/T 1040",ISO 527; GB/T 1040,Not applicable,Not applicable,Not published,B-support-for-abs-TDS,p. 2: Young's Modulus (Z),Not applicable,Not applicable
V001448,M079,G079-01,Tensile strength (endpoint unspecified),N/A,Not published,Not published,Not applicable,Not applicable,Not applicable,1,Not published,Not applicable,Not applicable,Not published,Not published,Not published (do not assume printed),XY,Not published,not-stated,Not published,not-stated,Not applicable,Not applicable,Not published,"ISO 527, GB/T 1040",ISO 527; GB/T 1040,Not applicable,Not applicable,Not published,B-support-for-abs-TDS,p. 2: Tensile Strength (X-Y),Not applicable,Not applicable
V001449,M079,G079-01,Tensile strength (endpoint unspecified),N/A,Not published,Not published,Not applicable,Not applicable,Not applicable,1,Not published,Not applicable,Not applicable,Not published,Not published,Not published (do not assume printed),Z,Not published,not-stated,Not published,not-stated,Not applicable,Not applicable,Not published,"ISO 527, GB/T 1040",ISO 527; GB/T 1040,Not applicable,Not applicable,Not published,B-support-for-abs-TDS,p. 2: Tensile Strength (Z),Not applicable,Not applicable
V001450,M079,G079-01,Elongation at break,N/A,%,Not published,Not applicable,Not applicable,Not applicable,1,Not published,Not applicable,Not applicable,%,Not published,Not published (do not assume printed),XY,Not published,not-stated,Not published,not-stated,Not applicable,Not applicable,Not published,"ISO 527, GB/T 1040",ISO 527; GB/T 1040,Not applicable,Not applicable,Not published,B-support-for-abs-TDS,p. 2: Breaking Elongation Rate (X-Y),Not applicable,Not applicable
V001451,M079,G079-01,Elongation at break,N/A,%,Not published,Not applicable,Not applicable,Not applicable,1,Not published,Not applicable,Not applicable,%,Not published,Not published (do not assume printed),Z,Not published,not-stated,Not published,not-stated,Not applicable,Not applicable,Not published,"ISO 527, GB/T 1040",ISO 527; GB/T 1040,Not applicable,Not applicable,Not published,B-support-for-abs-TDS,p. 2: Breaking Elongation Rate (Z),Not applicable,Not applicable
V001452,M079,G079-01,Flexural modulus,N/A,Not published,Not published,Not applicable,Not applicable,Not applicable,1,Not published,Not applicable,Not applicable,Not published,Not published,Not published (do not assume printed),XY,Not published,not-stated,Not published,not-stated,Not applicable,Not applicable,Not published,"ISO 178, GB/T 9341",ISO 178; GB/T 9341,Not applicable,Not applicable,Not published,B-support-for-abs-TDS,p. 2: Bending Modulus (X-Y),Not applicable,Not applicable
V001453,M079,G079-01,Flexural modulus,N/A,Not published,Not published,Not applicable,Not applicable,Not applicable,1,Not published,Not applicable,Not applicable,Not published,Not published,Not published (do not assume printed),Z,Not published,not-stated,Not published,not-stated,Not applicable,Not applicable,Not published,"ISO 178, GB/T 9341",ISO 178; GB/T 9341,Not applicable,Not applicable,Not published,B-support-for-abs-TDS,p. 2: Bending Modulus (Z),Not applicable,Not applicable
V001454,M079,G079-01,Flexural strength,N/A,Not published,Not published,Not applicable,Not applicable,Not applicable,1,Not published,Not applicable,Not applicable,Not published,Not published,Not published (do not assume printed),XY,Not published,not-stated,Not published,not-stated,Not applicable,Not applicable,Not published,"ISO 178, GB/T 9341",ISO 178; GB/T 9341,Not applicable,Not applicable,Not published,B-support-for-abs-TDS,p. 2: Bending Strength (X-Y),Not applicable,Not applicable
V001455,M079,G079-01,Flexural strength,N/A,Not published,Not published,Not applicable,Not applicable,Not applicable,1,Not published,Not applicable,Not applicable,Not published,Not published,Not published (do not assume printed),Z,Not published,not-stated,Not published,not-stated,Not applicable,Not applicable,Not published,"ISO 178, GB/T 9341",ISO 178; GB/T 9341,Not applicable,Not applicable,Not published,B-support-for-abs-TDS,p. 2: Bending Strength (Z),Not applicable,Not applicable
V001456,M079,G079-01,Charpy strength,N/A,Not published,Not published,Not applicable,Not applicable,Not applicable,1,Not published,Not applicable,Not applicable,Not published,Not published,Not published (do not assume printed),XY,Not published,not-stated,Not published,not-stated,Not applicable,Not applicable,Not published,"ISO 179, GB/T 1043",ISO 179; GB/T 1043,Not applicable,Not published,Not published,B-support-for-abs-TDS,p. 2: Impact Strength (X-Y),Not applicable,Not applicable
V001457,M079,G079-01,Charpy strength,N/A,Not published,Not published,Not applicable,Not applicable,Not applicable,1,Not published,Not applicable,Not applicable,Not published,Not published,Not published (do not assume printed),Z,Not published,not-stated,Not published,not-stated,Not applicable,Not applicable,Not published,"ISO 179, GB/T 1043",ISO 179; GB/T 1043,Not applicable,Not published,Not published,B-support-for-abs-TDS,p. 2: Impact Strength (Z),Not applicable,Not applicable
V001458,M080,G080-01,Density,1.17 g/cm³,g/cm³,1.17,Not applicable,Not applicable,=,1000,1170,Not applicable,Not applicable,kg/m³,Published value,Not published (density specimen form not explicitly established),Not applicable,Not published,not-stated,Not published,not-stated,Not applicable,Not applicable,Not published,ISO 1183,ISO 1183,Not applicable,Not applicable,Not published,B-support-for-pa-pet-TDS,p. 2: Density,Not applicable,Not applicable
V001459,M080,G080-01,Melting temperature,255 °C,°C,255,Not applicable,Not applicable,=,1,255,Not applicable,Not applicable,°C,Published value,Not published (do not assume printed),Not applicable,Not published,not-stated,Not published,not-stated,Not applicable,Not applicable,Not published,"DSC, 10 °C/min",DSC,Not applicable,Not applicable,Not published,B-support-for-pa-pet-TDS,p. 2: Melting Temperature,Not applicable,Not applicable
V001460,M080,G080-01,Glass transition temperature,N/A,°C,Not published,Not applicable,Not applicable,Not applicable,1,Not published,Not applicable,Not applicable,°C,Not published,Not published (do not assume printed),Not applicable,Not published,not-stated,Not published,not-stated,Not applicable,Not applicable,Not published,Transition Temperature,Not published,Not applicable,Not applicable,Not published,B-support-for-pa-pet-TDS,p. 2: Glass,Not applicable,Not applicable
V001461,M080,G080-01,Crystallization temperature,N/A,°C,Not published,Not applicable,Not applicable,Not applicable,1,Not published,Not applicable,Not applicable,°C,Not published,Not published (do not assume printed),Not applicable,Not published,not-stated,Not published,not-stated,Not applicable,Not applicable,Not published,"DSC,",DSC,Not applicable,Not applicable,Not published,B-support-for-pa-pet-TDS,p. 2: CrystallizationTemperature,Not applicable,Not applicable
V001462,M080,G080-01,Vicat softening temperature,N/A,°C,Not published,Not applicable,Not applicable,Not applicable,1,Not published,Not applicable,Not applicable,°C,Not published,Not published (do not assume printed),Not applicable,Not published,not-stated,Not published,not-stated,Not applicable,Not applicable,Not published,Temperature,Not published,Not applicable,Not applicable,Not published,B-support-for-pa-pet-TDS,p. 2: Vicar Softening,Not applicable,Not applicable
V001463,M080,G080-01,HDT,N/A,°C,Not published,Not applicable,Not applicable,Not applicable,1,Not published,Not applicable,Not applicable,°C,Not published,Not published (do not assume printed),Not applicable,Not published,not-stated,Not published,not-stated,Not applicable,Not applicable,Not published,Deflection Temperature,Not published,Not published,Not applicable,Not published,B-support-for-pa-pet-TDS,p. 2: Heat,Test load not published; do not combine with specified-load HDT.,Not applicable
V001464,M080,G080-01,Water absorption,1.23 %,%,1.23,Not applicable,Not applicable,=,1,1.23,Not applicable,Not applicable,%,Published value,Not published (do not assume printed),Not applicable,Not published,not-stated,Not published,not-stated,Not applicable,Not applicable,Not published,"ption 25 °C, 55% RH",Not published,Not applicable,Not applicable,Not published,B-support-for-pa-pet-TDS,p. 2: Saturated Water Absorption,Not applicable,Not applicable
V001465,M080,G080-01,Tensile modulus,N/A,Not published,Not published,Not applicable,Not applicable,Not applicable,1,Not published,Not applicable,Not applicable,Not published,Not published,Not published (do not assume printed),Not published,Not published,not-stated,Not published,not-stated,Not applicable,Not applicable,Not published,Modulus,Not published,Not applicable,Not applicable,Not published,B-support-for-pa-pet-TDS,p. 2: Young's,Not applicable,Not applicable
V001466,M080,G080-01,Tensile strength (endpoint unspecified),N/A,Not published,Not published,Not applicable,Not applicable,Not applicable,1,Not published,Not applicable,Not applicable,Not published,Not published,Not published (do not assume printed),Not published,Not published,not-stated,Not published,not-stated,Not applicable,Not applicable,Not published,(X-Y),Not published,Not applicable,Not applicable,Not published,B-support-for-pa-pet-TDS,p. 2: Tensile Strength,Not applicable,Not applicable
V001467,M080,G080-01,Elongation at break,N/A,%,Not published,Not applicable,Not applicable,Not applicable,1,Not published,Not applicable,Not applicable,%,Not published,Not published (do not assume printed),Not published,Not published,not-stated,Not published,not-stated,Not applicable,Not applicable,Not published,Elongation,Not published,Not applicable,Not applicable,Not published,B-support-for-pa-pet-TDS,p. 2: Breaking,Not applicable,Not applicable
V001468,M080,G080-01,Flexural modulus,N/A,Not published,Not published,Not applicable,Not applicable,Not applicable,1,Not published,Not applicable,Not applicable,Not published,Not published,Not published (do not assume printed),Not published,Not published,not-stated,Not published,not-stated,Not applicable,Not applicable,Not published,Modulus,Not published,Not applicable,Not applicable,Not published,B-support-for-pa-pet-TDS,p. 2: Bending,Not applicable,Not applicable
V001469,M080,G080-01,Impact strength,N/A,Not published,Not published,Not applicable,Not applicable,Not applicable,1,Not published,Not applicable,Not applicable,Not published,Not published,Not published (do not assume printed),Not published,Not published,not-stated,Not published,not-stated,Not applicable,Not applicable,Not published,Strength,Not published,Not applicable,Not published,Not published,B-support-for-pa-pet-TDS,p. 2: Impact,Not applicable,Not applicable
V001470,M081,G081-01,Density,1.04,g/cc,1.04,Not applicable,Not applicable,=,1000,1040,Not applicable,Not applicable,kg/m³,Published value,Not published (density specimen form not explicitly established),Not applicable,Not published,not-stated,Not published,not-stated,Not applicable,Not applicable,Not published,ISO 1183,ISO 1183,Not applicable,Not applicable,"Printed Specimen Conditions Printer: Open Source FDM/FFF Nozzle: 0.4mm Layer Height: 0.25mm Infill: 100%, +/- 45° Extrusion Temp: 225°C Bed Temp: 100°C Specimen Orientation: XY Flat",X-3DXMAX-HIPS-TDS-v3,p. 1: Density,Not applicable,Not applicable
V001471,M081,G081-01,Tensile break strength,40,MPa,40,Not applicable,Not applicable,=,1,40,Not applicable,Not applicable,MPa,Published value,Printed specimen,XY,Not published,not-stated,Not published,not-stated,Not applicable,Not applicable,Not published,ISO 527,ISO 527,Not applicable,Not applicable,"Printed Specimen Conditions Printer: Open Source FDM/FFF Nozzle: 0.4mm Layer Height: 0.25mm Infill: 100%, +/- 45° Extrusion Temp: 225°C Bed Temp: 100°C Specimen Orientation: XY Flat",X-3DXMAX-HIPS-TDS-v3,"p. 1: Tensile Strength, Break",Not applicable,Not applicable
V001472,M081,G081-01,Tensile modulus,1350,MPa,1350,Not applicable,Not applicable,=,0.001,1.35,Not applicable,Not applicable,GPa,Published value,Printed specimen,XY,Not published,not-stated,Not published,not-stated,Not applicable,Not applicable,Not published,ISO 527,ISO 527,Not applicable,Not applicable,"Printed Specimen Conditions Printer: Open Source FDM/FFF Nozzle: 0.4mm Layer Height: 0.25mm Infill: 100%, +/- 45° Extrusion Temp: 225°C Bed Temp: 100°C Specimen Orientation: XY Flat",X-3DXMAX-HIPS-TDS-v3,p. 1: Tensile Modulus,Not applicable,Not applicable
V001473,M081,G081-01,Elongation at break,18,%,18,Not applicable,Not applicable,=,1,18,Not applicable,Not applicable,%,Published value,Printed specimen,XY,Not published,not-stated,Not published,not-stated,Not applicable,Not applicable,Not published,ISO 527,ISO 527,Not applicable,Not applicable,"Printed Specimen Conditions Printer: Open Source FDM/FFF Nozzle: 0.4mm Layer Height: 0.25mm Infill: 100%, +/- 45° Extrusion Temp: 225°C Bed Temp: 100°C Specimen Orientation: XY Flat",X-3DXMAX-HIPS-TDS-v3,"p. 1: Tensile Elongation, Break",Not applicable,Not applicable
V001474,M081,G081-01,Flexural strength,70,MPa,70,Not applicable,Not applicable,=,1,70,Not applicable,Not applicable,MPa,Published value,Printed specimen,XY,Not published,not-stated,Not published,not-stated,Not applicable,Not applicable,Not published,ISO 178,ISO 178,Not applicable,Not applicable,"Printed Specimen Conditions Printer: Open Source FDM/FFF Nozzle: 0.4mm Layer Height: 0.25mm Infill: 100%, +/- 45° Extrusion Temp: 225°C Bed Temp: 100°C Specimen Orientation: XY Flat",X-3DXMAX-HIPS-TDS-v3,p. 1: Flexural Strength,Not applicable,Not applicable
V001475,M081,G081-01,Flexural modulus,1600,MPa,1600,Not applicable,Not applicable,=,0.001,1.6,Not applicable,Not applicable,GPa,Published value,Printed specimen,XY,Not published,not-stated,Not published,not-stated,Not applicable,Not applicable,Not published,ISO 178,ISO 178,Not applicable,Not applicable,"Printed Specimen Conditions Printer: Open Source FDM/FFF Nozzle: 0.4mm Layer Height: 0.25mm Infill: 100%, +/- 45° Extrusion Temp: 225°C Bed Temp: 100°C Specimen Orientation: XY Flat",X-3DXMAX-HIPS-TDS-v3,p. 1: Flexural Modulus,Not applicable,Not applicable
V001476,M081,G081-01,Glass transition temperature,100,°C,100,Not applicable,Not applicable,=,1,100,Not applicable,Not applicable,°C,Published value,Printed specimen,Not applicable,Not published,not-stated,Not published,not-stated,Not applicable,Not applicable,Not published,DSC,DSC,Not applicable,Not applicable,"Printed Specimen Conditions Printer: Open Source FDM/FFF Nozzle: 0.4mm Layer Height: 0.25mm Infill: 100%, +/- 45° Extrusion Temp: 225°C Bed Temp: 100°C Specimen Orientation: XY Flat",X-3DXMAX-HIPS-TDS-v3,p. 1: Glass Transition Temperature (Tg),Not applicable,Not applicable
V001477,M081,G081-01,HDT,80,°C,80,Not applicable,Not applicable,=,1,80,Not applicable,Not applicable,°C,Published value,Printed specimen,Not applicable,Not published,not-stated,Not published,not-stated,Not applicable,Not applicable,Not published,"ISO 75, 0.45 MPa (66 psi)",ISO 75,0.45,Not applicable,"Printed Specimen Conditions Printer: Open Source FDM/FFF Nozzle: 0.4mm Layer Height: 0.25mm Infill: 100%, +/- 45° Extrusion Temp: 225°C Bed Temp: 100°C Specimen Orientation: XY Flat",X-3DXMAX-HIPS-TDS-v3,p. 1: Deflection Temperature at 0.45,Not applicable,Not applicable
V001478,M081,G081-02,Density,1.05 g/cm3,g/cm3,1.05,Not applicable,Not applicable,=,1000,1050,Not applicable,Not applicable,kg/m³,Published value,Not published (density specimen form not explicitly established),Not applicable,Not published,not-stated,Not published,not-stated,Not applicable,Not applicable,Not published,ISO 1183,ISO 1183,Not applicable,Not applicable,Not published,S-SPECTRUM-en-tds-spectrum-hipsx,p. 1: Density,Not applicable,Not applicable
V001479,M081,G081-02,Tensile yield strength,16 MPa,MPa,16,Not applicable,Not applicable,=,1,16,Not applicable,Not applicable,MPa,Published value,Not published (do not assume printed),Not published,Not published,not-stated,Not published,not-stated,Not applicable,Not applicable,Not published,ISO 527-2/5,ISO 527,Not applicable,Not applicable,Not published,S-SPECTRUM-en-tds-spectrum-hipsx,p. 1: Tensile Stress at Yield,Not applicable,Not applicable
V001480,M081,G081-02,Tensile break strength,16 MPa,MPa,16,Not applicable,Not applicable,=,1,16,Not applicable,Not applicable,MPa,Published value,Not published (do not assume printed),Not published,Not published,not-stated,Not published,not-stated,Not applicable,Not applicable,Not published,ISO 527-2/5,ISO 527,Not applicable,Not applicable,Not published,S-SPECTRUM-en-tds-spectrum-hipsx,p. 1: Tensile Stress at Break,Not applicable,Not applicable
V001481,M081,G081-02,Elongation at yield,1.5%,%,1.5,Not applicable,Not applicable,=,1,1.5,Not applicable,Not applicable,%,Published value,Not published (do not assume printed),Not published,Not published,not-stated,Not published,not-stated,Not applicable,Not applicable,Not published,ISO 527-2/5,ISO 527,Not applicable,Not applicable,Not published,S-SPECTRUM-en-tds-spectrum-hipsx,p. 1: Tensile Strain at Yield,Not applicable,Not applicable
V001482,M081,G081-02,Elongation at break,"50,00%",%,50,Not applicable,Not applicable,=,1,50,Not applicable,Not applicable,%,Published value,Not published (do not assume printed),Not published,Not published,not-stated,Not published,not-stated,Not applicable,Not applicable,Not published,ISO 527-2/5,ISO 527,Not applicable,Not applicable,Not published,S-SPECTRUM-en-tds-spectrum-hipsx,p. 1: Tensile Strain at Break,Not applicable,Not applicable
V001483,M081,G081-02,Flexural modulus,2000 MPa,MPa,2000,Not applicable,Not applicable,=,0.001,2,Not applicable,Not applicable,GPa,Published value,Not published (do not assume printed),Not published,Not published,not-stated,Not published,not-stated,Not applicable,Not applicable,Not published,ISO 178,ISO 178,Not applicable,Not applicable,Not published,S-SPECTRUM-en-tds-spectrum-hipsx,p. 1: Flexural Modulus,Not applicable,Not applicable
V001484,M081,G081-02,Flexural strength,50 MPa,MPa,50,Not applicable,Not applicable,=,1,50,Not applicable,Not applicable,MPa,Published value,Not published (do not assume printed),Not published,Not published,not-stated,Not published,not-stated,Not applicable,Not applicable,Not published,ISO 178,ISO 178,Not applicable,Not applicable,Not published,S-SPECTRUM-en-tds-spectrum-hipsx,p. 1: Flexural Strength,Not applicable,Not applicable
V001485,M081,G081-02,Charpy strength,7kJ/m2,kJ/m2,7,Not applicable,Not applicable,=,1,7,Not applicable,Not applicable,kJ/m²,Published value,Not published (do not assume printed),Not published,Not published,not-stated,Not published,not-stated,Not applicable,Not applicable,Not published,ISO 179/2,ISO 179,Not applicable,Notched,Not published,S-SPECTRUM-en-tds-spectrum-hipsx,p. 1: Charpy Notched Impact Strength,Not applicable,Not applicable
V001486,M081,G081-02,Izod impact strength,90J/m,J/m,90,Not applicable,Not applicable,=,1,90,Not applicable,Not applicable,J/m,Published value,Not published (do not assume printed),Not published,Not published,not-stated,Not published,not-stated,Not applicable,Not applicable,Not published,D 256,ASTM D256,Not applicable,Notched,Not published,S-SPECTRUM-en-tds-spectrum-hipsx,p. 1: Notched Izod Impact,"Property renamed 2026-09-15 (m22) from ""Izod strength"": the same test under one name.",Not applicable
V001487,M081,G081-02,Hardness,55,Rockwell R,55,Not applicable,Not applicable,=,1,55,Not applicable,Not applicable,Rockwell R,Published value (transcription corrected),Not published (do not assume printed),Not published,Not published,not-stated,Not published,not-stated,Not applicable,Not applicable,Not published,ISO 2039-2,ISO 2039,Not applicable,Not applicable,Not published,S-SPECTRUM-en-tds-spectrum-hipsx,p. 1: Rockwell Hardness (R-Scale),"Scale recovered from the TDS row ""Rockwell Hardness (R-Scale) 55 ISO 2039-2"". Verified verbatim 2026-09-11.",Not applicable
V001488,M081,G081-02,Vicat softening temperature,87°C,°C,87,Not applicable,Not applicable,=,1,87,Not applicable,Not applicable,°C,Published value,Not published (do not assume printed),Not applicable,Not published,not-stated,Not published,not-stated,Not applicable,Not applicable,Not published,ISO 306/B50,ISO 306,Not applicable,Not applicable,Not published,S-SPECTRUM-en-tds-spectrum-hipsx,p. 1: Vicat Softening Temperature,Not applicable,Not applicable
V001489,M081,G081-02,HDT,88°C,°C,88,Not applicable,Not applicable,=,1,88,Not applicable,Not applicable,°C,Published value,Not published (do not assume printed),Not applicable,Not published,not-stated,Not published,not-stated,Not applicable,Not applicable,Not published,ISO 75-2 method B (0.45 MPa),ISO 75,0.45,Not applicable,Not published,S-SPECTRUM-en-tds-spectrum-hipsx,p. 1: Heat Deflection Temperature,ISO 75-2 method B is the 0.45 MPa load; the load is stated by the method letter (2026-09-13).,Not applicable
V001490,M082,G082-01,Density,0.81,g/cc,0.81,Not applicable,Not applicable,=,1000,810,Not applicable,Not applicable,kg/m³,Retired duplicate record,Not published (density specimen form not explicitly established),Not applicable,Not published,not-stated,Not published,not-stated,Not applicable,Not applicable,Not published,ISO 1183,ISO 1183,Not applicable,Not applicable,"Printed Specimen Conditions Printer: Open Source FDM/FFF Nozzle: 0.4mm Layer Height: 0.25mm Infill: 100%, +/- 45° Extrusion Temp: 235°C Bed Temp: 60°C Specimen Orientation: XY Flat",X-Hyperlite-PP-TDS-v1,p. 1: Density,Retired 2026-09-15 (m25): re-filed under M103 as V002226.,Not applicable
V001491,M082,G082-01,Tensile break strength,38,MPa,38,Not applicable,Not applicable,=,1,38,Not applicable,Not applicable,MPa,Retired duplicate record,Printed specimen,XY,Not published,not-stated,Not published,not-stated,Not applicable,Not applicable,Not published,ISO 527,ISO 527,Not applicable,Not applicable,"Printed Specimen Conditions Printer: Open Source FDM/FFF Nozzle: 0.4mm Layer Height: 0.25mm Infill: 100%, +/- 45° Extrusion Temp: 235°C Bed Temp: 60°C Specimen Orientation: XY Flat",X-Hyperlite-PP-TDS-v1,"p. 1: Tensile Strength, Break",Retired 2026-09-15 (m25): re-filed under M103 as V002227.,Not applicable
V001492,M082,G082-01,Tensile modulus,1650,MPa,1650,Not applicable,Not applicable,=,0.001,1.65,Not applicable,Not applicable,GPa,Retired duplicate record,Printed specimen,XY,Not published,not-stated,Not published,not-stated,Not applicable,Not applicable,Not published,ISO 527,ISO 527,Not applicable,Not applicable,"Printed Specimen Conditions Printer: Open Source FDM/FFF Nozzle: 0.4mm Layer Height: 0.25mm Infill: 100%, +/- 45° Extrusion Temp: 235°C Bed Temp: 60°C Specimen Orientation: XY Flat",X-Hyperlite-PP-TDS-v1,p. 1: Tensile Modulus,Retired 2026-09-15 (m25): re-filed under M103 as V002228.,Not applicable
V001493,M082,G082-01,Elongation at break,13,%,13,Not applicable,Not applicable,=,1,13,Not applicable,Not applicable,%,Retired duplicate record,Printed specimen,XY,Not published,not-stated,Not published,not-stated,Not applicable,Not applicable,Not published,ISO 527,ISO 527,Not applicable,Not applicable,"Printed Specimen Conditions Printer: Open Source FDM/FFF Nozzle: 0.4mm Layer Height: 0.25mm Infill: 100%, +/- 45° Extrusion Temp: 235°C Bed Temp: 60°C Specimen Orientation: XY Flat",X-Hyperlite-PP-TDS-v1,"p. 1: Tensile Elongation, Break",Retired 2026-09-15 (m25): re-filed under M103 as V002229.,Not applicable
V001494,M082,G082-01,Flexural strength,41,MPa,41,Not applicable,Not applicable,=,1,41,Not applicable,Not applicable,MPa,Retired duplicate record,Printed specimen,XY,Not published,not-stated,Not published,not-stated,Not applicable,Not applicable,Not published,ISO 178,ISO 178,Not applicable,Not applicable,"Printed Specimen Conditions Printer: Open Source FDM/FFF Nozzle: 0.4mm Layer Height: 0.25mm Infill: 100%, +/- 45° Extrusion Temp: 235°C Bed Temp: 60°C Specimen Orientation: XY Flat",X-Hyperlite-PP-TDS-v1,p. 1: Flexural Strength,Retired 2026-09-15 (m25): re-filed under M103 as V002230.,Not applicable
V001495,M082,G082-01,Flexural modulus,1532,MPa,1532,Not applicable,Not applicable,=,0.001,1.532,Not applicable,Not applicable,GPa,Retired duplicate record,Printed specimen,XY,Not published,not-stated,Not published,not-stated,Not applicable,Not applicable,Not published,ISO 178,ISO 178,Not applicable,Not applicable,"Printed Specimen Conditions Printer: Open Source FDM/FFF Nozzle: 0.4mm Layer Height: 0.25mm Infill: 100%, +/- 45° Extrusion Temp: 235°C Bed Temp: 60°C Specimen Orientation: XY Flat",X-Hyperlite-PP-TDS-v1,p. 1: Flexural Modulus,Retired 2026-09-15 (m25): re-filed under M103 as V002231.,Not applicable
V001496,M082,G082-01,HDT,94,°C,94,Not applicable,Not applicable,=,1,94,Not applicable,Not applicable,°C,Retired duplicate record,Printed specimen,Not applicable,Not published,not-stated,Not published,not-stated,Not applicable,Not applicable,Not published,"ISO 75, 0.45 MPa (66 psi)",ISO 75,0.45,Not applicable,"Printed Specimen Conditions Printer: Open Source FDM/FFF Nozzle: 0.4mm Layer Height: 0.25mm Infill: 100%, +/- 45° Extrusion Temp: 235°C Bed Temp: 60°C Specimen Orientation: XY Flat",X-Hyperlite-PP-TDS-v1,p. 1: Deflection Temperature at 0.45,Retired 2026-09-15 (m25): re-filed under M103 as V002232.,Not applicable
V001497,M082,G082-02,Elongation at break,460,%,460,Not applicable,Not applicable,=,1,460,Not applicable,Not applicable,%,Published value,Not published (do not assume printed),Not published,Not published,not-stated,Not published,not-stated,Not applicable,Not applicable,Not published,ISO527,ISO 527,Not applicable,Not applicable,Not published,I-PP-TDS,p. 1: ElongationAtBreak,Not applicable,Not applicable
V001498,M082,G082-02,Flexural strength,13.9,MPa,13.9,Not applicable,Not applicable,=,1,13.9,Not applicable,Not applicable,MPa,Published value,Not published (do not assume printed),Not published,Not published,not-stated,Not published,not-stated,Not applicable,Not applicable,Not published,ISO178,ISO 178,Not applicable,Not applicable,Not published,I-PP-TDS,p. 1: Flexural,Not applicable,Not applicable
V001499,M082,G082-02,Flexural modulus,390,MPa,390,Not applicable,Not applicable,=,0.001,0.39,Not applicable,Not applicable,GPa,Published value,Not published (do not assume printed),Not published,Not published,not-stated,Not published,not-stated,Not applicable,Not applicable,Not published,ISO178,ISO 178,Not applicable,Not applicable,Not published,I-PP-TDS,p. 1: Flexural Modulus,Not applicable,Not applicable
V001500,M082,G082-02,Melting temperature,169.4,℃,169.4,Not applicable,Not applicable,=,1,169.4,Not applicable,Not applicable,°C,Published value,Not published (do not assume printed),Not applicable,Not published,not-stated,Not published,not-stated,Not applicable,Not applicable,Not published,Not published,Not published,Not applicable,Not applicable,Not published,I-PP-TDS,p. 1: MeltingTemperature,Not applicable,Not applicable
V001501,M082,G082-02,HDT,92,℃,92,Not applicable,Not applicable,=,1,92,Not applicable,Not applicable,°C,Published value,Not published (do not assume printed),Not applicable,Not published,not-stated,Not published,not-stated,Not applicable,Not applicable,Not published,ISO 75,ISO 75,Not published,Not applicable,Not published,I-PP-TDS,p. 1: HeatDeflectionTemperature,Test load not published; do not combine with specified-load HDT.,Not applicable
V001502,M083,G083-01,Density,1.1,g/cc,1.1,Not applicable,Not applicable,=,1000,1100,Not applicable,Not applicable,kg/m³,Published value,Not published (density specimen form not explicitly established),Not applicable,Not published,not-stated,Not published,not-stated,Not applicable,Not applicable,Not published,ISO 1183,ISO 1183,Not applicable,Not applicable,"Printed Specimen Conditions Printer: Open Source FDM/FFF Nozzle: 0.4mm Layer Height: 0.25mm Infill: 100%, +/- 45° Extrusion Temp: 265°C Bed Temp: 85°C Specimen Orientation: XY Flat",X-CarbonX-CF-PP-TDSv1,p. 1: Density,Not applicable,Not applicable
V001503,M083,G083-01,Tensile break strength,78,MPa,78,Not applicable,Not applicable,=,1,78,Not applicable,Not applicable,MPa,Published value,Printed specimen,XY,Not published,not-stated,Not published,not-stated,Not applicable,Not applicable,Not published,ISO 527,ISO 527,Not applicable,Not applicable,"Printed Specimen Conditions Printer: Open Source FDM/FFF Nozzle: 0.4mm Layer Height: 0.25mm Infill: 100%, +/- 45° Extrusion Temp: 265°C Bed Temp: 85°C Specimen Orientation: XY Flat",X-CarbonX-CF-PP-TDSv1,"p. 1: Tensile Strength, Break",Not applicable,Not applicable
V001504,M083,G083-01,Tensile modulus,6150,MPa,6150,Not applicable,Not applicable,=,0.001,6.15,Not applicable,Not applicable,GPa,Published value,Printed specimen,XY,Not published,not-stated,Not published,not-stated,Not applicable,Not applicable,Not published,ISO 527,ISO 527,Not applicable,Not applicable,"Printed Specimen Conditions Printer: Open Source FDM/FFF Nozzle: 0.4mm Layer Height: 0.25mm Infill: 100%, +/- 45° Extrusion Temp: 265°C Bed Temp: 85°C Specimen Orientation: XY Flat",X-CarbonX-CF-PP-TDSv1,p. 1: Tensile Modulus,Not applicable,Not applicable
V001505,M083,G083-01,Elongation at break,1.5,%,1.5,Not applicable,Not applicable,=,1,1.5,Not applicable,Not applicable,%,Published value,Printed specimen,XY,Not published,not-stated,Not published,not-stated,Not applicable,Not applicable,Not published,ISO 527,ISO 527,Not applicable,Not applicable,"Printed Specimen Conditions Printer: Open Source FDM/FFF Nozzle: 0.4mm Layer Height: 0.25mm Infill: 100%, +/- 45° Extrusion Temp: 265°C Bed Temp: 85°C Specimen Orientation: XY Flat",X-CarbonX-CF-PP-TDSv1,"p. 1: Tensile Elongation, Break",Not applicable,Not applicable
V001506,M083,G083-01,Flexural strength,68,MPa,68,Not applicable,Not applicable,=,1,68,Not applicable,Not applicable,MPa,Published value,Printed specimen,XY,Not published,not-stated,Not published,not-stated,Not applicable,Not applicable,Not published,ISO 178,ISO 178,Not applicable,Not applicable,"Printed Specimen Conditions Printer: Open Source FDM/FFF Nozzle: 0.4mm Layer Height: 0.25mm Infill: 100%, +/- 45° Extrusion Temp: 265°C Bed Temp: 85°C Specimen Orientation: XY Flat",X-CarbonX-CF-PP-TDSv1,p. 1: Flexural Strength,Not applicable,Not applicable
V001507,M083,G083-01,Flexural modulus,6100,MPa,6100,Not applicable,Not applicable,=,0.001,6.1,Not applicable,Not applicable,GPa,Published value,Printed specimen,XY,Not published,not-stated,Not published,not-stated,Not applicable,Not applicable,Not published,ISO 178,ISO 178,Not applicable,Not applicable,"Printed Specimen Conditions Printer: Open Source FDM/FFF Nozzle: 0.4mm Layer Height: 0.25mm Infill: 100%, +/- 45° Extrusion Temp: 265°C Bed Temp: 85°C Specimen Orientation: XY Flat",X-CarbonX-CF-PP-TDSv1,p. 1: Flexural Modulus,Not applicable,Not applicable
V001508,M083,G083-01,HDT,124,°C,124,Not applicable,Not applicable,=,1,124,Not applicable,Not applicable,°C,Published value,Printed specimen,Not applicable,Not published,not-stated,Not published,not-stated,Not applicable,Not applicable,Not published,"ISO 75, 0.45 MPa (66 psi)",ISO 75,0.45,Not applicable,"Printed Specimen Conditions Printer: Open Source FDM/FFF Nozzle: 0.4mm Layer Height: 0.25mm Infill: 100%, +/- 45° Extrusion Temp: 265°C Bed Temp: 85°C Specimen Orientation: XY Flat",X-CarbonX-CF-PP-TDSv1,p. 1: Deflection Temperature at 0.45,Not applicable,Not applicable
V001509,M084,G084-01,Density,1.12,g/cc,1.12,Not applicable,Not applicable,=,1000,1120,Not applicable,Not applicable,kg/m³,Published value,Not published (density specimen form not explicitly established),Not applicable,Not published,not-stated,Not published,not-stated,Not applicable,Not applicable,Not published,ISO 1183,ISO 1183,Not applicable,Not applicable,"Printed Specimen Conditions Printer: Open Source FDM/FFF Nozzle: 0.4mm Layer Height: 0.25mm Infill: 100%, +/- 45° Extrusion Temp: 265°C Bed Temp: 85°C Specimen Orientation: XY Flat",X-FIBREX-GF-PP-TDS-v1,p. 1: Density,Not applicable,Not applicable
V001510,M084,G084-01,Tensile break strength,65,MPa,65,Not applicable,Not applicable,=,1,65,Not applicable,Not applicable,MPa,Published value,Printed specimen,XY,Not published,not-stated,Not published,not-stated,Not applicable,Not applicable,Not published,ISO 527,ISO 527,Not applicable,Not applicable,"Printed Specimen Conditions Printer: Open Source FDM/FFF Nozzle: 0.4mm Layer Height: 0.25mm Infill: 100%, +/- 45° Extrusion Temp: 265°C Bed Temp: 85°C Specimen Orientation: XY Flat",X-FIBREX-GF-PP-TDS-v1,"p. 1: Tensile Strength, Break",Not applicable,Not applicable
V001511,M084,G084-01,Tensile modulus,6750,MPa,6750,Not applicable,Not applicable,=,0.001,6.75,Not applicable,Not applicable,GPa,Published value,Printed specimen,XY,Not published,not-stated,Not published,not-stated,Not applicable,Not applicable,Not published,ISO 527,ISO 527,Not applicable,Not applicable,"Printed Specimen Conditions Printer: Open Source FDM/FFF Nozzle: 0.4mm Layer Height: 0.25mm Infill: 100%, +/- 45° Extrusion Temp: 265°C Bed Temp: 85°C Specimen Orientation: XY Flat",X-FIBREX-GF-PP-TDS-v1,p. 1: Tensile Modulus,Not applicable,Not applicable
V001512,M084,G084-01,Elongation at break,1.7,%,1.7,Not applicable,Not applicable,=,1,1.7,Not applicable,Not applicable,%,Published value,Printed specimen,XY,Not published,not-stated,Not published,not-stated,Not applicable,Not applicable,Not published,ISO 527,ISO 527,Not applicable,Not applicable,"Printed Specimen Conditions Printer: Open Source FDM/FFF Nozzle: 0.4mm Layer Height: 0.25mm Infill: 100%, +/- 45° Extrusion Temp: 265°C Bed Temp: 85°C Specimen Orientation: XY Flat",X-FIBREX-GF-PP-TDS-v1,"p. 1: Tensile Elongation, Break",Not applicable,Not applicable
V001513,M084,G084-01,Flexural strength,85,MPa,85,Not applicable,Not applicable,=,1,85,Not applicable,Not applicable,MPa,Published value,Printed specimen,XY,Not published,not-stated,Not published,not-stated,Not applicable,Not applicable,Not published,ISO 178,ISO 178,Not applicable,Not applicable,"Printed Specimen Conditions Printer: Open Source FDM/FFF Nozzle: 0.4mm Layer Height: 0.25mm Infill: 100%, +/- 45° Extrusion Temp: 265°C Bed Temp: 85°C Specimen Orientation: XY Flat",X-FIBREX-GF-PP-TDS-v1,p. 1: Flexural Strength,Not applicable,Not applicable
V001514,M084,G084-01,Flexural modulus,5320,MPa,5320,Not applicable,Not applicable,=,0.001,5.32,Not applicable,Not applicable,GPa,Published value,Printed specimen,XY,Not published,not-stated,Not published,not-stated,Not applicable,Not applicable,Not published,ISO 178,ISO 178,Not applicable,Not applicable,"Printed Specimen Conditions Printer: Open Source FDM/FFF Nozzle: 0.4mm Layer Height: 0.25mm Infill: 100%, +/- 45° Extrusion Temp: 265°C Bed Temp: 85°C Specimen Orientation: XY Flat",X-FIBREX-GF-PP-TDS-v1,p. 1: Flexural Modulus,Not applicable,Not applicable
V001515,M084,G084-01,HDT,139,°C,139,Not applicable,Not applicable,=,1,139,Not applicable,Not applicable,°C,Published value,Printed specimen,Not applicable,Not published,not-stated,Not published,not-stated,Not applicable,Not applicable,Not published,"ISO 75, 0.45 MPa (66 psi)",ISO 75,0.45,Not applicable,"Printed Specimen Conditions Printer: Open Source FDM/FFF Nozzle: 0.4mm Layer Height: 0.25mm Infill: 100%, +/- 45° Extrusion Temp: 265°C Bed Temp: 85°C Specimen Orientation: XY Flat",X-FIBREX-GF-PP-TDS-v1,p. 1: Deflection Temperature at 0.45,Not applicable,Not applicable
V001516,M085,G085-01,Density,1.1 g/cm3,g/cm3,1.1,Not applicable,Not applicable,=,1000,1100,Not applicable,Not applicable,kg/m³,Published value,Not published (density specimen form not explicitly established),Not applicable,Not published,not-stated,Not published,not-stated,Not applicable,Not applicable,Not published,ISO 1183,ISO 1183,Not applicable,Not applicable,Not published,S-SPECTRUM-en-tds-spectrum-hdpe,p. 1: Density,Not applicable,Not applicable
V001517,M085,G085-01,Tensile break strength,29 Mpa,Mpa,29,Not applicable,Not applicable,=,1,29,Not applicable,Not applicable,MPa,Published value,Not published (do not assume printed),Not published,Not published,not-stated,Not published,not-stated,Not applicable,Not applicable,Not published,ISO 527,ISO 527,Not applicable,Not applicable,Not published,S-SPECTRUM-en-tds-spectrum-hdpe,p. 1: Tensile stress at break,Not applicable,Not applicable
