Repository: faridbnv/h2c-materials

# Filament Atlas

**Live: [pdynamics.ca/h2c-materials](https://pdynamics.ca/h2c-materials/)** · one HTML page, with a page of its own for
each well-documented material beside it, that also runs offline from a file, with no server.

## What it is

Filament Atlas is a tool for a small engineering team choosing a 3D-printing filament for the team's Bambu Lab H2C
printer. It was the H2C Material Selector until 2026-10-16; the built file keeps that name. You say what a part must
do (survive 100 °C, be at least this stiff, be as light as possible), and it answers in two steps:

- **Which kinds of filament** (PLA, PETG, carbon-filled nylon and so on) can do it, and whether the H2C can print them.

File: data/tables/measurements.csv (part 32 of 82)
MeasurementID,MaterialID,GradeID,Property,Raw value,Raw unit,Raw numeric,Raw uncertainty ±,Raw upper bound,Operator,Conversion factor,Normalized value,Normalized uncertainty ±,Normalized upper bound,Normalized unit,Data status,Specimen type,Direction,Moisture condition,Moisture state,Post-processing,Post-processing state,Anneal °C,Anneal h,Test temperature,Standard / load,Standards,Test load MPa,Notch,Specimen / print parameters,SourceID,Locator,Notes,Parse review
V001518,M085,G085-01,Elongation at break,18%,%,18,Not applicable,Not applicable,=,1,18,Not applicable,Not applicable,%,Published value,Not published (do not assume printed),Not published,Not published,not-stated,Not published,not-stated,Not applicable,Not applicable,Not published,ISO 527,ISO 527,Not applicable,Not applicable,Not published,S-SPECTRUM-en-tds-spectrum-hdpe,p. 1: Elongation at break,Not applicable,Not applicable
V001519,M085,G085-01,Tensile modulus,3.5 GPa,GPa,3.5,Not applicable,Not applicable,=,1,3.5,Not applicable,Not applicable,GPa,Published value,Not published (do not assume printed),Not published,Not published,not-stated,Not published,not-stated,Not applicable,Not applicable,Not published,ISO 527,ISO 527,Not applicable,Not applicable,Not published,S-SPECTRUM-en-tds-spectrum-hdpe,p. 1: Young’s Modulus,Not applicable,Not applicable
V001520,M085,G085-01,Flexural modulus,3.2 GPa,GPa,3.2,Not applicable,Not applicable,=,1,3.2,Not applicable,Not applicable,GPa,Published value,Not published (do not assume printed),Not published,Not published,not-stated,Not published,not-stated,Not applicable,Not applicable,Not published,ISO 178,ISO 178,Not applicable,Not applicable,Not published,S-SPECTRUM-en-tds-spectrum-hdpe,p. 1: Flexural Modulus,Not applicable,Not applicable
V001521,M085,G085-01,Charpy strength,10 kJ/m²,kJ/m²,10,Not applicable,Not applicable,=,1,10,Not applicable,Not applicable,kJ/m²,Published value,Not published (do not assume printed),Not published,Not published,not-stated,Not published,not-stated,Not applicable,Not applicable,Not published,ISO 179-1,ISO 179,Not applicable,Not published,Not published,S-SPECTRUM-en-tds-spectrum-hdpe,p. 1: Charpy Impact Strength,Not applicable,Not applicable
V001522,M085,G085-01,Hardness,80 HRM,Rockwell M,80,Not applicable,Not applicable,=,1,80,Not applicable,Not applicable,Rockwell M,Published value,Not published (do not assume printed),Not published,Not published,not-stated,Not published,not-stated,Not applicable,Not applicable,Not published,ISO 2039-2,ISO 2039,Not applicable,Not applicable,Not published,S-SPECTRUM-en-tds-spectrum-hdpe,p. 1: Rockwell Hardness,No conversion between hardness scales.,Not applicable
V001523,M088,G088-01,Density,1.23,g/cc,1.23,Not applicable,Not applicable,=,1000,1230,Not applicable,Not applicable,kg/m³,Published value,Not published (density specimen form not explicitly established),Not applicable,Not published,not-stated,Not published,not-stated,Not applicable,Not applicable,Not published,ISO 1183,ISO 1183,Not applicable,Not applicable,"Printed Specimen Conditions Printer: Open Source FDM/FFF Nozzle: 0.4mm Layer Height: 0.25mm Infill: 100%, +/- 45° Extrusion Temp: 275°C Bed Temp: 90°C Specimen Orientation: XY Flat",X-MAXG-PCTG-TDS-v1-0,p. 1: Density,Not applicable,Not applicable
V001524,M088,G088-01,Tensile break strength,45,MPa,45,Not applicable,Not applicable,=,1,45,Not applicable,Not applicable,MPa,Published value,Printed specimen,XY,Not published,not-stated,Not published,not-stated,Not applicable,Not applicable,Not published,ISO 527,ISO 527,Not applicable,Not applicable,"Printed Specimen Conditions Printer: Open Source FDM/FFF Nozzle: 0.4mm Layer Height: 0.25mm Infill: 100%, +/- 45° Extrusion Temp: 275°C Bed Temp: 90°C Specimen Orientation: XY Flat",X-MAXG-PCTG-TDS-v1-0,"p. 1: Tensile Strength, Break",Not applicable,Not applicable
V001525,M088,G088-01,Tensile modulus,1755,MPa,1755,Not applicable,Not applicable,=,0.001,1.755,Not applicable,Not applicable,GPa,Published value,Printed specimen,XY,Not published,not-stated,Not published,not-stated,Not applicable,Not applicable,Not published,ISO 527,ISO 527,Not applicable,Not applicable,"Printed Specimen Conditions Printer: Open Source FDM/FFF Nozzle: 0.4mm Layer Height: 0.25mm Infill: 100%, +/- 45° Extrusion Temp: 275°C Bed Temp: 90°C Specimen Orientation: XY Flat",X-MAXG-PCTG-TDS-v1-0,p. 1: Tensile Modulus,Not applicable,Not applicable
V001526,M088,G088-01,Elongation at break,24,%,24,Not applicable,Not applicable,=,1,24,Not applicable,Not applicable,%,Published value,Printed specimen,XY,Not published,not-stated,Not published,not-stated,Not applicable,Not applicable,Not published,ISO 527,ISO 527,Not applicable,Not applicable,"Printed Specimen Conditions Printer: Open Source FDM/FFF Nozzle: 0.4mm Layer Height: 0.25mm Infill: 100%, +/- 45° Extrusion Temp: 275°C Bed Temp: 90°C Specimen Orientation: XY Flat",X-MAXG-PCTG-TDS-v1-0,"p. 1: Tensile Elongation, Break",Not applicable,Not applicable
V001527,M088,G088-01,Flexural strength,72,MPa,72,Not applicable,Not applicable,=,1,72,Not applicable,Not applicable,MPa,Published value,Printed specimen,XY,Not published,not-stated,Not published,not-stated,Not applicable,Not applicable,Not published,ISO 178,ISO 178,Not applicable,Not applicable,"Printed Specimen Conditions Printer: Open Source FDM/FFF Nozzle: 0.4mm Layer Height: 0.25mm Infill: 100%, +/- 45° Extrusion Temp: 275°C Bed Temp: 90°C Specimen Orientation: XY Flat",X-MAXG-PCTG-TDS-v1-0,p. 1: Flexural Strength,Not applicable,Not applicable
V001528,M088,G088-01,Flexural modulus,1600,MPa,1600,Not applicable,Not applicable,=,0.001,1.6,Not applicable,Not applicable,GPa,Published value,Printed specimen,XY,Not published,not-stated,Not published,not-stated,Not applicable,Not applicable,Not published,ISO 178,ISO 178,Not applicable,Not applicable,"Printed Specimen Conditions Printer: Open Source FDM/FFF Nozzle: 0.4mm Layer Height: 0.25mm Infill: 100%, +/- 45° Extrusion Temp: 275°C Bed Temp: 90°C Specimen Orientation: XY Flat",X-MAXG-PCTG-TDS-v1-0,p. 1: Flexural Modulus,Not applicable,Not applicable
V001529,M088,G088-01,Izod impact strength,8,kJ/m2,8,Not applicable,Not applicable,=,1,8,Not applicable,Not applicable,kJ/m²,Published value (transcription corrected),Printed specimen,XY,Not published,not-stated,Not published,not-stated,Not applicable,Not applicable,Not published,ISO 180/A,ISO 180,Not applicable,Notched,"Printed Specimen Conditions Printer: Open Source FDM/FFF Nozzle: 0.4mm Layer Height: 0.25mm Infill: 100%, +/- 45° Extrusion Temp: 275°C Bed Temp: 90°C Specimen Orientation: XY Flat",X-MAXG-PCTG-TDS-v1-0,p. 1: Izod Impact Stregth,"Column-split error corrected. The TDS row reads ""Izod Impact Stregth | ISO 180/A | kJ/M2 | 8"": the previous transcription captured the ""2"" from the unit string ""kJ/M2"" as the value and dropped the real value 8. Corrected to 8 kJ/m2. Verified verbatim against the current TDS 2026-09-11. Corrected 2026-09-15 (m20) against the source: ISO 180/A is the notched type-A specimen. Property renamed 2026-09-15 (m22) from ""Izod strength"": the same test under one name.",Not applicable
V001530,M088,G088-01,Glass transition temperature,78,°C,78,Not applicable,Not applicable,=,1,78,Not applicable,Not applicable,°C,Published value,Printed specimen,Not applicable,Not published,not-stated,Not published,not-stated,Not applicable,Not applicable,Not published,DSC,DSC,Not applicable,Not applicable,"Printed Specimen Conditions Printer: Open Source FDM/FFF Nozzle: 0.4mm Layer Height: 0.25mm Infill: 100%, +/- 45° Extrusion Temp: 275°C Bed Temp: 90°C Specimen Orientation: XY Flat",X-MAXG-PCTG-TDS-v1-0,p. 1: Glass Transition Temperature (Tg),Not applicable,Not applicable
V001531,M088,G088-01,HDT,76,°C,76,Not applicable,Not applicable,=,1,76,Not applicable,Not applicable,°C,Published value,Printed specimen,Not applicable,Not published,not-stated,Not published,not-stated,Not applicable,Not applicable,Not published,"ISO 75, 0.45 MPa (66 psi)",ISO 75,0.45,Not applicable,"Printed Specimen Conditions Printer: Open Source FDM/FFF Nozzle: 0.4mm Layer Height: 0.25mm Infill: 100%, +/- 45° Extrusion Temp: 275°C Bed Temp: 90°C Specimen Orientation: XY Flat",X-MAXG-PCTG-TDS-v1-0,p. 1: Deflection Temperature at 0.45,Not applicable,Not applicable
V001532,M088,G088-02,Density,1.23 g/cm3,g/cm3,1.23,Not applicable,Not applicable,=,1000,1230,Not applicable,Not applicable,kg/m³,Published value,Not published (density specimen form not explicitly established),Not applicable,Not published,not-stated,Not published,not-stated,Not applicable,Not applicable,Not published,ASTM D792,ASTM D792,Not applicable,Not applicable,Not published,S-SPECTRUM-en-tds-spectrum-pctg,p. 1: Specific Gravity,Not applicable,Not applicable
V001533,M088,G088-02,Hardness,105 R-scale,Rockwell R,105,Not applicable,Not applicable,=,1,105,Not applicable,Not applicable,Rockwell R,Published value,Not published (do not assume printed),Not published,Not published,not-stated,Not published,not-stated,Not applicable,Not applicable,Not published,ASTM D785,ASTM D785,Not applicable,Not applicable,Not published,S-SPECTRUM-en-tds-spectrum-pctg,p. 1: Rockwell Hardness,No conversion between hardness scales.,Not applicable
V001534,M088,G088-02,Tensile yield strength,44 MPa,MPa,44,Not applicable,Not applicable,=,1,44,Not applicable,Not applicable,MPa,Published value,Not published (do not assume printed),Not published,Not published,not-stated,Not published,not-stated,Not applicable,Not applicable,Not published,ISO 527,ISO 527,Not applicable,Not applicable,Not published,S-SPECTRUM-en-tds-spectrum-pctg,p. 1: Tensile Strength at Yield,Not applicable,Not applicable
V001535,M088,G088-02,Tensile break strength,46 Mpa,Mpa,46,Not applicable,Not applicable,=,1,46,Not applicable,Not applicable,MPa,Published value,Not published (do not assume printed),Not published,Not published,not-stated,Not published,not-stated,Not applicable,Not applicable,Not published,ISO 527,ISO 527,Not applicable,Not applicable,Not published,S-SPECTRUM-en-tds-spectrum-pctg,p. 1: Tensile Strength at Break,Not applicable,Not applicable
V001536,M088,G088-02,Elongation at yield,4.4 %,%,4.4,Not applicable,Not applicable,=,1,4.4,Not applicable,Not applicable,%,Published value,Not published (do not assume printed),Not published,Not published,not-stated,Not published,not-stated,Not applicable,Not applicable,Not published,ISO 527,ISO 527,Not applicable,Not applicable,Not published,S-SPECTRUM-en-tds-spectrum-pctg,p. 1: Elongation at Yield,Not applicable,Not applicable
V001537,M088,G088-02,Elongation at break,220%,%,220,Not applicable,Not applicable,=,1,220,Not applicable,Not applicable,%,Published value,Not published (do not assume printed),Not published,Not published,not-stated,Not published,not-stated,Not applicable,Not applicable,Not published,ISO 527,ISO 527,Not applicable,Not applicable,Not published,S-SPECTRUM-en-tds-spectrum-pctg,p. 1: Elongation at Break,Not applicable,Not applicable
V001538,M088,G088-02,Flexural strength,60 Mpa,Mpa,60,Not applicable,Not applicable,=,1,60,Not applicable,Not applicable,MPa,Published value,Not published (do not assume printed),Not published,Not published,not-stated,Not published,not-stated,Not applicable,Not applicable,Not published,ISO 178,ISO 178,Not applicable,Not applicable,Not published,S-SPECTRUM-en-tds-spectrum-pctg,p. 1: Flexural Strength,Not applicable,Not applicable
V001539,M088,G088-02,Flexural modulus,1600 Mpa,Mpa,1600,Not applicable,Not applicable,=,0.001,1.6,Not applicable,Not applicable,GPa,Published value,Not published (do not assume printed),Not published,Not published,not-stated,Not published,not-stated,Not applicable,Not applicable,Not published,ISO 178,ISO 178,Not applicable,Not applicable,Not published,S-SPECTRUM-en-tds-spectrum-pctg,p. 1: Flexural Modulus,Not applicable,Not applicable
V001540,M088,G088-02,Izod impact strength,93°C KJ/m2,°C,93,Not applicable,Not applicable,=,1,Insufficient comparable data,Not applicable,Not applicable,°C,Unresolved unit / layout,Not published (do not assume printed),Not published,Not published,not-stated,Not published,not-stated,Not applicable,Not applicable,Not published,ISO 180,ISO 180,Not applicable,Notched,Not published,S-SPECTRUM-en-tds-spectrum-pctg,p. 1: Izod Impact Strength Notched @ 23°C,"Unit does not match the property dimension; excluded from summaries pending source resolution. Property renamed 2026-09-15 (m22) from ""Izod strength"": the same test under one name.",Not applicable
V001541,M088,G088-02,Vicat softening temperature,88°C,°C,88,Not applicable,Not applicable,=,1,88,Not applicable,Not applicable,°C,Published value,Not published (do not assume printed),Not applicable,Not published,not-stated,Not published,not-stated,Not applicable,Not applicable,Not published,DSC,DSC,Not applicable,Not applicable,Not published,S-SPECTRUM-en-tds-spectrum-pctg,p. 1: VICAT Softening Temperature,Not applicable,Not applicable
V001542,M090,G090-02,Density,1.28 g/cm3,g/cm3,1.28,Not applicable,Not applicable,=,1000,1280,Not applicable,Not applicable,kg/m³,Published value,Not published (density specimen form not explicitly established),Not applicable,Not published,not-stated,Not published,not-stated,Not applicable,Not applicable,Not published,ASTM D792,ASTM D792,Not applicable,Not applicable,Not published,S-SPECTRUM-en-tds-spectrum-pctg-cf10,p. 1: Density,Not applicable,Not applicable
V001543,M090,G090-02,Elongation at break,"5,00%",%,5,Not applicable,Not applicable,=,1,5,Not applicable,Not applicable,%,Published value,Not published (do not assume printed),Not published,Not published,not-stated,Not published,not-stated,Not applicable,Not applicable,Not published,ISO 527,ISO 527,Not applicable,Not applicable,Not published,S-SPECTRUM-en-tds-spectrum-pctg-cf10,p. 1: Elongation at Break,Not applicable,Not applicable
V001544,M090,G090-02,Tensile yield strength,70 MPa,MPa,70,Not applicable,Not applicable,=,1,70,Not applicable,Not applicable,MPa,Published value,Not published (do not assume printed),Not published,Not published,not-stated,Not published,not-stated,Not applicable,Not applicable,Not published,ISO 527,ISO 527,Not applicable,Not applicable,Not published,S-SPECTRUM-en-tds-spectrum-pctg-cf10,p. 1: Tensile Strength at Yield,Not applicable,Not applicable
V001545,M090,G090-02,Tensile break strength,65 MPa,MPa,65,Not applicable,Not applicable,=,1,65,Not applicable,Not applicable,MPa,Published value,Not published (do not assume printed),Not published,Not published,not-stated,Not published,not-stated,Not applicable,Not applicable,Not published,ISO 527,ISO 527,Not applicable,Not applicable,Not published,S-SPECTRUM-en-tds-spectrum-pctg-cf10,p. 1: Tensile Strength at Break,Not applicable,Not applicable
V001546,M090,G090-02,Vicat softening temperature,77°C,°C,77,Not applicable,Not applicable,=,1,77,Not applicable,Not applicable,°C,Published value,Not published (do not assume printed),Not applicable,Not published,not-stated,Not published,not-stated,Not applicable,Not applicable,Not published,Not published,Not published,Not applicable,Not applicable,Not published,S-SPECTRUM-en-tds-spectrum-pctg-cf10,p. 1: VICAT Softening Temperature,Corrected 2026-09-14 (m14) against the source: the standard cell held a bullet from the feature list.,Not applicable
V001547,M094,G094-01,Density,1.14,g/cc,1.14,Not applicable,Not applicable,=,1000,1140,Not applicable,Not applicable,kg/m³,Published value,Not published (density specimen form not explicitly established),Not applicable,Not published,not-stated,Not published,not-stated,Not applicable,Not applicable,Not published,ISO 1183,ISO 1183,Not applicable,Not applicable,"Printed Specimen Conditions Printer: Open Source FDM/FFF Nozzle: 0.4mm Layer Height: 0.25mm Infill: 100%, +/- 45° Extrusion Temp: 275°C Bed Temp: 110°C Specimen Orientation: XY Flat",X-3DXMAX-PCABS-TDS-v3,p. 1: Density,Not applicable,Not applicable
V001548,M094,G094-01,Tensile break strength,59,MPa,59,Not applicable,Not applicable,=,1,59,Not applicable,Not applicable,MPa,Published value,Printed specimen,XY,Not published,not-stated,Not published,not-stated,Not applicable,Not applicable,Not published,ISO 527,ISO 527,Not applicable,Not applicable,"Printed Specimen Conditions Printer: Open Source FDM/FFF Nozzle: 0.4mm Layer Height: 0.25mm Infill: 100%, +/- 45° Extrusion Temp: 275°C Bed Temp: 110°C Specimen Orientation: XY Flat",X-3DXMAX-PCABS-TDS-v3,"p. 1: Tensile Strength, Break",Not applicable,Not applicable
V001549,M094,G094-01,Tensile modulus,2200,MPa,2200,Not applicable,Not applicable,=,0.001,2.2,Not applicable,Not applicable,GPa,Published value,Printed specimen,XY,Not published,not-stated,Not published,not-stated,Not applicable,Not applicable,Not published,ISO 527,ISO 527,Not applicable,Not applicable,"Printed Specimen Conditions Printer: Open Source FDM/FFF Nozzle: 0.4mm Layer Height: 0.25mm Infill: 100%, +/- 45° Extrusion Temp: 275°C Bed Temp: 110°C Specimen Orientation: XY Flat",X-3DXMAX-PCABS-TDS-v3,p. 1: Tensile Modulus,Not applicable,Not applicable
V001550,M094,G094-01,Elongation at break,75,%,75,Not applicable,Not applicable,=,1,75,Not applicable,Not applicable,%,Published value,Printed specimen,XY,Not published,not-stated,Not published,not-stated,Not applicable,Not applicable,Not published,ISO 527,ISO 527,Not applicable,Not applicable,"Printed Specimen Conditions Printer: Open Source FDM/FFF Nozzle: 0.4mm Layer Height: 0.25mm Infill: 100%, +/- 45° Extrusion Temp: 275°C Bed Temp: 110°C Specimen Orientation: XY Flat",X-3DXMAX-PCABS-TDS-v3,"p. 1: Tensile Elongation, Break",Not applicable,Not applicable
V001551,M094,G094-01,Flexural strength,86,MPa,86,Not applicable,Not applicable,=,1,86,Not applicable,Not applicable,MPa,Published value,Printed specimen,XY,Not published,not-stated,Not published,not-stated,Not applicable,Not applicable,Not published,ISO 178,ISO 178,Not applicable,Not applicable,"Printed Specimen Conditions Printer: Open Source FDM/FFF Nozzle: 0.4mm Layer Height: 0.25mm Infill: 100%, +/- 45° Extrusion Temp: 275°C Bed Temp: 110°C Specimen Orientation: XY Flat",X-3DXMAX-PCABS-TDS-v3,p. 1: Flexural Strength,Not applicable,Not applicable
V001552,M094,G094-01,Flexural modulus,2370,MPa,2370,Not applicable,Not applicable,=,0.001,2.37,Not applicable,Not applicable,GPa,Published value,Printed specimen,XY,Not published,not-stated,Not published,not-stated,Not applicable,Not applicable,Not published,ISO 178,ISO 178,Not applicable,Not applicable,"Printed Specimen Conditions Printer: Open Source FDM/FFF Nozzle: 0.4mm Layer Height: 0.25mm Infill: 100%, +/- 45° Extrusion Temp: 275°C Bed Temp: 110°C Specimen Orientation: XY Flat",X-3DXMAX-PCABS-TDS-v3,p. 1: Flexural Modulus,Not applicable,Not applicable
V001553,M094,G094-01,Glass transition temperature,137,°C,137,Not applicable,Not applicable,=,1,137,Not applicable,Not applicable,°C,Published value,Printed specimen,Not applicable,Not published,not-stated,Not published,not-stated,Not applicable,Not applicable,Not published,DSC,DSC,Not applicable,Not applicable,"Printed Specimen Conditions Printer: Open Source FDM/FFF Nozzle: 0.4mm Layer Height: 0.25mm Infill: 100%, +/- 45° Extrusion Temp: 275°C Bed Temp: 110°C Specimen Orientation: XY Flat",X-3DXMAX-PCABS-TDS-v3,p. 1: Glass Transition Temperature (Tg),Not applicable,Not applicable
V001554,M094,G094-01,HDT,126,°C,126,Not applicable,Not applicable,=,1,126,Not applicable,Not applicable,°C,Published value,Printed specimen,Not applicable,Not published,not-stated,Not published,not-stated,Not applicable,Not applicable,Not published,"ISO 75, 0.45 MPa (66 psi)",ISO 75,0.45,Not applicable,"Printed Specimen Conditions Printer: Open Source FDM/FFF Nozzle: 0.4mm Layer Height: 0.25mm Infill: 100%, +/- 45° Extrusion Temp: 275°C Bed Temp: 110°C Specimen Orientation: XY Flat",X-3DXMAX-PCABS-TDS-v3,p. 1: Deflection Temperature at 0.45,Not applicable,Not applicable
V001555,M094,G094-02,Density,1.1 g/cm3,g/cm3,1.1,Not applicable,Not applicable,=,1000,1100,Not applicable,Not applicable,kg/m³,Published value,Not published (density specimen form not explicitly established),Not applicable,Not published,not-stated,Not published,not-stated,Not applicable,Not applicable,Not published,"ISO1183, GB/T1033",ISO 1183; GB/T 1033,Not applicable,Not applicable,Printing temperature 260 °C Bed temperature 105 °C Shell 2 Top & bottom layer 4 Infill 100% Environmental temperature 90˚C Cooling fan OFF The typical values presented in this data sheet are intended for reference and comparison purposes only. They should not be used for design specifications or quality control purpose,S-POLYCN-Polymaker-PC-ABS-TDS-V5-1,p. 2: Density,Not applicable,Not applicable
V001556,M094,G094-02,Glass transition temperature,109 °C,°C,109,Not applicable,Not applicable,=,1,109,Not applicable,Not applicable,°C,Published value,Printed specimen,Not applicable,Not published,not-stated,Not published,not-stated,Not applicable,Not applicable,Not published,"DSC, 10°C/min",DSC,Not applicable,Not applicable,Printing temperature 260 °C Bed temperature 105 °C Shell 2 Top & bottom layer 4 Infill 100% Environmental temperature 90˚C Cooling fan OFF The typical values presented in this data sheet are intended for reference and comparison purposes only. They should not be used for design specifications or quality control purpose,S-POLYCN-Polymaker-PC-ABS-TDS-V5-1,p. 3: Glass transition temperature,Not applicable,Not applicable
V001557,M094,G094-02,Melting temperature,N/A,°C,Not published,Not applicable,Not applicable,Not applicable,1,Not published,Not applicable,Not applicable,°C,Not published,Printed specimen,Not applicable,Not published,not-stated,Not published,not-stated,Not applicable,Not applicable,Not published,"DSC, 10°C/min",DSC,Not applicable,Not applicable,Printing temperature 260 °C Bed temperature 105 °C Shell 2 Top & bottom layer 4 Infill 100% Environmental temperature 90˚C Cooling fan OFF The typical values presented in this data sheet are intended for reference and comparison purposes only. They should not be used for design specifications or quality control purpose,S-POLYCN-Polymaker-PC-ABS-TDS-V5-1,p. 3: Melting temperature,Not applicable,Not applicable
V001558,M094,G094-02,Crystallization temperature,N/A,°C,Not published,Not applicable,Not applicable,Not applicable,1,Not published,Not applicable,Not applicable,°C,Not published,Printed specimen,Not applicable,Not published,not-stated,Not published,not-stated,Not applicable,Not applicable,Not published,"DSC, 10°C/min",DSC,Not applicable,Not applicable,Printing temperature 260 °C Bed temperature 105 °C Shell 2 Top & bottom layer 4 Infill 100% Environmental temperature 90˚C Cooling fan OFF The typical values presented in this data sheet are intended for reference and comparison purposes only. They should not be used for design specifications or quality control purpose,S-POLYCN-Polymaker-PC-ABS-TDS-V5-1,p. 3: Crystallization temperature,Not applicable,Not applicable
V001559,M094,G094-02,Vicat softening temperature,135 °C,°C,135,Not applicable,Not applicable,=,1,135,Not applicable,Not applicable,°C,Published value,Printed specimen,Not applicable,Not published,not-stated,Not published,not-stated,Not applicable,Not applicable,Not published,"ISO 306, GB/T 1633",ISO 306; GB/T 1633,Not applicable,Not applicable,Printing temperature 260 °C Bed temperature 105 °C Shell 2 Top & bottom layer 4 Infill 100% Environmental temperature 90˚C Cooling fan OFF The typical values presented in this data sheet are intended for reference and comparison purposes only. They should not be used for design specifications or quality control purpose,S-POLYCN-Polymaker-PC-ABS-TDS-V5-1,p. 3: Vicat softening temperature,Not applicable,Not applicable
V001560,M094,G094-02,HDT,106.4 °C,°C,106.4,Not applicable,Not applicable,=,1,106.4,Not applicable,Not applicable,°C,Published value,Printed specimen,Not applicable,Not published,not-stated,Not published,not-stated,Not applicable,Not applicable,Not published,ISO 75 1.8MPa,ISO 75,1.8,Not applicable,Printing temperature 260 °C Bed temperature 105 °C Shell 2 Top & bottom layer 4 Infill 100% Environmental temperature 90˚C Cooling fan OFF The typical values presented in this data sheet are intended for reference and comparison purposes only. They should not be used for design specifications or quality control purpose,S-POLYCN-Polymaker-PC-ABS-TDS-V5-1,p. 3: Heat deflection temperature,Not applicable,Not applicable
V001561,M094,G094-02,HDT,111.7 °C,°C,111.7,Not applicable,Not applicable,=,1,111.7,Not applicable,Not applicable,°C,Published value,Printed specimen,Not applicable,Not published,not-stated,Not published,not-stated,Not applicable,Not applicable,Not published,ISO 75 0.45MPa,ISO 75,0.45,Not applicable,Printing temperature 260 °C Bed temperature 105 °C Shell 2 Top & bottom layer 4 Infill 100% Environmental temperature 90˚C Cooling fan OFF The typical values presented in this data sheet are intended for reference and comparison purposes only. They should not be used for design specifications or quality control purpose,S-POLYCN-Polymaker-PC-ABS-TDS-V5-1,p. 3: Heat deflection temperature,Not applicable,Not applicable
V001562,M094,G094-02,Thermal conductivity,N/A,Not published,Not published,Not applicable,Not applicable,Not applicable,1,Not published,Not applicable,Not applicable,Not published,Not published,Printed specimen,Not published,Not published,not-stated,Not published,not-stated,Not applicable,Not applicable,Not published,N/A,Not published,Not applicable,Not applicable,Printing temperature 260 °C Bed temperature 105 °C Shell 2 Top & bottom layer 4 Infill 100% Environmental temperature 90˚C Cooling fan OFF The typical values presented in this data sheet are intended for reference and comparison purposes only. They should not be used for design specifications or quality control purpose,S-POLYCN-Polymaker-PC-ABS-TDS-V5-1,p. 3: Thermal conductivity,Not applicable,Not applicable
V001563,M094,G094-02,Tensile modulus,1835 ± 65 MPa,MPa,1835,65,Not applicable,=,0.001,1.835,0.065,Not applicable,GPa,Published value,Printed specimen,XY,Not published,not-stated,Not published,not-stated,Not applicable,Not applicable,Not published,"ISO 527, GB/T 1040",ISO 527; GB/T 1040,Not applicable,Not applicable,Printing temperature 260 °C Bed temperature 105 °C Shell 2 Top & bottom layer 4 Infill 100% Environmental temperature 90˚C Cooling fan OFF The typical values presented in this data sheet are intended for reference and comparison purposes only. They should not be used for design specifications or quality control purpose,S-POLYCN-Polymaker-PC-ABS-TDS-V5-1,p. 4: Young’s modulus (X-Y),Not applicable,Not applicable
V001564,M094,G094-02,Tensile modulus,1677 ± 94 MPa,MPa,1677,94,Not applicable,=,0.001,1.677,0.094,Not applicable,GPa,Published value,Printed specimen,Z,Not published,not-stated,Not published,not-stated,Not applicable,Not applicable,Not published,"ISO 527, GB/T 1040",ISO 527; GB/T 1040,Not applicable,Not applicable,Printing temperature 260 °C Bed temperature 105 °C Shell 2 Top & bottom layer 4 Infill 100% Environmental temperature 90˚C Cooling fan OFF The typical values presented in this data sheet are intended for reference and comparison purposes only. They should not be used for design specifications or quality control purpose,S-POLYCN-Polymaker-PC-ABS-TDS-V5-1,p. 4: Young’s modulus (Z),Not applicable,Not applicable
V001565,M094,G094-02,Tensile strength (endpoint unspecified),39.9 ± 1.0 MPa,MPa,39.9,1,Not applicable,=,1,39.9,1,Not applicable,MPa,Published value,Printed specimen,XY,Not published,not-stated,Not published,not-stated,Not applicable,Not applicable,Not published,"ISO 527, GB/T 1040",ISO 527; GB/T 1040,Not applicable,Not applicable,Printing temperature 260 °C Bed temperature 105 °C Shell 2 Top & bottom layer 4 Infill 100% Environmental temperature 90˚C Cooling fan OFF The typical values presented in this data sheet are intended for reference and comparison purposes only. They should not be used for design specifications or quality control purpose,S-POLYCN-Polymaker-PC-ABS-TDS-V5-1,p. 4: Tensile strength (X-Y),Not applicable,Not applicable
V001566,M094,G094-02,Tensile strength (endpoint unspecified),22.9 ± 1.2 MPa,MPa,22.9,1.2,Not applicable,=,1,22.9,1.2,Not applicable,MPa,Published value,Printed specimen,Z,Not published,not-stated,Not published,not-stated,Not applicable,Not applicable,Not published,"ISO 527, GB/T 1040",ISO 527; GB/T 1040,Not applicable,Not applicable,Printing temperature 260 °C Bed temperature 105 °C Shell 2 Top & bottom layer 4 Infill 100% Environmental temperature 90˚C Cooling fan OFF The typical values presented in this data sheet are intended for reference and comparison purposes only. They should not be used for design specifications or quality control purpose,S-POLYCN-Polymaker-PC-ABS-TDS-V5-1,p. 4: Tensile strength (Z),Not applicable,Not applicable
V001567,M094,G094-02,Elongation at break,4.2 ± 0.3 %,%,4.2,0.3,Not applicable,=,1,4.2,0.3,Not applicable,%,Published value,Printed specimen,XY,Not published,not-stated,Not published,not-stated,Not applicable,Not applicable,Not published,"ISO 527, GB/T 1040",ISO 527; GB/T 1040,Not applicable,Not applicable,Printing temperature 260 °C Bed temperature 105 °C Shell 2 Top & bottom layer 4 Infill 100% Environmental temperature 90˚C Cooling fan OFF The typical values presented in this data sheet are intended for reference and comparison purposes only. They should not be used for design specifications or quality control purpose,S-POLYCN-Polymaker-PC-ABS-TDS-V5-1,p. 4: Elongation at break (X-Y),Not applicable,Not applicable
V001568,M094,G094-02,Elongation at break,1.5 ± 0.1 %,%,1.5,0.1,Not applicable,=,1,1.5,0.1,Not applicable,%,Published value,Printed specimen,Z,Not published,not-stated,Not published,not-stated,Not applicable,Not applicable,Not published,"ISO 527, GB/T 1040",ISO 527; GB/T 1040,Not applicable,Not applicable,Printing temperature 260 °C Bed temperature 105 °C Shell 2 Top & bottom layer 4 Infill 100% Environmental temperature 90˚C Cooling fan OFF The typical values presented in this data sheet are intended for reference and comparison purposes only. They should not be used for design specifications or quality control purpose,S-POLYCN-Polymaker-PC-ABS-TDS-V5-1,p. 4: Elongation at break (Z),Not applicable,Not applicable
V001569,M094,G094-02,Flexural modulus,2081 ± 106 MPa,MPa,2081,106,Not applicable,=,0.001,2.081,0.106,Not applicable,GPa,Published value,Printed specimen,XY,Not published,not-stated,Not published,not-stated,Not applicable,Not applicable,Not published,"ISO 178, GB/T 9341",ISO 178; GB/T 9341,Not applicable,Not applicable,Printing temperature 260 °C Bed temperature 105 °C Shell 2 Top & bottom layer 4 Infill 100% Environmental temperature 90˚C Cooling fan OFF The typical values presented in this data sheet are intended for reference and comparison purposes only. They should not be used for design specifications or quality control purpose,S-POLYCN-Polymaker-PC-ABS-TDS-V5-1,p. 4: Bending modulus (X-Y),Not applicable,Not applicable
V001570,M094,G094-02,Flexural modulus,N/A,Not published,Not published,Not applicable,Not applicable,Not applicable,1,Not published,Not applicable,Not applicable,Not published,Not published,Printed specimen,Z,Not published,not-stated,Not published,not-stated,Not applicable,Not applicable,Not published,"ISO 178, GB/T 9341",ISO 178; GB/T 9341,Not applicable,Not applicable,Printing temperature 260 °C Bed temperature 105 °C Shell 2 Top & bottom layer 4 Infill 100% Environmental temperature 90˚C Cooling fan OFF The typical values presented in this data sheet are intended for reference and comparison purposes only. They should not be used for design specifications or quality control purpose,S-POLYCN-Polymaker-PC-ABS-TDS-V5-1,p. 4: Bending modulus (Z),Not applicable,Not applicable
V001571,M094,G094-02,Flexural strength,66.3 ± 0.9 MPa,MPa,66.3,0.9,Not applicable,=,1,66.3,0.9,Not applicable,MPa,Published value,Printed specimen,XY,Not published,not-stated,Not published,not-stated,Not applicable,Not applicable,Not published,"ISO 178, GB/T 9341",ISO 178; GB/T 9341,Not applicable,Not applicable,Printing temperature 260 °C Bed temperature 105 °C Shell 2 Top & bottom layer 4 Infill 100% Environmental temperature 90˚C Cooling fan OFF The typical values presented in this data sheet are intended for reference and comparison purposes only. They should not be used for design specifications or quality control purpose,S-POLYCN-Polymaker-PC-ABS-TDS-V5-1,p. 4: Bending strength (X-Y),Not applicable,Not applicable
V001572,M094,G094-02,Flexural strength,N/A,Not published,Not published,Not applicable,Not applicable,Not applicable,1,Not published,Not applicable,Not applicable,Not published,Not published,Printed specimen,Z,Not published,not-stated,Not published,not-stated,Not applicable,Not applicable,Not published,"ISO 178, GB/T 9341",ISO 178; GB/T 9341,Not applicable,Not applicable,Printing temperature 260 °C Bed temperature 105 °C Shell 2 Top & bottom layer 4 Infill 100% Environmental temperature 90˚C Cooling fan OFF The typical values presented in this data sheet are intended for reference and comparison purposes only. They should not be used for design specifications or quality control purpose,S-POLYCN-Polymaker-PC-ABS-TDS-V5-1,p. 4: Bending strength (Z),Not applicable,Not applicable
V001573,M094,G094-02,Charpy strength,25.8 ± 1.3 kJ/m2,kJ/m2,25.8,1.3,Not applicable,=,1,25.8,1.3,Not applicable,kJ/m²,Published value,Printed specimen,XY,Not published,not-stated,Not published,not-stated,Not applicable,Not applicable,Not published,Not published,Not published,Not applicable,Not published,Printing temperature 260 °C Bed temperature 105 °C Shell 2 Top & bottom layer 4 Infill 100% Environmental temperature 90˚C Cooling fan OFF The typical values presented in this data sheet are intended for reference and comparison purposes only. They should not be used for design specifications or quality control purpose,S-POLYCN-Polymaker-PC-ABS-TDS-V5-1,p. 4: Charpy impact strength (X-Y),Not applicable,Not applicable
V001574,M094,G094-02,Charpy strength,N/A,Not published,Not published,Not applicable,Not applicable,Not applicable,1,Not published,Not applicable,Not applicable,Not published,Not published,Printed specimen,Z,Not published,not-stated,Not published,not-stated,Not applicable,Not applicable,Not published,"ISO 179,",ISO 179,Not applicable,Not published,Printing temperature 260 °C Bed temperature 105 °C Shell 2 Top & bottom layer 4 Infill 100% Environmental temperature 90˚C Cooling fan OFF The typical values presented in this data sheet are intended for reference and comparison purposes only. They should not be used for design specifications or quality control purpose,S-POLYCN-Polymaker-PC-ABS-TDS-V5-1,p. 4: Charpy impact strength (Z),Not applicable,Not applicable
V001575,M094,G094-03,Density,1.17 g/cm3,g/cm3,1.17,Not applicable,Not applicable,=,1000,1170,Not applicable,Not applicable,kg/m³,Published value,Not published (density specimen form not explicitly established),Not applicable,Not published,not-stated,Not published,not-stated,Not applicable,Not applicable,Not published,ISO 1183,ISO 1183,Not applicable,Not applicable,Not published,S-SPECTRUM-en-tds-spectrum-pc-abs-fr-v0,p. 1: Specific Gravity,Not applicable,Not applicable
V001576,M094,G094-03,Izod impact strength,35 kJ/m2,kJ/m2,35,Not applicable,Not applicable,=,1,35,Not applicable,Not applicable,kJ/m²,Published value,Not published (do not assume printed),Not published,Not published,not-stated,Not published,not-stated,Not applicable,Not applicable,Not published,ISO 180/4A,ISO 180,Not applicable,Notched,Not published,S-SPECTRUM-en-tds-spectrum-pc-abs-fr-v0,p. 1: Notched Izod Impact Strength (23°C),"Property renamed 2026-09-15 (m22) from ""Izod strength"": the same test under one name.",Not applicable
V001577,M094,G094-03,Elongation at yield,4%,%,4,Not applicable,Not applicable,=,1,4,Not applicable,Not applicable,%,Published value,Not published (do not assume printed),Not published,Not published,not-stated,Not published,not-stated,Not applicable,Not applicable,Not published,ISO 527-2/50,ISO 527,Not applicable,Not applicable,Not published,S-SPECTRUM-en-tds-spectrum-pc-abs-fr-v0,p. 1: Tensile Strain (Yield),Not applicable,Not applicable
V001578,M094,G094-03,Elongation at break,>50%,%,50,Not applicable,Not applicable,>,1,50,Not applicable,Not applicable,%,Published value,Not published (do not assume printed),Not published,Not published,not-stated,Not published,not-stated,Not applicable,Not applicable,Not published,ISO 527-2/50,ISO 527,Not applicable,Not applicable,Not published,S-SPECTRUM-en-tds-spectrum-pc-abs-fr-v0,p. 1: Tensile Strain (Break),Not applicable,Not applicable
V001579,M094,G094-03,Tensile modulus,2850 MPa,MPa,2850,Not applicable,Not applicable,=,0.001,2.85,Not applicable,Not applicable,GPa,Published value,Not published (do not assume printed),Not published,Not published,not-stated,Not published,not-stated,Not applicable,Not applicable,Not published,ISO 527-2/1,ISO 527,Not applicable,Not applicable,Not published,S-SPECTRUM-en-tds-spectrum-pc-abs-fr-v0,p. 1: Tensile Modulus,Not applicable,Not applicable
V001580,M094,G094-03,Tensile yield strength,60 MPa,MPa,60,Not applicable,Not applicable,=,1,60,Not applicable,Not applicable,MPa,Published value,Not published (do not assume printed),Not published,Not published,not-stated,Not published,not-stated,Not applicable,Not applicable,Not published,ISO 527-2/50,ISO 527,Not applicable,Not applicable,Not published,S-SPECTRUM-en-tds-spectrum-pc-abs-fr-v0,p. 1: Tensile Stress (Yield),Not applicable,Not applicable
V001581,M094,G094-03,Flexural strength,110 MPa,MPa,110,Not applicable,Not applicable,=,1,110,Not applicable,Not applicable,MPa,Published value,Not published (do not assume printed),Not published,Not published,not-stated,Not published,not-stated,Not applicable,Not applicable,Not published,ISO 178,ISO 178,Not applicable,Not applicable,Not published,S-SPECTRUM-en-tds-spectrum-pc-abs-fr-v0,p. 1: Flexural Stress,Not applicable,Not applicable
V001582,M094,G094-03,Vicat softening temperature,104°C,°C,104,Not applicable,Not applicable,=,1,104,Not applicable,Not applicable,°C,Published value,Not published (do not assume printed),Not applicable,Not published,not-stated,Not published,not-stated,Not applicable,Not applicable,Not published,ISO 306,ISO 306,Not applicable,Not applicable,Not published,S-SPECTRUM-en-tds-spectrum-pc-abs-fr-v0,p. 1: VICAT Softening point,Not applicable,Not applicable
V001583,M095,G095-01,Density,1.2 g/cm3,g/cm3,1.2,Not applicable,Not applicable,=,1000,1200,Not applicable,Not applicable,kg/m³,Published value,Not published (density specimen form not explicitly established),Not applicable,Not published,not-stated,Not published,not-stated,Not applicable,Not applicable,Not published,"ISO1183, GB/T1033",ISO 1183; GB/T 1033,Not applicable,Not applicable,Printing temperature 260 °C Bed temperature 110 °C Shell 2 Top & bottom layer 4 Infill 100% Environmental temperature 100˚C Cooling fan OFF The typical values presented in this data sheet are intended for reference and comparison purposes only. They should not be used for design specifications or quality control purpos,S-POLYCN-Polymaker-PC-PBT-TDS-V5-1,p. 2: Density,Not applicable,Not applicable
V001584,M095,G095-01,Glass transition temperature,140 °C,°C,140,Not applicable,Not applicable,=,1,140,Not applicable,Not applicable,°C,Published value,Printed specimen,Not applicable,Not published,not-stated,Not published,not-stated,Not applicable,Not applicable,Not published,"DSC, 10°C/min",DSC,Not applicable,Not applicable,Printing temperature 260 °C Bed temperature 110 °C Shell 2 Top & bottom layer 4 Infill 100% Environmental temperature 100˚C Cooling fan OFF The typical values presented in this data sheet are intended for reference and comparison purposes only. They should not be used for design specifications or quality control purpos,S-POLYCN-Polymaker-PC-PBT-TDS-V5-1,p. 3: Glass transition temperature,Not applicable,Not applicable
