Repository: faridbnv/h2c-materials

# Filament Atlas

**Live: [pdynamics.ca/h2c-materials](https://pdynamics.ca/h2c-materials/)** · one HTML page, with a page of its own for
each well-documented material beside it, that also runs offline from a file, with no server.

## What it is

Filament Atlas is a tool for a small engineering team choosing a 3D-printing filament for the team's Bambu Lab H2C
printer. It was the H2C Material Selector until 2026-10-16; the built file keeps that name. You say what a part must
do (survive 100 °C, be at least this stiff, be as light as possible), and it answers in two steps:

- **Which kinds of filament** (PLA, PETG, carbon-filled nylon and so on) can do it, and whether the H2C can print them.

File: data/tables/measurements.csv (part 33 of 82)
MeasurementID,MaterialID,GradeID,Property,Raw value,Raw unit,Raw numeric,Raw uncertainty ±,Raw upper bound,Operator,Conversion factor,Normalized value,Normalized uncertainty ±,Normalized upper bound,Normalized unit,Data status,Specimen type,Direction,Moisture condition,Moisture state,Post-processing,Post-processing state,Anneal °C,Anneal h,Test temperature,Standard / load,Standards,Test load MPa,Notch,Specimen / print parameters,SourceID,Locator,Notes,Parse review
V001585,M095,G095-01,Melting temperature,223 °C,°C,223,Not applicable,Not applicable,=,1,223,Not applicable,Not applicable,°C,Published value,Printed specimen,Not applicable,Not published,not-stated,Not published,not-stated,Not applicable,Not applicable,Not published,"DSC, 10°C/min",DSC,Not applicable,Not applicable,Printing temperature 260 °C Bed temperature 110 °C Shell 2 Top & bottom layer 4 Infill 100% Environmental temperature 100˚C Cooling fan OFF The typical values presented in this data sheet are intended for reference and comparison purposes only. They should not be used for design specifications or quality control purpos,S-POLYCN-Polymaker-PC-PBT-TDS-V5-1,p. 3: Melting temperature,Not applicable,Not applicable
V001586,M095,G095-01,Crystallization temperature,186 °C,°C,186,Not applicable,Not applicable,=,1,186,Not applicable,Not applicable,°C,Published value,Printed specimen,Not applicable,Not published,not-stated,Not published,not-stated,Not applicable,Not applicable,Not published,"DSC, 10°C/min",DSC,Not applicable,Not applicable,Printing temperature 260 °C Bed temperature 110 °C Shell 2 Top & bottom layer 4 Infill 100% Environmental temperature 100˚C Cooling fan OFF The typical values presented in this data sheet are intended for reference and comparison purposes only. They should not be used for design specifications or quality control purpos,S-POLYCN-Polymaker-PC-PBT-TDS-V5-1,p. 3: Crystallization temperature,Not applicable,Not applicable
V001587,M095,G095-01,Vicat softening temperature,139 °C,°C,139,Not applicable,Not applicable,=,1,139,Not applicable,Not applicable,°C,Published value,Printed specimen,Not applicable,Not published,not-stated,Not published,not-stated,Not applicable,Not applicable,Not published,"ISO 306, GB/T 1633",ISO 306; GB/T 1633,Not applicable,Not applicable,Printing temperature 260 °C Bed temperature 110 °C Shell 2 Top & bottom layer 4 Infill 100% Environmental temperature 100˚C Cooling fan OFF The typical values presented in this data sheet are intended for reference and comparison purposes only. They should not be used for design specifications or quality control purpos,S-POLYCN-Polymaker-PC-PBT-TDS-V5-1,p. 3: Vicat softening temperature,Not applicable,Not applicable
V001588,M095,G095-01,HDT,90.8 °C,°C,90.8,Not applicable,Not applicable,=,1,90.8,Not applicable,Not applicable,°C,Published value,Printed specimen,Not applicable,Not published,not-stated,Not published,not-stated,Not applicable,Not applicable,Not published,ISO 75 1.8MPa,ISO 75,1.8,Not applicable,Printing temperature 260 °C Bed temperature 110 °C Shell 2 Top & bottom layer 4 Infill 100% Environmental temperature 100˚C Cooling fan OFF The typical values presented in this data sheet are intended for reference and comparison purposes only. They should not be used for design specifications or quality control purpos,S-POLYCN-Polymaker-PC-PBT-TDS-V5-1,p. 3: Heat deflection temperature,Not applicable,Not applicable
V001589,M095,G095-01,HDT,107.4 °C,°C,107.4,Not applicable,Not applicable,=,1,107.4,Not applicable,Not applicable,°C,Published value,Printed specimen,Not applicable,Not published,not-stated,Not published,not-stated,Not applicable,Not applicable,Not published,ISO 75 0.45MPa,ISO 75,0.45,Not applicable,Printing temperature 260 °C Bed temperature 110 °C Shell 2 Top & bottom layer 4 Infill 100% Environmental temperature 100˚C Cooling fan OFF The typical values presented in this data sheet are intended for reference and comparison purposes only. They should not be used for design specifications or quality control purpos,S-POLYCN-Polymaker-PC-PBT-TDS-V5-1,p. 3: Heat deflection temperature,Not applicable,Not applicable
V001590,M095,G095-01,Thermal conductivity,N/A,Not published,Not published,Not applicable,Not applicable,Not applicable,1,Not published,Not applicable,Not applicable,Not published,Not published,Printed specimen,Not published,Not published,not-stated,Not published,not-stated,Not applicable,Not applicable,Not published,N/A,Not published,Not applicable,Not applicable,Printing temperature 260 °C Bed temperature 110 °C Shell 2 Top & bottom layer 4 Infill 100% Environmental temperature 100˚C Cooling fan OFF The typical values presented in this data sheet are intended for reference and comparison purposes only. They should not be used for design specifications or quality control purpos,S-POLYCN-Polymaker-PC-PBT-TDS-V5-1,p. 3: Thermal conductivity,Not applicable,Not applicable
V001591,M095,G095-01,Tensile modulus,1849 ± 103 MPa,MPa,1849,103,Not applicable,=,0.001,1.849,0.103,Not applicable,GPa,Published value,Printed specimen,XY,Not published,not-stated,Not published,not-stated,Not applicable,Not applicable,Not published,"ISO 527, GB/T 1040",ISO 527; GB/T 1040,Not applicable,Not applicable,Printing temperature 260 °C Bed temperature 110 °C Shell 2 Top & bottom layer 4 Infill 100% Environmental temperature 100˚C Cooling fan OFF The typical values presented in this data sheet are intended for reference and comparison purposes only. They should not be used for design specifications or quality control purpos,S-POLYCN-Polymaker-PC-PBT-TDS-V5-1,p. 4: Young’s modulus (X-Y),Not applicable,Not applicable
V001592,M095,G095-01,Tensile modulus,1659 ± 66 MPa,MPa,1659,66,Not applicable,=,0.001,1.659,0.066,Not applicable,GPa,Published value,Printed specimen,Z,Not published,not-stated,Not published,not-stated,Not applicable,Not applicable,Not published,"ISO 527, GB/T 1040",ISO 527; GB/T 1040,Not applicable,Not applicable,Printing temperature 260 °C Bed temperature 110 °C Shell 2 Top & bottom layer 4 Infill 100% Environmental temperature 100˚C Cooling fan OFF The typical values presented in this data sheet are intended for reference and comparison purposes only. They should not be used for design specifications or quality control purpos,S-POLYCN-Polymaker-PC-PBT-TDS-V5-1,p. 4: Young’s modulus (Z),Not applicable,Not applicable
V001593,M095,G095-01,Tensile strength (endpoint unspecified),43.2 ± 0.5 MPa,MPa,43.2,0.5,Not applicable,=,1,43.2,0.5,Not applicable,MPa,Published value,Printed specimen,XY,Not published,not-stated,Not published,not-stated,Not applicable,Not applicable,Not published,"ISO 527, GB/T 1040",ISO 527; GB/T 1040,Not applicable,Not applicable,Printing temperature 260 °C Bed temperature 110 °C Shell 2 Top & bottom layer 4 Infill 100% Environmental temperature 100˚C Cooling fan OFF The typical values presented in this data sheet are intended for reference and comparison purposes only. They should not be used for design specifications or quality control purpos,S-POLYCN-Polymaker-PC-PBT-TDS-V5-1,p. 4: Tensile strength (X-Y),Not applicable,Not applicable
V001594,M095,G095-01,Tensile strength (endpoint unspecified),28.6 ± 0.4 MPa,MPa,28.6,0.4,Not applicable,=,1,28.6,0.4,Not applicable,MPa,Published value,Printed specimen,Z,Not published,not-stated,Not published,not-stated,Not applicable,Not applicable,Not published,"ISO 527, GB/T 1040",ISO 527; GB/T 1040,Not applicable,Not applicable,Printing temperature 260 °C Bed temperature 110 °C Shell 2 Top & bottom layer 4 Infill 100% Environmental temperature 100˚C Cooling fan OFF The typical values presented in this data sheet are intended for reference and comparison purposes only. They should not be used for design specifications or quality control purpos,S-POLYCN-Polymaker-PC-PBT-TDS-V5-1,p. 4: Tensile strength (Z),Not applicable,Not applicable
V001595,M095,G095-01,Elongation at break,4.6 ± 0.7 %,%,4.6,0.7,Not applicable,=,1,4.6,0.7,Not applicable,%,Published value,Printed specimen,XY,Not published,not-stated,Not published,not-stated,Not applicable,Not applicable,Not published,"ISO 527, GB/T 1040",ISO 527; GB/T 1040,Not applicable,Not applicable,Printing temperature 260 °C Bed temperature 110 °C Shell 2 Top & bottom layer 4 Infill 100% Environmental temperature 100˚C Cooling fan OFF The typical values presented in this data sheet are intended for reference and comparison purposes only. They should not be used for design specifications or quality control purpos,S-POLYCN-Polymaker-PC-PBT-TDS-V5-1,p. 4: Elongation at break (X-Y),Not applicable,Not applicable
V001596,M095,G095-01,Elongation at break,1.8 ± 0.3 %,%,1.8,0.3,Not applicable,=,1,1.8,0.3,Not applicable,%,Published value,Printed specimen,Z,Not published,not-stated,Not published,not-stated,Not applicable,Not applicable,Not published,"ISO 527, GB/T 1040",ISO 527; GB/T 1040,Not applicable,Not applicable,Printing temperature 260 °C Bed temperature 110 °C Shell 2 Top & bottom layer 4 Infill 100% Environmental temperature 100˚C Cooling fan OFF The typical values presented in this data sheet are intended for reference and comparison purposes only. They should not be used for design specifications or quality control purpos,S-POLYCN-Polymaker-PC-PBT-TDS-V5-1,p. 4: Elongation at break (Z),Not applicable,Not applicable
V001597,M095,G095-01,Flexural modulus,1933 ± 83 MPa,MPa,1933,83,Not applicable,=,0.001,1.933,0.083,Not applicable,GPa,Published value,Printed specimen,XY,Not published,not-stated,Not published,not-stated,Not applicable,Not applicable,Not published,"ISO 178, GB/T 9341",ISO 178; GB/T 9341,Not applicable,Not applicable,Printing temperature 260 °C Bed temperature 110 °C Shell 2 Top & bottom layer 4 Infill 100% Environmental temperature 100˚C Cooling fan OFF The typical values presented in this data sheet are intended for reference and comparison purposes only. They should not be used for design specifications or quality control purpos,S-POLYCN-Polymaker-PC-PBT-TDS-V5-1,p. 4: Bending modulus (X-Y),Not applicable,Not applicable
V001598,M095,G095-01,Flexural modulus,N/A,Not published,Not published,Not applicable,Not applicable,Not applicable,1,Not published,Not applicable,Not applicable,Not published,Not published,Printed specimen,Z,Not published,not-stated,Not published,not-stated,Not applicable,Not applicable,Not published,"ISO 178, GB/T 9341",ISO 178; GB/T 9341,Not applicable,Not applicable,Printing temperature 260 °C Bed temperature 110 °C Shell 2 Top & bottom layer 4 Infill 100% Environmental temperature 100˚C Cooling fan OFF The typical values presented in this data sheet are intended for reference and comparison purposes only. They should not be used for design specifications or quality control purpos,S-POLYCN-Polymaker-PC-PBT-TDS-V5-1,p. 4: Bending modulus (Z),Not applicable,Not applicable
V001599,M095,G095-01,Flexural strength,66.4 ± 0.3 MPa,MPa,66.4,0.3,Not applicable,=,1,66.4,0.3,Not applicable,MPa,Published value,Printed specimen,XY,Not published,not-stated,Not published,not-stated,Not applicable,Not applicable,Not published,"ISO 178, GB/T 9341",ISO 178; GB/T 9341,Not applicable,Not applicable,Printing temperature 260 °C Bed temperature 110 °C Shell 2 Top & bottom layer 4 Infill 100% Environmental temperature 100˚C Cooling fan OFF The typical values presented in this data sheet are intended for reference and comparison purposes only. They should not be used for design specifications or quality control purpos,S-POLYCN-Polymaker-PC-PBT-TDS-V5-1,p. 4: Bending strength (X-Y),Not applicable,Not applicable
V001600,M095,G095-01,Flexural strength,N/A,Not published,Not published,Not applicable,Not applicable,Not applicable,1,Not published,Not applicable,Not applicable,Not published,Not published,Printed specimen,Z,Not published,not-stated,Not published,not-stated,Not applicable,Not applicable,Not published,"ISO 178, GB/T 9341",ISO 178; GB/T 9341,Not applicable,Not applicable,Printing temperature 260 °C Bed temperature 110 °C Shell 2 Top & bottom layer 4 Infill 100% Environmental temperature 100˚C Cooling fan OFF The typical values presented in this data sheet are intended for reference and comparison purposes only. They should not be used for design specifications or quality control purpos,S-POLYCN-Polymaker-PC-PBT-TDS-V5-1,p. 4: Bending strength (Z),Not applicable,Not applicable
V001601,M095,G095-01,Charpy strength,21.4 ± 0.3 kJ/m2,kJ/m2,21.4,0.3,Not applicable,=,1,21.4,0.3,Not applicable,kJ/m²,Published value,Printed specimen,XY,Not published,not-stated,Not published,not-stated,Not applicable,Not applicable,Not published,Not published,Not published,Not applicable,Not published,Printing temperature 260 °C Bed temperature 110 °C Shell 2 Top & bottom layer 4 Infill 100% Environmental temperature 100˚C Cooling fan OFF The typical values presented in this data sheet are intended for reference and comparison purposes only. They should not be used for design specifications or quality control purpos,S-POLYCN-Polymaker-PC-PBT-TDS-V5-1,p. 4: Charpy impact strength (X-Y),Not applicable,Not applicable
V001602,M095,G095-01,Charpy strength,N/A,Not published,Not published,Not applicable,Not applicable,Not applicable,1,Not published,Not applicable,Not applicable,Not published,Not published,Printed specimen,Z,Not published,not-stated,Not published,not-stated,Not applicable,Not applicable,Not published,"ISO 179, GB/T 1043",ISO 179; GB/T 1043,Not applicable,Not published,Printing temperature 260 °C Bed temperature 110 °C Shell 2 Top & bottom layer 4 Infill 100% Environmental temperature 100˚C Cooling fan OFF The typical values presented in this data sheet are intended for reference and comparison purposes only. They should not be used for design specifications or quality control purpos,S-POLYCN-Polymaker-PC-PBT-TDS-V5-1,p. 4: Charpy impact strength (Z),Not applicable,Not applicable
V001603,M096,G096-01,Density,1.71,g/cc,1.71,Not applicable,Not applicable,=,1000,1710,Not applicable,Not applicable,kg/m³,Published value,Not published (density specimen form not explicitly established),Not applicable,Not published,not-stated,Not published,not-stated,Not applicable,Not applicable,Not published,ISO 1183,ISO 1183,Not applicable,Not applicable,"Printed Specimen Conditions Printer: Open Source FDM/FFF Nozzle: 0.4mm Layer Height: 0.25mm Infill: 100%, +/- 45° Extrusion Temp: 255-275°C Bed Temp: 70-110 °C Specimen Orientation: XY Flat",X-FLUORX-PVDF-TDS-v3,p. 1: Density,Not applicable,Not applicable
V001604,M096,G096-01,Tensile break strength,51,MPa,51,Not applicable,Not applicable,=,1,51,Not applicable,Not applicable,MPa,Published value,Printed specimen,XY,Not published,not-stated,Not published,not-stated,Not applicable,Not applicable,Not published,ISO 527,ISO 527,Not applicable,Not applicable,"Printed Specimen Conditions Printer: Open Source FDM/FFF Nozzle: 0.4mm Layer Height: 0.25mm Infill: 100%, +/- 45° Extrusion Temp: 255-275°C Bed Temp: 70-110 °C Specimen Orientation: XY Flat",X-FLUORX-PVDF-TDS-v3,"p. 1: Tensile Strength, Break",Not applicable,Not applicable
V001605,M096,G096-01,Tensile modulus,2450,MPa,2450,Not applicable,Not applicable,=,0.001,2.45,Not applicable,Not applicable,GPa,Published value,Printed specimen,XY,Not published,not-stated,Not published,not-stated,Not applicable,Not applicable,Not published,ISO 527,ISO 527,Not applicable,Not applicable,"Printed Specimen Conditions Printer: Open Source FDM/FFF Nozzle: 0.4mm Layer Height: 0.25mm Infill: 100%, +/- 45° Extrusion Temp: 255-275°C Bed Temp: 70-110 °C Specimen Orientation: XY Flat",X-FLUORX-PVDF-TDS-v3,p. 1: Tensile Modulus,Not applicable,Not applicable
V001606,M096,G096-01,Elongation at break,25,%,25,Not applicable,Not applicable,=,1,25,Not applicable,Not applicable,%,Published value,Printed specimen,XY,Not published,not-stated,Not published,not-stated,Not applicable,Not applicable,Not published,ISO 527,ISO 527,Not applicable,Not applicable,"Printed Specimen Conditions Printer: Open Source FDM/FFF Nozzle: 0.4mm Layer Height: 0.25mm Infill: 100%, +/- 45° Extrusion Temp: 255-275°C Bed Temp: 70-110 °C Specimen Orientation: XY Flat",X-FLUORX-PVDF-TDS-v3,"p. 1: Tensile Elongation, Break",Not applicable,Not applicable
V001607,M096,G096-01,Flexural strength,50,MPa,50,Not applicable,Not applicable,=,1,50,Not applicable,Not applicable,MPa,Published value,Printed specimen,XY,Not published,not-stated,Not published,not-stated,Not applicable,Not applicable,Not published,ISO 178,ISO 178,Not applicable,Not applicable,"Printed Specimen Conditions Printer: Open Source FDM/FFF Nozzle: 0.4mm Layer Height: 0.25mm Infill: 100%, +/- 45° Extrusion Temp: 255-275°C Bed Temp: 70-110 °C Specimen Orientation: XY Flat",X-FLUORX-PVDF-TDS-v3,p. 1: Flexural Strength,Not applicable,Not applicable
V001608,M096,G096-01,Flexural modulus,1800,MPa,1800,Not applicable,Not applicable,=,0.001,1.8,Not applicable,Not applicable,GPa,Published value,Printed specimen,XY,Not published,not-stated,Not published,not-stated,Not applicable,Not applicable,Not published,ISO 178,ISO 178,Not applicable,Not applicable,"Printed Specimen Conditions Printer: Open Source FDM/FFF Nozzle: 0.4mm Layer Height: 0.25mm Infill: 100%, +/- 45° Extrusion Temp: 255-275°C Bed Temp: 70-110 °C Specimen Orientation: XY Flat",X-FLUORX-PVDF-TDS-v3,p. 1: Flexural Modulus,Not applicable,Not applicable
V001609,M096,G096-01,Melting temperature,170,°C,170,Not applicable,Not applicable,=,1,170,Not applicable,Not applicable,°C,Published value,Printed specimen,Not applicable,Not published,not-stated,Not published,not-stated,Not applicable,Not applicable,Not published,ISO 11357,ISO 11357,Not applicable,Not applicable,"Printed Specimen Conditions Printer: Open Source FDM/FFF Nozzle: 0.4mm Layer Height: 0.25mm Infill: 100%, +/- 45° Extrusion Temp: 255-275°C Bed Temp: 70-110 °C Specimen Orientation: XY Flat",X-FLUORX-PVDF-TDS-v3,p. 1: Melting Point,Not applicable,Not applicable
V001610,M096,G096-01,HDT,158,°C,158,Not applicable,Not applicable,=,1,158,Not applicable,Not applicable,°C,Published value,Printed specimen,Not applicable,Not published,not-stated,Not published,not-stated,Not applicable,Not applicable,Not published,"ISO 75, 0.45 MPa (66 psi)",ISO 75,0.45,Not applicable,"Printed Specimen Conditions Printer: Open Source FDM/FFF Nozzle: 0.4mm Layer Height: 0.25mm Infill: 100%, +/- 45° Extrusion Temp: 255-275°C Bed Temp: 70-110 °C Specimen Orientation: XY Flat",X-FLUORX-PVDF-TDS-v3,p. 1: Deflection Temperature at 0.45,Not applicable,Not applicable
V001611,M097,G097-01,Density,1.30,g/cc,1.3,Not applicable,Not applicable,=,1000,1300,Not applicable,Not applicable,kg/m³,Published value,Not published (density specimen form not explicitly established),Not applicable,Not published,not-stated,Not published,not-stated,Not applicable,Not applicable,Not published,ISO 1183,ISO 1183,Not applicable,Not applicable,"Printed Specimen Conditions Printer: Open Source FDM/FFF Nozzle: 0.4mm Layer Height: 0.25mm Infill: 100%, +/- 45° Extrusion Temp: 380-400°C Bed Temp: 130-140°C Specimen Orientation: XY Flat",X-Themax-PEEK-TDS-v3,p. 1: Density,Not applicable,Not applicable
V001612,M097,G097-01,Tensile strength (endpoint unspecified),100,MPa,100,Not applicable,Not applicable,=,1,100,Not applicable,Not applicable,MPa,Published value,Printed specimen,XY,Not published,not-stated,Not published,not-stated,Not applicable,Not applicable,Not published,ISO 527,ISO 527,Not applicable,Not applicable,"Printed Specimen Conditions Printer: Open Source FDM/FFF Nozzle: 0.4mm Layer Height: 0.25mm Infill: 100%, +/- 45° Extrusion Temp: 380-400°C Bed Temp: 130-140°C Specimen Orientation: XY Flat",X-Themax-PEEK-TDS-v3,p. 1: Tensile Strength,Not applicable,Not applicable
V001613,M097,G097-01,Tensile modulus,3720,MPa,3720,Not applicable,Not applicable,=,0.001,3.72,Not applicable,Not applicable,GPa,Published value,Printed specimen,XY,Not published,not-stated,Not published,not-stated,Not applicable,Not applicable,Not published,ISO 527,ISO 527,Not applicable,Not applicable,"Printed Specimen Conditions Printer: Open Source FDM/FFF Nozzle: 0.4mm Layer Height: 0.25mm Infill: 100%, +/- 45° Extrusion Temp: 380-400°C Bed Temp: 130-140°C Specimen Orientation: XY Flat",X-Themax-PEEK-TDS-v3,p. 1: Tensile Modulus,Not applicable,Not applicable
V001614,M097,G097-01,Elongation at break,28,%,28,Not applicable,Not applicable,=,1,28,Not applicable,Not applicable,%,Published value,Printed specimen,XY,Not published,not-stated,Not published,not-stated,Not applicable,Not applicable,Not published,ISO 527,ISO 527,Not applicable,Not applicable,"Printed Specimen Conditions Printer: Open Source FDM/FFF Nozzle: 0.4mm Layer Height: 0.25mm Infill: 100%, +/- 45° Extrusion Temp: 380-400°C Bed Temp: 130-140°C Specimen Orientation: XY Flat",X-Themax-PEEK-TDS-v3,p. 1: Tensile Elongation,Not applicable,Not applicable
V001615,M097,G097-01,Flexural strength,130,MPa,130,Not applicable,Not applicable,=,1,130,Not applicable,Not applicable,MPa,Published value,Printed specimen,XY,Not published,not-stated,Not published,not-stated,Not applicable,Not applicable,Not published,ISO 178,ISO 178,Not applicable,Not applicable,"Printed Specimen Conditions Printer: Open Source FDM/FFF Nozzle: 0.4mm Layer Height: 0.25mm Infill: 100%, +/- 45° Extrusion Temp: 380-400°C Bed Temp: 130-140°C Specimen Orientation: XY Flat",X-Themax-PEEK-TDS-v3,p. 1: Flexural Strength,Not applicable,Not applicable
V001616,M097,G097-01,Flexural modulus,2700,MPa,2700,Not applicable,Not applicable,=,0.001,2.7,Not applicable,Not applicable,GPa,Published value,Printed specimen,XY,Not published,not-stated,Not published,not-stated,Not applicable,Not applicable,Not published,ISO 178,ISO 178,Not applicable,Not applicable,"Printed Specimen Conditions Printer: Open Source FDM/FFF Nozzle: 0.4mm Layer Height: 0.25mm Infill: 100%, +/- 45° Extrusion Temp: 380-400°C Bed Temp: 130-140°C Specimen Orientation: XY Flat",X-Themax-PEEK-TDS-v3,p. 1: Flexural Modulus,Not applicable,Not applicable
V001617,M097,G097-01,Glass transition temperature,143,°C,143,Not applicable,Not applicable,=,1,143,Not applicable,Not applicable,°C,Published value,Printed specimen,Not applicable,Not published,not-stated,Not published,not-stated,Not applicable,Not applicable,Not published,DSC,DSC,Not applicable,Not applicable,"Printed Specimen Conditions Printer: Open Source FDM/FFF Nozzle: 0.4mm Layer Height: 0.25mm Infill: 100%, +/- 45° Extrusion Temp: 380-400°C Bed Temp: 130-140°C Specimen Orientation: XY Flat",X-Themax-PEEK-TDS-v3,p. 1: Glass Transition Temperature,Not applicable,Not applicable
V001618,M097,G097-01,HDT,140,°C,140,Not applicable,Not applicable,=,1,140,Not applicable,Not applicable,°C,Published value,Printed specimen,Not applicable,Not published,not-stated,Not published,not-stated,Not applicable,Not applicable,Not published,ISO 75,ISO 75,Not published,Not applicable,"Printed Specimen Conditions Printer: Open Source FDM/FFF Nozzle: 0.4mm Layer Height: 0.25mm Infill: 100%, +/- 45° Extrusion Temp: 380-400°C Bed Temp: 130-140°C Specimen Orientation: XY Flat",X-Themax-PEEK-TDS-v3,p. 1: Deflection Temperature at 0.45,Not applicable,Not applicable
V001619,M098,G098-01,Density,1.27,g/cc,1.27,Not applicable,Not applicable,=,1000,1270,Not applicable,Not applicable,kg/m³,Published value,Not published (density specimen form not explicitly established),Not applicable,Not published,not-stated,Not published,not-stated,Not applicable,Not applicable,Not published,ISO 1183,ISO 1183,Not applicable,Not applicable,"Printed Specimen Conditions Printer: Gearbox™ HT2 Nozzle: 0.4mm Layer Height: 0.25mm Infill: 100%, +/- 45°, 3 Perimeter Walls Extrusion Temp: 350°C Chamber Temp: 140°C Specimen Orientation: XY Flat",X-Thermax-PEKK-A-TDS-v2-1,p. 1: Density,Not applicable,Not applicable
V001620,M098,G098-01,Tensile strength (endpoint unspecified),105,MPa,105,Not applicable,Not applicable,=,1,105,Not applicable,Not applicable,MPa,Published value,Printed specimen,XY,Not published,not-stated,Not published,not-stated,Not applicable,Not applicable,Not published,ISO 527,ISO 527,Not applicable,Not applicable,"Printed Specimen Conditions Printer: Gearbox™ HT2 Nozzle: 0.4mm Layer Height: 0.25mm Infill: 100%, +/- 45°, 3 Perimeter Walls Extrusion Temp: 350°C Chamber Temp: 140°C Specimen Orientation: XY Flat",X-Thermax-PEKK-A-TDS-v2-1,p. 1: Tensile Strength,Not applicable,Not applicable
V001621,M098,G098-01,Tensile modulus,2750,MPa,2750,Not applicable,Not applicable,=,0.001,2.75,Not applicable,Not applicable,GPa,Published value,Printed specimen,XY,Not published,not-stated,Not published,not-stated,Not applicable,Not applicable,Not published,ISO 527,ISO 527,Not applicable,Not applicable,"Printed Specimen Conditions Printer: Gearbox™ HT2 Nozzle: 0.4mm Layer Height: 0.25mm Infill: 100%, +/- 45°, 3 Perimeter Walls Extrusion Temp: 350°C Chamber Temp: 140°C Specimen Orientation: XY Flat",X-Thermax-PEKK-A-TDS-v2-1,p. 1: Tensile Modulus,Not applicable,Not applicable
V001622,M098,G098-01,Elongation at break,5,%,5,Not applicable,Not applicable,=,1,5,Not applicable,Not applicable,%,Published value,Printed specimen,XY,Not published,not-stated,Not published,not-stated,Not applicable,Not applicable,Not published,ISO 527,ISO 527,Not applicable,Not applicable,"Printed Specimen Conditions Printer: Gearbox™ HT2 Nozzle: 0.4mm Layer Height: 0.25mm Infill: 100%, +/- 45°, 3 Perimeter Walls Extrusion Temp: 350°C Chamber Temp: 140°C Specimen Orientation: XY Flat",X-Thermax-PEKK-A-TDS-v2-1,p. 1: Tensile Elongation,Not applicable,Not applicable
V001623,M098,G098-01,Flexural strength,95,MPa,95,Not applicable,Not applicable,=,1,95,Not applicable,Not applicable,MPa,Published value,Printed specimen,XY,Not published,not-stated,Not published,not-stated,Not applicable,Not applicable,Not published,ISO 178,ISO 178,Not applicable,Not applicable,"Printed Specimen Conditions Printer: Gearbox™ HT2 Nozzle: 0.4mm Layer Height: 0.25mm Infill: 100%, +/- 45°, 3 Perimeter Walls Extrusion Temp: 350°C Chamber Temp: 140°C Specimen Orientation: XY Flat",X-Thermax-PEKK-A-TDS-v2-1,p. 1: Flexural Strength,Not applicable,Not applicable
V001624,M098,G098-01,Flexural modulus,2680,MPa,2680,Not applicable,Not applicable,=,0.001,2.68,Not applicable,Not applicable,GPa,Published value,Printed specimen,XY,Not published,not-stated,Not published,not-stated,Not applicable,Not applicable,Not published,ISO 178,ISO 178,Not applicable,Not applicable,"Printed Specimen Conditions Printer: Gearbox™ HT2 Nozzle: 0.4mm Layer Height: 0.25mm Infill: 100%, +/- 45°, 3 Perimeter Walls Extrusion Temp: 350°C Chamber Temp: 140°C Specimen Orientation: XY Flat",X-Thermax-PEKK-A-TDS-v2-1,p. 1: Flexural Modulus,Not applicable,Not applicable
V001625,M098,G098-01,Glass transition temperature,162,°C,162,Not applicable,Not applicable,=,1,162,Not applicable,Not applicable,°C,Published value,Printed specimen,Not applicable,Not published,not-stated,Not published,not-stated,Not applicable,Not applicable,Not published,DSC,DSC,Not applicable,Not applicable,"Printed Specimen Conditions Printer: Gearbox™ HT2 Nozzle: 0.4mm Layer Height: 0.25mm Infill: 100%, +/- 45°, 3 Perimeter Walls Extrusion Temp: 350°C Chamber Temp: 140°C Specimen Orientation: XY Flat",X-Thermax-PEKK-A-TDS-v2-1,p. 1: Glass Transition Temperature,Not applicable,Not applicable
V001626,M098,G098-01,HDT,150,°C,150,Not applicable,Not applicable,=,1,150,Not applicable,Not applicable,°C,Published value,Printed specimen,Not applicable,Not published,not-stated,Not published,not-stated,Not applicable,Not applicable,Not published,ISO 75,ISO 75,Not published,Not applicable,"Printed Specimen Conditions Printer: Gearbox™ HT2 Nozzle: 0.4mm Layer Height: 0.25mm Infill: 100%, +/- 45°, 3 Perimeter Walls Extrusion Temp: 350°C Chamber Temp: 140°C Specimen Orientation: XY Flat",X-Thermax-PEKK-A-TDS-v2-1,p. 1: Deflection Temperature at 0.45,Not applicable,Not applicable
V001627,M098,G098-02,Density,1.29,g/cc,1.29,Not applicable,Not applicable,=,1000,1290,Not applicable,Not applicable,kg/m³,Published value,Not published (density specimen form not explicitly established),Not applicable,Not published,not-stated,Not published,not-stated,Not applicable,Not applicable,Not published,ISO 1183,ISO 1183,Not applicable,Not applicable,"Printed Specimen Conditions Printer: Gearbox™ HT2 Nozzle: 0.4mm Layer Height: 0.25mm Infill: 100%, +/- 45°, 3 Perimeter Walls Extrusion Temp: 370°C Chamber Temp: 160°C Specimen Orientation: XY Flat",X-Thermax-PEKK-C-TDS-v3-3,p. 1: Density,Not applicable,Not applicable
V001628,M098,G098-02,Tensile strength (endpoint unspecified),105,MPa,105,Not applicable,Not applicable,=,1,105,Not applicable,Not applicable,MPa,Published value,Printed specimen,XY,Not published,not-stated,Not published,not-stated,Not applicable,Not applicable,Not published,ISO 527,ISO 527,Not applicable,Not applicable,"Printed Specimen Conditions Printer: Gearbox™ HT2 Nozzle: 0.4mm Layer Height: 0.25mm Infill: 100%, +/- 45°, 3 Perimeter Walls Extrusion Temp: 370°C Chamber Temp: 160°C Specimen Orientation: XY Flat",X-Thermax-PEKK-C-TDS-v3-3,p. 1: Tensile Strength,Not applicable,Not applicable
V001629,M098,G098-02,Tensile modulus,3200,MPa,3200,Not applicable,Not applicable,=,0.001,3.2,Not applicable,Not applicable,GPa,Published value,Printed specimen,XY,Not published,not-stated,Not published,not-stated,Not applicable,Not applicable,Not published,ISO 527,ISO 527,Not applicable,Not applicable,"Printed Specimen Conditions Printer: Gearbox™ HT2 Nozzle: 0.4mm Layer Height: 0.25mm Infill: 100%, +/- 45°, 3 Perimeter Walls Extrusion Temp: 370°C Chamber Temp: 160°C Specimen Orientation: XY Flat",X-Thermax-PEKK-C-TDS-v3-3,p. 1: Tensile Modulus,Not applicable,Not applicable
V001630,M098,G098-02,Elongation at break,10,%,10,Not applicable,Not applicable,=,1,10,Not applicable,Not applicable,%,Published value,Printed specimen,XY,Not published,not-stated,Not published,not-stated,Not applicable,Not applicable,Not published,ISO 527,ISO 527,Not applicable,Not applicable,"Printed Specimen Conditions Printer: Gearbox™ HT2 Nozzle: 0.4mm Layer Height: 0.25mm Infill: 100%, +/- 45°, 3 Perimeter Walls Extrusion Temp: 370°C Chamber Temp: 160°C Specimen Orientation: XY Flat",X-Thermax-PEKK-C-TDS-v3-3,p. 1: Tensile Elongation,Not applicable,Not applicable
V001631,M098,G098-02,Flexural strength,134,MPa,134,Not applicable,Not applicable,=,1,134,Not applicable,Not applicable,MPa,Published value,Printed specimen,XY,Not published,not-stated,Not published,not-stated,Not applicable,Not applicable,Not published,ISO 178,ISO 178,Not applicable,Not applicable,"Printed Specimen Conditions Printer: Gearbox™ HT2 Nozzle: 0.4mm Layer Height: 0.25mm Infill: 100%, +/- 45°, 3 Perimeter Walls Extrusion Temp: 370°C Chamber Temp: 160°C Specimen Orientation: XY Flat",X-Thermax-PEKK-C-TDS-v3-3,p. 1: Flexural Strength,Not applicable,Not applicable
V001632,M098,G098-02,Flexural modulus,2900,MPa,2900,Not applicable,Not applicable,=,0.001,2.9,Not applicable,Not applicable,GPa,Published value,Printed specimen,XY,Not published,not-stated,Not published,not-stated,Not applicable,Not applicable,Not published,ISO 178,ISO 178,Not applicable,Not applicable,"Printed Specimen Conditions Printer: Gearbox™ HT2 Nozzle: 0.4mm Layer Height: 0.25mm Infill: 100%, +/- 45°, 3 Perimeter Walls Extrusion Temp: 370°C Chamber Temp: 160°C Specimen Orientation: XY Flat",X-Thermax-PEKK-C-TDS-v3-3,p. 1: Flexural Modulus,Not applicable,Not applicable
V001633,M098,G098-02,Glass transition temperature,165,°C,165,Not applicable,Not applicable,=,1,165,Not applicable,Not applicable,°C,Published value,Printed specimen,Not applicable,Not published,not-stated,Not published,not-stated,Not applicable,Not applicable,Not published,DSC,DSC,Not applicable,Not applicable,"Printed Specimen Conditions Printer: Gearbox™ HT2 Nozzle: 0.4mm Layer Height: 0.25mm Infill: 100%, +/- 45°, 3 Perimeter Walls Extrusion Temp: 370°C Chamber Temp: 160°C Specimen Orientation: XY Flat",X-Thermax-PEKK-C-TDS-v3-3,p. 1: Glass Transition Temperature,Not applicable,Not applicable
V001634,M098,G098-02,HDT,182,°C,182,Not applicable,Not applicable,=,1,182,Not applicable,Not applicable,°C,Published value,Printed specimen,Not applicable,Not published,not-stated,Not published,not-stated,Not applicable,Not applicable,Not published,ISO 75,ISO 75,Not published,Not applicable,"Printed Specimen Conditions Printer: Gearbox™ HT2 Nozzle: 0.4mm Layer Height: 0.25mm Infill: 100%, +/- 45°, 3 Perimeter Walls Extrusion Temp: 370°C Chamber Temp: 160°C Specimen Orientation: XY Flat",X-Thermax-PEKK-C-TDS-v3-3,p. 1: Deflection Temperature at 0.45,Not applicable,Not applicable
V001635,M099,G099-01,Density,1.27,g/cc,1.27,Not applicable,Not applicable,=,1000,1270,Not applicable,Not applicable,kg/m³,Published value,Not published (density specimen form not explicitly established),Not applicable,Not published,not-stated,Not published,not-stated,Not applicable,Not applicable,Not published,ISO 1183,ISO 1183,Not applicable,Not applicable,"Printed Specimen Conditions Printer: Open Source FDM/FFF Nozzle: 0.4mm Layer Height: 0.25mm Infill: 100%, +/- 45° Extrusion Temp: 380-400°C Bed Temp: 130-140°C Specimen Orientation: XY Flat",X-THERMAX-PEI-1010-TDS-v4,p. 1: Density,Not applicable,Not applicable
V001636,M099,G099-01,Tensile strength (endpoint unspecified),56,MPa,56,Not applicable,Not applicable,=,1,56,Not applicable,Not applicable,MPa,Published value,Printed specimen,XY,Not published,not-stated,Not published,not-stated,Not applicable,Not applicable,Not published,ISO 527,ISO 527,Not applicable,Not applicable,"Printed Specimen Conditions Printer: Open Source FDM/FFF Nozzle: 0.4mm Layer Height: 0.25mm Infill: 100%, +/- 45° Extrusion Temp: 380-400°C Bed Temp: 130-140°C Specimen Orientation: XY Flat",X-THERMAX-PEI-1010-TDS-v4,p. 1: Tensile Strength,Not applicable,Not applicable
V001637,M099,G099-01,Tensile modulus,2500,MPa,2500,Not applicable,Not applicable,=,0.001,2.5,Not applicable,Not applicable,GPa,Published value,Printed specimen,XY,Not published,not-stated,Not published,not-stated,Not applicable,Not applicable,Not published,ISO 527,ISO 527,Not applicable,Not applicable,"Printed Specimen Conditions Printer: Open Source FDM/FFF Nozzle: 0.4mm Layer Height: 0.25mm Infill: 100%, +/- 45° Extrusion Temp: 380-400°C Bed Temp: 130-140°C Specimen Orientation: XY Flat",X-THERMAX-PEI-1010-TDS-v4,p. 1: Tensile Modulus,Not applicable,Not applicable
V001638,M099,G099-01,Elongation at break,3,%,3,Not applicable,Not applicable,=,1,3,Not applicable,Not applicable,%,Published value,Printed specimen,XY,Not published,not-stated,Not published,not-stated,Not applicable,Not applicable,Not published,ISO 527,ISO 527,Not applicable,Not applicable,"Printed Specimen Conditions Printer: Open Source FDM/FFF Nozzle: 0.4mm Layer Height: 0.25mm Infill: 100%, +/- 45° Extrusion Temp: 380-400°C Bed Temp: 130-140°C Specimen Orientation: XY Flat",X-THERMAX-PEI-1010-TDS-v4,p. 1: Tensile Elongation,Not applicable,Not applicable
V001639,M099,G099-01,Flexural strength,110,MPa,110,Not applicable,Not applicable,=,1,110,Not applicable,Not applicable,MPa,Published value,Printed specimen,XY,Not published,not-stated,Not published,not-stated,Not applicable,Not applicable,Not published,ISO 178,ISO 178,Not applicable,Not applicable,"Printed Specimen Conditions Printer: Open Source FDM/FFF Nozzle: 0.4mm Layer Height: 0.25mm Infill: 100%, +/- 45° Extrusion Temp: 380-400°C Bed Temp: 130-140°C Specimen Orientation: XY Flat",X-THERMAX-PEI-1010-TDS-v4,p. 1: Flexural Strength,Not applicable,Not applicable
V001640,M099,G099-01,Flexural modulus,2510,MPa,2510,Not applicable,Not applicable,=,0.001,2.51,Not applicable,Not applicable,GPa,Published value,Printed specimen,XY,Not published,not-stated,Not published,not-stated,Not applicable,Not applicable,Not published,ISO 178,ISO 178,Not applicable,Not applicable,"Printed Specimen Conditions Printer: Open Source FDM/FFF Nozzle: 0.4mm Layer Height: 0.25mm Infill: 100%, +/- 45° Extrusion Temp: 380-400°C Bed Temp: 130-140°C Specimen Orientation: XY Flat",X-THERMAX-PEI-1010-TDS-v4,p. 1: Flexural Modulus,Not applicable,Not applicable
V001641,M099,G099-01,Glass transition temperature,217,°C,217,Not applicable,Not applicable,=,1,217,Not applicable,Not applicable,°C,Published value,Printed specimen,Not applicable,Not published,not-stated,Not published,not-stated,Not applicable,Not applicable,Not published,DSC,DSC,Not applicable,Not applicable,"Printed Specimen Conditions Printer: Open Source FDM/FFF Nozzle: 0.4mm Layer Height: 0.25mm Infill: 100%, +/- 45° Extrusion Temp: 380-400°C Bed Temp: 130-140°C Specimen Orientation: XY Flat",X-THERMAX-PEI-1010-TDS-v4,p. 1: Glass Transition Temperature,Not applicable,Not applicable
V001642,M099,G099-01,HDT,208,°C,208,Not applicable,Not applicable,=,1,208,Not applicable,Not applicable,°C,Published value,Printed specimen,Not applicable,Not published,not-stated,Not published,not-stated,Not applicable,Not applicable,Not published,ISO 75,ISO 75,Not published,Not applicable,"Printed Specimen Conditions Printer: Open Source FDM/FFF Nozzle: 0.4mm Layer Height: 0.25mm Infill: 100%, +/- 45° Extrusion Temp: 380-400°C Bed Temp: 130-140°C Specimen Orientation: XY Flat",X-THERMAX-PEI-1010-TDS-v4,p. 1: Deflection Temperature at 0.45,Not applicable,Not applicable
V001643,M100,G100-01,Density,1.24,g/cc,1.24,Not applicable,Not applicable,=,1000,1240,Not applicable,Not applicable,kg/m³,Published value,Not published (density specimen form not explicitly established),Not applicable,Not published,not-stated,Not published,not-stated,Not applicable,Not applicable,Not published,ISO 1183,ISO 1183,Not applicable,Not applicable,"Printed Specimen Conditions Printer: Open Source FDM/FFF Nozzle: 0.4mm Layer Height: 0.25mm Infill: 100%, +/- 45° Extrusion Temp: 360-375°C Bed Temp: 120-140°C Specimen Orientation: XY Flat",X-THERMAX-PSU-TDS-v3,p. 1: Density,Not applicable,Not applicable
V001644,M100,G100-01,Tensile strength (endpoint unspecified),52,MPa,52,Not applicable,Not applicable,=,1,52,Not applicable,Not applicable,MPa,Published value,Printed specimen,XY,Not published,not-stated,Not published,not-stated,Not applicable,Not applicable,Not published,ISO 527,ISO 527,Not applicable,Not applicable,"Printed Specimen Conditions Printer: Open Source FDM/FFF Nozzle: 0.4mm Layer Height: 0.25mm Infill: 100%, +/- 45° Extrusion Temp: 360-375°C Bed Temp: 120-140°C Specimen Orientation: XY Flat",X-THERMAX-PSU-TDS-v3,p. 1: Tensile Strength,Not applicable,Not applicable
V001645,M100,G100-01,Tensile modulus,2100,MPa,2100,Not applicable,Not applicable,=,0.001,2.1,Not applicable,Not applicable,GPa,Published value,Printed specimen,XY,Not published,not-stated,Not published,not-stated,Not applicable,Not applicable,Not published,ISO 527,ISO 527,Not applicable,Not applicable,"Printed Specimen Conditions Printer: Open Source FDM/FFF Nozzle: 0.4mm Layer Height: 0.25mm Infill: 100%, +/- 45° Extrusion Temp: 360-375°C Bed Temp: 120-140°C Specimen Orientation: XY Flat",X-THERMAX-PSU-TDS-v3,p. 1: Tensile Modulus,Not applicable,Not applicable
V001646,M100,G100-01,Elongation at break,8,%,8,Not applicable,Not applicable,=,1,8,Not applicable,Not applicable,%,Published value,Printed specimen,XY,Not published,not-stated,Not published,not-stated,Not applicable,Not applicable,Not published,ISO 527,ISO 527,Not applicable,Not applicable,"Printed Specimen Conditions Printer: Open Source FDM/FFF Nozzle: 0.4mm Layer Height: 0.25mm Infill: 100%, +/- 45° Extrusion Temp: 360-375°C Bed Temp: 120-140°C Specimen Orientation: XY Flat",X-THERMAX-PSU-TDS-v3,p. 1: Tensile Elongation,Not applicable,Not applicable
V001647,M100,G100-01,Flexural strength,87,MPa,87,Not applicable,Not applicable,=,1,87,Not applicable,Not applicable,MPa,Published value,Printed specimen,XY,Not published,not-stated,Not published,not-stated,Not applicable,Not applicable,Not published,ISO 178,ISO 178,Not applicable,Not applicable,"Printed Specimen Conditions Printer: Open Source FDM/FFF Nozzle: 0.4mm Layer Height: 0.25mm Infill: 100%, +/- 45° Extrusion Temp: 360-375°C Bed Temp: 120-140°C Specimen Orientation: XY Flat",X-THERMAX-PSU-TDS-v3,p. 1: Flexural Strength,Not applicable,Not applicable
