Repository: faridbnv/h2c-materials

# Filament Atlas

**Live: [pdynamics.ca/h2c-materials](https://pdynamics.ca/h2c-materials/)** · one HTML page, with a page of its own for
each well-documented material beside it, that also runs offline from a file, with no server.

## What it is

Filament Atlas is a tool for a small engineering team choosing a 3D-printing filament for the team's Bambu Lab H2C
printer. It was the H2C Material Selector until 2026-10-16; the built file keeps that name. You say what a part must
do (survive 100 °C, be at least this stiff, be as light as possible), and it answers in two steps:

- **Which kinds of filament** (PLA, PETG, carbon-filled nylon and so on) can do it, and whether the H2C can print them.

File: data/tables/measurements.csv (part 34 of 82)
MeasurementID,MaterialID,GradeID,Property,Raw value,Raw unit,Raw numeric,Raw uncertainty ±,Raw upper bound,Operator,Conversion factor,Normalized value,Normalized uncertainty ±,Normalized upper bound,Normalized unit,Data status,Specimen type,Direction,Moisture condition,Moisture state,Post-processing,Post-processing state,Anneal °C,Anneal h,Test temperature,Standard / load,Standards,Test load MPa,Notch,Specimen / print parameters,SourceID,Locator,Notes,Parse review
V001648,M100,G100-01,Flexural modulus,2050,MPa,2050,Not applicable,Not applicable,=,0.001,2.05,Not applicable,Not applicable,GPa,Published value,Printed specimen,XY,Not published,not-stated,Not published,not-stated,Not applicable,Not applicable,Not published,ISO 178,ISO 178,Not applicable,Not applicable,"Printed Specimen Conditions Printer: Open Source FDM/FFF Nozzle: 0.4mm Layer Height: 0.25mm Infill: 100%, +/- 45° Extrusion Temp: 360-375°C Bed Temp: 120-140°C Specimen Orientation: XY Flat",X-THERMAX-PSU-TDS-v3,p. 1: Flexural Modulus,Not applicable,Not applicable
V001649,M100,G100-01,Glass transition temperature,187,°C,187,Not applicable,Not applicable,=,1,187,Not applicable,Not applicable,°C,Published value,Printed specimen,Not applicable,Not published,not-stated,Not published,not-stated,Not applicable,Not applicable,Not published,DSC,DSC,Not applicable,Not applicable,"Printed Specimen Conditions Printer: Open Source FDM/FFF Nozzle: 0.4mm Layer Height: 0.25mm Infill: 100%, +/- 45° Extrusion Temp: 360-375°C Bed Temp: 120-140°C Specimen Orientation: XY Flat",X-THERMAX-PSU-TDS-v3,p. 1: Glass Transition Temperature,Not applicable,Not applicable
V001650,M100,G100-01,HDT,172,°C,172,Not applicable,Not applicable,=,1,172,Not applicable,Not applicable,°C,Published value,Printed specimen,Not applicable,Not published,not-stated,Not published,not-stated,Not applicable,Not applicable,Not published,ISO 75,ISO 75,Not published,Not applicable,"Printed Specimen Conditions Printer: Open Source FDM/FFF Nozzle: 0.4mm Layer Height: 0.25mm Infill: 100%, +/- 45° Extrusion Temp: 360-375°C Bed Temp: 120-140°C Specimen Orientation: XY Flat",X-THERMAX-PSU-TDS-v3,p. 1: Deflection Temperature at 0.45,Not applicable,Not applicable
V001651,M101,G101-01,Density,1.37,g/cc,1.37,Not applicable,Not applicable,=,1000,1370,Not applicable,Not applicable,kg/m³,Published value,Not published (density specimen form not explicitly established),Not applicable,Not published,not-stated,Not published,not-stated,Not applicable,Not applicable,Not published,ISO 1183,ISO 1183,Not applicable,Not applicable,Not published,S-PES-THERMAX-PES-TDS-v1-0,p. 1: Density,Not applicable,Not applicable
V001652,M101,G101-01,Tensile yield strength,86,MPa,86,Not applicable,Not applicable,=,1,86,Not applicable,Not applicable,MPa,Published value,Not published (do not assume printed),Not published,Not published,not-stated,Not published,not-stated,Not applicable,Not applicable,Not published,ISO 527,ISO 527,Not applicable,Not applicable,Not published,S-PES-THERMAX-PES-TDS-v1-0,"p. 1: Tensile Strength, Yield",Not applicable,Not applicable
V001653,M101,G101-01,Tensile modulus,2640,MPa,2640,Not applicable,Not applicable,=,0.001,2.64,Not applicable,Not applicable,GPa,Published value,Not published (do not assume printed),Not published,Not published,not-stated,Not published,not-stated,Not applicable,Not applicable,Not published,ISO 527,ISO 527,Not applicable,Not applicable,Not published,S-PES-THERMAX-PES-TDS-v1-0,p. 1: Tensile Modulus,Not applicable,Not applicable
V001654,M101,G101-01,Elongation at yield,6.9,%,6.9,Not applicable,Not applicable,=,1,6.9,Not applicable,Not applicable,%,Published value,Not published (do not assume printed),Not published,Not published,not-stated,Not published,not-stated,Not applicable,Not applicable,Not published,ISO 527,ISO 527,Not applicable,Not applicable,Not published,S-PES-THERMAX-PES-TDS-v1-0,"p. 1: Tensile Elongation, Yield",Not applicable,Not applicable
V001655,M101,G101-01,Flexural strength,86,MPa,86,Not applicable,Not applicable,=,1,86,Not applicable,Not applicable,MPa,Published value,Not published (do not assume printed),Not published,Not published,not-stated,Not published,not-stated,Not applicable,Not applicable,Not published,ISO 178,ISO 178,Not applicable,Not applicable,Not published,S-PES-THERMAX-PES-TDS-v1-0,p. 1: Flexural Strength,Not applicable,Not applicable
V001656,M101,G101-01,Flexural modulus,2370,MPa,2370,Not applicable,Not applicable,=,0.001,2.37,Not applicable,Not applicable,GPa,Published value,Not published (do not assume printed),Not published,Not published,not-stated,Not published,not-stated,Not applicable,Not applicable,Not published,ISO 178,ISO 178,Not applicable,Not applicable,Not published,S-PES-THERMAX-PES-TDS-v1-0,p. 1: Flexural Modulus,Not applicable,Not applicable
V001657,M101,G101-01,Glass transition temperature,225,°C,225,Not applicable,Not applicable,=,1,225,Not applicable,Not applicable,°C,Published value,Not published (do not assume printed),Not applicable,Not published,not-stated,Not published,not-stated,Not applicable,Not applicable,Not published,DSC,DSC,Not applicable,Not applicable,Not published,S-PES-THERMAX-PES-TDS-v1-0,p. 1: Glass Transition Temperature (Tg),Not applicable,Not applicable
V001658,M101,G101-01,HDT,205,°C,205,Not applicable,Not applicable,=,1,205,Not applicable,Not applicable,°C,Published value,Not published (do not assume printed),Not applicable,Not published,not-stated,Not published,not-stated,Not applicable,Not applicable,Not published,ISO 75,ISO 75,Not published,Not applicable,Not published,S-PES-THERMAX-PES-TDS-v1-0,p. 1: Deflection Temperature at 1.80,Not applicable,Not applicable
V001659,M102,G102-01,Density,1.28,g/cc,1.28,Not applicable,Not applicable,=,1000,1280,Not applicable,Not applicable,kg/m³,Published value,Not published (density specimen form not explicitly established),Not applicable,Not published,not-stated,Not published,not-stated,Not applicable,Not applicable,Not published,ISO 1183,ISO 1183,Not applicable,Not applicable,"Printed Specimen Conditions Printer: Open Source FDM/FFF Nozzle: 0.4mm Layer Height: 0.25mm Infill: 100%, +/- 45° Extrusion Temp: 390-410°C Bed Temp: 130-150°C Specimen Orientation: XY Flat",X-THERMAX-PPSU-TDS-v3,p. 1: Density,Not applicable,Not applicable
V001660,M102,G102-01,Tensile strength (endpoint unspecified),55,MPa,55,Not applicable,Not applicable,=,1,55,Not applicable,Not applicable,MPa,Published value,Printed specimen,XY,Not published,not-stated,Not published,not-stated,Not applicable,Not applicable,Not published,ISO 527,ISO 527,Not applicable,Not applicable,"Printed Specimen Conditions Printer: Open Source FDM/FFF Nozzle: 0.4mm Layer Height: 0.25mm Infill: 100%, +/- 45° Extrusion Temp: 390-410°C Bed Temp: 130-150°C Specimen Orientation: XY Flat",X-THERMAX-PPSU-TDS-v3,p. 1: Tensile Strength,Not applicable,Not applicable
V001661,M102,G102-01,Tensile modulus,2310,MPa,2310,Not applicable,Not applicable,=,0.001,2.31,Not applicable,Not applicable,GPa,Published value,Printed specimen,XY,Not published,not-stated,Not published,not-stated,Not applicable,Not applicable,Not published,ISO 527,ISO 527,Not applicable,Not applicable,"Printed Specimen Conditions Printer: Open Source FDM/FFF Nozzle: 0.4mm Layer Height: 0.25mm Infill: 100%, +/- 45° Extrusion Temp: 390-410°C Bed Temp: 130-150°C Specimen Orientation: XY Flat",X-THERMAX-PPSU-TDS-v3,p. 1: Tensile Modulus,Not applicable,Not applicable
V001662,M102,G102-01,Elongation at break,3,%,3,Not applicable,Not applicable,=,1,3,Not applicable,Not applicable,%,Published value,Printed specimen,XY,Not published,not-stated,Not published,not-stated,Not applicable,Not applicable,Not published,ISO 527,ISO 527,Not applicable,Not applicable,"Printed Specimen Conditions Printer: Open Source FDM/FFF Nozzle: 0.4mm Layer Height: 0.25mm Infill: 100%, +/- 45° Extrusion Temp: 390-410°C Bed Temp: 130-150°C Specimen Orientation: XY Flat",X-THERMAX-PPSU-TDS-v3,p. 1: Tensile Elongation,Not applicable,Not applicable
V001663,M102,G102-01,Flexural strength,110,MPa,110,Not applicable,Not applicable,=,1,110,Not applicable,Not applicable,MPa,Published value,Printed specimen,XY,Not published,not-stated,Not published,not-stated,Not applicable,Not applicable,Not published,ISO 178,ISO 178,Not applicable,Not applicable,"Printed Specimen Conditions Printer: Open Source FDM/FFF Nozzle: 0.4mm Layer Height: 0.25mm Infill: 100%, +/- 45° Extrusion Temp: 390-410°C Bed Temp: 130-150°C Specimen Orientation: XY Flat",X-THERMAX-PPSU-TDS-v3,p. 1: Flexural Strength,Not applicable,Not applicable
V001664,M102,G102-01,Flexural modulus,2215,MPa,2215,Not applicable,Not applicable,=,0.001,2.215,Not applicable,Not applicable,GPa,Published value,Printed specimen,XY,Not published,not-stated,Not published,not-stated,Not applicable,Not applicable,Not published,ISO 178,ISO 178,Not applicable,Not applicable,"Printed Specimen Conditions Printer: Open Source FDM/FFF Nozzle: 0.4mm Layer Height: 0.25mm Infill: 100%, +/- 45° Extrusion Temp: 390-410°C Bed Temp: 130-150°C Specimen Orientation: XY Flat",X-THERMAX-PPSU-TDS-v3,p. 1: Flexural Modulus,Not applicable,Not applicable
V001665,M102,G102-01,Glass transition temperature,230,°C,230,Not applicable,Not applicable,=,1,230,Not applicable,Not applicable,°C,Published value,Printed specimen,Not applicable,Not published,not-stated,Not published,not-stated,Not applicable,Not applicable,Not published,DSC,DSC,Not applicable,Not applicable,"Printed Specimen Conditions Printer: Open Source FDM/FFF Nozzle: 0.4mm Layer Height: 0.25mm Infill: 100%, +/- 45° Extrusion Temp: 390-410°C Bed Temp: 130-150°C Specimen Orientation: XY Flat",X-THERMAX-PPSU-TDS-v3,p. 1: Glass Transition Temperature,Not applicable,Not applicable
V001666,M102,G102-01,HDT,190,°C,190,Not applicable,Not applicable,=,1,190,Not applicable,Not applicable,°C,Published value,Printed specimen,Not applicable,Not published,not-stated,Not published,not-stated,Not applicable,Not applicable,Not published,ISO 75,ISO 75,Not published,Not applicable,"Printed Specimen Conditions Printer: Open Source FDM/FFF Nozzle: 0.4mm Layer Height: 0.25mm Infill: 100%, +/- 45° Extrusion Temp: 390-410°C Bed Temp: 130-150°C Specimen Orientation: XY Flat",X-THERMAX-PPSU-TDS-v3,p. 1: Deflection Temperature at 0.45,Not applicable,Not applicable
V001667,M102,G102-02,Density,1.29 g/Cm3,g/Cm3,1.29,Not applicable,Not applicable,=,1000,1290,Not applicable,Not applicable,kg/m³,Published value,Not published (density specimen form not explicitly established),Not applicable,Not published,not-stated,Not published,not-stated,Not applicable,Not applicable,Not published,ASTM D792,ASTM D792,Not applicable,Not applicable,Not published,I-PPSU-TDS,p. 1: Density,Not applicable,Not applicable
V001668,M102,G102-02,Water absorption,0.37 %,%,0.37,Not applicable,Not applicable,=,1,0.37,Not applicable,Not applicable,%,Published value,Not published (do not assume printed),Not applicable,Not published,not-stated,Not published,not-stated,Not applicable,Not applicable,Not published,24 h ASTM D570,ASTM D570,Not applicable,Not applicable,Not published,I-PPSU-TDS,p. 1: Water Absorption 24 h,Not applicable,Not applicable
V001669,M102,G102-02,Tensile modulus,2340 Mpa,Mpa,2340,Not applicable,Not applicable,=,0.001,2.34,Not applicable,Not applicable,GPa,Published value,Not published (do not assume printed),Not published,Not published,not-stated,Not published,not-stated,Not applicable,Not applicable,Not published,ASTM D638,ASTM D638,Not applicable,Not applicable,Not published,I-PPSU-TDS,p. 1: Tensile modulus 3.18 mm,Not applicable,Not applicable
V001670,M102,G102-02,Tensile strength (endpoint unspecified),69.6 Mpa,Mpa,69.6,Not applicable,Not applicable,=,1,69.6,Not applicable,Not applicable,MPa,Published value,Not published (do not assume printed),Not published,Not published,not-stated,Not published,not-stated,Not applicable,Not applicable,Not published,ASTM D638,ASTM D638,Not applicable,Not applicable,Not published,I-PPSU-TDS,p. 1: Tensile Strength 3.18 mm,Not applicable,Not applicable
V001671,M102,G102-02,Flexural modulus,2410 Mpa,Mpa,2410,Not applicable,Not applicable,=,0.001,2.41,Not applicable,Not applicable,GPa,Published value,Not published (do not assume printed),Not published,Not published,not-stated,Not published,not-stated,Not applicable,Not applicable,Not published,ASTM D790,ASTM D790,Not applicable,Not applicable,Not published,I-PPSU-TDS,p. 1: Flexural Modulus 3.18 mm,Not applicable,Not applicable
V001672,M102,G102-02,Flexural strength,91.0 Mpa,Mpa,91,Not applicable,Not applicable,=,1,91,Not applicable,Not applicable,MPa,Published value,Not published (do not assume printed),Not published,Not published,not-stated,Not published,not-stated,Not applicable,Not applicable,Not published,ASTM D790,ASTM D790,Not applicable,Not applicable,Not published,I-PPSU-TDS,"p. 1: Flexural Strength 50% Strain, 3.18",Not applicable,Not applicable
V001673,M102,G102-02,Izod impact strength,690 J/m,J/m,690,Not applicable,Not applicable,=,1,690,Not applicable,Not applicable,J/m,Published value,Not published (do not assume printed),Not published,Not published,not-stated,Not published,not-stated,Not applicable,Not applicable,Not published,"ASTM D256, 3.18 mm",ASTM D256,Not applicable,Notched,Not published,I-PPSU-TDS,p. 1: Notched,"Corrected 2026-09-14 (m16) against the source: p. 1 prints ""Notched Izod Impact, ASTM D256, 3.18 mm"". Property renamed 2026-09-15 (m22) from ""Izod strength"": the same test under one name.",Not applicable
V001674,M102,G102-02,HDT,207ºC,°C,207,Not applicable,Not applicable,=,1,207,Not applicable,Not applicable,°C,Published value,Not published (do not assume printed),Not applicable,Not published,not-stated,Unannealed,as-printed,Not applicable,Not applicable,Not published,"ASTM D648, 1.8 MPa, unannealed, 3.18 mm",ASTM D648,1.8,Not applicable,Not published,I-PPSU-TDS,p. 2: Heat Deflection Temperature,"Test load not published; do not combine with specified-load HDT. Corrected 2026-09-14 (m16) against the source: p. 2 prints ""ASTM D648, 1.8MPa, Unannealed, 3.18 mm"". Corrected 2026-09-15 (m20) against the source: p. 2 prints ""ASTM D648 ... Unannealed, 3.18"".",Not applicable
V001675,M102,G102-02,Glass transition temperature,220ºC,°C,220,Not applicable,Not applicable,=,1,220,Not applicable,Not applicable,°C,Published value,Not published (do not assume printed),Not applicable,Not published,not-stated,Not published,not-stated,Not applicable,Not applicable,Not published,ASTM E1356,ASTM E1356,Not applicable,Not applicable,Not published,I-PPSU-TDS,p. 2: Glass Transition Temperature,"Corrected 2026-09-14 (m16) against the source: p. 2 prints ""Glass Transition Temperature, ASTM E1356"".",Not applicable
V001676,M090,G090-01,Density,1.16,g/cm³,1.16,Not applicable,Not applicable,=,1000,1160,Not applicable,Not applicable,kg/m³,Published value,Not published (density specimen form not explicitly established),Not published,Not published,not-stated,Not published,not-stated,Not applicable,Not applicable,Not published,Not published,Not published,Not applicable,Not applicable,Not published,S-CPECF,p. 1: Density,Manually reviewed source table; decimal comma normalized. Raw text uses comma decimal separator.,Not applicable
V001677,M090,G090-01,Tensile yield strength,52.4,MPa,52.4,Not applicable,Not applicable,=,1,52.4,Not applicable,Not applicable,MPa,Published value,Not published (do not assume printed),Not published,Not published,not-stated,Not published,not-stated,Not applicable,Not applicable,Not published,ISO 527; 50 mm/min,ISO 527,Not applicable,Not applicable,Not published,S-CPECF,p. 1: Tensile yield strength,Manually reviewed source table; decimal comma normalized. Raw text uses comma decimal separator.,Not applicable
V001678,M090,G090-01,Tensile break strength,37.7,MPa,37.7,Not applicable,Not applicable,=,1,37.7,Not applicable,Not applicable,MPa,Published value,Not published (do not assume printed),Not published,Not published,not-stated,Not published,not-stated,Not applicable,Not applicable,Not published,ISO 527; 50 mm/min,ISO 527,Not applicable,Not applicable,Not published,S-CPECF,p. 1: Tensile break strength,Manually reviewed source table; decimal comma normalized. Raw text uses comma decimal separator.,Not applicable
V001679,M090,G090-01,Elongation at break,8.0,%,8,Not applicable,Not applicable,=,1,8,Not applicable,Not applicable,%,Published value,Not published (do not assume printed),Not published,Not published,not-stated,Not published,not-stated,Not applicable,Not applicable,Not published,ISO 527; 50 mm/min,ISO 527,Not applicable,Not applicable,Not published,S-CPECF,p. 1: Elongation at break,Manually reviewed source table; decimal comma normalized. Raw text uses comma decimal separator.,Not applicable
V001680,M090,G090-01,Tensile modulus,2200,MPa,2200,Not applicable,Not applicable,=,0.001,2.2,Not applicable,Not applicable,GPa,Published value,Not published (do not assume printed),Not published,Not published,not-stated,Not published,not-stated,Not applicable,Not applicable,Not published,ISO 527; 0.15 mm/min,ISO 527,Not applicable,Not applicable,Not published,S-CPECF,p. 1: Tensile modulus,Manually reviewed source table; decimal comma normalized. Raw text uses comma decimal separator.,Not applicable
V001681,M090,G090-01,Charpy strength,105.9,kJ/m²,105.9,Not applicable,Not applicable,=,1,105.9,Not applicable,Not applicable,kJ/m²,Published value,Not published (do not assume printed),Not published,Not published,not-stated,Not published,not-stated,Not applicable,Not applicable,25°C,ISO 179; unnotched,ISO 179,Not applicable,Unnotched,Not published,S-CPECF,p. 1: Charpy strength unnotched,Manually reviewed source table; decimal comma normalized. Raw text uses comma decimal separator.,Not applicable
V001682,M090,G090-01,Hardness,77,Shore D,77,Not applicable,Not applicable,=,1,77,Not applicable,Not applicable,Shore D,Published value,Not published (do not assume printed),Not published,Not published,not-stated,Not published,not-stated,Not applicable,Not applicable,Not published,ISO 7619,ISO 7619,Not applicable,Not applicable,Not published,S-CPECF,p. 1: Hardness,Manually reviewed source table; decimal comma normalized. Raw text uses comma decimal separator. No conversion between hardness scales.,Not applicable
V001683,M086,G086-01,Density,0.905,g/cc,0.905,Not applicable,Not applicable,=,1000,905,Not applicable,Not applicable,kg/m³,Published value,Not published (density specimen form not explicitly established),Not published,Not published,not-stated,Not published,not-stated,Not applicable,Not applicable,Not published,ASTM D792,ASTM D792,Not applicable,Not applicable,Not published,X-EVOLV3D-OBC-TDS,p. 1: Density,Manually reviewed source table.,Not applicable
V001684,M086,G086-01,Melting temperature,130,°C,130,Not applicable,Not applicable,=,1,130,Not applicable,Not applicable,°C,Published value,Not published (do not assume printed),Not published,Not published,not-stated,Not published,not-stated,Not applicable,Not applicable,Not published,DSC,DSC,Not applicable,Not applicable,Not published,X-EVOLV3D-OBC-TDS,p. 1: Melting temperature,Manually reviewed source table.,Not applicable
V001685,M086,G086-01,Tensile yield strength,14,MPa,14,Not applicable,Not applicable,=,1,14,Not applicable,Not applicable,MPa,Published value,Not published (do not assume printed),Not published,Not published,not-stated,Not published,not-stated,Not applicable,Not applicable,Not published,ASTM D1708,ASTM D1708,Not applicable,Not applicable,Not published,X-EVOLV3D-OBC-TDS,p. 1: Tensile yield strength,Manually reviewed source table.,Not applicable
V001686,M086,G086-01,Elongation at yield,10,%,10,Not applicable,Not applicable,=,1,10,Not applicable,Not applicable,%,Published value,Not published (do not assume printed),Not published,Not published,not-stated,Not published,not-stated,Not applicable,Not applicable,Not published,ASTM D1708,ASTM D1708,Not applicable,Not applicable,Not published,X-EVOLV3D-OBC-TDS,p. 1: Elongation at yield,Manually reviewed source table.,Not applicable
V001687,M086,G086-01,Tensile break strength,14,MPa,14,Not applicable,Not applicable,=,1,14,Not applicable,Not applicable,MPa,Published value,Not published (do not assume printed),Not published,Not published,not-stated,Not published,not-stated,Not applicable,Not applicable,Not published,ASTM D1708,ASTM D1708,Not applicable,Not applicable,Not published,X-EVOLV3D-OBC-TDS,p. 1: Tensile break strength,Manually reviewed source table.,Not applicable
V001688,M086,G086-01,Elongation at break,>700,%,700,Not applicable,Not applicable,>,1,700,Not applicable,Not applicable,%,Published value,Not published (do not assume printed),Not published,Not published,not-stated,Not published,not-stated,Not applicable,Not applicable,Not published,ASTM D1708,ASTM D1708,Not applicable,Not applicable,Not published,X-EVOLV3D-OBC-TDS,p. 1: Elongation at break,Manually reviewed source table.,Not applicable
V001689,M044,G044-01,Density,1150,kg/m³,1150,Not applicable,Not applicable,=,1,1150,Not applicable,Not applicable,kg/m³,Retired duplicate record,Not published (density specimen form not explicitly established),Not published,Not published,not-stated,Not published,not-stated,Not applicable,Not applicable,Not published,ISO 1183-1,ISO 1183,Not applicable,Not applicable,Not published,S-TPC,p. 2: Density,Retired 2026-09-13: duplicate of the same record under G046-01,Not applicable
V001690,M046,G046-01,Density,1150,kg/m³,1150,Not applicable,Not applicable,=,1,1150,Not applicable,Not applicable,kg/m³,Published value,Not published (density specimen form not explicitly established),Not published,Not published,not-stated,Not published,not-stated,Not applicable,Not applicable,Not published,ISO 1183-1,ISO 1183,Not applicable,Not applicable,Not published,S-TPC,p. 2: Density,Manually reviewed source table.,Not applicable
V001691,M044,G044-01,Glass transition temperature,-35,°C,-35,Not applicable,Not applicable,=,1,-35,Not applicable,Not applicable,°C,Retired duplicate record,Not published (do not assume printed),Not published,Not published,not-stated,Not published,not-stated,Not applicable,Not applicable,Not published,ISO 11357-2,ISO 11357,Not applicable,Not applicable,Not published,S-TPC,p. 2: Glass transition temperature,Retired 2026-09-13: duplicate of the same record under G046-01,Not applicable
V001692,M046,G046-01,Glass transition temperature,-35,°C,-35,Not applicable,Not applicable,=,1,-35,Not applicable,Not applicable,°C,Published value,Not published (do not assume printed),Not published,Not published,not-stated,Not published,not-stated,Not applicable,Not applicable,Not published,ISO 11357-2,ISO 11357,Not applicable,Not applicable,Not published,S-TPC,p. 2: Glass transition temperature,Manually reviewed source table.,Not applicable
V001693,M044,G044-01,Melting temperature,180,°C,180,Not applicable,Not applicable,=,1,180,Not applicable,Not applicable,°C,Retired duplicate record,Not published (do not assume printed),Not published,Not published,not-stated,Not published,not-stated,Not applicable,Not applicable,Not published,ISO 11357-3,ISO 11357,Not applicable,Not applicable,Not published,S-TPC,p. 2: Melting temperature,Retired 2026-09-13: duplicate of the same record under G046-01,Not applicable
V001694,M046,G046-01,Melting temperature,180,°C,180,Not applicable,Not applicable,=,1,180,Not applicable,Not applicable,°C,Published value,Not published (do not assume printed),Not published,Not published,not-stated,Not published,not-stated,Not applicable,Not applicable,Not published,ISO 11357-3,ISO 11357,Not applicable,Not applicable,Not published,S-TPC,p. 2: Melting temperature,Manually reviewed source table.,Not applicable
V001695,M093,G093-01,Density,1.10,g/cm³,1.1,Not applicable,Not applicable,=,1000,1100,Not applicable,Not applicable,kg/m³,Published value,Not published (density specimen form not explicitly established),Not published,Not published,not-stated,Not published,not-stated,Not applicable,Not applicable,Not published,Prusa Polymers,Not published,Not applicable,Not applicable,Not published,S-PVB-PVB-Prusament-TDS-2021-10-EN,p. 2: Density,Manually reviewed source table.,Not applicable
V001696,M093,G093-01,Water absorption,0.18,%,0.18,Not applicable,Not applicable,=,1,0.18,Not applicable,Not applicable,%,Published value,Not published,Not published,Not published,not-stated,Not published,not-stated,Not applicable,Not applicable,Not published,Prusa Polymers,Not published,Not applicable,Not applicable,"24 h at 24°C, 22% RH",S-PVB-PVB-Prusament-TDS-2021-10-EN,p. 2: Water absorption,Manually reviewed source table.,Not applicable
V001697,M093,G093-01,Water absorption,0.35,%,0.35,Not applicable,Not applicable,=,1,0.35,Not applicable,Not applicable,%,Published value,Not published,Not published,Not published,not-stated,Not published,not-stated,Not applicable,Not applicable,Not published,Prusa Polymers,Not published,Not applicable,Not applicable,"7 days at 24°C, 22% RH",S-PVB-PVB-Prusament-TDS-2021-10-EN,p. 2: Water absorption,Manually reviewed source table.,Not applicable
V001698,M093,G093-01,HDT,63,°C,63,Not applicable,Not applicable,=,1,63,Not applicable,Not applicable,°C,Published value,Not published,Not published,Not published,not-stated,Not published,not-stated,Not applicable,Not applicable,Not published,ISO 75; 0.45 MPa,ISO 75,0.45,Not applicable,Not published,S-PVB-PVB-Prusament-TDS-2021-10-EN,p. 2: HDT,Manually reviewed source table.,Not applicable
V001699,M093,G093-01,HDT,58,°C,58,Not applicable,Not applicable,=,1,58,Not applicable,Not applicable,°C,Published value,Not published,Not published,Not published,not-stated,Not published,not-stated,Not applicable,Not applicable,Not published,ISO 75; 1.80 MPa,ISO 75,1.8,Not applicable,Not published,S-PVB-PVB-Prusament-TDS-2021-10-EN,p. 2: HDT,Manually reviewed source table.,Not applicable
V001700,M093,G093-01,Tensile yield strength,57 ± 1,MPa,57,1,Not applicable,=,1,57,1,Not applicable,MPa,Published value,Filament,Not published,Not published,not-stated,Not published,not-stated,Not applicable,Not applicable,Not published,ISO 527,ISO 527,Not applicable,Not applicable,Not published,S-PVB-PVB-Prusament-TDS-2021-10-EN,p. 2: Tensile yield strength,Manually reviewed source table.,Not applicable
V001701,M093,G093-01,Hardness,77,Shore D,77,Not applicable,Not applicable,=,1,77,Not applicable,Not applicable,Shore D,Published value,Not published,Not published,Not published,not-stated,Not published,not-stated,Not applicable,Not applicable,Not published,Prusa Polymers,Not published,Not applicable,Not applicable,Not published,S-PVB-PVB-Prusament-TDS-2021-10-EN,p. 2: Hardness,Manually reviewed source table. No conversion between hardness scales.,Not applicable
V001702,M093,G093-01,Interlayer adhesion strength,9 ± 1,MPa,9,1,Not applicable,=,1,9,1,Not applicable,MPa,Published value,Not published,Not published,Not published,not-stated,Not published,not-stated,Not applicable,Not applicable,Not published,Prusa Polymers,Not published,Not applicable,Not applicable,Not published,S-PVB-PVB-Prusament-TDS-2021-10-EN,p. 2: Interlayer adhesion strength,Manually reviewed source table.,Not applicable
V001703,M093,G093-01,Tensile yield strength,50 ± 5,MPa,50,5,Not applicable,=,1,50,5,Not applicable,MPa,Published value,Printed specimen,Horizontal (source label),Not published,not-stated,Not published,not-stated,Not applicable,Not applicable,Not published,ISO 527-1,ISO 527,Not applicable,Not applicable,"Prusa i3 MK3S; PrusaSlicer 2.2.0; 0.20 mm FAST; top/bottom 0; 2 perimeters; 100% rectilinear; 200 mm/s; nozzle215°C, bed75°C; extrusion multiplier1.05; print cooling off. Filament dried60°C for8h before printing.",S-PVB-PVB-Prusament-TDS-2021-10-EN,p. 2: Tensile yield strength,Manually reviewed source table.,Not applicable
V001704,M093,G093-01,Tensile yield strength,49 ± 5,MPa,49,5,Not applicable,=,1,49,5,Not applicable,MPa,Published value,Printed specimen,Vertical XZ (source label),Not published,not-stated,Not published,not-stated,Not applicable,Not applicable,Not published,ISO 527-1,ISO 527,Not applicable,Not applicable,"Prusa i3 MK3S; PrusaSlicer 2.2.0; 0.20 mm FAST; top/bottom 0; 2 perimeters; 100% rectilinear; 200 mm/s; nozzle215°C, bed75°C; extrusion multiplier1.05; print cooling off. Filament dried60°C for8h before printing.",S-PVB-PVB-Prusament-TDS-2021-10-EN,p. 2: Tensile yield strength,Manually reviewed source table.,Not applicable
V001705,M093,G093-01,Tensile modulus,1.7 ± 0.1,GPa,1.7,0.1,Not applicable,=,1,1.7,0.1,Not applicable,GPa,Published value,Printed specimen,Horizontal (source label),Not published,not-stated,Not published,not-stated,Not applicable,Not applicable,Not published,ISO 527-1,ISO 527,Not applicable,Not applicable,"Prusa i3 MK3S; PrusaSlicer 2.2.0; 0.20 mm FAST; top/bottom 0; 2 perimeters; 100% rectilinear; 200 mm/s; nozzle215°C, bed75°C; extrusion multiplier1.05; print cooling off. Filament dried60°C for8h before printing.",S-PVB-PVB-Prusament-TDS-2021-10-EN,p. 2: Tensile modulus,Manually reviewed source table.,Not applicable
V001706,M093,G093-01,Tensile modulus,1.7 ± 0.1,GPa,1.7,0.1,Not applicable,=,1,1.7,0.1,Not applicable,GPa,Published value,Printed specimen,Vertical XZ (source label),Not published,not-stated,Not published,not-stated,Not applicable,Not applicable,Not published,ISO 527-1,ISO 527,Not applicable,Not applicable,"Prusa i3 MK3S; PrusaSlicer 2.2.0; 0.20 mm FAST; top/bottom 0; 2 perimeters; 100% rectilinear; 200 mm/s; nozzle215°C, bed75°C; extrusion multiplier1.05; print cooling off. Filament dried60°C for8h before printing.",S-PVB-PVB-Prusament-TDS-2021-10-EN,p. 2: Tensile modulus,Manually reviewed source table.,Not applicable
V001707,M093,G093-01,Elongation at yield,4.6 ± 0.7,%,4.6,0.7,Not applicable,=,1,4.6,0.7,Not applicable,%,Published value,Printed specimen,Horizontal (source label),Not published,not-stated,Not published,not-stated,Not applicable,Not applicable,Not published,ISO 527-1,ISO 527,Not applicable,Not applicable,"Prusa i3 MK3S; PrusaSlicer 2.2.0; 0.20 mm FAST; top/bottom 0; 2 perimeters; 100% rectilinear; 200 mm/s; nozzle215°C, bed75°C; extrusion multiplier1.05; print cooling off. Filament dried60°C for8h before printing.",S-PVB-PVB-Prusament-TDS-2021-10-EN,p. 2: Elongation at yield,Manually reviewed source table.,Not applicable
V001708,M093,G093-01,Elongation at yield,4.4 ± 0.7,%,4.4,0.7,Not applicable,=,1,4.4,0.7,Not applicable,%,Published value,Printed specimen,Vertical XZ (source label),Not published,not-stated,Not published,not-stated,Not applicable,Not applicable,Not published,ISO 527-1,ISO 527,Not applicable,Not applicable,"Prusa i3 MK3S; PrusaSlicer 2.2.0; 0.20 mm FAST; top/bottom 0; 2 perimeters; 100% rectilinear; 200 mm/s; nozzle215°C, bed75°C; extrusion multiplier1.05; print cooling off. Filament dried60°C for8h before printing.",S-PVB-PVB-Prusament-TDS-2021-10-EN,p. 2: Elongation at yield,Manually reviewed source table.,Not applicable
V001709,M093,G093-01,Flexural strength,72 ± 1,MPa,72,1,Not applicable,=,1,72,1,Not applicable,MPa,Published value,Printed specimen,Horizontal (source label),Not published,not-stated,Not published,not-stated,Not applicable,Not applicable,Not published,ISO 178,ISO 178,Not applicable,Not applicable,"Prusa i3 MK3S; PrusaSlicer 2.2.0; 0.20 mm FAST; top/bottom 0; 2 perimeters; 100% rectilinear; 200 mm/s; nozzle215°C, bed75°C; extrusion multiplier1.05; print cooling off. Filament dried60°C for8h before printing.",S-PVB-PVB-Prusament-TDS-2021-10-EN,p. 2: Flexural strength,Manually reviewed source table.,Not applicable
V001710,M093,G093-01,Flexural strength,73 ± 3,MPa,73,3,Not applicable,=,1,73,3,Not applicable,MPa,Published value,Printed specimen,Vertical XZ (source label),Not published,not-stated,Not published,not-stated,Not applicable,Not applicable,Not published,ISO 178,ISO 178,Not applicable,Not applicable,"Prusa i3 MK3S; PrusaSlicer 2.2.0; 0.20 mm FAST; top/bottom 0; 2 perimeters; 100% rectilinear; 200 mm/s; nozzle215°C, bed75°C; extrusion multiplier1.05; print cooling off. Filament dried60°C for8h before printing.",S-PVB-PVB-Prusament-TDS-2021-10-EN,p. 2: Flexural strength,Manually reviewed source table.,Not applicable
V001711,M093,G093-01,Flexural modulus,2.2 ± 0.1,GPa,2.2,0.1,Not applicable,=,1,2.2,0.1,Not applicable,GPa,Published value,Printed specimen,Horizontal (source label),Not published,not-stated,Not published,not-stated,Not applicable,Not applicable,Not published,ISO 178,ISO 178,Not applicable,Not applicable,"Prusa i3 MK3S; PrusaSlicer 2.2.0; 0.20 mm FAST; top/bottom 0; 2 perimeters; 100% rectilinear; 200 mm/s; nozzle215°C, bed75°C; extrusion multiplier1.05; print cooling off. Filament dried60°C for8h before printing.",S-PVB-PVB-Prusament-TDS-2021-10-EN,p. 2: Flexural modulus,Manually reviewed source table.,Not applicable
V001712,M093,G093-01,Flexural modulus,2.3 ± 0.1,GPa,2.3,0.1,Not applicable,=,1,2.3,0.1,Not applicable,GPa,Published value,Printed specimen,Vertical XZ (source label),Not published,not-stated,Not published,not-stated,Not applicable,Not applicable,Not published,ISO 178,ISO 178,Not applicable,Not applicable,"Prusa i3 MK3S; PrusaSlicer 2.2.0; 0.20 mm FAST; top/bottom 0; 2 perimeters; 100% rectilinear; 200 mm/s; nozzle215°C, bed75°C; extrusion multiplier1.05; print cooling off. Filament dried60°C for8h before printing.",S-PVB-PVB-Prusament-TDS-2021-10-EN,p. 2: Flexural modulus,Manually reviewed source table.,Not applicable
V001713,M093,G093-01,Charpy strength,55 ± 7,kJ/m²,55,7,Not applicable,=,1,55,7,Not applicable,kJ/m²,Published value,Printed specimen,Horizontal (source label),Not published,not-stated,Not published,not-stated,Not applicable,Not applicable,Not published,ISO 179-1; unnotched; edgewise,ISO 179,Not applicable,Unnotched,"Prusa i3 MK3S; PrusaSlicer 2.2.0; 0.20 mm FAST; top/bottom 0; 2 perimeters; 100% rectilinear; 200 mm/s; nozzle215°C, bed75°C; extrusion multiplier1.05; print cooling off. Filament dried60°C for8h before printing.",S-PVB-PVB-Prusament-TDS-2021-10-EN,p. 2: Charpy strength unnotched,Manually reviewed source table.,Not applicable
V001714,M093,G093-01,Charpy strength,59 ± 12,kJ/m²,59,12,Not applicable,=,1,59,12,Not applicable,kJ/m²,Published value,Printed specimen,Vertical XZ (source label),Not published,not-stated,Not published,not-stated,Not applicable,Not applicable,Not published,ISO 179-1; unnotched; edgewise,ISO 179,Not applicable,Unnotched,"Prusa i3 MK3S; PrusaSlicer 2.2.0; 0.20 mm FAST; top/bottom 0; 2 perimeters; 100% rectilinear; 200 mm/s; nozzle215°C, bed75°C; extrusion multiplier1.05; print cooling off. Filament dried60°C for8h before printing.",S-PVB-PVB-Prusament-TDS-2021-10-EN,p. 2: Charpy strength unnotched,Manually reviewed source table.,Not applicable
V001715,M093,G093-01,Charpy strength,7 ± 1,kJ/m²,7,1,Not applicable,=,1,7,1,Not applicable,kJ/m²,Published value,Printed specimen,Horizontal (source label),Not published,not-stated,Not published,not-stated,Not applicable,Not applicable,Not published,ISO 179-1; notched; edgewise,ISO 179,Not applicable,Notched,"Prusa i3 MK3S; PrusaSlicer 2.2.0; 0.20 mm FAST; top/bottom 0; 2 perimeters; 100% rectilinear; 200 mm/s; nozzle215°C, bed75°C; extrusion multiplier1.05; print cooling off. Filament dried60°C for8h before printing.",S-PVB-PVB-Prusament-TDS-2021-10-EN,p. 2: Charpy strength notched,Manually reviewed source table.,Not applicable
V001716,M093,G093-01,Charpy strength,10 ± 1,kJ/m²,10,1,Not applicable,=,1,10,1,Not applicable,kJ/m²,Published value,Printed specimen,Vertical XZ (source label),Not published,not-stated,Not published,not-stated,Not applicable,Not applicable,Not published,ISO 179-1; notched; edgewise,ISO 179,Not applicable,Notched,"Prusa i3 MK3S; PrusaSlicer 2.2.0; 0.20 mm FAST; top/bottom 0; 2 perimeters; 100% rectilinear; 200 mm/s; nozzle215°C, bed75°C; extrusion multiplier1.05; print cooling off. Filament dried60°C for8h before printing.",S-PVB-PVB-Prusament-TDS-2021-10-EN,p. 2: Charpy strength notched,Manually reviewed source table.,Not applicable
V001717,M099,G099-02,Tensile modulus,2176,MPa,2176,Not applicable,Not applicable,=,0.001,2.176,Not applicable,Not applicable,GPa,Published value,Not published (do not assume printed),XY,Not published,not-stated,Not published,not-stated,Not applicable,Not applicable,Not published,ASTM D638,ASTM D638,Not applicable,Not applicable,Not published,I-PEI-9085-TDS,p. 1: Tensile modulus,Manually reviewed source table.,Not applicable
V001718,M099,G099-02,Tensile modulus,2555,MPa,2555,Not applicable,Not applicable,=,0.001,2.555,Not applicable,Not applicable,GPa,Published value,Not published (do not assume printed),XZ,Not published,not-stated,Not published,not-stated,Not applicable,Not applicable,Not published,ASTM D638,ASTM D638,Not applicable,Not applicable,Not published,I-PEI-9085-TDS,p. 1: Tensile modulus,Manually reviewed source table.,Not applicable
V001719,M099,G099-02,Tensile modulus,2439,MPa,2439,Not applicable,Not applicable,=,0.001,2.439,Not applicable,Not applicable,GPa,Published value,Not published (do not assume printed),ZX,Not published,not-stated,Not published,not-stated,Not applicable,Not applicable,Not published,ASTM D638,ASTM D638,Not applicable,Not applicable,Not published,I-PEI-9085-TDS,p. 1: Tensile modulus,Manually reviewed source table.,Not applicable
V001720,M099,G099-02,Tensile break strength,62,MPa,62,Not applicable,Not applicable,=,1,62,Not applicable,Not applicable,MPa,Published value,Not published (do not assume printed),XY,Not published,not-stated,Not published,not-stated,Not applicable,Not applicable,Not published,ASTM D638; Type I; 5 mm/min,ASTM D638,Not applicable,Not applicable,Not published,I-PEI-9085-TDS,p. 1: Tensile break strength,Manually reviewed source table.,Not applicable
V001721,M099,G099-02,Tensile break strength,80,MPa,80,Not applicable,Not applicable,=,1,80,Not applicable,Not applicable,MPa,Published value,Not published (do not assume printed),XZ,Not published,not-stated,Not published,not-stated,Not applicable,Not applicable,Not published,ASTM D638; Type I; 5 mm/min,ASTM D638,Not applicable,Not applicable,Not published,I-PEI-9085-TDS,p. 1: Tensile break strength,Manually reviewed source table.,Not applicable
V001722,M099,G099-02,Tensile break strength,45,MPa,45,Not applicable,Not applicable,=,1,45,Not applicable,Not applicable,MPa,Published value,Not published (do not assume printed),ZX,Not published,not-stated,Not published,not-stated,Not applicable,Not applicable,Not published,ASTM D638; Type I; 5 mm/min,ASTM D638,Not applicable,Not applicable,Not published,I-PEI-9085-TDS,p. 1: Tensile break strength,Manually reviewed source table.,Not applicable
V001723,M099,G099-02,Elongation at break,5.1,%,5.1,Not applicable,Not applicable,=,1,5.1,Not applicable,Not applicable,%,Published value,Not published (do not assume printed),XY,Not published,not-stated,Not published,not-stated,Not applicable,Not applicable,Not published,ASTM D638; Type I; 5 mm/min,ASTM D638,Not applicable,Not applicable,Not published,I-PEI-9085-TDS,p. 1: Elongation at break,Manually reviewed source table.,Not applicable
V001724,M099,G099-02,Elongation at break,5.8,%,5.8,Not applicable,Not applicable,=,1,5.8,Not applicable,Not applicable,%,Published value,Not published (do not assume printed),XZ,Not published,not-stated,Not published,not-stated,Not applicable,Not applicable,Not published,ASTM D638; Type I; 5 mm/min,ASTM D638,Not applicable,Not applicable,Not published,I-PEI-9085-TDS,p. 1: Elongation at break,Manually reviewed source table.,Not applicable
V001725,M099,G099-02,Elongation at break,2.3,%,2.3,Not applicable,Not applicable,=,1,2.3,Not applicable,Not applicable,%,Published value,Not published (do not assume printed),ZX,Not published,not-stated,Not published,not-stated,Not applicable,Not applicable,Not published,ASTM D638; Type I; 5 mm/min,ASTM D638,Not applicable,Not applicable,Not published,I-PEI-9085-TDS,p. 1: Elongation at break,Manually reviewed source table.,Not applicable
V001726,M099,G099-02,Flexural modulus,2126,MPa,2126,Not applicable,Not applicable,=,0.001,2.126,Not applicable,Not applicable,GPa,Published value,Not published (do not assume printed),XY,Not published,not-stated,Not published,not-stated,Not applicable,Not applicable,Not published,ASTM D790; 1.3 mm/min,ASTM D790,Not applicable,Not applicable,Not published,I-PEI-9085-TDS,p. 1: Flexural modulus,Manually reviewed source table.,Not applicable
