Repository: faridbnv/h2c-materials

# Filament Atlas

**Live: [pdynamics.ca/h2c-materials](https://pdynamics.ca/h2c-materials/)** · one HTML page, with a page of its own for
each well-documented material beside it, that also runs offline from a file, with no server.

## What it is

Filament Atlas is a tool for a small engineering team choosing a 3D-printing filament for the team's Bambu Lab H2C
printer. It was the H2C Material Selector until 2026-10-16; the built file keeps that name. You say what a part must
do (survive 100 °C, be at least this stiff, be as light as possible), and it answers in two steps:

- **Which kinds of filament** (PLA, PETG, carbon-filled nylon and so on) can do it, and whether the H2C can print them.

File: data/tables/measurements.csv (part 35 of 82)
MeasurementID,MaterialID,GradeID,Property,Raw value,Raw unit,Raw numeric,Raw uncertainty ±,Raw upper bound,Operator,Conversion factor,Normalized value,Normalized uncertainty ±,Normalized upper bound,Normalized unit,Data status,Specimen type,Direction,Moisture condition,Moisture state,Post-processing,Post-processing state,Anneal °C,Anneal h,Test temperature,Standard / load,Standards,Test load MPa,Notch,Specimen / print parameters,SourceID,Locator,Notes,Parse review
V001727,M099,G099-02,Flexural modulus,2550,MPa,2550,Not applicable,Not applicable,=,0.001,2.55,Not applicable,Not applicable,GPa,Published value,Not published (do not assume printed),XZ,Not published,not-stated,Not published,not-stated,Not applicable,Not applicable,Not published,ASTM D790; 1.3 mm/min,ASTM D790,Not applicable,Not applicable,Not published,I-PEI-9085-TDS,p. 1: Flexural modulus,Manually reviewed source table.,Not applicable
V001728,M099,G099-02,Flexural modulus,2070,MPa,2070,Not applicable,Not applicable,=,0.001,2.07,Not applicable,Not applicable,GPa,Published value,Not published (do not assume printed),ZX,Not published,not-stated,Not published,not-stated,Not applicable,Not applicable,Not published,ASTM D790; 1.3 mm/min,ASTM D790,Not applicable,Not applicable,Not published,I-PEI-9085-TDS,p. 1: Flexural modulus,Manually reviewed source table.,Not applicable
V001729,M099,G099-02,Izod impact strength,104,J/m,104,Not applicable,Not applicable,=,1,104,Not applicable,Not applicable,J/m,Published value,Not published (do not assume printed),XY,Not published,not-stated,Not published,not-stated,Not applicable,Not applicable,23°C,ASTM D256,ASTM D256,Not applicable,Notched,Not published,I-PEI-9085-TDS,p. 1: Izod strength notched,"Manually reviewed source table. Property renamed 2026-09-15 (m22) from ""Izod strength"": the same test under one name.",Not applicable
V001730,M099,G099-02,Izod impact strength,100,J/m,100,Not applicable,Not applicable,=,1,100,Not applicable,Not applicable,J/m,Published value,Not published (do not assume printed),XZ,Not published,not-stated,Not published,not-stated,Not applicable,Not applicable,23°C,ASTM D256,ASTM D256,Not applicable,Notched,Not published,I-PEI-9085-TDS,p. 1: Izod strength notched,"Manually reviewed source table. Property renamed 2026-09-15 (m22) from ""Izod strength"": the same test under one name.",Not applicable
V001731,M099,G099-02,Izod impact strength,33,J/m,33,Not applicable,Not applicable,=,1,33,Not applicable,Not applicable,J/m,Published value,Not published (do not assume printed),ZX,Not published,not-stated,Not published,not-stated,Not applicable,Not applicable,23°C,ASTM D256,ASTM D256,Not applicable,Notched,Not published,I-PEI-9085-TDS,p. 1: Izod strength notched,"Manually reviewed source table. Property renamed 2026-09-15 (m22) from ""Izod strength"": the same test under one name.",Not applicable
V001732,M099,G099-02,Izod impact strength,763,J/m,763,Not applicable,Not applicable,=,1,763,Not applicable,Not applicable,J/m,Published value,Not published (do not assume printed),XY,Not published,not-stated,Not published,not-stated,Not applicable,Not applicable,23°C,ASTM D256,ASTM D256,Not applicable,Unnotched,Not published,I-PEI-9085-TDS,p. 2: Izod strength unnotched,"Manually reviewed source table. Property renamed 2026-09-15 (m22) from ""Izod strength"": the same test under one name.",Not applicable
V001733,M099,G099-02,Izod impact strength,1003,J/m,1003,Not applicable,Not applicable,=,1,1003,Not applicable,Not applicable,J/m,Published value,Not published (do not assume printed),XZ,Not published,not-stated,Not published,not-stated,Not applicable,Not applicable,23°C,ASTM D256,ASTM D256,Not applicable,Unnotched,Not published,I-PEI-9085-TDS,p. 2: Izod strength unnotched,"Manually reviewed source table. Property renamed 2026-09-15 (m22) from ""Izod strength"": the same test under one name.",Not applicable
V001734,M099,G099-02,Izod impact strength,131,J/m,131,Not applicable,Not applicable,=,1,131,Not applicable,Not applicable,J/m,Published value,Not published (do not assume printed),ZX,Not published,not-stated,Not published,not-stated,Not applicable,Not applicable,23°C,ASTM D256,ASTM D256,Not applicable,Unnotched,Not published,I-PEI-9085-TDS,p. 2: Izod strength unnotched,"Manually reviewed source table. Property renamed 2026-09-15 (m22) from ""Izod strength"": the same test under one name.",Not applicable
V001735,M099,G099-02,HDT,175,°C,175,Not applicable,Not applicable,=,1,175,Not applicable,Not applicable,°C,Published value,Not published (do not assume printed),XY,Not published,not-stated,Unannealed,as-printed,Not applicable,Not applicable,Not published,ASTM D648; 1.82 MPa; 3.2 mm; unannealed,ASTM D648,1.8,Not applicable,Not published,I-PEI-9085-TDS,p. 2: HDT,Manually reviewed source table.,Not applicable
V001736,M099,G099-02,HDT,175,°C,175,Not applicable,Not applicable,=,1,175,Not applicable,Not applicable,°C,Published value,Not published (do not assume printed),XZ,Not published,not-stated,Unannealed,as-printed,Not applicable,Not applicable,Not published,ASTM D648; 1.82 MPa; 3.2 mm; unannealed,ASTM D648,1.8,Not applicable,Not published,I-PEI-9085-TDS,p. 2: HDT,Manually reviewed source table.,Not applicable
V001737,M099,G099-02,HDT,165,°C,165,Not applicable,Not applicable,=,1,165,Not applicable,Not applicable,°C,Published value,Not published (do not assume printed),ZX,Not published,not-stated,Unannealed,as-printed,Not applicable,Not applicable,Not published,ASTM D648; 1.82 MPa; 3.2 mm; unannealed,ASTM D648,1.8,Not applicable,Not published,I-PEI-9085-TDS,p. 2: HDT,Manually reviewed source table.,Not applicable
V001738,M099,G099-02,Density,1.275,g/cm³,1.275,Not applicable,Not applicable,=,1000,1275,Not applicable,Not applicable,kg/m³,Published value,Not published (density specimen form not explicitly established),Not published,Not published,not-stated,Not published,not-stated,Not applicable,Not applicable,Not published,ASTM D792,ASTM D792,Not applicable,Not applicable,Not published,I-PEI-9085-TDS,p. 2: Density,Manually reviewed source table.,Not applicable
V001739,M097,G097-02,Tensile yield strength,100,MPa,100,Not applicable,Not applicable,=,1,100,Not applicable,Not applicable,MPa,Published value,Not published (do not assume printed),Not published,Not published,not-stated,Not published,not-stated,Not applicable,Not applicable,23°C,ISO 527,ISO 527,Not applicable,Not applicable,Not published,I-PEEK-TDS,p. 1: Tensile yield strength,Manually reviewed source table.,Not applicable
V001740,M097,G097-02,Elongation at break,40,%,40,Not applicable,Not applicable,=,1,40,Not applicable,Not applicable,%,Published value,Not published (do not assume printed),Not published,Not published,not-stated,Not published,not-stated,Not applicable,Not applicable,23°C,ISO 527,ISO 527,Not applicable,Not applicable,Not published,I-PEEK-TDS,p. 1: Elongation at break,Manually reviewed source table.,Not applicable
V001741,M097,G097-02,Flexural strength,170,MPa,170,Not applicable,Not applicable,=,1,170,Not applicable,Not applicable,MPa,Published value,Not published (do not assume printed),Not published,Not published,not-stated,Not published,not-stated,Not applicable,Not applicable,23°C,ISO 178; yield,ISO 178,Not applicable,Not applicable,Not published,I-PEEK-TDS,p. 1: Flexural strength,Manually reviewed source table.,Not applicable
V001742,M097,G097-02,Flexural modulus,4.2,GPa,4.2,Not applicable,Not applicable,=,1,4.2,Not applicable,Not applicable,GPa,Published value,Not published (do not assume printed),Not published,Not published,not-stated,Not published,not-stated,Not applicable,Not applicable,23°C,ISO 178,ISO 178,Not applicable,Not applicable,Not published,I-PEEK-TDS,p. 1: Flexural modulus,Manually reviewed source table.,Not applicable
V001743,M097,G097-02,Compression strength,125,MPa,125,Not applicable,Not applicable,=,1,125,Not applicable,Not applicable,MPa,Published value,Not published (do not assume printed),Not published,Not published,not-stated,Not published,not-stated,Not applicable,Not applicable,23°C,ISO 604,ISO 604,Not applicable,Not applicable,Not published,I-PEEK-TDS,p. 1: Compression strength,Manually reviewed source table.,Not applicable
V001744,M097,G097-02,Charpy strength,6,kJ/m²,6,Not applicable,Not applicable,=,1,6,Not applicable,Not applicable,kJ/m²,Published value,Not published (do not assume printed),Not published,Not published,not-stated,Not published,not-stated,Not applicable,Not applicable,23°C,ISO 179/1eA,ISO 179,Not applicable,Notched,Not published,I-PEEK-TDS,p. 1: Charpy strength notched,Manually reviewed source table.,Not applicable
V001745,M097,G097-02,Izod impact strength,6,kJ/m²,6,Not applicable,Not applicable,=,1,6,Not applicable,Not applicable,kJ/m²,Published value,Not published (do not assume printed),Not published,Not published,not-stated,Not published,not-stated,Not applicable,Not applicable,23°C,ISO 180/A,ISO 180,Not applicable,Notched,Not published,I-PEEK-TDS,p. 1: Izod strength notched,"Manually reviewed source table. Property renamed 2026-09-15 (m22) from ""Izod strength"": the same test under one name.",Not applicable
V001746,M097,G097-02,Melting temperature,343,°C,343,Not applicable,Not applicable,=,1,343,Not applicable,Not applicable,°C,Published value,Not published (do not assume printed),Not applicable,Not published,not-stated,Not published,not-stated,Not applicable,Not applicable,Not published,ISO 11357,ISO 11357,Not applicable,Not applicable,Not published,I-PEEK-TDS,p. 1: Melting temperature,Manually reviewed source table.,Not applicable
V001747,M097,G097-02,Glass transition temperature,143,°C,143,Not applicable,Not applicable,=,1,143,Not applicable,Not applicable,°C,Published value,Not published (do not assume printed),Not applicable,Not published,not-stated,Not published,not-stated,Not applicable,Not applicable,Not published,ISO 11357; onset,ISO 11357,Not applicable,Not applicable,Not published,I-PEEK-TDS,p. 1: Glass transition temperature,Manually reviewed source table.,Not applicable
V001748,M097,G097-02,Coefficient of thermal expansion,45,ppm/K,45,Not applicable,Not applicable,=,1,45,Not applicable,Not applicable,µm/m/K,Published value,Not published (do not assume printed),Along flow,Not published,not-stated,Not published,not-stated,Not applicable,Not applicable,Not published,ISO 11359,ISO 11359,Not applicable,Not applicable,Not published,I-PEEK-TDS,p. 1: Coefficient of thermal expansion,Manually reviewed source table.,Not applicable
V001749,M097,G097-02,HDT,152,°C,152,Not applicable,Not applicable,=,1,152,Not applicable,Not applicable,°C,Published value,Not published (do not assume printed),Not applicable,Not published,not-stated,Not published,not-stated,Not applicable,Not applicable,Not published,ISO 75-f; 1.8 MPa,ISO 75,1.8,Not applicable,Not published,I-PEEK-TDS,p. 1: HDT,Manually reviewed source table.,Not applicable
V001750,M097,G097-02,Density,1.30,g/cm³,1.3,Not applicable,Not applicable,=,1000,1300,Not applicable,Not applicable,kg/m³,Published value,Not published (density specimen form not explicitly established),Not applicable,Not published,not-stated,Not published,not-stated,Not applicable,Not applicable,Not published,ISO 1183; crystalline,ISO 1183,Not applicable,Not applicable,Not published,I-PEEK-TDS,p. 1: Density,Manually reviewed source table.,Not applicable
V001751,M097,G097-02,Hardness,85,Shore D,85,Not applicable,Not applicable,=,1,85,Not applicable,Not applicable,Shore D,Published value,Not published (do not assume printed),Not published,Not published,not-stated,Not published,not-stated,Not applicable,Not applicable,23°C,ISO 868; saturation,ISO 868,Not applicable,Not applicable,Not published,I-PEEK-TDS,p. 2: Hardness,Manually reviewed source table. No conversion between hardness scales.,Not applicable
V001752,M097,G097-02,Water absorption,0.40,%,0.4,Not applicable,Not applicable,=,1,0.4,Not applicable,Not applicable,%,Published value,Not published (do not assume printed),Not applicable,Not published,not-stated,Not published,not-stated,Not applicable,Not applicable,23°C,ISO 62-1; immersion,ISO 62,Not applicable,Not applicable,Not published,I-PEEK-TDS,p. 2: Water absorption,Manually reviewed source table.,Not applicable
V001753,M066,G066-01,Density,1.34,g/cm³,1.34,Not applicable,Not applicable,=,1000,1340,Not applicable,Not applicable,kg/m³,Published value,Not published (do not assume printed),Not published,Not published,not-stated,Not published,not-stated,Not applicable,Not applicable,Not published,Not published,Not published,Not applicable,Not applicable,Not published,S-PET-TDS,p. 1: Density,Visually transcribed scanned TDS. Decimal comma normalized.,Not applicable
V001754,M066,G066-01,Charpy strength,1.7,kJ/m²,1.7,Not applicable,Not applicable,=,1,1.7,Not applicable,Not applicable,kJ/m²,Published value,Not published (do not assume printed),Not published,Not published,not-stated,Not published,not-stated,Not applicable,Not applicable,23°C,"ISO 179-1, Charpy notched, 23°C",ISO 179,Not applicable,Notched,Not published,S-PET-TDS,p. 1: Charpy strength notched,Visually transcribed scanned TDS. Decimal comma normalized.,Not applicable
V001755,M066,G066-01,Tensile yield strength,59.4,MPa,59.4,Not applicable,Not applicable,=,1,59.4,Not applicable,Not applicable,MPa,Published value,Not published (do not assume printed),Not published,Not published,not-stated,Not published,not-stated,Not applicable,Not applicable,Not published,ISO 527-2,ISO 527,Not applicable,Not applicable,Not published,S-PET-TDS,p. 1: Tensile yield strength,Visually transcribed scanned TDS. Decimal comma normalized.,Not applicable
V001756,M066,G066-01,Tensile break strength,54.3,MPa,54.3,Not applicable,Not applicable,=,1,54.3,Not applicable,Not applicable,MPa,Published value,Not published (do not assume printed),Not published,Not published,not-stated,Not published,not-stated,Not applicable,Not applicable,Not published,ISO 527-2,ISO 527,Not applicable,Not applicable,Not published,S-PET-TDS,p. 1: Tensile break strength,Visually transcribed scanned TDS. Decimal comma normalized.,Not applicable
V001757,M066,G066-01,Tensile modulus,2564,MPa,2564,Not applicable,Not applicable,=,0.001,2.564,Not applicable,Not applicable,GPa,Published value,Not published (do not assume printed),Not published,Not published,not-stated,Not published,not-stated,Not applicable,Not applicable,Not published,ISO 527-2,ISO 527,Not applicable,Not applicable,Not published,S-PET-TDS,p. 1: Tensile modulus,Visually transcribed scanned TDS. Decimal comma normalized.,Not applicable
V001758,M066,G066-01,Elongation at yield,2.9,%,2.9,Not applicable,Not applicable,=,1,2.9,Not applicable,Not applicable,%,Published value,Not published (do not assume printed),Not published,Not published,not-stated,Not published,not-stated,Not applicable,Not applicable,Not published,ISO 527-2,ISO 527,Not applicable,Not applicable,Not published,S-PET-TDS,p. 1: Elongation at yield,Visually transcribed scanned TDS. Decimal comma normalized.,Not applicable
V001759,M066,G066-01,Elongation at break,5.2,%,5.2,Not applicable,Not applicable,=,1,5.2,Not applicable,Not applicable,%,Published value,Not published (do not assume printed),Not published,Not published,not-stated,Not published,not-stated,Not applicable,Not applicable,Not published,ISO 527-2,ISO 527,Not applicable,Not applicable,Not published,S-PET-TDS,p. 1: Elongation at break,Visually transcribed scanned TDS. Decimal comma normalized.,Not applicable
V001760,M066,G066-01,Flexural strength,87.5,MPa,87.5,Not applicable,Not applicable,=,1,87.5,Not applicable,Not applicable,MPa,Published value,Not published (do not assume printed),Not published,Not published,not-stated,Not published,not-stated,Not applicable,Not applicable,Not published,ISO 178,ISO 178,Not applicable,Not applicable,Not published,S-PET-TDS,p. 1: Flexural strength,Visually transcribed scanned TDS. Decimal comma normalized.,Not applicable
V001761,M066,G066-01,Flexural modulus,2621,MPa,2621,Not applicable,Not applicable,=,0.001,2.621,Not applicable,Not applicable,GPa,Published value,Not published (do not assume printed),Not published,Not published,not-stated,Not published,not-stated,Not applicable,Not applicable,Not published,ISO 178,ISO 178,Not applicable,Not applicable,Not published,S-PET-TDS,p. 1: Flexural modulus,Visually transcribed scanned TDS. Decimal comma normalized.,Not applicable
V001762,M066,G066-01,HDT,65.7,°C,65.7,Not applicable,Not applicable,=,1,65.7,Not applicable,Not applicable,°C,Published value,Not published (do not assume printed),Not published,Not published,not-stated,Not published,not-stated,Not applicable,Not applicable,Not published,"ISO 75-2, HDT A",ISO 75,1.8,Not applicable,Not published,S-PET-TDS,p. 1: HDT,Visually transcribed scanned TDS. Decimal comma normalized. Corrected 2026-09-14 (m14) against the source: ISO 75-2 method A (HDT A) is the 1.80 MPa load.,Not applicable
V001763,M066,G066-01,Vicat softening temperature,65.9,°C,65.9,Not applicable,Not applicable,=,1,65.9,Not applicable,Not applicable,°C,Published value,Not published (do not assume printed),Not published,Not published,not-stated,Not published,not-stated,Not applicable,Not applicable,Not published,ISO 306,ISO 306,Not applicable,Not applicable,Not published,S-PET-TDS,p. 1: Vicat softening temperature,Visually transcribed scanned TDS. Decimal comma normalized.,Not applicable
V001764,M066,G066-01,Glass transition temperature,70,°C,70,Not applicable,Not applicable,=,1,70,Not applicable,Not applicable,°C,Published value,Not published (do not assume printed),Not published,Not published,not-stated,Not published,not-stated,Not applicable,Not applicable,Not published,DSC 10°C/min,DSC,Not applicable,Not applicable,Not published,S-PET-TDS,p. 1: Glass transition temperature,Visually transcribed scanned TDS. Decimal comma normalized.,Not applicable
V001765,M031,G031-R1,Fatigue life,308,cycles,308,Not applicable,Not applicable,=,1,308,Not applicable,Not applicable,cycles,Published value,Printed specimen,XY,Not published,not-stated,Not published,not-stated,Not applicable,Not applicable,Room temperature,"Study staircase method; run-out 1,000,000 cycles",Not published,Not applicable,Not applicable,"Stratasys Fortus 450; XY; 0.254 mm layer; 100% infill; ±45° raster; nozzle 250°C, bed 100°C; ASTM D638-03 specimen ~5.2 mm thick; sinusoidal tension, 10 Hz, R=0.05; sigma_max=28.63 MPa, sigma_min=1.43 MPa, amplitude=13.6 MPa.",P-FATIGUE,p. 5: Fatigue table specimen 1,"Run-out is not proof of infinite life; specimen-specific result, not a design allowable.",Not applicable
V001766,M031,G031-R1,Fatigue life,1519,cycles,1519,Not applicable,Not applicable,=,1,1519,Not applicable,Not applicable,cycles,Published value,Printed specimen,XY,Not published,not-stated,Not published,not-stated,Not applicable,Not applicable,Room temperature,"Study staircase method; run-out 1,000,000 cycles",Not published,Not applicable,Not applicable,"Stratasys Fortus 450; XY; 0.254 mm layer; 100% infill; ±45° raster; nozzle 250°C, bed 100°C; ASTM D638-03 specimen ~5.2 mm thick; sinusoidal tension, 10 Hz, R=0.05; sigma_max=21.89 MPa, sigma_min=1.09 MPa, amplitude=10.4 MPa.",P-FATIGUE,p. 5: Fatigue table specimen 2,"Run-out is not proof of infinite life; specimen-specific result, not a design allowable.",Not applicable
V001767,M031,G031-R1,Fatigue life,"123,460",cycles,123460,Not applicable,Not applicable,=,1,123460,Not applicable,Not applicable,cycles,Published value,Printed specimen,XY,Not published,not-stated,Not published,not-stated,Not applicable,Not applicable,Room temperature,"Study staircase method; run-out 1,000,000 cycles",Not published,Not applicable,Not applicable,"Stratasys Fortus 450; XY; 0.254 mm layer; 100% infill; ±45° raster; nozzle 250°C, bed 100°C; ASTM D638-03 specimen ~5.2 mm thick; sinusoidal tension, 10 Hz, R=0.05; sigma_max=10.11 MPa, sigma_min=0.51 MPa, amplitude=4.8 MPa.",P-FATIGUE,p. 5: Fatigue table specimen 3,"Run-out is not proof of infinite life; specimen-specific result, not a design allowable.",Not applicable
V001768,M031,G031-R1,Fatigue life,"1,000,000",cycles,1000000,Not applicable,Not applicable,=,1,1000000,Not applicable,Not applicable,cycles,Published value,Printed specimen,XY,Not published,not-stated,Not published,not-stated,Not applicable,Not applicable,Room temperature,"Study staircase method; run-out 1,000,000 cycles",Not published,Not applicable,Not applicable,"Stratasys Fortus 450; XY; 0.254 mm layer; 100% infill; ±45° raster; nozzle 250°C, bed 100°C; ASTM D638-03 specimen ~5.2 mm thick; sinusoidal tension, 10 Hz, R=0.05; sigma_max=6.74 MPa, sigma_min=0.34 MPa, amplitude=3.2 MPa.",P-FATIGUE,p. 5: Fatigue table specimen 4,"Run-out is not proof of infinite life; specimen-specific result, not a design allowable.",Not applicable
V001769,M031,G031-R1,Fatigue life,"1,000,000",cycles,1000000,Not applicable,Not applicable,=,1,1000000,Not applicable,Not applicable,cycles,Published value,Printed specimen,XY,Not published,not-stated,Not published,not-stated,Not applicable,Not applicable,Room temperature,"Study staircase method; run-out 1,000,000 cycles",Not published,Not applicable,Not applicable,"Stratasys Fortus 450; XY; 0.254 mm layer; 100% infill; ±45° raster; nozzle 250°C, bed 100°C; ASTM D638-03 specimen ~5.2 mm thick; sinusoidal tension, 10 Hz, R=0.05; sigma_max=8.42 MPa, sigma_min=0.42 MPa, amplitude=4 MPa.",P-FATIGUE,p. 5: Fatigue table specimen 5,"Run-out is not proof of infinite life; specimen-specific result, not a design allowable.",Not applicable
V001770,M031,G031-R1,Fatigue life,"29,658",cycles,29658,Not applicable,Not applicable,=,1,29658,Not applicable,Not applicable,cycles,Published value,Printed specimen,XY,Not published,not-stated,Not published,not-stated,Not applicable,Not applicable,Room temperature,"Study staircase method; run-out 1,000,000 cycles",Not published,Not applicable,Not applicable,"Stratasys Fortus 450; XY; 0.254 mm layer; 100% infill; ±45° raster; nozzle 250°C, bed 100°C; ASTM D638-03 specimen ~5.2 mm thick; sinusoidal tension, 10 Hz, R=0.05; sigma_max=13.47 MPa, sigma_min=0.67 MPa, amplitude=6.4 MPa.",P-FATIGUE,p. 5: Fatigue table specimen 6,"Run-out is not proof of infinite life; specimen-specific result, not a design allowable.",Not applicable
V001771,M031,G031-R1,Fatigue life,"320,571",cycles,320571,Not applicable,Not applicable,=,1,320571,Not applicable,Not applicable,cycles,Published value,Printed specimen,XY,Not published,not-stated,Not published,not-stated,Not applicable,Not applicable,Room temperature,"Study staircase method; run-out 1,000,000 cycles",Not published,Not applicable,Not applicable,"Stratasys Fortus 450; XY; 0.254 mm layer; 100% infill; ±45° raster; nozzle 250°C, bed 100°C; ASTM D638-03 specimen ~5.2 mm thick; sinusoidal tension, 10 Hz, R=0.05; sigma_max=9.09 MPa, sigma_min=0.45 MPa, amplitude=4.32 MPa.",P-FATIGUE,p. 5: Fatigue table specimen 7,"Run-out is not proof of infinite life; specimen-specific result, not a design allowable.",Not applicable
V001772,M031,G031-R1,Fatigue life,"47,978",cycles,47978,Not applicable,Not applicable,=,1,47978,Not applicable,Not applicable,cycles,Published value,Printed specimen,XY,Not published,not-stated,Not published,not-stated,Not applicable,Not applicable,Room temperature,"Study staircase method; run-out 1,000,000 cycles",Not published,Not applicable,Not applicable,"Stratasys Fortus 450; XY; 0.254 mm layer; 100% infill; ±45° raster; nozzle 250°C, bed 100°C; ASTM D638-03 specimen ~5.2 mm thick; sinusoidal tension, 10 Hz, R=0.05; sigma_max=11.79 MPa, sigma_min=0.59 MPa, amplitude=5.6 MPa.",P-FATIGUE,p. 5: Fatigue table specimen 8,"Run-out is not proof of infinite life; specimen-specific result, not a design allowable.",Not applicable
V001773,M031,G031-R1,Fatigue life,"192,376",cycles,192376,Not applicable,Not applicable,=,1,192376,Not applicable,Not applicable,cycles,Published value,Printed specimen,XY,Not published,not-stated,Not published,not-stated,Not applicable,Not applicable,Room temperature,"Study staircase method; run-out 1,000,000 cycles",Not published,Not applicable,Not applicable,"Stratasys Fortus 450; XY; 0.254 mm layer; 100% infill; ±45° raster; nozzle 250°C, bed 100°C; ASTM D638-03 specimen ~5.2 mm thick; sinusoidal tension, 10 Hz, R=0.05; sigma_max=9.09 MPa, sigma_min=0.45 MPa, amplitude=4.32 MPa.",P-FATIGUE,p. 5: Fatigue table specimen 9,"Run-out is not proof of infinite life; specimen-specific result, not a design allowable.",Not applicable
V001774,M031,G031-R1,Fatigue life,"90,640",cycles,90640,Not applicable,Not applicable,=,1,90640,Not applicable,Not applicable,cycles,Published value,Printed specimen,XY,Not published,not-stated,Not published,not-stated,Not applicable,Not applicable,Room temperature,"Study staircase method; run-out 1,000,000 cycles",Not published,Not applicable,Not applicable,"Stratasys Fortus 450; XY; 0.254 mm layer; 100% infill; ±45° raster; nozzle 250°C, bed 100°C; ASTM D638-03 specimen ~5.2 mm thick; sinusoidal tension, 10 Hz, R=0.05; sigma_max=10.11 MPa, sigma_min=0.51 MPa, amplitude=4.8 MPa.",P-FATIGUE,p. 5: Fatigue table specimen 10,"Run-out is not proof of infinite life; specimen-specific result, not a design allowable.",Not applicable
V001775,M035,G035-R1,Fatigue life,3368,cycles,3368,Not applicable,Not applicable,=,1,3368,Not applicable,Not applicable,cycles,Published value,Printed specimen,XY,Not published,not-stated,Not published,not-stated,Not applicable,Not applicable,Room temperature,"Study staircase method; run-out 1,000,000 cycles",Not published,Not applicable,Not applicable,"Stratasys Fortus 450; XY; 0.254 mm layer; 100% infill; ±45° raster; nozzle 275°C, bed 110°C; ASTM D638-03 specimen ~5.2 mm thick; sinusoidal tension, 10 Hz, R=0.05; sigma_max=21.35 MPa, sigma_min=1.07 MPa, amplitude=10.14 MPa.",P-FATIGUE,p. 6: Fatigue table specimen 1,"Run-out is not proof of infinite life; specimen-specific result, not a design allowable.",Not applicable
V001776,M035,G035-R1,Fatigue life,"11,269",cycles,11269,Not applicable,Not applicable,=,1,11269,Not applicable,Not applicable,cycles,Published value,Printed specimen,XY,Not published,not-stated,Not published,not-stated,Not applicable,Not applicable,Room temperature,"Study staircase method; run-out 1,000,000 cycles",Not published,Not applicable,Not applicable,"Stratasys Fortus 450; XY; 0.254 mm layer; 100% infill; ±45° raster; nozzle 275°C, bed 110°C; ASTM D638-03 specimen ~5.2 mm thick; sinusoidal tension, 10 Hz, R=0.05; sigma_max=13.35 MPa, sigma_min=0.67 MPa, amplitude=6.34 MPa.",P-FATIGUE,p. 6: Fatigue table specimen 2,"Run-out is not proof of infinite life; specimen-specific result, not a design allowable.",Not applicable
V001777,M035,G035-R1,Fatigue life,"182,224",cycles,182224,Not applicable,Not applicable,=,1,182224,Not applicable,Not applicable,cycles,Published value,Printed specimen,XY,Not published,not-stated,Not published,not-stated,Not applicable,Not applicable,Room temperature,"Study staircase method; run-out 1,000,000 cycles",Not published,Not applicable,Not applicable,"Stratasys Fortus 450; XY; 0.254 mm layer; 100% infill; ±45° raster; nozzle 275°C, bed 110°C; ASTM D638-03 specimen ~5.2 mm thick; sinusoidal tension, 10 Hz, R=0.05; sigma_max=5.34 MPa, sigma_min=0.27 MPa, amplitude=2.54 MPa.",P-FATIGUE,p. 6: Fatigue table specimen 3,"Run-out is not proof of infinite life; specimen-specific result, not a design allowable.",Not applicable
V001778,M035,G035-R1,Fatigue life,"1,000,000",cycles,1000000,Not applicable,Not applicable,=,1,1000000,Not applicable,Not applicable,cycles,Published value,Printed specimen,XY,Not published,not-stated,Not published,not-stated,Not applicable,Not applicable,Room temperature,"Study staircase method; run-out 1,000,000 cycles",Not published,Not applicable,Not applicable,"Stratasys Fortus 450; XY; 0.254 mm layer; 100% infill; ±45° raster; nozzle 275°C, bed 110°C; ASTM D638-03 specimen ~5.2 mm thick; sinusoidal tension, 10 Hz, R=0.05; sigma_max=2.67 MPa, sigma_min=0.13 MPa, amplitude=1.27 MPa.",P-FATIGUE,p. 6: Fatigue table specimen 4,"Run-out is not proof of infinite life; specimen-specific result, not a design allowable.",Not applicable
V001779,M035,G035-R1,Fatigue life,"1,000,000",cycles,1000000,Not applicable,Not applicable,=,1,1000000,Not applicable,Not applicable,cycles,Published value,Printed specimen,XY,Not published,not-stated,Not published,not-stated,Not applicable,Not applicable,Room temperature,"Study staircase method; run-out 1,000,000 cycles",Not published,Not applicable,Not applicable,"Stratasys Fortus 450; XY; 0.254 mm layer; 100% infill; ±45° raster; nozzle 275°C, bed 110°C; ASTM D638-03 specimen ~5.2 mm thick; sinusoidal tension, 10 Hz, R=0.05; sigma_max=3.74 MPa, sigma_min=0.19 MPa, amplitude=1.78 MPa.",P-FATIGUE,p. 6: Fatigue table specimen 5,"Run-out is not proof of infinite life; specimen-specific result, not a design allowable.",Not applicable
V001780,M035,G035-R1,Fatigue life,"220,112",cycles,220112,Not applicable,Not applicable,=,1,220112,Not applicable,Not applicable,cycles,Published value,Printed specimen,XY,Not published,not-stated,Not published,not-stated,Not applicable,Not applicable,Room temperature,"Study staircase method; run-out 1,000,000 cycles",Not published,Not applicable,Not applicable,"Stratasys Fortus 450; XY; 0.254 mm layer; 100% infill; ±45° raster; nozzle 275°C, bed 110°C; ASTM D638-03 specimen ~5.2 mm thick; sinusoidal tension, 10 Hz, R=0.05; sigma_max=4.80 MPa, sigma_min=0.24 MPa, amplitude=2.28 MPa.",P-FATIGUE,p. 6: Fatigue table specimen 6,"Run-out is not proof of infinite life; specimen-specific result, not a design allowable.",Not applicable
V001781,M035,G035-R1,Fatigue life,"834,070",cycles,834070,Not applicable,Not applicable,=,1,834070,Not applicable,Not applicable,cycles,Published value,Printed specimen,XY,Not published,not-stated,Not published,not-stated,Not applicable,Not applicable,Room temperature,"Study staircase method; run-out 1,000,000 cycles",Not published,Not applicable,Not applicable,"Stratasys Fortus 450; XY; 0.254 mm layer; 100% infill; ±45° raster; nozzle 275°C, bed 110°C; ASTM D638-03 specimen ~5.2 mm thick; sinusoidal tension, 10 Hz, R=0.05; sigma_max=4.27 MPa, sigma_min=0.21 MPa, amplitude=2.03 MPa.",P-FATIGUE,p. 6: Fatigue table specimen 7,"Run-out is not proof of infinite life; specimen-specific result, not a design allowable.",Not applicable
V001782,M035,G035-R1,Fatigue life,"520,942",cycles,520942,Not applicable,Not applicable,=,1,520942,Not applicable,Not applicable,cycles,Published value,Printed specimen,XY,Not published,not-stated,Not published,not-stated,Not applicable,Not applicable,Room temperature,"Study staircase method; run-out 1,000,000 cycles",Not published,Not applicable,Not applicable,"Stratasys Fortus 450; XY; 0.254 mm layer; 100% infill; ±45° raster; nozzle 275°C, bed 110°C; ASTM D638-03 specimen ~5.2 mm thick; sinusoidal tension, 10 Hz, R=0.05; sigma_max=4.27 MPa, sigma_min=0.21 MPa, amplitude=2.03 MPa.",P-FATIGUE,p. 6: Fatigue table specimen 8,"Run-out is not proof of infinite life; specimen-specific result, not a design allowable.",Not applicable
V001783,M035,G035-R1,Fatigue life,"299,132",cycles,299132,Not applicable,Not applicable,=,1,299132,Not applicable,Not applicable,cycles,Published value,Printed specimen,XY,Not published,not-stated,Not published,not-stated,Not applicable,Not applicable,Room temperature,"Study staircase method; run-out 1,000,000 cycles",Not published,Not applicable,Not applicable,"Stratasys Fortus 450; XY; 0.254 mm layer; 100% infill; ±45° raster; nozzle 275°C, bed 110°C; ASTM D638-03 specimen ~5.2 mm thick; sinusoidal tension, 10 Hz, R=0.05; sigma_max=4.80 MPa, sigma_min=0.24 MPa, amplitude=2.28 MPa.",P-FATIGUE,p. 6: Fatigue table specimen 9,"Run-out is not proof of infinite life; specimen-specific result, not a design allowable.",Not applicable
V001784,M035,G035-R1,Fatigue life,"600,516",cycles,600516,Not applicable,Not applicable,=,1,600516,Not applicable,Not applicable,cycles,Published value,Printed specimen,XY,Not published,not-stated,Not published,not-stated,Not applicable,Not applicable,Room temperature,"Study staircase method; run-out 1,000,000 cycles",Not published,Not applicable,Not applicable,"Stratasys Fortus 450; XY; 0.254 mm layer; 100% infill; ±45° raster; nozzle 275°C, bed 110°C; ASTM D638-03 specimen ~5.2 mm thick; sinusoidal tension, 10 Hz, R=0.05; sigma_max=4.54 MPa, sigma_min=0.23 MPa, amplitude=2.16 MPa.",P-FATIGUE,p. 6: Fatigue table specimen 10,"Run-out is not proof of infinite life; specimen-specific result, not a design allowable.",Not applicable
V001785,M052,G052-R1,Fatigue life,1121,cycles,1121,Not applicable,Not applicable,=,1,1121,Not applicable,Not applicable,cycles,Published value,Printed specimen,XY,Not published,not-stated,Not published,not-stated,Not applicable,Not applicable,Room temperature,"Study staircase method; run-out 1,000,000 cycles",Not published,Not applicable,Not applicable,"Stratasys Fortus 450; XY; 0.254 mm layer; 100% infill; ±45° raster; nozzle 255°C, bed 85°C; ASTM D638-03 specimen ~5.2 mm thick; sinusoidal tension, 10 Hz, R=0.05; sigma_max=39.18 MPa, sigma_min=1.96 MPa, amplitude=18.61 MPa.",P-FATIGUE,p. 7: Fatigue table specimen 1,"Run-out is not proof of infinite life; specimen-specific result, not a design allowable.",Not applicable
V001786,M052,G052-R1,Fatigue life,"29,657",cycles,29657,Not applicable,Not applicable,=,1,29657,Not applicable,Not applicable,cycles,Published value,Printed specimen,XY,Not published,not-stated,Not published,not-stated,Not applicable,Not applicable,Room temperature,"Study staircase method; run-out 1,000,000 cycles",Not published,Not applicable,Not applicable,"Stratasys Fortus 450; XY; 0.254 mm layer; 100% infill; ±45° raster; nozzle 255°C, bed 85°C; ASTM D638-03 specimen ~5.2 mm thick; sinusoidal tension, 10 Hz, R=0.05; sigma_max=18.44 MPa, sigma_min=0.92 MPa, amplitude=8.76 MPa.",P-FATIGUE,p. 7: Fatigue table specimen 2,"Run-out is not proof of infinite life; specimen-specific result, not a design allowable.",Not applicable
V001787,M052,G052-R1,Fatigue life,"429,098",cycles,429098,Not applicable,Not applicable,=,1,429098,Not applicable,Not applicable,cycles,Published value,Printed specimen,XY,Not published,not-stated,Not published,not-stated,Not applicable,Not applicable,Room temperature,"Study staircase method; run-out 1,000,000 cycles",Not published,Not applicable,Not applicable,"Stratasys Fortus 450; XY; 0.254 mm layer; 100% infill; ±45° raster; nozzle 255°C, bed 85°C; ASTM D638-03 specimen ~5.2 mm thick; sinusoidal tension, 10 Hz, R=0.05; sigma_max=9.22 MPa, sigma_min=0.46 MPa, amplitude=4.38 MPa.",P-FATIGUE,p. 7: Fatigue table specimen 3,"Run-out is not proof of infinite life; specimen-specific result, not a design allowable.",Not applicable
V001788,M052,G052-R1,Fatigue life,"1,000,000",cycles,1000000,Not applicable,Not applicable,=,1,1000000,Not applicable,Not applicable,cycles,Published value,Printed specimen,XY,Not published,not-stated,Not published,not-stated,Not applicable,Not applicable,Room temperature,"Study staircase method; run-out 1,000,000 cycles",Not published,Not applicable,Not applicable,"Stratasys Fortus 450; XY; 0.254 mm layer; 100% infill; ±45° raster; nozzle 255°C, bed 85°C; ASTM D638-03 specimen ~5.2 mm thick; sinusoidal tension, 10 Hz, R=0.05; sigma_max=4.61 MPa, sigma_min=0.23 MPa, amplitude=2.19 MPa.",P-FATIGUE,p. 7: Fatigue table specimen 4,"Run-out is not proof of infinite life; specimen-specific result, not a design allowable.",Not applicable
V001789,M052,G052-R1,Fatigue life,"1,000,000",cycles,1000000,Not applicable,Not applicable,=,1,1000000,Not applicable,Not applicable,cycles,Published value,Printed specimen,XY,Not published,not-stated,Not published,not-stated,Not applicable,Not applicable,Room temperature,"Study staircase method; run-out 1,000,000 cycles",Not published,Not applicable,Not applicable,"Stratasys Fortus 450; XY; 0.254 mm layer; 100% infill; ±45° raster; nozzle 255°C, bed 85°C; ASTM D638-03 specimen ~5.2 mm thick; sinusoidal tension, 10 Hz, R=0.05; sigma_max=6.91 MPa, sigma_min=0.35 MPa, amplitude=3.28 MPa.",P-FATIGUE,p. 7: Fatigue table specimen 5,"Run-out is not proof of infinite life; specimen-specific result, not a design allowable.",Not applicable
V001790,M052,G052-R1,Fatigue life,"1,000,000",cycles,1000000,Not applicable,Not applicable,=,1,1000000,Not applicable,Not applicable,cycles,Published value,Printed specimen,XY,Not published,not-stated,Not published,not-stated,Not applicable,Not applicable,Room temperature,"Study staircase method; run-out 1,000,000 cycles",Not published,Not applicable,Not applicable,"Stratasys Fortus 450; XY; 0.254 mm layer; 100% infill; ±45° raster; nozzle 255°C, bed 85°C; ASTM D638-03 specimen ~5.2 mm thick; sinusoidal tension, 10 Hz, R=0.05; sigma_max=7.84 MPa, sigma_min=0.39 MPa, amplitude=3.72 MPa.",P-FATIGUE,p. 7: Fatigue table specimen 6,"Run-out is not proof of infinite life; specimen-specific result, not a design allowable.",Not applicable
V001791,M052,G052-R1,Fatigue life,"658,938",cycles,658938,Not applicable,Not applicable,=,1,658938,Not applicable,Not applicable,cycles,Published value,Printed specimen,XY,Not published,not-stated,Not published,not-stated,Not applicable,Not applicable,Room temperature,"Study staircase method; run-out 1,000,000 cycles",Not published,Not applicable,Not applicable,"Stratasys Fortus 450; XY; 0.254 mm layer; 100% infill; ±45° raster; nozzle 255°C, bed 85°C; ASTM D638-03 specimen ~5.2 mm thick; sinusoidal tension, 10 Hz, R=0.05; sigma_max=8.76 MPa, sigma_min=0.44 MPa, amplitude=4.16 MPa.",P-FATIGUE,p. 7: Fatigue table specimen 7,"Run-out is not proof of infinite life; specimen-specific result, not a design allowable.",Not applicable
V001792,M052,G052-R1,Fatigue life,"951,076",cycles,951076,Not applicable,Not applicable,=,1,951076,Not applicable,Not applicable,cycles,Published value,Printed specimen,XY,Not published,not-stated,Not published,not-stated,Not applicable,Not applicable,Room temperature,"Study staircase method; run-out 1,000,000 cycles",Not published,Not applicable,Not applicable,"Stratasys Fortus 450; XY; 0.254 mm layer; 100% infill; ±45° raster; nozzle 255°C, bed 85°C; ASTM D638-03 specimen ~5.2 mm thick; sinusoidal tension, 10 Hz, R=0.05; sigma_max=8.29 MPa, sigma_min=0.42 MPa, amplitude=3.94 MPa.",P-FATIGUE,p. 7: Fatigue table specimen 8,"Run-out is not proof of infinite life; specimen-specific result, not a design allowable.",Not applicable
V001793,M052,G052-R1,Fatigue life,"647,745",cycles,647745,Not applicable,Not applicable,=,1,647745,Not applicable,Not applicable,cycles,Published value,Printed specimen,XY,Not published,not-stated,Not published,not-stated,Not applicable,Not applicable,Room temperature,"Study staircase method; run-out 1,000,000 cycles",Not published,Not applicable,Not applicable,"Stratasys Fortus 450; XY; 0.254 mm layer; 100% infill; ±45° raster; nozzle 255°C, bed 85°C; ASTM D638-03 specimen ~5.2 mm thick; sinusoidal tension, 10 Hz, R=0.05; sigma_max=8.76 MPa, sigma_min=0.44 MPa, amplitude=4.16 MPa.",P-FATIGUE,p. 7: Fatigue table specimen 9,"Run-out is not proof of infinite life; specimen-specific result, not a design allowable.",Not applicable
V001794,M052,G052-R1,Fatigue life,"395,066",cycles,395066,Not applicable,Not applicable,=,1,395066,Not applicable,Not applicable,cycles,Published value,Printed specimen,XY,Not published,not-stated,Not published,not-stated,Not applicable,Not applicable,Room temperature,"Study staircase method; run-out 1,000,000 cycles",Not published,Not applicable,Not applicable,"Stratasys Fortus 450; XY; 0.254 mm layer; 100% infill; ±45° raster; nozzle 255°C, bed 85°C; ASTM D638-03 specimen ~5.2 mm thick; sinusoidal tension, 10 Hz, R=0.05; sigma_max=9.22 MPa, sigma_min=0.46 MPa, amplitude=4.38 MPa.",P-FATIGUE,p. 7: Fatigue table specimen 10,"Run-out is not proof of infinite life; specimen-specific result, not a design allowable.",Not applicable
