Repository: faridbnv/h2c-materials

# Filament Atlas

**Live: [pdynamics.ca/h2c-materials](https://pdynamics.ca/h2c-materials/)** · one HTML page, with a page of its own for
each well-documented material beside it, that also runs offline from a file, with no server.

## What it is

Filament Atlas is a tool for a small engineering team choosing a 3D-printing filament for the team's Bambu Lab H2C
printer. It was the H2C Material Selector until 2026-10-16; the built file keeps that name. You say what a part must
do (survive 100 °C, be at least this stiff, be as light as possible), and it answers in two steps:

- **Which kinds of filament** (PLA, PETG, carbon-filled nylon and so on) can do it, and whether the H2C can print them.

File: data/tables/measurements.csv (part 36 of 82)
MeasurementID,MaterialID,GradeID,Property,Raw value,Raw unit,Raw numeric,Raw uncertainty ±,Raw upper bound,Operator,Conversion factor,Normalized value,Normalized uncertainty ±,Normalized upper bound,Normalized unit,Data status,Specimen type,Direction,Moisture condition,Moisture state,Post-processing,Post-processing state,Anneal °C,Anneal h,Test temperature,Standard / load,Standards,Test load MPa,Notch,Specimen / print parameters,SourceID,Locator,Notes,Parse review
V001795,M052,G052-R1,Fatigue life,"73,546",cycles,73546,Not applicable,Not applicable,=,1,73546,Not applicable,Not applicable,cycles,Published value,Printed specimen,XY,Not published,not-stated,Not published,not-stated,Not applicable,Not applicable,Room temperature,"Study staircase method; run-out 1,000,000 cycles",Not published,Not applicable,Not applicable,"Stratasys Fortus 450; XY; 0.254 mm layer; 100% infill; ±45° raster; nozzle 255°C, bed 85°C; ASTM D638-03 specimen ~5.2 mm thick; sinusoidal tension, 10 Hz, R=0.05; sigma_max=13.83 MPa, sigma_min=0.69 MPa, amplitude=6.57 MPa.",P-FATIGUE,p. 7: Fatigue table specimen 11,"Run-out is not proof of infinite life; specimen-specific result, not a design allowable.",Not applicable
V001796,M052,G052-R1,Fatigue life,2551,cycles,2551,Not applicable,Not applicable,=,1,2551,Not applicable,Not applicable,cycles,Published value,Printed specimen,XY,Not published,not-stated,Not published,not-stated,Not applicable,Not applicable,Room temperature,"Study staircase method; run-out 1,000,000 cycles",Not published,Not applicable,Not applicable,"Stratasys Fortus 450; XY; 0.254 mm layer; 100% infill; ±45° raster; nozzle 255°C, bed 85°C; ASTM D638-03 specimen ~5.2 mm thick; sinusoidal tension, 10 Hz, R=0.05; sigma_max=29.96 MPa, sigma_min=1.49 MPa, amplitude=14.23 MPa.",P-FATIGUE,p. 7: Fatigue table specimen 12,"Run-out is not proof of infinite life; specimen-specific result, not a design allowable.",Not applicable
V001797,M094,G094-R1,Fatigue life,455,cycles,455,Not applicable,Not applicable,=,1,455,Not applicable,Not applicable,cycles,Published value,Printed specimen,XY,Not published,not-stated,Not published,not-stated,Not applicable,Not applicable,Room temperature,"Study staircase method; run-out 1,000,000 cycles",Not published,Not applicable,Not applicable,"Stratasys Fortus 450; XY; 0.254 mm layer; 100% infill; ±45° raster; nozzle 265°C, bed 110°C; ASTM D638-03 specimen ~5.2 mm thick; sinusoidal tension, 10 Hz, R=0.05; sigma_max=28.18 MPa, sigma_min=1.41 MPa, amplitude=13.39 MPa.",P-FATIGUE,p. 8: Fatigue table specimen 1,"Run-out is not proof of infinite life; specimen-specific result, not a design allowable.",Not applicable
V001798,M094,G094-R1,Fatigue life,"13,927",cycles,13927,Not applicable,Not applicable,=,1,13927,Not applicable,Not applicable,cycles,Published value,Printed specimen,XY,Not published,not-stated,Not published,not-stated,Not applicable,Not applicable,Room temperature,"Study staircase method; run-out 1,000,000 cycles",Not published,Not applicable,Not applicable,"Stratasys Fortus 450; XY; 0.254 mm layer; 100% infill; ±45° raster; nozzle 265°C, bed 110°C; ASTM D638-03 specimen ~5.2 mm thick; sinusoidal tension, 10 Hz, R=0.05; sigma_max=13.26 MPa, sigma_min=0.66 MPa, amplitude=6.3 MPa.",P-FATIGUE,p. 8: Fatigue table specimen 2,"Run-out is not proof of infinite life; specimen-specific result, not a design allowable.",Not applicable
V001799,M094,G094-R1,Fatigue life,"1,000,000",cycles,1000000,Not applicable,Not applicable,=,1,1000000,Not applicable,Not applicable,cycles,Published value,Printed specimen,XY,Not published,not-stated,Not published,not-stated,Not applicable,Not applicable,Room temperature,"Study staircase method; run-out 1,000,000 cycles",Not published,Not applicable,Not applicable,"Stratasys Fortus 450; XY; 0.254 mm layer; 100% infill; ±45° raster; nozzle 265°C, bed 110°C; ASTM D638-03 specimen ~5.2 mm thick; sinusoidal tension, 10 Hz, R=0.05; sigma_max=4.97 MPa, sigma_min=0.25 MPa, amplitude=2.36 MPa.",P-FATIGUE,p. 8: Fatigue table specimen 3,"Run-out is not proof of infinite life; specimen-specific result, not a design allowable.",Not applicable
V001800,M094,G094-R1,Fatigue life,"256,682",cycles,256682,Not applicable,Not applicable,=,1,256682,Not applicable,Not applicable,cycles,Published value,Printed specimen,XY,Not published,not-stated,Not published,not-stated,Not applicable,Not applicable,Room temperature,"Study staircase method; run-out 1,000,000 cycles",Not published,Not applicable,Not applicable,"Stratasys Fortus 450; XY; 0.254 mm layer; 100% infill; ±45° raster; nozzle 265°C, bed 110°C; ASTM D638-03 specimen ~5.2 mm thick; sinusoidal tension, 10 Hz, R=0.05; sigma_max=6.63 MPa, sigma_min=0.33 MPa, amplitude=3.15 MPa.",P-FATIGUE,p. 8: Fatigue table specimen 4,"Run-out is not proof of infinite life; specimen-specific result, not a design allowable.",Not applicable
V001801,M094,G094-R1,Fatigue life,"688,867",cycles,688867,Not applicable,Not applicable,=,1,688867,Not applicable,Not applicable,cycles,Published value,Printed specimen,XY,Not published,not-stated,Not published,not-stated,Not applicable,Not applicable,Room temperature,"Study staircase method; run-out 1,000,000 cycles",Not published,Not applicable,Not applicable,"Stratasys Fortus 450; XY; 0.254 mm layer; 100% infill; ±45° raster; nozzle 265°C, bed 110°C; ASTM D638-03 specimen ~5.2 mm thick; sinusoidal tension, 10 Hz, R=0.05; sigma_max=5.64 MPa, sigma_min=0.28 MPa, amplitude=2.68 MPa.",P-FATIGUE,p. 8: Fatigue table specimen 5,"Run-out is not proof of infinite life; specimen-specific result, not a design allowable.",Not applicable
V001802,M094,G094-R1,Fatigue life,"964,381",cycles,964381,Not applicable,Not applicable,=,1,964381,Not applicable,Not applicable,cycles,Published value,Printed specimen,XY,Not published,not-stated,Not published,not-stated,Not applicable,Not applicable,Room temperature,"Study staircase method; run-out 1,000,000 cycles",Not published,Not applicable,Not applicable,"Stratasys Fortus 450; XY; 0.254 mm layer; 100% infill; ±45° raster; nozzle 265°C, bed 110°C; ASTM D638-03 specimen ~5.2 mm thick; sinusoidal tension, 10 Hz, R=0.05; sigma_max=5.31 MPa, sigma_min=0.27 MPa, amplitude=2.52 MPa.",P-FATIGUE,p. 8: Fatigue table specimen 6,"Run-out is not proof of infinite life; specimen-specific result, not a design allowable.",Not applicable
V001803,M094,G094-R1,Fatigue life,"583,107",cycles,583107,Not applicable,Not applicable,=,1,583107,Not applicable,Not applicable,cycles,Published value,Printed specimen,XY,Not published,not-stated,Not published,not-stated,Not applicable,Not applicable,Room temperature,"Study staircase method; run-out 1,000,000 cycles",Not published,Not applicable,Not applicable,"Stratasys Fortus 450; XY; 0.254 mm layer; 100% infill; ±45° raster; nozzle 265°C, bed 110°C; ASTM D638-03 specimen ~5.2 mm thick; sinusoidal tension, 10 Hz, R=0.05; sigma_max=5.64 MPa, sigma_min=0.28 MPa, amplitude=2.68 MPa.",P-FATIGUE,p. 8: Fatigue table specimen 7,"Run-out is not proof of infinite life; specimen-specific result, not a design allowable.",Not applicable
V001804,M094,G094-R1,Fatigue life,"441,289",cycles,441289,Not applicable,Not applicable,=,1,441289,Not applicable,Not applicable,cycles,Published value,Printed specimen,XY,Not published,not-stated,Not published,not-stated,Not applicable,Not applicable,Room temperature,"Study staircase method; run-out 1,000,000 cycles",Not published,Not applicable,Not applicable,"Stratasys Fortus 450; XY; 0.254 mm layer; 100% infill; ±45° raster; nozzle 265°C, bed 110°C; ASTM D638-03 specimen ~5.2 mm thick; sinusoidal tension, 10 Hz, R=0.05; sigma_max=5.97 MPa, sigma_min=0.30 MPa, amplitude=2.84 MPa.",P-FATIGUE,p. 8: Fatigue table specimen 8,"Run-out is not proof of infinite life; specimen-specific result, not a design allowable.",Not applicable
V001805,M094,G094-R1,Fatigue life,"83,566",cycles,83566,Not applicable,Not applicable,=,1,83566,Not applicable,Not applicable,cycles,Published value,Printed specimen,XY,Not published,not-stated,Not published,not-stated,Not applicable,Not applicable,Room temperature,"Study staircase method; run-out 1,000,000 cycles",Not published,Not applicable,Not applicable,"Stratasys Fortus 450; XY; 0.254 mm layer; 100% infill; ±45° raster; nozzle 265°C, bed 110°C; ASTM D638-03 specimen ~5.2 mm thick; sinusoidal tension, 10 Hz, R=0.05; sigma_max=8.29 MPa, sigma_min=0.42 MPa, amplitude=3.94 MPa.",P-FATIGUE,p. 8: Fatigue table specimen 9,"Run-out is not proof of infinite life; specimen-specific result, not a design allowable.",Not applicable
V001806,M094,G094-R1,Fatigue life,"35,769",cycles,35769,Not applicable,Not applicable,=,1,35769,Not applicable,Not applicable,cycles,Published value,Printed specimen,XY,Not published,not-stated,Not published,not-stated,Not applicable,Not applicable,Room temperature,"Study staircase method; run-out 1,000,000 cycles",Not published,Not applicable,Not applicable,"Stratasys Fortus 450; XY; 0.254 mm layer; 100% infill; ±45° raster; nozzle 265°C, bed 110°C; ASTM D638-03 specimen ~5.2 mm thick; sinusoidal tension, 10 Hz, R=0.05; sigma_max=9.95 MPa, sigma_min=0.50 MPa, amplitude=4.73 MPa.",P-FATIGUE,p. 8: Fatigue table specimen 10,"Run-out is not proof of infinite life; specimen-specific result, not a design allowable.",Not applicable
V001807,M066,G066-01,Hardness,75.3 Shore D,Shore D,75.3,Not applicable,Not applicable,=,1,75.3,Not applicable,Not applicable,Shore D,Published value (transcription corrected),Not published (do not assume printed),Not published,Not published,not-stated,Not published,not-stated,Not applicable,Not applicable,Not published,Not published (blank in this row of the source table),Not published,Not applicable,Not applicable,Not published,S-PET-TDS,"p. 1: ""Rockwell hardness"" row (mislabeled in source - value carries a Shore D unit)","Conflict C00058 resolved. The FormFutura High Precision PET TDS itself mislabels this row: the left-hand column reads ""Rockwell hardness"" but the value cell reads ""75,3 Shore D"". This is a genuine defect in the manufacturer document, not a transcription error - confirmed by direct visual read of the source PDF (SHA256 confirmed identical to the file already cited as S-PET-TDS; the file is image-only and has no extractable text layer). No test method is stated for this specific row. Value transcribed as Shore D 75.3. Resolved 2026-09-11.",Not applicable
V001808,M077,G077-01,Density,1.33 g/cm³,g/cm³,1.33,Not applicable,Not applicable,=,1000,1330,Not applicable,Not applicable,kg/m³,Published value,Not published (density specimen form not explicitly established),Not applicable,<20% RH during printing/storage,not-stated,Not published,not-stated,Not applicable,Not applicable,Not published,ISO 1183,ISO 1183,Not applicable,Not applicable,Not published,R-BAMBU-SUPPORT-PLA-NEW-TDS,p. 2: Density,"Corrected 2026-09-16 (m33) against the source: the cell described the source, not a specimen condition; the sheet has no Specimen Printing Conditions table, p. 1 lists Recommended Printing Settings (a printing guide) and p. 3 says only that the values are tested by standard samples at Bambu Lab.",Not applicable
V001809,M077,G077-01,Melt mass-flow rate,13.6 ± 1.2 g/10 min,g/10 min,13.6,1.2,Not applicable,=,1,13.6,1.2,Not applicable,g/10 min,Published value,Not published (do not assume printed),Not applicable,<20% RH during printing/storage,not-stated,Not published,not-stated,Not applicable,Not applicable,Not published,"210 °C, 2.16 kg",Not published,Not applicable,Not applicable,Not published,R-BAMBU-SUPPORT-PLA-NEW-TDS,p. 2: Melt Index,"Corrected 2026-09-16 (m33) against the source: the cell described the source, not a specimen condition; the sheet has no Specimen Printing Conditions table, p. 1 lists Recommended Printing Settings (a printing guide) and p. 3 says only that the values are tested by standard samples at Bambu Lab.",Not applicable
V001810,M077,G077-01,Melting temperature,190 °C,°C,190,Not applicable,Not applicable,=,1,190,Not applicable,Not applicable,°C,Published value,Not published (do not assume printed),Not applicable,<20% RH during printing/storage,not-stated,Not published,not-stated,Not applicable,Not applicable,Not published,"DSC, 10 °C/min",DSC,Not applicable,Not applicable,Not published,R-BAMBU-SUPPORT-PLA-NEW-TDS,p. 2: Melting Temperature,"Corrected 2026-09-16 (m33) against the source: the cell described the source, not a specimen condition; the sheet has no Specimen Printing Conditions table, p. 1 lists Recommended Printing Settings (a printing guide) and p. 3 says only that the values are tested by standard samples at Bambu Lab.",Not applicable
V001811,M077,G077-01,Glass transition temperature,N/A,°C,Not published,Not applicable,Not applicable,Not applicable,1,Not published,Not applicable,Not applicable,°C,Not published,Not published (do not assume printed),Not applicable,<20% RH during printing/storage,not-stated,Not published,not-stated,Not applicable,Not applicable,Not published,"DSC, 10 °C/min",DSC,Not applicable,Not applicable,Not published,R-BAMBU-SUPPORT-PLA-NEW-TDS,p. 2: Glass Transition Temperature,"Corrected 2026-09-16 (m33) against the source: the cell described the source, not a specimen condition; the sheet has no Specimen Printing Conditions table, p. 1 lists Recommended Printing Settings (a printing guide) and p. 3 says only that the values are tested by standard samples at Bambu Lab.",Not applicable
V001812,M077,G077-01,Crystallization temperature,N/A,°C,Not published,Not applicable,Not applicable,Not applicable,1,Not published,Not applicable,Not applicable,°C,Not published,Not published (do not assume printed),Not applicable,<20% RH during printing/storage,not-stated,Not published,not-stated,Not applicable,Not applicable,Not published,"DSC, 10 °C/min",DSC,Not applicable,Not applicable,Not published,R-BAMBU-SUPPORT-PLA-NEW-TDS,p. 2: Crystallization Temperature,"Corrected 2026-09-16 (m33) against the source: the cell described the source, not a specimen condition; the sheet has no Specimen Printing Conditions table, p. 1 lists Recommended Printing Settings (a printing guide) and p. 3 says only that the values are tested by standard samples at Bambu Lab.",Not applicable
V001813,M077,G077-01,Vicat softening temperature,N/A,°C,Not published,Not applicable,Not applicable,Not applicable,1,Not published,Not applicable,Not applicable,°C,Not published,Not published (do not assume printed),Not applicable,<20% RH during printing/storage,not-stated,Not published,not-stated,Not applicable,Not applicable,Not published,"ISO 306, GB/T 1633",ISO 306; GB/T 1633,Not applicable,Not applicable,Not published,R-BAMBU-SUPPORT-PLA-NEW-TDS,p. 2: Vicar Softening Temperature,"Corrected 2026-09-16 (m33) against the source: the cell described the source, not a specimen condition; the sheet has no Specimen Printing Conditions table, p. 1 lists Recommended Printing Settings (a printing guide) and p. 3 says only that the values are tested by standard samples at Bambu Lab.",Not applicable
V001814,M077,G077-01,HDT,N/A,°C,Not published,Not applicable,Not applicable,Not applicable,1,Not published,Not applicable,Not applicable,°C,Not published,Not published (do not assume printed),Not applicable,<20% RH during printing/storage,not-stated,Not published,not-stated,Not applicable,Not applicable,Not published,ISO 75 1.8 MPa,ISO 75,1.8,Not applicable,Not published,R-BAMBU-SUPPORT-PLA-NEW-TDS,p. 2: Heat Deflection Temperature at 1.8 MPa,"Corrected 2026-09-16 (m33) against the source: the cell described the source, not a specimen condition; the sheet has no Specimen Printing Conditions table, p. 1 lists Recommended Printing Settings (a printing guide) and p. 3 says only that the values are tested by standard samples at Bambu Lab.",Not applicable
V001815,M077,G077-01,HDT,N/A,°C,Not published,Not applicable,Not applicable,Not applicable,1,Not published,Not applicable,Not applicable,°C,Not published,Not published (do not assume printed),Not applicable,<20% RH during printing/storage,not-stated,Not published,not-stated,Not applicable,Not applicable,Not published,ISO 75 0.45 MPa,ISO 75,0.45,Not applicable,Not published,R-BAMBU-SUPPORT-PLA-NEW-TDS,p. 2: Heat Deflection Temperature at 0.45 MPa,"Corrected 2026-09-16 (m33) against the source: the cell described the source, not a specimen condition; the sheet has no Specimen Printing Conditions table, p. 1 lists Recommended Printing Settings (a printing guide) and p. 3 says only that the values are tested by standard samples at Bambu Lab.",Not applicable
V001816,M077,G077-01,Water absorption,0.43%,%,0.43,Not applicable,Not applicable,=,1,0.43,Not applicable,Not applicable,%,Published value,Not published (do not assume printed),Not applicable,<20% RH during printing/storage,not-stated,Not published,not-stated,Not applicable,Not applicable,Not published,"25 °C, 55% RH",Not published,Not applicable,Not applicable,Not published,R-BAMBU-SUPPORT-PLA-NEW-TDS,p. 2: Saturated Water Absorption Rate,"Corrected 2026-09-16 (m33) against the source: the cell described the source, not a specimen condition; the sheet has no Specimen Printing Conditions table, p. 1 lists Recommended Printing Settings (a printing guide) and p. 3 says only that the values are tested by standard samples at Bambu Lab.",Not applicable
V001817,M077,G077-01,Tensile modulus,N/A,GPa,Not published,Not applicable,Not applicable,Not applicable,1,Not published,Not applicable,Not applicable,GPa,Not published,Printed specimen; TDS reports N/A,XY,<20% RH during printing/storage,not-stated,Not published,not-stated,Not applicable,Not applicable,Not published,"ISO 527, GB/T 1040",ISO 527; GB/T 1040,Not applicable,Not applicable,Not published,R-BAMBU-SUPPORT-PLA-NEW-TDS,p. 2: Young's Modulus (X-Y),"Corrected 2026-09-16 (m33) against the source: the cell described the source, not a specimen condition; the sheet has no Specimen Printing Conditions table, p. 1 lists Recommended Printing Settings (a printing guide) and p. 3 says only that the values are tested by standard samples at Bambu Lab.",Not applicable
V001818,M077,G077-01,Tensile modulus,N/A,GPa,Not published,Not applicable,Not applicable,Not applicable,1,Not published,Not applicable,Not applicable,GPa,Not published,Printed specimen; TDS reports N/A,Z,<20% RH during printing/storage,not-stated,Not published,not-stated,Not applicable,Not applicable,Not published,"ISO 527, GB/T 1040",ISO 527; GB/T 1040,Not applicable,Not applicable,Not published,R-BAMBU-SUPPORT-PLA-NEW-TDS,p. 2: Young's Modulus (Z),"Corrected 2026-09-16 (m33) against the source: the cell described the source, not a specimen condition; the sheet has no Specimen Printing Conditions table, p. 1 lists Recommended Printing Settings (a printing guide) and p. 3 says only that the values are tested by standard samples at Bambu Lab.",Not applicable
V001819,M077,G077-01,Tensile strength (endpoint unspecified),N/A,MPa,Not published,Not applicable,Not applicable,Not applicable,1,Not published,Not applicable,Not applicable,MPa,Not published,Printed specimen; TDS reports N/A,XY,<20% RH during printing/storage,not-stated,Not published,not-stated,Not applicable,Not applicable,Not published,"ISO 527, GB/T 1040",ISO 527; GB/T 1040,Not applicable,Not applicable,Not published,R-BAMBU-SUPPORT-PLA-NEW-TDS,p. 2: Tensile Strength (X-Y),"Corrected 2026-09-16 (m33) against the source: the cell described the source, not a specimen condition; the sheet has no Specimen Printing Conditions table, p. 1 lists Recommended Printing Settings (a printing guide) and p. 3 says only that the values are tested by standard samples at Bambu Lab.",Not applicable
V001820,M077,G077-01,Tensile strength (endpoint unspecified),N/A,MPa,Not published,Not applicable,Not applicable,Not applicable,1,Not published,Not applicable,Not applicable,MPa,Not published,Printed specimen; TDS reports N/A,Z,<20% RH during printing/storage,not-stated,Not published,not-stated,Not applicable,Not applicable,Not published,"ISO 527, GB/T 1040",ISO 527; GB/T 1040,Not applicable,Not applicable,Not published,R-BAMBU-SUPPORT-PLA-NEW-TDS,p. 2: Tensile Strength (Z),"Corrected 2026-09-16 (m33) against the source: the cell described the source, not a specimen condition; the sheet has no Specimen Printing Conditions table, p. 1 lists Recommended Printing Settings (a printing guide) and p. 3 says only that the values are tested by standard samples at Bambu Lab.",Not applicable
V001821,M077,G077-01,Elongation at break,N/A,%,Not published,Not applicable,Not applicable,Not applicable,1,Not published,Not applicable,Not applicable,%,Not published,Printed specimen; TDS reports N/A,XY,<20% RH during printing/storage,not-stated,Not published,not-stated,Not applicable,Not applicable,Not published,"ISO 527, GB/T 1040",ISO 527; GB/T 1040,Not applicable,Not applicable,Not published,R-BAMBU-SUPPORT-PLA-NEW-TDS,p. 2: Breaking Elongation Rate (X-Y),"Corrected 2026-09-16 (m33) against the source: the cell described the source, not a specimen condition; the sheet has no Specimen Printing Conditions table, p. 1 lists Recommended Printing Settings (a printing guide) and p. 3 says only that the values are tested by standard samples at Bambu Lab.",Not applicable
V001822,M077,G077-01,Elongation at break,N/A,%,Not published,Not applicable,Not applicable,Not applicable,1,Not published,Not applicable,Not applicable,%,Not published,Printed specimen; TDS reports N/A,Z,<20% RH during printing/storage,not-stated,Not published,not-stated,Not applicable,Not applicable,Not published,"ISO 527, GB/T 1040",ISO 527; GB/T 1040,Not applicable,Not applicable,Not published,R-BAMBU-SUPPORT-PLA-NEW-TDS,p. 2: Breaking Elongation Rate (Z),"Corrected 2026-09-16 (m33) against the source: the cell described the source, not a specimen condition; the sheet has no Specimen Printing Conditions table, p. 1 lists Recommended Printing Settings (a printing guide) and p. 3 says only that the values are tested by standard samples at Bambu Lab.",Not applicable
V001823,M077,G077-01,Flexural modulus,N/A,GPa,Not published,Not applicable,Not applicable,Not applicable,1,Not published,Not applicable,Not applicable,GPa,Not published,Printed specimen; TDS reports N/A,XY,<20% RH during printing/storage,not-stated,Not published,not-stated,Not applicable,Not applicable,Not published,"ISO 178, GB/T 9341",ISO 178; GB/T 9341,Not applicable,Not applicable,Not published,R-BAMBU-SUPPORT-PLA-NEW-TDS,p. 2: Bending Modulus (X-Y),"Corrected 2026-09-16 (m33) against the source: the cell described the source, not a specimen condition; the sheet has no Specimen Printing Conditions table, p. 1 lists Recommended Printing Settings (a printing guide) and p. 3 says only that the values are tested by standard samples at Bambu Lab.",Not applicable
V001824,M077,G077-01,Flexural modulus,N/A,GPa,Not published,Not applicable,Not applicable,Not applicable,1,Not published,Not applicable,Not applicable,GPa,Not published,Printed specimen; TDS reports N/A,Z,<20% RH during printing/storage,not-stated,Not published,not-stated,Not applicable,Not applicable,Not published,"ISO 178, GB/T 9341",ISO 178; GB/T 9341,Not applicable,Not applicable,Not published,R-BAMBU-SUPPORT-PLA-NEW-TDS,p. 2: Bending Modulus (Z),"Corrected 2026-09-16 (m33) against the source: the cell described the source, not a specimen condition; the sheet has no Specimen Printing Conditions table, p. 1 lists Recommended Printing Settings (a printing guide) and p. 3 says only that the values are tested by standard samples at Bambu Lab.",Not applicable
V001825,M077,G077-01,Flexural strength,N/A,MPa,Not published,Not applicable,Not applicable,Not applicable,1,Not published,Not applicable,Not applicable,MPa,Not published,Printed specimen; TDS reports N/A,XY,<20% RH during printing/storage,not-stated,Not published,not-stated,Not applicable,Not applicable,Not published,"ISO 178, GB/T 9341",ISO 178; GB/T 9341,Not applicable,Not applicable,Not published,R-BAMBU-SUPPORT-PLA-NEW-TDS,p. 2: Bending Strength (X-Y),"Corrected 2026-09-16 (m33) against the source: the cell described the source, not a specimen condition; the sheet has no Specimen Printing Conditions table, p. 1 lists Recommended Printing Settings (a printing guide) and p. 3 says only that the values are tested by standard samples at Bambu Lab.",Not applicable
V001826,M077,G077-01,Flexural strength,N/A,MPa,Not published,Not applicable,Not applicable,Not applicable,1,Not published,Not applicable,Not applicable,MPa,Not published,Printed specimen; TDS reports N/A,Z,<20% RH during printing/storage,not-stated,Not published,not-stated,Not applicable,Not applicable,Not published,"ISO 178, GB/T 9341",ISO 178; GB/T 9341,Not applicable,Not applicable,Not published,R-BAMBU-SUPPORT-PLA-NEW-TDS,p. 2: Bending Strength (Z),"Corrected 2026-09-16 (m33) against the source: the cell described the source, not a specimen condition; the sheet has no Specimen Printing Conditions table, p. 1 lists Recommended Printing Settings (a printing guide) and p. 3 says only that the values are tested by standard samples at Bambu Lab.",Not applicable
V001827,M077,G077-01,Charpy strength,N/A,kJ/m²,Not published,Not applicable,Not applicable,Not applicable,1,Not published,Not applicable,Not applicable,kJ/m²,Not published,Printed specimen; TDS reports N/A,XY,<20% RH during printing/storage,not-stated,Not published,not-stated,Not applicable,Not applicable,Not published,"ISO 179, GB/T 1043",ISO 179; GB/T 1043,Not applicable,Not published,Not published,R-BAMBU-SUPPORT-PLA-NEW-TDS,p. 2: Impact Strength (X-Y),"Corrected 2026-09-16 (m33) against the source: the cell described the source, not a specimen condition; the sheet has no Specimen Printing Conditions table, p. 1 lists Recommended Printing Settings (a printing guide) and p. 3 says only that the values are tested by standard samples at Bambu Lab.",Not applicable
V001828,M077,G077-01,Charpy strength,N/A,kJ/m²,Not published,Not applicable,Not applicable,Not applicable,1,Not published,Not applicable,Not applicable,kJ/m²,Not published,Printed specimen; TDS reports N/A,Z,<20% RH during printing/storage,not-stated,Not published,not-stated,Not applicable,Not applicable,Not published,"ISO 179, GB/T 1043",ISO 179; GB/T 1043,Not applicable,Not published,Not published,R-BAMBU-SUPPORT-PLA-NEW-TDS,p. 2: Impact Strength (Z),"Corrected 2026-09-16 (m33) against the source: the cell described the source, not a specimen condition; the sheet has no Specimen Printing Conditions table, p. 1 lists Recommended Printing Settings (a printing guide) and p. 3 says only that the values are tested by standard samples at Bambu Lab.",Not applicable
V001829,M038,G038-02,Density,1176 kg/m³,kg/m³,1176,Not applicable,Not applicable,=,1,1176,Not applicable,Not applicable,kg/m³,Published value,Printed part,Not applicable,Kept dry; TDS recommends drying before printing,not-stated,Not published,not-stated,Not applicable,Not applicable,Not published,ISO 1183-1,ISO 1183,Not applicable,Not applicable,Not published,R-BASF-PCGF30-TDS,p. 2: Printed Part Density,"Corrected 2026-09-16 (m33) against the source: the cell described the source; the sheet states no specimen preparation for its general and thermal properties (p. 2), and the Recommended 3D-Print processing parameters there (nozzle 280-330 °C, bed 80-100 °C, nozzle diameter ≥ 0.6 mm, 30-60 mm/s) are a printing guide, not stated as the specimen's.",Not applicable
V001830,M038,G038-02,HDT,124 °C,°C,124,Not applicable,Not applicable,=,1,124,Not applicable,Not applicable,°C,Published value,Printed part / TDS material-property section,Not applicable,Kept dry; TDS recommends drying before printing,not-stated,Not published,not-stated,Not applicable,Not applicable,Not published,"ISO 75-2, 1.8 MPa",ISO 75,1.8,Not applicable,Not published,R-BASF-PCGF30-TDS,p. 2: HDT at 1.8 MPa,"Corrected 2026-09-16 (m33) against the source: the cell described the source; the sheet states no specimen preparation for its general and thermal properties (p. 2), and the Recommended 3D-Print processing parameters there (nozzle 280-330 °C, bed 80-100 °C, nozzle diameter ≥ 0.6 mm, 30-60 mm/s) are a printing guide, not stated as the specimen's.",Not applicable
V001831,M038,G038-02,HDT,134 °C,°C,134,Not applicable,Not applicable,=,1,134,Not applicable,Not applicable,°C,Published value,Printed part / TDS material-property section,Not applicable,Kept dry; TDS recommends drying before printing,not-stated,Not published,not-stated,Not applicable,Not applicable,Not published,"ISO 75-2, 0.45 MPa",ISO 75,0.45,Not applicable,Not published,R-BASF-PCGF30-TDS,p. 2: HDT at 0.45 MPa,"Corrected 2026-09-16 (m33) against the source: the cell described the source; the sheet states no specimen preparation for its general and thermal properties (p. 2), and the Recommended 3D-Print processing parameters there (nozzle 280-330 °C, bed 80-100 °C, nozzle diameter ≥ 0.6 mm, 30-60 mm/s) are a printing guide, not stated as the specimen's.",Not applicable
V001832,M038,G038-02,Glass transition temperature,142 °C,°C,142,Not applicable,Not applicable,=,1,142,Not applicable,Not applicable,°C,Published value,Printed part / TDS material-property section,Not applicable,Kept dry; TDS recommends drying before printing,not-stated,Not published,not-stated,Not applicable,Not applicable,Not published,ISO 11357-2,ISO 11357,Not applicable,Not applicable,Not published,R-BASF-PCGF30-TDS,p. 2: Glass Transition Temperature,"Corrected 2026-09-16 (m33) against the source: the cell described the source; the sheet states no specimen preparation for its general and thermal properties (p. 2), and the Recommended 3D-Print processing parameters there (nozzle 280-330 °C, bed 80-100 °C, nozzle diameter ≥ 0.6 mm, 30-60 mm/s) are a printing guide, not stated as the specimen's.",Not applicable
V001833,M038,G038-02,Melting temperature,259 °C,°C,259,Not applicable,Not applicable,=,1,259,Not applicable,Not applicable,°C,Published value,Printed part / TDS material-property section,Not applicable,Kept dry; TDS recommends drying before printing,not-stated,Not published,not-stated,Not applicable,Not applicable,Not published,ISO 11357-3,ISO 11357,Not applicable,Not applicable,Not published,R-BASF-PCGF30-TDS,p. 2: Melting Temperature,"Corrected 2026-09-16 (m33) against the source: the cell described the source; the sheet states no specimen preparation for its general and thermal properties (p. 2), and the Recommended 3D-Print processing parameters there (nozzle 280-330 °C, bed 80-100 °C, nozzle diameter ≥ 0.6 mm, 30-60 mm/s) are a printing guide, not stated as the specimen's.",Not applicable
V001834,M038,G038-02,Melt volume-flow rate,26 cm³/10 min,cm³/10 min,26,Not applicable,Not applicable,=,1,26,Not applicable,Not applicable,cm³/10 min,Published value,Not published (do not assume printed),Not applicable,Kept dry; TDS recommends drying before printing,not-stated,Not published,not-stated,Not applicable,Not applicable,Not published,"ISO 1133; 300 °C, 2.16 kg",ISO 1133,Not applicable,Not applicable,Not published,R-BASF-PCGF30-TDS,p. 2: Melt Volume Rate,"Corrected 2026-09-16 (m33) against the source: the cell described the source; the sheet states no specimen preparation for its general and thermal properties (p. 2), and the Recommended 3D-Print processing parameters there (nozzle 280-330 °C, bed 80-100 °C, nozzle diameter ≥ 0.6 mm, 30-60 mm/s) are a printing guide, not stated as the specimen's.",Not applicable
V001835,M038,G038-02,Tensile strength (endpoint unspecified),36.1 MPa,MPa,36.1,Not applicable,Not applicable,=,1,36.1,Not applicable,Not applicable,MPa,Published value,Printed specimen,XY,Kept dry; TDS recommends drying before printing,not-stated,Not published,not-stated,Not applicable,Not applicable,Not published,ISO 527,ISO 527,Not applicable,Not applicable,"Print direction XY, Flat",R-BASF-PCGF30-TDS,p. 3: Tensile strength (endpoint unspecified) (XY),"Corrected 2026-09-16 (m33) against the source: the cell described the source; p. 3 heads the column ""Print direction XY, Flat"", the only specimen preparation the sheet states. The p. 2 Recommended 3D-Print processing parameters (nozzle 280-330 °C, bed 80-100 °C, nozzle diameter ≥ 0.6 mm, 30-60 mm/s) are a printing guide, not stated as the specimen's.",Not applicable
V001836,M038,G038-02,Tensile strength (endpoint unspecified),11.2 MPa,MPa,11.2,Not applicable,Not applicable,=,1,11.2,Not applicable,Not applicable,MPa,Published value,Printed specimen,ZX,Kept dry; TDS recommends drying before printing,not-stated,Not published,not-stated,Not applicable,Not applicable,Not published,ISO 527,ISO 527,Not applicable,Not applicable,"Print direction ZX, Upright",R-BASF-PCGF30-TDS,p. 3: Tensile strength (endpoint unspecified) (ZX),"Corrected 2026-09-16 (m33) against the source: the cell described the source; p. 3 heads the column ""Print direction ZX, Upright"", the only specimen preparation the sheet states. The p. 2 Recommended 3D-Print processing parameters (nozzle 280-330 °C, bed 80-100 °C, nozzle diameter ≥ 0.6 mm, 30-60 mm/s) are a printing guide, not stated as the specimen's.",Not applicable
V001837,M038,G038-02,Elongation at break,2.4 %,%,2.4,Not applicable,Not applicable,=,1,2.4,Not applicable,Not applicable,%,Published value,Printed specimen,XY,Kept dry; TDS recommends drying before printing,not-stated,Not published,not-stated,Not applicable,Not applicable,Not published,ISO 527,ISO 527,Not applicable,Not applicable,"Print direction XY, Flat",R-BASF-PCGF30-TDS,p. 3: Elongation at break (XY),"Corrected 2026-09-16 (m33) against the source: the cell described the source; p. 3 heads the column ""Print direction XY, Flat"", the only specimen preparation the sheet states. The p. 2 Recommended 3D-Print processing parameters (nozzle 280-330 °C, bed 80-100 °C, nozzle diameter ≥ 0.6 mm, 30-60 mm/s) are a printing guide, not stated as the specimen's.",Not applicable
V001838,M038,G038-02,Elongation at break,1.1 %,%,1.1,Not applicable,Not applicable,=,1,1.1,Not applicable,Not applicable,%,Published value,Printed specimen,ZX,Kept dry; TDS recommends drying before printing,not-stated,Not published,not-stated,Not applicable,Not applicable,Not published,ISO 527,ISO 527,Not applicable,Not applicable,"Print direction ZX, Upright",R-BASF-PCGF30-TDS,p. 3: Elongation at break (ZX),"Corrected 2026-09-16 (m33) against the source: the cell described the source; p. 3 heads the column ""Print direction ZX, Upright"", the only specimen preparation the sheet states. The p. 2 Recommended 3D-Print processing parameters (nozzle 280-330 °C, bed 80-100 °C, nozzle diameter ≥ 0.6 mm, 30-60 mm/s) are a printing guide, not stated as the specimen's.",Not applicable
V001839,M038,G038-02,Tensile modulus,2665 MPa,MPa,2665,Not applicable,Not applicable,=,0.001,2.665,Not applicable,Not applicable,GPa,Published value,Printed specimen,XY,Kept dry; TDS recommends drying before printing,not-stated,Not published,not-stated,Not applicable,Not applicable,Not published,ISO 527,ISO 527,Not applicable,Not applicable,"Print direction XY, Flat",R-BASF-PCGF30-TDS,p. 3: Tensile modulus (XY),"Corrected 2026-09-16 (m33) against the source: the cell described the source; p. 3 heads the column ""Print direction XY, Flat"", the only specimen preparation the sheet states. The p. 2 Recommended 3D-Print processing parameters (nozzle 280-330 °C, bed 80-100 °C, nozzle diameter ≥ 0.6 mm, 30-60 mm/s) are a printing guide, not stated as the specimen's.",Not applicable
V001840,M038,G038-02,Tensile modulus,1231 MPa,MPa,1231,Not applicable,Not applicable,=,0.001,1.231,Not applicable,Not applicable,GPa,Published value,Printed specimen,ZX,Kept dry; TDS recommends drying before printing,not-stated,Not published,not-stated,Not applicable,Not applicable,Not published,ISO 527,ISO 527,Not applicable,Not applicable,"Print direction ZX, Upright",R-BASF-PCGF30-TDS,p. 3: Tensile modulus (ZX),"Corrected 2026-09-16 (m33) against the source: the cell described the source; p. 3 heads the column ""Print direction ZX, Upright"", the only specimen preparation the sheet states. The p. 2 Recommended 3D-Print processing parameters (nozzle 280-330 °C, bed 80-100 °C, nozzle diameter ≥ 0.6 mm, 30-60 mm/s) are a printing guide, not stated as the specimen's.",Not applicable
V001841,M038,G038-02,Flexural strength,63.4 MPa,MPa,63.4,Not applicable,Not applicable,=,1,63.4,Not applicable,Not applicable,MPa,Published value,Printed specimen,XY,Kept dry; TDS recommends drying before printing,not-stated,Not published,not-stated,Not applicable,Not applicable,Not published,ISO 178,ISO 178,Not applicable,Not applicable,"Print direction XY, Flat",R-BASF-PCGF30-TDS,p. 3: Flexural strength (XY),"Corrected 2026-09-16 (m33) against the source: the cell described the source; p. 3 heads the column ""Print direction XY, Flat"", the only specimen preparation the sheet states. The p. 2 Recommended 3D-Print processing parameters (nozzle 280-330 °C, bed 80-100 °C, nozzle diameter ≥ 0.6 mm, 30-60 mm/s) are a printing guide, not stated as the specimen's.",Not applicable
V001842,M038,G038-02,Flexural strength,78.8 MPa,MPa,78.8,Not applicable,Not applicable,=,1,78.8,Not applicable,Not applicable,MPa,Published value,Printed specimen,XZ,Kept dry; TDS recommends drying before printing,not-stated,Not published,not-stated,Not applicable,Not applicable,Not published,ISO 178,ISO 178,Not applicable,Not applicable,"Print direction XZ, On its edge",R-BASF-PCGF30-TDS,p. 3: Flexural strength (XZ),"Corrected 2026-09-16 (m33) against the source: the cell described the source; p. 3 heads the column ""Print direction XZ, On its edge"", the only specimen preparation the sheet states. The p. 2 Recommended 3D-Print processing parameters (nozzle 280-330 °C, bed 80-100 °C, nozzle diameter ≥ 0.6 mm, 30-60 mm/s) are a printing guide, not stated as the specimen's.",Not applicable
V001843,M038,G038-02,Flexural strength,19 MPa,MPa,19,Not applicable,Not applicable,=,1,19,Not applicable,Not applicable,MPa,Published value,Printed specimen,ZX,Kept dry; TDS recommends drying before printing,not-stated,Not published,not-stated,Not applicable,Not applicable,Not published,ISO 178,ISO 178,Not applicable,Not applicable,"Print direction ZX, Upright",R-BASF-PCGF30-TDS,p. 3: Flexural strength (ZX),"Corrected 2026-09-16 (m33) against the source: the cell described the source; p. 3 heads the column ""Print direction ZX, Upright"", the only specimen preparation the sheet states. The p. 2 Recommended 3D-Print processing parameters (nozzle 280-330 °C, bed 80-100 °C, nozzle diameter ≥ 0.6 mm, 30-60 mm/s) are a printing guide, not stated as the specimen's.",Not applicable
V001844,M038,G038-02,Flexural modulus,2690 MPa,MPa,2690,Not applicable,Not applicable,=,0.001,2.69,Not applicable,Not applicable,GPa,Published value,Printed specimen,XY,Kept dry; TDS recommends drying before printing,not-stated,Not published,not-stated,Not applicable,Not applicable,Not published,ISO 178,ISO 178,Not applicable,Not applicable,"Print direction XY, Flat",R-BASF-PCGF30-TDS,p. 3: Flexural modulus (XY),"Corrected 2026-09-16 (m33) against the source: the cell described the source; p. 3 heads the column ""Print direction XY, Flat"", the only specimen preparation the sheet states. The p. 2 Recommended 3D-Print processing parameters (nozzle 280-330 °C, bed 80-100 °C, nozzle diameter ≥ 0.6 mm, 30-60 mm/s) are a printing guide, not stated as the specimen's.",Not applicable
V001845,M038,G038-02,Flexural modulus,3450 MPa,MPa,3450,Not applicable,Not applicable,=,0.001,3.45,Not applicable,Not applicable,GPa,Published value,Printed specimen,XZ,Kept dry; TDS recommends drying before printing,not-stated,Not published,not-stated,Not applicable,Not applicable,Not published,ISO 178,ISO 178,Not applicable,Not applicable,"Print direction XZ, On its edge",R-BASF-PCGF30-TDS,p. 3: Flexural modulus (XZ),"Corrected 2026-09-16 (m33) against the source: the cell described the source; p. 3 heads the column ""Print direction XZ, On its edge"", the only specimen preparation the sheet states. The p. 2 Recommended 3D-Print processing parameters (nozzle 280-330 °C, bed 80-100 °C, nozzle diameter ≥ 0.6 mm, 30-60 mm/s) are a printing guide, not stated as the specimen's.",Not applicable
