Repository: faridbnv/h2c-materials

# Filament Atlas

**Live: [pdynamics.ca/h2c-materials](https://pdynamics.ca/h2c-materials/)** · one HTML page, with a page of its own for
each well-documented material beside it, that also runs offline from a file, with no server.

## What it is

Filament Atlas is a tool for a small engineering team choosing a 3D-printing filament for the team's Bambu Lab H2C
printer. It was the H2C Material Selector until 2026-10-16; the built file keeps that name. You say what a part must
do (survive 100 °C, be at least this stiff, be as light as possible), and it answers in two steps:

- **Which kinds of filament** (PLA, PETG, carbon-filled nylon and so on) can do it, and whether the H2C can print them.

File: data/tables/measurements.csv (part 37 of 82)
MeasurementID,MaterialID,GradeID,Property,Raw value,Raw unit,Raw numeric,Raw uncertainty ±,Raw upper bound,Operator,Conversion factor,Normalized value,Normalized uncertainty ±,Normalized upper bound,Normalized unit,Data status,Specimen type,Direction,Moisture condition,Moisture state,Post-processing,Post-processing state,Anneal °C,Anneal h,Test temperature,Standard / load,Standards,Test load MPa,Notch,Specimen / print parameters,SourceID,Locator,Notes,Parse review
V001846,M038,G038-02,Flexural modulus,934 MPa,MPa,934,Not applicable,Not applicable,=,0.001,0.934,Not applicable,Not applicable,GPa,Published value,Printed specimen,ZX,Kept dry; TDS recommends drying before printing,not-stated,Not published,not-stated,Not applicable,Not applicable,Not published,ISO 178,ISO 178,Not applicable,Not applicable,"Print direction ZX, Upright",R-BASF-PCGF30-TDS,p. 3: Flexural modulus (ZX),"Corrected 2026-09-16 (m33) against the source: the cell described the source; p. 3 heads the column ""Print direction ZX, Upright"", the only specimen preparation the sheet states. The p. 2 Recommended 3D-Print processing parameters (nozzle 280-330 °C, bed 80-100 °C, nozzle diameter ≥ 0.6 mm, 30-60 mm/s) are a printing guide, not stated as the specimen's.",Not applicable
V001847,M038,G038-02,Flexural elongation at break,3.2 %,%,3.2,Not applicable,Not applicable,=,1,3.2,Not applicable,Not applicable,%,Published value,Printed specimen,XY,Kept dry; TDS recommends drying before printing,not-stated,Not published,not-stated,Not applicable,Not applicable,Not published,ISO 178,ISO 178,Not applicable,Not applicable,"Print direction XY, Flat",R-BASF-PCGF30-TDS,p. 3: Flexural elongation at break (XY),"Corrected 2026-09-16 (m33) against the source: the cell described the source; p. 3 heads the column ""Print direction XY, Flat"", the only specimen preparation the sheet states. The p. 2 Recommended 3D-Print processing parameters (nozzle 280-330 °C, bed 80-100 °C, nozzle diameter ≥ 0.6 mm, 30-60 mm/s) are a printing guide, not stated as the specimen's.",Not applicable
V001848,M038,G038-02,Flexural elongation at break,2.9 %,%,2.9,Not applicable,Not applicable,=,1,2.9,Not applicable,Not applicable,%,Published value,Printed specimen,XZ,Kept dry; TDS recommends drying before printing,not-stated,Not published,not-stated,Not applicable,Not applicable,Not published,ISO 178,ISO 178,Not applicable,Not applicable,"Print direction XZ, On its edge",R-BASF-PCGF30-TDS,p. 3: Flexural elongation at break (XZ),"Corrected 2026-09-16 (m33) against the source: the cell described the source; p. 3 heads the column ""Print direction XZ, On its edge"", the only specimen preparation the sheet states. The p. 2 Recommended 3D-Print processing parameters (nozzle 280-330 °C, bed 80-100 °C, nozzle diameter ≥ 0.6 mm, 30-60 mm/s) are a printing guide, not stated as the specimen's.",Not applicable
V001849,M038,G038-02,Flexural elongation at break,2.5 %,%,2.5,Not applicable,Not applicable,=,1,2.5,Not applicable,Not applicable,%,Published value,Printed specimen,ZX,Kept dry; TDS recommends drying before printing,not-stated,Not published,not-stated,Not applicable,Not applicable,Not published,ISO 178,ISO 178,Not applicable,Not applicable,"Print direction ZX, Upright",R-BASF-PCGF30-TDS,p. 3: Flexural elongation at break (ZX),"Corrected 2026-09-16 (m33) against the source: the cell described the source; p. 3 heads the column ""Print direction ZX, Upright"", the only specimen preparation the sheet states. The p. 2 Recommended 3D-Print processing parameters (nozzle 280-330 °C, bed 80-100 °C, nozzle diameter ≥ 0.6 mm, 30-60 mm/s) are a printing guide, not stated as the specimen's.",Not applicable
V001850,M038,G038-02,Charpy strength,6.1 kJ/m²,kJ/m²,6.1,Not applicable,Not applicable,=,1,6.1,Not applicable,Not applicable,kJ/m²,Published value,Printed specimen,XY,Kept dry; TDS recommends drying before printing,not-stated,Not published,not-stated,Not applicable,Not applicable,Not published,ISO 179-2,ISO 179,Not applicable,Notched,"Print direction XY, Flat",R-BASF-PCGF30-TDS,"p. 3: Charpy strength, notched (XY)","Corrected 2026-09-16 (m33) against the source: the cell described the source; p. 3 heads the column ""Print direction XY, Flat"", the only specimen preparation the sheet states. The p. 2 Recommended 3D-Print processing parameters (nozzle 280-330 °C, bed 80-100 °C, nozzle diameter ≥ 0.6 mm, 30-60 mm/s) are a printing guide, not stated as the specimen's.",Not applicable
V001851,M038,G038-02,Charpy strength,6.5 kJ/m²,kJ/m²,6.5,Not applicable,Not applicable,=,1,6.5,Not applicable,Not applicable,kJ/m²,Published value,Printed specimen,XZ,Kept dry; TDS recommends drying before printing,not-stated,Not published,not-stated,Not applicable,Not applicable,Not published,ISO 179-2,ISO 179,Not applicable,Notched,"Print direction XZ, On its edge",R-BASF-PCGF30-TDS,"p. 3: Charpy strength, notched (XZ)","Corrected 2026-09-16 (m33) against the source: the cell described the source; p. 3 heads the column ""Print direction XZ, On its edge"", the only specimen preparation the sheet states. The p. 2 Recommended 3D-Print processing parameters (nozzle 280-330 °C, bed 80-100 °C, nozzle diameter ≥ 0.6 mm, 30-60 mm/s) are a printing guide, not stated as the specimen's.",Not applicable
V001852,M038,G038-02,Charpy strength,1.8 kJ/m²,kJ/m²,1.8,Not applicable,Not applicable,=,1,1.8,Not applicable,Not applicable,kJ/m²,Published value,Printed specimen,ZX,Kept dry; TDS recommends drying before printing,not-stated,Not published,not-stated,Not applicable,Not applicable,Not published,ISO 179-2,ISO 179,Not applicable,Notched,"Print direction ZX, Upright",R-BASF-PCGF30-TDS,"p. 3: Charpy strength, notched (ZX)","Corrected 2026-09-16 (m33) against the source: the cell described the source; p. 3 heads the column ""Print direction ZX, Upright"", the only specimen preparation the sheet states. The p. 2 Recommended 3D-Print processing parameters (nozzle 280-330 °C, bed 80-100 °C, nozzle diameter ≥ 0.6 mm, 30-60 mm/s) are a printing guide, not stated as the specimen's.",Not applicable
V001853,M038,G038-02,Charpy strength,17.1 kJ/m²,kJ/m²,17.1,Not applicable,Not applicable,=,1,17.1,Not applicable,Not applicable,kJ/m²,Published value,Printed specimen,XY,Kept dry; TDS recommends drying before printing,not-stated,Not published,not-stated,Not applicable,Not applicable,Not published,ISO 179-2,ISO 179,Not applicable,Unnotched,"Print direction XY, Flat",R-BASF-PCGF30-TDS,"p. 3: Charpy strength, unnotched (XY)","Corrected 2026-09-16 (m33) against the source: the cell described the source; p. 3 heads the column ""Print direction XY, Flat"", the only specimen preparation the sheet states. The p. 2 Recommended 3D-Print processing parameters (nozzle 280-330 °C, bed 80-100 °C, nozzle diameter ≥ 0.6 mm, 30-60 mm/s) are a printing guide, not stated as the specimen's.",Not applicable
V001854,M038,G038-02,Charpy strength,18.9 kJ/m²,kJ/m²,18.9,Not applicable,Not applicable,=,1,18.9,Not applicable,Not applicable,kJ/m²,Published value,Printed specimen,XZ,Kept dry; TDS recommends drying before printing,not-stated,Not published,not-stated,Not applicable,Not applicable,Not published,ISO 179-2,ISO 179,Not applicable,Unnotched,"Print direction XZ, On its edge",R-BASF-PCGF30-TDS,"p. 3: Charpy strength, unnotched (XZ)","Corrected 2026-09-16 (m33) against the source: the cell described the source; p. 3 heads the column ""Print direction XZ, On its edge"", the only specimen preparation the sheet states. The p. 2 Recommended 3D-Print processing parameters (nozzle 280-330 °C, bed 80-100 °C, nozzle diameter ≥ 0.6 mm, 30-60 mm/s) are a printing guide, not stated as the specimen's.",Not applicable
V001855,M038,G038-02,Charpy strength,3.7 kJ/m²,kJ/m²,3.7,Not applicable,Not applicable,=,1,3.7,Not applicable,Not applicable,kJ/m²,Published value,Printed specimen,ZX,Kept dry; TDS recommends drying before printing,not-stated,Not published,not-stated,Not applicable,Not applicable,Not published,ISO 179-2,ISO 179,Not applicable,Unnotched,"Print direction ZX, Upright",R-BASF-PCGF30-TDS,"p. 3: Charpy strength, unnotched (ZX)","Corrected 2026-09-16 (m33) against the source: the cell described the source; p. 3 heads the column ""Print direction ZX, Upright"", the only specimen preparation the sheet states. The p. 2 Recommended 3D-Print processing parameters (nozzle 280-330 °C, bed 80-100 °C, nozzle diameter ≥ 0.6 mm, 30-60 mm/s) are a printing guide, not stated as the specimen's.",Not applicable
V001856,M038,G038-02,Izod impact strength,5.6 kJ/m²,kJ/m²,5.6,Not applicable,Not applicable,=,1,5.6,Not applicable,Not applicable,kJ/m²,Published value,Printed specimen,XY,Kept dry; TDS recommends drying before printing,not-stated,Not published,not-stated,Not applicable,Not applicable,Not published,ISO 180,ISO 180,Not applicable,Notched,"Print direction XY, Flat",R-BASF-PCGF30-TDS,"p. 3: Izod impact strength, notched (XY)","Corrected 2026-09-16 (m33) against the source: the cell described the source; p. 3 heads the column ""Print direction XY, Flat"", the only specimen preparation the sheet states. The p. 2 Recommended 3D-Print processing parameters (nozzle 280-330 °C, bed 80-100 °C, nozzle diameter ≥ 0.6 mm, 30-60 mm/s) are a printing guide, not stated as the specimen's.",Not applicable
V001857,M038,G038-02,Izod impact strength,5.4 kJ/m²,kJ/m²,5.4,Not applicable,Not applicable,=,1,5.4,Not applicable,Not applicable,kJ/m²,Published value,Printed specimen,XZ,Kept dry; TDS recommends drying before printing,not-stated,Not published,not-stated,Not applicable,Not applicable,Not published,ISO 180,ISO 180,Not applicable,Notched,"Print direction XZ, On its edge",R-BASF-PCGF30-TDS,"p. 3: Izod impact strength, notched (XZ)","Corrected 2026-09-16 (m33) against the source: the cell described the source; p. 3 heads the column ""Print direction XZ, On its edge"", the only specimen preparation the sheet states. The p. 2 Recommended 3D-Print processing parameters (nozzle 280-330 °C, bed 80-100 °C, nozzle diameter ≥ 0.6 mm, 30-60 mm/s) are a printing guide, not stated as the specimen's.",Not applicable
V001858,M038,G038-02,Izod impact strength,2.1 kJ/m²,kJ/m²,2.1,Not applicable,Not applicable,=,1,2.1,Not applicable,Not applicable,kJ/m²,Published value,Printed specimen,ZX,Kept dry; TDS recommends drying before printing,not-stated,Not published,not-stated,Not applicable,Not applicable,Not published,ISO 180,ISO 180,Not applicable,Notched,"Print direction ZX, Upright",R-BASF-PCGF30-TDS,"p. 3: Izod impact strength, notched (ZX)","Corrected 2026-09-16 (m33) against the source: the cell described the source; p. 3 heads the column ""Print direction ZX, Upright"", the only specimen preparation the sheet states. The p. 2 Recommended 3D-Print processing parameters (nozzle 280-330 °C, bed 80-100 °C, nozzle diameter ≥ 0.6 mm, 30-60 mm/s) are a printing guide, not stated as the specimen's.",Not applicable
V001859,M038,G038-02,Izod impact strength,13.9 kJ/m²,kJ/m²,13.9,Not applicable,Not applicable,=,1,13.9,Not applicable,Not applicable,kJ/m²,Published value,Printed specimen,XY,Kept dry; TDS recommends drying before printing,not-stated,Not published,not-stated,Not applicable,Not applicable,Not published,ISO 180,ISO 180,Not applicable,Unnotched,"Print direction XY, Flat",R-BASF-PCGF30-TDS,"p. 3: Izod impact strength, unnotched (XY)","Corrected 2026-09-16 (m33) against the source: the cell described the source; p. 3 heads the column ""Print direction XY, Flat"", the only specimen preparation the sheet states. The p. 2 Recommended 3D-Print processing parameters (nozzle 280-330 °C, bed 80-100 °C, nozzle diameter ≥ 0.6 mm, 30-60 mm/s) are a printing guide, not stated as the specimen's.",Not applicable
V001860,M038,G038-02,Izod impact strength,17.8 kJ/m²,kJ/m²,17.8,Not applicable,Not applicable,=,1,17.8,Not applicable,Not applicable,kJ/m²,Published value,Printed specimen,XZ,Kept dry; TDS recommends drying before printing,not-stated,Not published,not-stated,Not applicable,Not applicable,Not published,ISO 180,ISO 180,Not applicable,Unnotched,"Print direction XZ, On its edge",R-BASF-PCGF30-TDS,"p. 3: Izod impact strength, unnotched (XZ)","Corrected 2026-09-16 (m33) against the source: the cell described the source; p. 3 heads the column ""Print direction XZ, On its edge"", the only specimen preparation the sheet states. The p. 2 Recommended 3D-Print processing parameters (nozzle 280-330 °C, bed 80-100 °C, nozzle diameter ≥ 0.6 mm, 30-60 mm/s) are a printing guide, not stated as the specimen's.",Not applicable
V001861,M038,G038-02,Izod impact strength,3.4 kJ/m²,kJ/m²,3.4,Not applicable,Not applicable,=,1,3.4,Not applicable,Not applicable,kJ/m²,Published value,Printed specimen,ZX,Kept dry; TDS recommends drying before printing,not-stated,Not published,not-stated,Not applicable,Not applicable,Not published,ISO 180,ISO 180,Not applicable,Unnotched,"Print direction ZX, Upright",R-BASF-PCGF30-TDS,"p. 3: Izod impact strength, unnotched (ZX)","Corrected 2026-09-16 (m33) against the source: the cell described the source; p. 3 heads the column ""Print direction ZX, Upright"", the only specimen preparation the sheet states. The p. 2 Recommended 3D-Print processing parameters (nozzle 280-330 °C, bed 80-100 °C, nozzle diameter ≥ 0.6 mm, 30-60 mm/s) are a printing guide, not stated as the specimen's.",Not applicable
V001862,M073,G073-02,Tensile strength (endpoint unspecified),63 (5.4) MPa,MPa,63,5.4,Not applicable,=,1,63,5.4,Not applicable,MPa,Published value,Printed specimen,XY,Keep vacuum sealed; dry at 120 °C for 3-8 h if >200 ppm,not-stated,Not published,not-stated,Not applicable,Not applicable,Not published,ISO 527-2,ISO 527,Not applicable,Not applicable,Print Orientation XY,R-ESSENTIUM-PPSCF-TDS,p. 1: Tensile strength (endpoint unspecified) (XY),"Corrected 2026-09-16 (m33) against the source: the cell described the source; p. 1 heads the column ""Print Orientation XY"", the only specimen preparation the sheet states, and prints the standard deviation in parentheses after each value (Raw uncertainty ± carries it). The p. 2 Recommended FFF Print Settings (nozzle 330-400 ºC, bed 100-120 ºC, 25-75 mm/s, infill 10-90 %) are a printing guide, not stated as the specimen's.",Not applicable
V001863,M073,G073-02,Tensile strength (endpoint unspecified),44.7 (3.5) MPa,MPa,44.7,3.5,Not applicable,=,1,44.7,3.5,Not applicable,MPa,Published value,Printed specimen,45/45,Keep vacuum sealed; dry at 120 °C for 3-8 h if >200 ppm,not-stated,Not published,not-stated,Not applicable,Not applicable,Not published,ISO 527-2,ISO 527,Not applicable,Not applicable,Print Orientation 45/45,R-ESSENTIUM-PPSCF-TDS,p. 1: Tensile strength (endpoint unspecified) (45/45),"Corrected 2026-09-16 (m33) against the source: the cell described the source; p. 1 heads the column ""Print Orientation 45/45"", the only specimen preparation the sheet states, and prints the standard deviation in parentheses after each value (Raw uncertainty ± carries it). The p. 2 Recommended FFF Print Settings (nozzle 330-400 ºC, bed 100-120 ºC, 25-75 mm/s, infill 10-90 %) are a printing guide, not stated as the specimen's.",Not applicable
V001864,M073,G073-02,Tensile strength (endpoint unspecified),28.2 (4.4) MPa,MPa,28.2,4.4,Not applicable,=,1,28.2,4.4,Not applicable,MPa,Published value,Printed specimen,ZX,Keep vacuum sealed; dry at 120 °C for 3-8 h if >200 ppm,not-stated,Not published,not-stated,Not applicable,Not applicable,Not published,ISO 527-2,ISO 527,Not applicable,Not applicable,Print Orientation ZX,R-ESSENTIUM-PPSCF-TDS,p. 1: Tensile strength (endpoint unspecified) (ZX),"Corrected 2026-09-16 (m33) against the source: the cell described the source; p. 1 heads the column ""Print Orientation ZX"", the only specimen preparation the sheet states, and prints the standard deviation in parentheses after each value (Raw uncertainty ± carries it). The p. 2 Recommended FFF Print Settings (nozzle 330-400 ºC, bed 100-120 ºC, 25-75 mm/s, infill 10-90 %) are a printing guide, not stated as the specimen's.",Not applicable
V001865,M073,G073-02,Tensile modulus,7.46 (0.33) GPa,GPa,7.46,0.33,Not applicable,=,1,7.46,0.33,Not applicable,GPa,Published value,Printed specimen,XY,Keep vacuum sealed; dry at 120 °C for 3-8 h if >200 ppm,not-stated,Not published,not-stated,Not applicable,Not applicable,Not published,ISO 527-2,ISO 527,Not applicable,Not applicable,Print Orientation XY,R-ESSENTIUM-PPSCF-TDS,p. 1: Tensile modulus (XY),"Corrected 2026-09-16 (m33) against the source: the cell described the source; p. 1 heads the column ""Print Orientation XY"", the only specimen preparation the sheet states, and prints the standard deviation in parentheses after each value (Raw uncertainty ± carries it). The p. 2 Recommended FFF Print Settings (nozzle 330-400 ºC, bed 100-120 ºC, 25-75 mm/s, infill 10-90 %) are a printing guide, not stated as the specimen's.",Not applicable
V001866,M073,G073-02,Tensile modulus,4.55 (0.12) GPa,GPa,4.55,0.12,Not applicable,=,1,4.55,0.12,Not applicable,GPa,Published value,Printed specimen,45/45,Keep vacuum sealed; dry at 120 °C for 3-8 h if >200 ppm,not-stated,Not published,not-stated,Not applicable,Not applicable,Not published,ISO 527-2,ISO 527,Not applicable,Not applicable,Print Orientation 45/45,R-ESSENTIUM-PPSCF-TDS,p. 1: Tensile modulus (45/45),"Corrected 2026-09-16 (m33) against the source: the cell described the source; p. 1 heads the column ""Print Orientation 45/45"", the only specimen preparation the sheet states, and prints the standard deviation in parentheses after each value (Raw uncertainty ± carries it). The p. 2 Recommended FFF Print Settings (nozzle 330-400 ºC, bed 100-120 ºC, 25-75 mm/s, infill 10-90 %) are a printing guide, not stated as the specimen's.",Not applicable
V001867,M073,G073-02,Tensile modulus,2.72 (0.14) GPa,GPa,2.72,0.14,Not applicable,=,1,2.72,0.14,Not applicable,GPa,Published value,Printed specimen,ZX,Keep vacuum sealed; dry at 120 °C for 3-8 h if >200 ppm,not-stated,Not published,not-stated,Not applicable,Not applicable,Not published,ISO 527-2,ISO 527,Not applicable,Not applicable,Print Orientation ZX,R-ESSENTIUM-PPSCF-TDS,p. 1: Tensile modulus (ZX),"Corrected 2026-09-16 (m33) against the source: the cell described the source; p. 1 heads the column ""Print Orientation ZX"", the only specimen preparation the sheet states, and prints the standard deviation in parentheses after each value (Raw uncertainty ± carries it). The p. 2 Recommended FFF Print Settings (nozzle 330-400 ºC, bed 100-120 ºC, 25-75 mm/s, infill 10-90 %) are a printing guide, not stated as the specimen's.",Not applicable
V001868,M073,G073-02,Elongation at break,2.2 (0.2) %,%,2.2,0.2,Not applicable,=,1,2.2,0.2,Not applicable,%,Published value,Printed specimen,XY,Keep vacuum sealed; dry at 120 °C for 3-8 h if >200 ppm,not-stated,Not published,not-stated,Not applicable,Not applicable,Not published,ISO 527-2,ISO 527,Not applicable,Not applicable,Print Orientation XY,R-ESSENTIUM-PPSCF-TDS,p. 1: Elongation at break (XY),"Corrected 2026-09-16 (m33) against the source: the cell described the source; p. 1 heads the column ""Print Orientation XY"", the only specimen preparation the sheet states, and prints the standard deviation in parentheses after each value (Raw uncertainty ± carries it). The p. 2 Recommended FFF Print Settings (nozzle 330-400 ºC, bed 100-120 ºC, 25-75 mm/s, infill 10-90 %) are a printing guide, not stated as the specimen's.",Not applicable
V001869,M073,G073-02,Elongation at break,2.1 (0.2) %,%,2.1,0.2,Not applicable,=,1,2.1,0.2,Not applicable,%,Published value,Printed specimen,45/45,Keep vacuum sealed; dry at 120 °C for 3-8 h if >200 ppm,not-stated,Not published,not-stated,Not applicable,Not applicable,Not published,ISO 527-2,ISO 527,Not applicable,Not applicable,Print Orientation 45/45,R-ESSENTIUM-PPSCF-TDS,p. 1: Elongation at break (45/45),"Corrected 2026-09-16 (m33) against the source: the cell described the source; p. 1 heads the column ""Print Orientation 45/45"", the only specimen preparation the sheet states, and prints the standard deviation in parentheses after each value (Raw uncertainty ± carries it). The p. 2 Recommended FFF Print Settings (nozzle 330-400 ºC, bed 100-120 ºC, 25-75 mm/s, infill 10-90 %) are a printing guide, not stated as the specimen's.",Not applicable
V001870,M073,G073-02,Elongation at break,1.7 (0.3) %,%,1.7,0.3,Not applicable,=,1,1.7,0.3,Not applicable,%,Published value,Printed specimen,ZX,Keep vacuum sealed; dry at 120 °C for 3-8 h if >200 ppm,not-stated,Not published,not-stated,Not applicable,Not applicable,Not published,ISO 527-2,ISO 527,Not applicable,Not applicable,Print Orientation ZX,R-ESSENTIUM-PPSCF-TDS,p. 1: Elongation at break (ZX),"Corrected 2026-09-16 (m33) against the source: the cell described the source; p. 1 heads the column ""Print Orientation ZX"", the only specimen preparation the sheet states, and prints the standard deviation in parentheses after each value (Raw uncertainty ± carries it). The p. 2 Recommended FFF Print Settings (nozzle 330-400 ºC, bed 100-120 ºC, 25-75 mm/s, infill 10-90 %) are a printing guide, not stated as the specimen's.",Not applicable
V001871,M073,G073-02,Flexural strength,98.2 (9.5) MPa,MPa,98.2,9.5,Not applicable,=,1,98.2,9.5,Not applicable,MPa,Published value,Printed specimen,XY,Keep vacuum sealed; dry at 120 °C for 3-8 h if >200 ppm,not-stated,Not published,not-stated,Not applicable,Not applicable,Not published,ISO 178,ISO 178,Not applicable,Not applicable,Print Orientation XY,R-ESSENTIUM-PPSCF-TDS,p. 1: Flexural strength (XY),"Corrected 2026-09-16 (m33) against the source: the cell described the source; p. 1 heads the column ""Print Orientation XY"", the only specimen preparation the sheet states, and prints the standard deviation in parentheses after each value (Raw uncertainty ± carries it). The p. 2 Recommended FFF Print Settings (nozzle 330-400 ºC, bed 100-120 ºC, 25-75 mm/s, infill 10-90 %) are a printing guide, not stated as the specimen's.",Not applicable
V001872,M073,G073-02,Flexural strength,78.3 (3.9) MPa,MPa,78.3,3.9,Not applicable,=,1,78.3,3.9,Not applicable,MPa,Published value,Printed specimen,45/45,Keep vacuum sealed; dry at 120 °C for 3-8 h if >200 ppm,not-stated,Not published,not-stated,Not applicable,Not applicable,Not published,ISO 178,ISO 178,Not applicable,Not applicable,Print Orientation 45/45,R-ESSENTIUM-PPSCF-TDS,p. 1: Flexural strength (45/45),"Corrected 2026-09-16 (m33) against the source: the cell described the source; p. 1 heads the column ""Print Orientation 45/45"", the only specimen preparation the sheet states, and prints the standard deviation in parentheses after each value (Raw uncertainty ± carries it). The p. 2 Recommended FFF Print Settings (nozzle 330-400 ºC, bed 100-120 ºC, 25-75 mm/s, infill 10-90 %) are a printing guide, not stated as the specimen's.",Not applicable
V001873,M073,G073-02,Flexural strength,38.7 (2) MPa,MPa,38.7,2,Not applicable,=,1,38.7,2,Not applicable,MPa,Published value,Printed specimen,ZX,Keep vacuum sealed; dry at 120 °C for 3-8 h if >200 ppm,not-stated,Not published,not-stated,Not applicable,Not applicable,Not published,ISO 178,ISO 178,Not applicable,Not applicable,Print Orientation ZX,R-ESSENTIUM-PPSCF-TDS,p. 1: Flexural strength (ZX),"Corrected 2026-09-16 (m33) against the source: the cell described the source; p. 1 heads the column ""Print Orientation ZX"", the only specimen preparation the sheet states, and prints the standard deviation in parentheses after each value (Raw uncertainty ± carries it). The p. 2 Recommended FFF Print Settings (nozzle 330-400 ºC, bed 100-120 ºC, 25-75 mm/s, infill 10-90 %) are a printing guide, not stated as the specimen's.",Not applicable
V001874,M073,G073-02,Flexural modulus,6.18 (0.49) GPa,GPa,6.18,0.49,Not applicable,=,1,6.18,0.49,Not applicable,GPa,Published value,Printed specimen,XY,Keep vacuum sealed; dry at 120 °C for 3-8 h if >200 ppm,not-stated,Not published,not-stated,Not applicable,Not applicable,Not published,ISO 178,ISO 178,Not applicable,Not applicable,Print Orientation XY,R-ESSENTIUM-PPSCF-TDS,p. 1: Flexural modulus (XY),"Corrected 2026-09-16 (m33) against the source: the cell described the source; p. 1 heads the column ""Print Orientation XY"", the only specimen preparation the sheet states, and prints the standard deviation in parentheses after each value (Raw uncertainty ± carries it). The p. 2 Recommended FFF Print Settings (nozzle 330-400 ºC, bed 100-120 ºC, 25-75 mm/s, infill 10-90 %) are a printing guide, not stated as the specimen's.",Not applicable
V001875,M073,G073-02,Flexural modulus,3.61 (0.32) GPa,GPa,3.61,0.32,Not applicable,=,1,3.61,0.32,Not applicable,GPa,Published value,Printed specimen,45/45,Keep vacuum sealed; dry at 120 °C for 3-8 h if >200 ppm,not-stated,Not published,not-stated,Not applicable,Not applicable,Not published,ISO 178,ISO 178,Not applicable,Not applicable,Print Orientation 45/45,R-ESSENTIUM-PPSCF-TDS,p. 1: Flexural modulus (45/45),"Corrected 2026-09-16 (m33) against the source: the cell described the source; p. 1 heads the column ""Print Orientation 45/45"", the only specimen preparation the sheet states, and prints the standard deviation in parentheses after each value (Raw uncertainty ± carries it). The p. 2 Recommended FFF Print Settings (nozzle 330-400 ºC, bed 100-120 ºC, 25-75 mm/s, infill 10-90 %) are a printing guide, not stated as the specimen's.",Not applicable
V001876,M073,G073-02,Flexural modulus,2.31 (0.11) GPa,GPa,2.31,0.11,Not applicable,=,1,2.31,0.11,Not applicable,GPa,Published value,Printed specimen,ZX,Keep vacuum sealed; dry at 120 °C for 3-8 h if >200 ppm,not-stated,Not published,not-stated,Not applicable,Not applicable,Not published,ISO 178,ISO 178,Not applicable,Not applicable,Print Orientation ZX,R-ESSENTIUM-PPSCF-TDS,p. 1: Flexural modulus (ZX),"Corrected 2026-09-16 (m33) against the source: the cell described the source; p. 1 heads the column ""Print Orientation ZX"", the only specimen preparation the sheet states, and prints the standard deviation in parentheses after each value (Raw uncertainty ± carries it). The p. 2 Recommended FFF Print Settings (nozzle 330-400 ºC, bed 100-120 ºC, 25-75 mm/s, infill 10-90 %) are a printing guide, not stated as the specimen's.",Not applicable
V001877,M073,G073-02,Izod impact strength,3 (0.7) kJ/m²,kJ/m²,3,0.7,Not applicable,=,1,3,0.7,Not applicable,kJ/m²,Published value,Printed specimen,XY,Keep vacuum sealed; dry at 120 °C for 3-8 h if >200 ppm,not-stated,Not published,not-stated,Not applicable,Not applicable,Not published,ISO 180,ISO 180,Not applicable,Notched,Print Orientation XY,R-ESSENTIUM-PPSCF-TDS,p. 1: Izod impact strength (XY),"Corrected 2026-09-16 (m33) against the source: the cell described the source; p. 1 heads the column ""Print Orientation XY"", the only specimen preparation the sheet states, and prints the standard deviation in parentheses after each value (Raw uncertainty ± carries it). The p. 2 Recommended FFF Print Settings (nozzle 330-400 ºC, bed 100-120 ºC, 25-75 mm/s, infill 10-90 %) are a printing guide, not stated as the specimen's.",Not applicable
V001878,M073,G073-02,Izod impact strength,2.6 (0.6) kJ/m²,kJ/m²,2.6,0.6,Not applicable,=,1,2.6,0.6,Not applicable,kJ/m²,Published value,Printed specimen,45/45,Keep vacuum sealed; dry at 120 °C for 3-8 h if >200 ppm,not-stated,Not published,not-stated,Not applicable,Not applicable,Not published,ISO 180,ISO 180,Not applicable,Notched,Print Orientation 45/45,R-ESSENTIUM-PPSCF-TDS,p. 1: Izod impact strength (45/45),"Corrected 2026-09-16 (m33) against the source: the cell described the source; p. 1 heads the column ""Print Orientation 45/45"", the only specimen preparation the sheet states, and prints the standard deviation in parentheses after each value (Raw uncertainty ± carries it). The p. 2 Recommended FFF Print Settings (nozzle 330-400 ºC, bed 100-120 ºC, 25-75 mm/s, infill 10-90 %) are a printing guide, not stated as the specimen's.",Not applicable
V001879,M073,G073-02,Izod impact strength,2.2 (0.8) kJ/m²,kJ/m²,2.2,0.8,Not applicable,=,1,2.2,0.8,Not applicable,kJ/m²,Published value,Printed specimen,ZX,Keep vacuum sealed; dry at 120 °C for 3-8 h if >200 ppm,not-stated,Not published,not-stated,Not applicable,Not applicable,Not published,ISO 180,ISO 180,Not applicable,Notched,Print Orientation ZX,R-ESSENTIUM-PPSCF-TDS,p. 1: Izod impact strength (ZX),"Corrected 2026-09-16 (m33) against the source: the cell described the source; p. 1 heads the column ""Print Orientation ZX"", the only specimen preparation the sheet states, and prints the standard deviation in parentheses after each value (Raw uncertainty ± carries it). The p. 2 Recommended FFF Print Settings (nozzle 330-400 ºC, bed 100-120 ºC, 25-75 mm/s, infill 10-90 %) are a printing guide, not stated as the specimen's.",Not applicable
V001880,M073,G073-02,Density,1.5 g/cm³,g/cm³,1.5,Not applicable,Not applicable,=,1000,1500,Not applicable,Not applicable,kg/m³,Published value,Raw material value,Not applicable,Keep vacuum sealed; dry at 120 °C for 3-8 h if >200 ppm,not-stated,Not published,not-stated,Not applicable,Not applicable,Not published,ISO 1183,ISO 1183,Not applicable,Not applicable,Not published,R-ESSENTIUM-PPSCF-TDS,p. 1: Density,"Superscript 1: value taken from raw-material TDS Corrected 2026-09-16 (m33) against the source: the cell described the source; the Material Properties table (p. 1) states no specimen preparation and prints no standard deviations, and the p. 2 Recommended FFF Print Settings (nozzle 330-400 ºC, bed 100-120 ºC, 25-75 mm/s, infill 10-90 %) are a printing guide, not stated as the specimen's.",Not applicable
V001881,M073,G073-02,Melting temperature,280 °C,°C,280,Not applicable,Not applicable,=,1,280,Not applicable,Not applicable,°C,Published value,Not published (do not assume printed),Not applicable,Keep vacuum sealed; dry at 120 °C for 3-8 h if >200 ppm,not-stated,Not published,not-stated,Not applicable,Not applicable,Not published,ISO 11357,ISO 11357,Not applicable,Not applicable,Not published,R-ESSENTIUM-PPSCF-TDS,p. 1: Melting Point,"Corrected 2026-09-16 (m33) against the source: the cell described the source; the Material Properties table (p. 1) states no specimen preparation and prints no standard deviations, and the p. 2 Recommended FFF Print Settings (nozzle 330-400 ºC, bed 100-120 ºC, 25-75 mm/s, infill 10-90 %) are a printing guide, not stated as the specimen's.",Not applicable
V001882,M073,G073-02,Glass transition temperature,92 °C,°C,92,Not applicable,Not applicable,=,1,92,Not applicable,Not applicable,°C,Published value,Not published (do not assume printed),Not applicable,Keep vacuum sealed; dry at 120 °C for 3-8 h if >200 ppm,not-stated,Not published,not-stated,Not applicable,Not applicable,Not published,ISO 11357,ISO 11357,Not applicable,Not applicable,Not published,R-ESSENTIUM-PPSCF-TDS,p. 1: Glass Transition Temp,"Corrected 2026-09-16 (m33) against the source: the cell described the source; the Material Properties table (p. 1) states no specimen preparation and prints no standard deviations, and the p. 2 Recommended FFF Print Settings (nozzle 330-400 ºC, bed 100-120 ºC, 25-75 mm/s, infill 10-90 %) are a printing guide, not stated as the specimen's.",Not applicable
V001883,M073,G073-02,HDT,N/A,°C,Not published,Not applicable,Not applicable,Not applicable,1,Not published,Not applicable,Not applicable,°C,Not published,Not published (do not assume printed),Not applicable,Keep vacuum sealed; dry at 120 °C for 3-8 h if >200 ppm,not-stated,Not published,not-stated,Not applicable,Not applicable,Not published,"ISO 75, 0.45 MPa",ISO 75,0.45,Not applicable,Not published,R-ESSENTIUM-PPSCF-TDS,p. 1: HDT at 0.45 MPa,"Corrected 2026-09-16 (m33) against the source: the cell described the source; the Material Properties table (p. 1) states no specimen preparation and prints no standard deviations, and the p. 2 Recommended FFF Print Settings (nozzle 330-400 ºC, bed 100-120 ºC, 25-75 mm/s, infill 10-90 %) are a printing guide, not stated as the specimen's.",Not applicable
V001884,M073,G073-02,HDT,N/A,°C,Not published,Not applicable,Not applicable,Not applicable,1,Not published,Not applicable,Not applicable,°C,Not published,Not published (do not assume printed),Not applicable,Keep vacuum sealed; dry at 120 °C for 3-8 h if >200 ppm,not-stated,Not published,not-stated,Not applicable,Not applicable,Not published,"ISO 75, 1.8 MPa",ISO 75,1.8,Not applicable,Not published,R-ESSENTIUM-PPSCF-TDS,p. 1: HDT at 1.8 MPa,"Corrected 2026-09-16 (m33) against the source: the cell described the source; the Material Properties table (p. 1) states no specimen preparation and prints no standard deviations, and the p. 2 Recommended FFF Print Settings (nozzle 330-400 ºC, bed 100-120 ºC, 25-75 mm/s, infill 10-90 %) are a printing guide, not stated as the specimen's.",Not applicable
V001885,M073,G073-02,Water absorption,0.06%,%,0.06,Not applicable,Not applicable,=,1,0.06,Not applicable,Not applicable,%,Published value,Raw material value,Not applicable,Keep vacuum sealed; dry at 120 °C for 3-8 h if >200 ppm,not-stated,Not published,not-stated,Not applicable,Not applicable,Not published,"ISO 62; equilibrium at 23 °C, 50% RH",ISO 62,Not applicable,Not applicable,Not published,R-ESSENTIUM-PPSCF-TDS,p. 1: Equilibrium Water Absorption,"Superscript 1: value taken from raw-material TDS Corrected 2026-09-16 (m33) against the source: the cell described the source; the Material Properties table (p. 1) states no specimen preparation and prints no standard deviations, and the p. 2 Recommended FFF Print Settings (nozzle 330-400 ºC, bed 100-120 ºC, 25-75 mm/s, infill 10-90 %) are a printing guide, not stated as the specimen's.",Not applicable
V001886,M073,G073-02,Continuous service temperature,"220 °C at 20,000 h",°C,220,Not applicable,Not applicable,=,1,220,Not applicable,Not applicable,°C,Published value,Raw material value,Not applicable,Keep vacuum sealed; dry at 120 °C for 3-8 h if >200 ppm,not-stated,Not published,not-stated,Not applicable,Not applicable,Not published,"IEC 60216; 20,000 h",IEC 60216,Not applicable,Not applicable,Not published,R-ESSENTIUM-PPSCF-TDS,p. 1: Continuous Service Temp,"Raw-resin value; not a printed-part allowable Corrected 2026-09-16 (m33) against the source: the cell described the source; the Material Properties table (p. 1) states no specimen preparation and prints no standard deviations, and the p. 2 Recommended FFF Print Settings (nozzle 330-400 ºC, bed 100-120 ºC, 25-75 mm/s, infill 10-90 %) are a printing guide, not stated as the specimen's.",Not applicable
V001887,M045,G045-03,Density,1.013 g/cm³,g/cm³,1.013,Not applicable,Not applicable,=,1000,1013,Not applicable,Not applicable,kg/m³,Published value,Not published (do not assume printed),Not applicable,Not published,not-stated,Not published,not-stated,Not applicable,Not applicable,Not published,ISO 1183-1,ISO 1183,Not applicable,Not applicable,Not published,R-KIMYA-PEBA-S-TDS,Technical data: Density,"Corrected 2026-09-16 (m33) against the source: the cell described the source; the sheet ties no print conditions to its test values. Its PROCESSING block (p. 1: Printing Direction XY, Printing Speed 44 mm/s, Nozzle Temperature 235-245 °C, Bed Temperature 80-90 °C) is a processing setting beside tensile tests that cite ISO 37 (m21). Its NOTES (p. 1) say the data should be considered as indicative values and properties can be influenced by production conditions.",Not applicable
V001888,M045,G045-03,Moisture content,<1%,%,1,Not applicable,Not applicable,<,1,1,Not applicable,Not applicable,%,Published value,Not published (do not assume printed),Not applicable,Not published,not-stated,Not published,not-stated,Not applicable,Not applicable,Not published,ISO 6711,ISO 6711,Not applicable,Not applicable,Not published,R-KIMYA-PEBA-S-TDS,Technical data: Moisture Rate,"Corrected 2026-09-16 (m33) against the source: the cell described the source; the sheet ties no print conditions to its test values. Its PROCESSING block (p. 1: Printing Direction XY, Printing Speed 44 mm/s, Nozzle Temperature 235-245 °C, Bed Temperature 80-90 °C) is a processing setting beside tensile tests that cite ISO 37 (m21). Its NOTES (p. 1) say the data should be considered as indicative values and properties can be influenced by production conditions.",Not applicable
V001889,M045,G045-03,Melt mass-flow rate,13.6 g/10 min,g/10 min,13.6,Not applicable,Not applicable,=,1,13.6,Not applicable,Not applicable,g/10 min,Published value,Not published (do not assume printed),Not applicable,Not published,not-stated,Not published,not-stated,Not applicable,Not applicable,Not published,"ISO 1133-1; 190 °C, 2.16 kg",ISO 1133,Not applicable,Not applicable,Not published,R-KIMYA-PEBA-S-TDS,Technical data: Melt Flow Index,"Corrected 2026-09-16 (m33) against the source: the cell described the source; the sheet ties no print conditions to its test values. Its PROCESSING block (p. 1: Printing Direction XY, Printing Speed 44 mm/s, Nozzle Temperature 235-245 °C, Bed Temperature 80-90 °C) is a processing setting beside tensile tests that cite ISO 37 (m21). Its NOTES (p. 1) say the data should be considered as indicative values and properties can be influenced by production conditions.",Not applicable
V001890,M045,G045-03,Melting temperature,149 °C,°C,149,Not applicable,Not applicable,=,1,149,Not applicable,Not applicable,°C,Published value,Not published (do not assume printed),Not applicable,Not published,not-stated,Not published,not-stated,Not applicable,Not applicable,Not published,"ISO 11357-1 DSC, 10 °C/min",ISO 11357,Not applicable,Not applicable,Not published,R-KIMYA-PEBA-S-TDS,Technical data: Melting Temperature,"Corrected 2026-09-16 (m33) against the source: the cell described the source; the sheet ties no print conditions to its test values. Its PROCESSING block (p. 1: Printing Direction XY, Printing Speed 44 mm/s, Nozzle Temperature 235-245 °C, Bed Temperature 80-90 °C) is a processing setting beside tensile tests that cite ISO 37 (m21). Its NOTES (p. 1) say the data should be considered as indicative values and properties can be influenced by production conditions.",Not applicable
V001891,M045,G045-03,Tensile modulus,63 MPa,MPa,63,Not applicable,Not applicable,=,0.001,0.063,Not applicable,Not applicable,GPa,Published value,Not published (do not assume printed),Not published,Not published,not-stated,Not published,not-stated,Not applicable,Not applicable,Not published,ISO 37/2/500,ISO 37,Not applicable,Not applicable,Not published,R-KIMYA-PEBA-S-TDS,Mechanical data: Tensile modulus,"Corrected 2026-09-16 (m33) against the source: the cell described the source; the sheet ties no print conditions to its test values. Its PROCESSING block (p. 1: Printing Direction XY, Printing Speed 44 mm/s, Nozzle Temperature 235-245 °C, Bed Temperature 80-90 °C) is a processing setting beside tensile tests that cite ISO 37 (m21). Its NOTES (p. 1) say the data should be considered as indicative values and properties can be influenced by production conditions.",Not applicable
V001892,M045,G045-03,Tensile strength (endpoint unspecified),32.8 MPa,MPa,32.8,Not applicable,Not applicable,=,1,32.8,Not applicable,Not applicable,MPa,Published value,Not published (do not assume printed),Not published,Not published,not-stated,Not published,not-stated,Not applicable,Not applicable,Not published,ISO 37/2/500,ISO 37,Not applicable,Not applicable,Not published,R-KIMYA-PEBA-S-TDS,Mechanical data: Tensile strength (endpoint unspecified),"Corrected 2026-09-16 (m33) against the source: the cell described the source; the sheet ties no print conditions to its test values. Its PROCESSING block (p. 1: Printing Direction XY, Printing Speed 44 mm/s, Nozzle Temperature 235-245 °C, Bed Temperature 80-90 °C) is a processing setting beside tensile tests that cite ISO 37 (m21). Its NOTES (p. 1) say the data should be considered as indicative values and properties can be influenced by production conditions.",Not applicable
