Repository: faridbnv/h2c-materials

# Filament Atlas

**Live: [pdynamics.ca/h2c-materials](https://pdynamics.ca/h2c-materials/)** · one HTML page, with a page of its own for
each well-documented material beside it, that also runs offline from a file, with no server.

## What it is

Filament Atlas is a tool for a small engineering team choosing a 3D-printing filament for the team's Bambu Lab H2C
printer. It was the H2C Material Selector until 2026-10-16; the built file keeps that name. You say what a part must
do (survive 100 °C, be at least this stiff, be as light as possible), and it answers in two steps:

- **Which kinds of filament** (PLA, PETG, carbon-filled nylon and so on) can do it, and whether the H2C can print them.

File: data/tables/measurements.csv (part 38 of 82)
MeasurementID,MaterialID,GradeID,Property,Raw value,Raw unit,Raw numeric,Raw uncertainty ±,Raw upper bound,Operator,Conversion factor,Normalized value,Normalized uncertainty ±,Normalized upper bound,Normalized unit,Data status,Specimen type,Direction,Moisture condition,Moisture state,Post-processing,Post-processing state,Anneal °C,Anneal h,Test temperature,Standard / load,Standards,Test load MPa,Notch,Specimen / print parameters,SourceID,Locator,Notes,Parse review
V001893,M045,G045-03,Tensile strain at strength,>550%,%,550,Not applicable,Not applicable,>,1,550,Not applicable,Not applicable,%,Published value,Not published (do not assume printed),Not published,Not published,not-stated,Not published,not-stated,Not applicable,Not applicable,Not published,ISO 37/2/500,ISO 37,Not applicable,Not applicable,Not published,R-KIMYA-PEBA-S-TDS,Mechanical data: Tensile strain at strength,"Corrected 2026-09-16 (m33) against the source: the cell described the source; the sheet ties no print conditions to its test values. Its PROCESSING block (p. 1: Printing Direction XY, Printing Speed 44 mm/s, Nozzle Temperature 235-245 °C, Bed Temperature 80-90 °C) is a processing setting beside tensile tests that cite ISO 37 (m21). Its NOTES (p. 1) say the data should be considered as indicative values and properties can be influenced by production conditions.",Not applicable
V001894,M045,G045-03,Tensile break strength,32.3 MPa,MPa,32.3,Not applicable,Not applicable,=,1,32.3,Not applicable,Not applicable,MPa,Published value,Not published (do not assume printed),Not published,Not published,not-stated,Not published,not-stated,Not applicable,Not applicable,Not published,ISO 37/2/500,ISO 37,Not applicable,Not applicable,Not published,R-KIMYA-PEBA-S-TDS,Mechanical data: Tensile break strength,"Corrected 2026-09-16 (m33) against the source: the cell described the source; the sheet ties no print conditions to its test values. Its PROCESSING block (p. 1: Printing Direction XY, Printing Speed 44 mm/s, Nozzle Temperature 235-245 °C, Bed Temperature 80-90 °C) is a processing setting beside tensile tests that cite ISO 37 (m21). Its NOTES (p. 1) say the data should be considered as indicative values and properties can be influenced by production conditions.",Not applicable
V001895,M045,G045-03,Elongation at break,>550%,%,550,Not applicable,Not applicable,>,1,550,Not applicable,Not applicable,%,Published value,Not published (do not assume printed),Not published,Not published,not-stated,Not published,not-stated,Not applicable,Not applicable,Not published,ISO 37/2/500,ISO 37,Not applicable,Not applicable,Not published,R-KIMYA-PEBA-S-TDS,Mechanical data: Elongation at break,"Corrected 2026-09-16 (m33) against the source: the cell described the source; the sheet ties no print conditions to its test values. Its PROCESSING block (p. 1: Printing Direction XY, Printing Speed 44 mm/s, Nozzle Temperature 235-245 °C, Bed Temperature 80-90 °C) is a processing setting beside tensile tests that cite ISO 37 (m21). Its NOTES (p. 1) say the data should be considered as indicative values and properties can be influenced by production conditions.",Not applicable
V001896,M045,G045-03,Flexural modulus,70 MPa,MPa,70,Not applicable,Not applicable,=,0.001,0.07,Not applicable,Not applicable,GPa,Published value,Not published (do not assume printed),Not published,Not published,not-stated,Not published,not-stated,Not applicable,Not applicable,Not published,ISO 178,ISO 178,Not applicable,Not applicable,Not published,R-KIMYA-PEBA-S-TDS,Mechanical data: Flexural modulus,"Corrected 2026-09-16 (m33) against the source: the cell described the source; the sheet ties no print conditions to its test values. Its PROCESSING block (p. 1: Printing Direction XY, Printing Speed 44 mm/s, Nozzle Temperature 235-245 °C, Bed Temperature 80-90 °C) is a processing setting beside tensile tests that cite ISO 37 (m21). Its NOTES (p. 1) say the data should be considered as indicative values and properties can be influenced by production conditions.",Not applicable
V001897,M045,G045-03,Flexural stress at conventional deflection,2.4 MPa,MPa,2.4,Not applicable,Not applicable,=,1,2.4,Not applicable,Not applicable,MPa,Published value,Not published (do not assume printed),Not published,Not published,not-stated,Not published,not-stated,Not applicable,Not applicable,Not published,ISO 178; 3.5% strain,ISO 178,Not applicable,Not applicable,Not published,R-KIMYA-PEBA-S-TDS,Mechanical data: Flexural stress at conventional deflection,"Corrected 2026-09-16 (m33) against the source: the cell described the source; the sheet ties no print conditions to its test values. Its PROCESSING block (p. 1: Printing Direction XY, Printing Speed 44 mm/s, Nozzle Temperature 235-245 °C, Bed Temperature 80-90 °C) is a processing setting beside tensile tests that cite ISO 37 (m21). Its NOTES (p. 1) say the data should be considered as indicative values and properties can be influenced by production conditions.",Not applicable
V001898,M045,G045-03,Hardness,93 Shore A,Shore A,93,Not applicable,Not applicable,=,1,93,Not applicable,Not applicable,Shore A,Published value,Not published (do not assume printed),Not published,Not published,not-stated,Not published,not-stated,Not applicable,Not applicable,Not published,ISO 868,ISO 868,Not applicable,Not applicable,Not published,R-KIMYA-PEBA-S-TDS,Mechanical data: Hardness,"Corrected 2026-09-16 (m33) against the source: the cell described the source; the sheet ties no print conditions to its test values. Its PROCESSING block (p. 1: Printing Direction XY, Printing Speed 44 mm/s, Nozzle Temperature 235-245 °C, Bed Temperature 80-90 °C) is a processing setting beside tensile tests that cite ISO 37 (m21). Its NOTES (p. 1) say the data should be considered as indicative values and properties can be influenced by production conditions.",Not applicable
V001899,M045,G045-03,Charpy strength,No break,kJ/m²,Not published,Not applicable,Not applicable,Not applicable,1,Not published,Not applicable,Not applicable,kJ/m²,Published qualitative result,Not published (do not assume printed),Not published,Not published,not-stated,Not published,not-stated,Not applicable,Not applicable,Not published,ISO 179-1/1eA,ISO 179,Not applicable,Notched,Not published,R-KIMYA-PEBA-S-TDS,Mechanical data: Charpy Impact Resistance,"Corrected 2026-09-16 (m33) against the source: the cell described the source; the sheet ties no print conditions to its test values. Its PROCESSING block (p. 1: Printing Direction XY, Printing Speed 44 mm/s, Nozzle Temperature 235-245 °C, Bed Temperature 80-90 °C) is a processing setting beside tensile tests that cite ISO 37 (m21). Its NOTES (p. 1) say the data should be considered as indicative values and properties can be influenced by production conditions.",Not applicable
V001900,M004,G004-01,Density,1.23 g/cm3 (unit to be confirmed),g/cm³,1.23,Not applicable,Not applicable,=,1000,1230,Not applicable,Not applicable,kg/m³,Published value,Not published (density specimen form not explicitly established),Not applicable,Not published,not-stated,Not published,not-stated,Not applicable,Not applicable,Not published,Not published,Not published,Not applicable,Not applicable,Not published,R-ESUN-PLA-LITE-PAGE,Physical Performance: Density,"The page labels the unit ""g/cm3 (unit to be confirmed)"". 1.23 g/cm³ is consistent with PLA and is recorded as g/cm³.",Not applicable
V001901,M004,G004-01,Melt mass-flow rate,5.7 g/10 min,g/10 min,5.7,Not applicable,Not applicable,=,1,5.7,Not applicable,Not applicable,g/10 min,Published value,Not published (do not assume printed),Not applicable,Not published,not-stated,Not published,not-stated,Not applicable,Not applicable,Not published,"190 °C, 2.16 kg",Not published,Not applicable,Not applicable,Not published,R-ESUN-PLA-LITE-PAGE,Physical Performance: Melt Flow Index,Not applicable,Not applicable
V001902,M004,G004-01,HDT,53 °C,°C,53,Not applicable,Not applicable,=,1,53,Not applicable,Not applicable,°C,Published value,Not published (do not assume printed),Not applicable,Not published,not-stated,Not published,not-stated,Not applicable,Not applicable,Not published,Not published (standard and load not stated),Not published,Not published,Not applicable,Not published,R-ESUN-PLA-LITE-PAGE,Physical Performance: Heat Distortion Temperature,Not applicable,Not applicable
V001903,M004,G004-01,Tensile strength (endpoint unspecified),53.05 MPa,MPa,53.05,Not applicable,Not applicable,=,1,53.05,Not applicable,Not applicable,MPa,Published value,Not published (do not assume printed),XY,Not published,not-stated,Not published,not-stated,Not applicable,Not applicable,Not published,Not published,Not published,Not applicable,Not applicable,Not published,R-ESUN-PLA-LITE-PAGE,Mechanical Properties: Tensile Strength (XY),Not applicable,Not applicable
V001904,M004,G004-01,Tensile strength (endpoint unspecified),26.88 MPa,MPa,26.88,Not applicable,Not applicable,=,1,26.88,Not applicable,Not applicable,MPa,Published value,Not published (do not assume printed),Z,Not published,not-stated,Not published,not-stated,Not applicable,Not applicable,Not published,Not published,Not published,Not applicable,Not applicable,Not published,R-ESUN-PLA-LITE-PAGE,Mechanical Properties: Tensile Strength (Z),Not applicable,Not applicable
V001905,M004,G004-01,Elongation at break,3.89 %,%,3.89,Not applicable,Not applicable,=,1,3.89,Not applicable,Not applicable,%,Published value,Not published (do not assume printed),XY,Not published,not-stated,Not published,not-stated,Not applicable,Not applicable,Not published,Not published,Not published,Not applicable,Not applicable,Not published,R-ESUN-PLA-LITE-PAGE,Mechanical Properties: Elongation at Break (XY),Not applicable,Not applicable
V001906,M004,G004-01,Elongation at break,2.39 %,%,2.39,Not applicable,Not applicable,=,1,2.39,Not applicable,Not applicable,%,Published value,Not published (do not assume printed),Z,Not published,not-stated,Not published,not-stated,Not applicable,Not applicable,Not published,Not published,Not published,Not applicable,Not applicable,Not published,R-ESUN-PLA-LITE-PAGE,Mechanical Properties: Elongation at Break (Z),Not applicable,Not applicable
V001907,M004,G004-01,Flexural strength,90.57 MPa,MPa,90.57,Not applicable,Not applicable,=,1,90.57,Not applicable,Not applicable,MPa,Published value,Not published (do not assume printed),XY,Not published,not-stated,Not published,not-stated,Not applicable,Not applicable,Not published,Not published,Not published,Not applicable,Not applicable,Not published,R-ESUN-PLA-LITE-PAGE,Mechanical Properties: Flexural Strength (XY),Not applicable,Not applicable
V001908,M004,G004-01,Flexural strength,62.2 MPa,MPa,62.2,Not applicable,Not applicable,=,1,62.2,Not applicable,Not applicable,MPa,Published value,Not published (do not assume printed),Z,Not published,not-stated,Not published,not-stated,Not applicable,Not applicable,Not published,Not published,Not published,Not applicable,Not applicable,Not published,R-ESUN-PLA-LITE-PAGE,Mechanical Properties: Flexural Strength (Z),Not applicable,Not applicable
V001909,M004,G004-01,Flexural modulus,3114.92 MPa,MPa,3114.92,Not applicable,Not applicable,=,0.001,3.11492,Not applicable,Not applicable,GPa,Published value,Not published (do not assume printed),XY,Not published,not-stated,Not published,not-stated,Not applicable,Not applicable,Not published,Not published,Not published,Not applicable,Not applicable,Not published,R-ESUN-PLA-LITE-PAGE,Mechanical Properties: Flexural Modulus (XY),"Flexural, not tensile. It never fills the tensile-modulus headline.",Not applicable
V001910,M004,G004-01,Flexural modulus,2832.91 MPa,MPa,2832.91,Not applicable,Not applicable,=,0.001,2.83291,Not applicable,Not applicable,GPa,Published value,Not published (do not assume printed),Z,Not published,not-stated,Not published,not-stated,Not applicable,Not applicable,Not published,Not published,Not published,Not applicable,Not applicable,Not published,R-ESUN-PLA-LITE-PAGE,Mechanical Properties: Flexural Modulus (Z),Not applicable,Not applicable
V001911,M004,G004-01,Izod impact strength,4.53 kJ/m²,kJ/m²,4.53,Not applicable,Not applicable,=,1,4.53,Not applicable,Not applicable,kJ/m²,Published value,Not published (do not assume printed),XY,Not published,not-stated,Not published,not-stated,Not applicable,Not applicable,Not published,Not published,Not published,Not applicable,Not published,Not published,R-ESUN-PLA-LITE-PAGE,Mechanical Properties: IZOD Impact Strength (XY),Not applicable,Not applicable
V001912,M004,G004-01,Izod impact strength,2.33 kJ/m²,kJ/m²,2.33,Not applicable,Not applicable,=,1,2.33,Not applicable,Not applicable,kJ/m²,Published value,Not published (do not assume printed),Z,Not published,not-stated,Not published,not-stated,Not applicable,Not applicable,Not published,Not published,Not published,Not applicable,Not published,Not published,R-ESUN-PLA-LITE-PAGE,Mechanical Properties: IZOD Impact Strength (Z),Not applicable,Not applicable
V001913,M008,G008-01,Density,1.24 g/cm³ at 23 °C,g/cm³,1.24,Not applicable,Not applicable,=,1000,1240,Not applicable,Not applicable,kg/m³,Published value,Not published (density specimen form not explicitly established),Not applicable,Not published,not-stated,Not published,not-stated,Not applicable,Not applicable,23 °C,Not published,Not published,Not applicable,Not applicable,Not published,R-POLYMAKER-PANCHROMA-TDS-V2-1,"Data table, Silk: Density",Not applicable,Not applicable
V001914,M008,G008-01,Vicat softening temperature,64.7 °C,°C,64.7,Not applicable,Not applicable,=,1,64.7,Not applicable,Not applicable,°C,Published value,Not published (do not assume printed),Not applicable,Not published,not-stated,Not published,not-stated,Not applicable,Not applicable,Not published,ISO 306,ISO 306,Not applicable,Not applicable,Not published,R-POLYMAKER-PANCHROMA-TDS-V2-1,"Data table, Silk: Vicat softening temperature",Not applicable,Not applicable
V001915,M008,G008-01,Tensile modulus,2403 ± 74.5 MPa,MPa,2403,74.5,Not applicable,=,0.001,2.403,0.0745,Not applicable,GPa,Published value,Printed specimen,XY,Not published,not-stated,Not published,not-stated,Not applicable,Not applicable,Not published,ISO 527,ISO 527,Not applicable,Not applicable,"Printed at 230 °C nozzle, 50 °C bed, 100% infill, 2 shells, 3 top and bottom layers, ambient environment, cooling fan on",R-POLYMAKER-PANCHROMA-TDS-V2-1,"Data table, Silk: Young's modulus (X-Y)",Not applicable,Not applicable
V001916,M008,G008-01,Tensile strength (endpoint unspecified),41.1 ± 0.8 MPa,MPa,41.1,0.8,Not applicable,=,1,41.1,0.8,Not applicable,MPa,Published value,Printed specimen,XY,Not published,not-stated,Not published,not-stated,Not applicable,Not applicable,Not published,ISO 527,ISO 527,Not applicable,Not applicable,"Printed at 230 °C nozzle, 50 °C bed, 100% infill, 2 shells, 3 top and bottom layers, ambient environment, cooling fan on",R-POLYMAKER-PANCHROMA-TDS-V2-1,"Data table, Silk: Tensile strength (X-Y)",Not applicable,Not applicable
V001917,M008,G008-01,Tensile strength (endpoint unspecified),23.8 ± 2.8 MPa,MPa,23.8,2.8,Not applicable,=,1,23.8,2.8,Not applicable,MPa,Published value,Printed specimen,Z,Not published,not-stated,Not published,not-stated,Not applicable,Not applicable,Not published,ISO 527,ISO 527,Not applicable,Not applicable,"Printed at 230 °C nozzle, 50 °C bed, 100% infill, 2 shells, 3 top and bottom layers, ambient environment, cooling fan on",R-POLYMAKER-PANCHROMA-TDS-V2-1,"Data table, Silk: Tensile strength (Z)",Not applicable,Not applicable
V001918,M008,G008-01,Charpy strength,13.8 ± 1.3 kJ/m²,kJ/m²,13.8,1.3,Not applicable,=,1,13.8,1.3,Not applicable,kJ/m²,Published value,Printed specimen,Unstated,Not published,not-stated,Not published,not-stated,Not applicable,Not applicable,Not published,ISO 179,ISO 179,Not applicable,Notched,"Printed at 230 °C nozzle, 50 °C bed, 100% infill, 2 shells, 3 top and bottom layers, ambient environment, cooling fan on",R-POLYMAKER-PANCHROMA-TDS-V2-1,"Data table, Silk: Notched Charpy impact strength",Not applicable,Not applicable
V001919,M091,G091-02,Density,1.30 g/cm³ at 23 °C,g/cm³,1.3,Not applicable,Not applicable,=,1000,1300,Not applicable,Not applicable,kg/m³,Published value,Not published (density specimen form not explicitly established),Not applicable,Not published,not-stated,Not published,not-stated,Not applicable,Not applicable,23 °C,Not published,Not published,Not applicable,Not applicable,Not published,R-POLYMAKER-PANCHROMA-TDS-V2-1,"Data table, CoPE: Density",Not applicable,Not applicable
V001920,M091,G091-02,Vicat softening temperature,66 °C,°C,66,Not applicable,Not applicable,=,1,66,Not applicable,Not applicable,°C,Published value,Not published (do not assume printed),Not applicable,Not published,not-stated,Not published,not-stated,Not applicable,Not applicable,Not published,ISO 306,ISO 306,Not applicable,Not applicable,Not published,R-POLYMAKER-PANCHROMA-TDS-V2-1,"Data table, CoPE: Vicat softening temperature",Not applicable,Not applicable
V001921,M091,G091-02,Tensile modulus,2515 ± 71 MPa,MPa,2515,71,Not applicable,=,0.001,2.515,0.071,Not applicable,GPa,Published value,Printed specimen,XY,Not published,not-stated,Not published,not-stated,Not applicable,Not applicable,Not published,ISO 527,ISO 527,Not applicable,Not applicable,"Printed at 230 °C nozzle, 50 °C bed, 100% infill, 2 shells, 3 top and bottom layers, ambient environment, cooling fan on",R-POLYMAKER-PANCHROMA-TDS-V2-1,"Data table, CoPE: Young's modulus (X-Y)",Not applicable,Not applicable
V001922,M091,G091-02,Tensile strength (endpoint unspecified),51.6 ± 0.3 MPa,MPa,51.6,0.3,Not applicable,=,1,51.6,0.3,Not applicable,MPa,Published value,Printed specimen,XY,Not published,not-stated,Not published,not-stated,Not applicable,Not applicable,Not published,ISO 527,ISO 527,Not applicable,Not applicable,"Printed at 230 °C nozzle, 50 °C bed, 100% infill, 2 shells, 3 top and bottom layers, ambient environment, cooling fan on",R-POLYMAKER-PANCHROMA-TDS-V2-1,"Data table, CoPE: Tensile strength (X-Y)",Not applicable,Not applicable
V001923,M091,G091-02,Tensile strength (endpoint unspecified),36.1 ± 1.2 MPa,MPa,36.1,1.2,Not applicable,=,1,36.1,1.2,Not applicable,MPa,Published value,Printed specimen,Z,Not published,not-stated,Not published,not-stated,Not applicable,Not applicable,Not published,ISO 527,ISO 527,Not applicable,Not applicable,"Printed at 230 °C nozzle, 50 °C bed, 100% infill, 2 shells, 3 top and bottom layers, ambient environment, cooling fan on",R-POLYMAKER-PANCHROMA-TDS-V2-1,"Data table, CoPE: Tensile strength (Z)",Not applicable,Not applicable
V001924,M091,G091-02,Charpy strength,2.9 ± 0.1 kJ/m²,kJ/m²,2.9,0.1,Not applicable,=,1,2.9,0.1,Not applicable,kJ/m²,Published value,Printed specimen,Unstated,Not published,not-stated,Not published,not-stated,Not applicable,Not applicable,Not published,ISO 179,ISO 179,Not applicable,Notched,"Printed at 230 °C nozzle, 50 °C bed, 100% infill, 2 shells, 3 top and bottom layers, ambient environment, cooling fan on",R-POLYMAKER-PANCHROMA-TDS-V2-1,"Data table, CoPE: Notched Charpy impact strength",Not applicable,Not applicable
V001925,M068,G068-02,Density,1.43 g/cm3 at 23°C,g/cm³,1.43,Not applicable,Not applicable,=,1000,1430,Not applicable,Not applicable,kg/m³,Published value,Not published (density specimen form not explicitly established),Not applicable,Not published,not-stated,Not published,not-stated,Not applicable,Not applicable,23 °C,"ISO 1183, GB/T 1033",ISO 1183; GB/T 1033,Not applicable,Not applicable,Not published,R-FIBERON-PETGF15-TDS,Physical properties: Density,Not applicable,Not applicable
V001926,M068,G068-02,Melt mass-flow rate,36.9 g/10min,g/10 min,36.9,Not applicable,Not applicable,=,1,36.9,Not applicable,Not applicable,g/10 min,Published value,Not published (do not assume printed),Not applicable,Not published,not-stated,Not published,not-stated,Not applicable,Not applicable,Not published,"270 °C, 2.16 kg",Not published,Not applicable,Not applicable,Not published,R-FIBERON-PETGF15-TDS,Physical properties: Melt index,Not applicable,Not applicable
V001927,M068,G068-02,Glass transition temperature,59.5 °C,°C,59.5,Not applicable,Not applicable,=,1,59.5,Not applicable,Not applicable,°C,Published value,Not published (do not assume printed),Not applicable,Not published,not-stated,Not published,not-stated,Not applicable,Not applicable,Not published,"DSC, 10 °C/min",DSC,Not applicable,Not applicable,Not published,R-FIBERON-PETGF15-TDS,Thermal properties: Glass transition temp.,Not applicable,Not applicable
V001928,M068,G068-02,Melting temperature,231.6 °C,°C,231.6,Not applicable,Not applicable,=,1,231.6,Not applicable,Not applicable,°C,Published value,Not published (do not assume printed),Not applicable,Not published,not-stated,Not published,not-stated,Not applicable,Not applicable,Not published,"DSC, 10 °C/min",DSC,Not applicable,Not applicable,Not published,R-FIBERON-PETGF15-TDS,Thermal properties: Melting temperature,Not applicable,Not applicable
V001929,M068,G068-02,Vicat softening temperature,232.6 °C,°C,232.6,Not applicable,Not applicable,=,1,232.6,Not applicable,Not applicable,°C,Published value,Not published (do not assume printed),Not applicable,Not published,not-stated,Not published,not-stated,Not applicable,Not applicable,Not published,"ISO 306, GB/T 1633",ISO 306; GB/T 1633,Not applicable,Not applicable,Not published,R-FIBERON-PETGF15-TDS,Thermal properties: Vicat softening temp.,Recorded as published. The value sits 1 °C above the published melting temperature and was not reinterpreted.,Not applicable
V001930,M068,G068-02,HDT,71.8 °C (as printed),°C,71.8,Not applicable,Not applicable,=,1,71.8,Not applicable,Not applicable,°C,Published value,Printed specimen,Not applicable,Not published,not-stated,As printed,as-printed,Not applicable,Not applicable,Not published,ISO 75 1.8 MPa,ISO 75,1.8,Not applicable,"Printed at 300 °C nozzle, 80 °C bed, 100% infill, 2 shells, 3 top and bottom layers, cooling fan off",R-FIBERON-PETGF15-TDS,Thermal properties: Heat deflection temp. (as printed),Not applicable,Not applicable
V001931,M068,G068-02,HDT,81.6 °C (as printed),°C,81.6,Not applicable,Not applicable,=,1,81.6,Not applicable,Not applicable,°C,Published value,Printed specimen,Not applicable,Not published,not-stated,As printed,as-printed,Not applicable,Not applicable,Not published,ISO 75 0.45 MPa,ISO 75,0.45,Not applicable,"Printed at 300 °C nozzle, 80 °C bed, 100% infill, 2 shells, 3 top and bottom layers, cooling fan off",R-FIBERON-PETGF15-TDS,Thermal properties: Heat deflection temp. (as printed),Not applicable,Not applicable
V001932,M068,G068-02,HDT,87.3 °C (annealed),°C,87.3,Not applicable,Not applicable,=,1,87.3,Not applicable,Not applicable,°C,Published value,Printed specimen,Not applicable,Not published,not-stated,Annealed (schedule not stated beside the HDT row),annealed,Not published,Not published,Not published,ISO 75 1.8 MPa,ISO 75,1.8,Not applicable,"Printed at 300 °C nozzle, 80 °C bed, 100% infill, 2 shells, 3 top and bottom layers, cooling fan off",R-FIBERON-PETGF15-TDS,Thermal properties: Heat deflection temp. (annealed),Not applicable,Not applicable
V001933,M068,G068-02,HDT,133.7 °C (annealed),°C,133.7,Not applicable,Not applicable,=,1,133.7,Not applicable,Not applicable,°C,Published value,Printed specimen,Not applicable,Not published,not-stated,Annealed (schedule not stated beside the HDT row),annealed,Not published,Not published,Not published,ISO 75 0.45 MPa,ISO 75,0.45,Not applicable,"Printed at 300 °C nozzle, 80 °C bed, 100% infill, 2 shells, 3 top and bottom layers, cooling fan off",R-FIBERON-PETGF15-TDS,Thermal properties: Heat deflection temp. (annealed),The product page headlines this annealed figure. The as-printed value at the same load is 81.6 °C (separate row).,Not applicable
V001934,M068,G068-02,Tensile modulus,4144.2 ± 133.3 MPa,MPa,4144.2,133.3,Not applicable,=,0.001,4.1442,0.1333,Not applicable,GPa,Published value,Printed specimen,XY,Not published,not-stated,All specimens were annealed at 120 °C for 16 h (TDS note under the mechanical table),annealed,120,16,Not published,"ISO 527, GB/T 1040",ISO 527; GB/T 1040,Not applicable,Not applicable,"Printed at 300 °C nozzle, 80 °C bed, 100% infill, 2 shells, 3 top and bottom layers, cooling fan off",R-FIBERON-PETGF15-TDS,Mechanical properties: Young's modulus (X-Y),Not applicable,Not applicable
V001935,M068,G068-02,Tensile modulus,3428.9 ± 257.2 MPa,MPa,3428.9,257.2,Not applicable,=,0.001,3.4289,0.2572,Not applicable,GPa,Published value,Printed specimen,Z,Not published,not-stated,All specimens were annealed at 120 °C for 16 h (TDS note under the mechanical table),annealed,120,16,Not published,"ISO 527, GB/T 1040",ISO 527; GB/T 1040,Not applicable,Not applicable,"Printed at 300 °C nozzle, 80 °C bed, 100% infill, 2 shells, 3 top and bottom layers, cooling fan off",R-FIBERON-PETGF15-TDS,Mechanical properties: Young's modulus (Z),Not applicable,Not applicable
V001936,M068,G068-02,Tensile strength (endpoint unspecified),59.9 ± 0.8 MPa,MPa,59.9,0.8,Not applicable,=,1,59.9,0.8,Not applicable,MPa,Published value,Printed specimen,XY,Not published,not-stated,All specimens were annealed at 120 °C for 16 h (TDS note under the mechanical table),annealed,120,16,Not published,"ISO 527, GB/T 1040",ISO 527; GB/T 1040,Not applicable,Not applicable,"Printed at 300 °C nozzle, 80 °C bed, 100% infill, 2 shells, 3 top and bottom layers, cooling fan off",R-FIBERON-PETGF15-TDS,Mechanical properties: Tensile strength (X-Y),Not applicable,Not applicable
V001937,M068,G068-02,Tensile strength (endpoint unspecified),48.2 ± 0.3 MPa,MPa,48.2,0.3,Not applicable,=,1,48.2,0.3,Not applicable,MPa,Published value,Printed specimen,Z,Not published,not-stated,All specimens were annealed at 120 °C for 16 h (TDS note under the mechanical table),annealed,120,16,Not published,"ISO 527, GB/T 1040",ISO 527; GB/T 1040,Not applicable,Not applicable,"Printed at 300 °C nozzle, 80 °C bed, 100% infill, 2 shells, 3 top and bottom layers, cooling fan off",R-FIBERON-PETGF15-TDS,Mechanical properties: Tensile strength (Z),Not applicable,Not applicable
V001938,M068,G068-02,Elongation at break,4.0 ± 0.5 %,%,4,0.5,Not applicable,=,1,4,0.5,Not applicable,%,Published value,Printed specimen,XY,Not published,not-stated,All specimens were annealed at 120 °C for 16 h (TDS note under the mechanical table),annealed,120,16,Not published,"ISO 527, GB/T 1040",ISO 527; GB/T 1040,Not applicable,Not applicable,"Printed at 300 °C nozzle, 80 °C bed, 100% infill, 2 shells, 3 top and bottom layers, cooling fan off",R-FIBERON-PETGF15-TDS,Mechanical properties: Elongation at break (X-Y),Not applicable,Not applicable
V001939,M068,G068-02,Elongation at break,2.6 ± 0.1 %,%,2.6,0.1,Not applicable,=,1,2.6,0.1,Not applicable,%,Published value,Printed specimen,Z,Not published,not-stated,All specimens were annealed at 120 °C for 16 h (TDS note under the mechanical table),annealed,120,16,Not published,"ISO 527, GB/T 1040",ISO 527; GB/T 1040,Not applicable,Not applicable,"Printed at 300 °C nozzle, 80 °C bed, 100% infill, 2 shells, 3 top and bottom layers, cooling fan off",R-FIBERON-PETGF15-TDS,Mechanical properties: Elongation at break (Z),Not applicable,Not applicable
V001940,M068,G068-02,Flexural modulus,3705.4 ± 84.5 MPa,MPa,3705.4,84.5,Not applicable,=,0.001,3.7054,0.0845,Not applicable,GPa,Published value,Printed specimen,XY,Not published,not-stated,All specimens were annealed at 120 °C for 16 h (TDS note under the mechanical table),annealed,120,16,Not published,"ISO 178, GB/T 9341",ISO 178; GB/T 9341,Not applicable,Not applicable,"Printed at 300 °C nozzle, 80 °C bed, 100% infill, 2 shells, 3 top and bottom layers, cooling fan off",R-FIBERON-PETGF15-TDS,Mechanical properties: Bending modulus (X-Y),Not applicable,Not applicable
V001941,M068,G068-02,Flexural modulus,2998.4 ± 92.3 MPa,MPa,2998.4,92.3,Not applicable,=,0.001,2.9984,0.0923,Not applicable,GPa,Published value,Printed specimen,Z,Not published,not-stated,All specimens were annealed at 120 °C for 16 h (TDS note under the mechanical table),annealed,120,16,Not published,"ISO 178, GB/T 9341",ISO 178; GB/T 9341,Not applicable,Not applicable,"Printed at 300 °C nozzle, 80 °C bed, 100% infill, 2 shells, 3 top and bottom layers, cooling fan off",R-FIBERON-PETGF15-TDS,Mechanical properties: Bending modulus (Z),Not applicable,Not applicable
V001942,M068,G068-02,Flexural strength,104.2 ± 2.4 MPa,MPa,104.2,2.4,Not applicable,=,1,104.2,2.4,Not applicable,MPa,Published value,Printed specimen,XY,Not published,not-stated,All specimens were annealed at 120 °C for 16 h (TDS note under the mechanical table),annealed,120,16,Not published,"ISO 178, GB/T 9341",ISO 178; GB/T 9341,Not applicable,Not applicable,"Printed at 300 °C nozzle, 80 °C bed, 100% infill, 2 shells, 3 top and bottom layers, cooling fan off",R-FIBERON-PETGF15-TDS,Mechanical properties: Bending strength (X-Y),Not applicable,Not applicable
V001943,M068,G068-02,Flexural strength,80.3 ± 2.5 MPa,MPa,80.3,2.5,Not applicable,=,1,80.3,2.5,Not applicable,MPa,Published value,Printed specimen,Z,Not published,not-stated,All specimens were annealed at 120 °C for 16 h (TDS note under the mechanical table),annealed,120,16,Not published,"ISO 178, GB/T 9341",ISO 178; GB/T 9341,Not applicable,Not applicable,"Printed at 300 °C nozzle, 80 °C bed, 100% infill, 2 shells, 3 top and bottom layers, cooling fan off",R-FIBERON-PETGF15-TDS,Mechanical properties: Bending strength (Z),Not applicable,Not applicable
V001944,M068,G068-02,Charpy strength,8.7 ± 0.6 kJ/m2,kJ/m²,8.7,0.6,Not applicable,=,1,8.7,0.6,Not applicable,kJ/m²,Published value,Printed specimen,XY,Not published,not-stated,All specimens were annealed at 120 °C for 16 h (TDS note under the mechanical table),annealed,120,16,Not published,"ISO 179, GB/T 1043",ISO 179; GB/T 1043,Not applicable,Notched,"Printed at 300 °C nozzle, 80 °C bed, 100% infill, 2 shells, 3 top and bottom layers, cooling fan off",R-FIBERON-PETGF15-TDS,Mechanical properties: Charpy impact strength (X-Y) notched,Not applicable,Not applicable
V001945,M068,G068-02,Charpy strength,27.2 ± 2.0 kJ/m2,kJ/m²,27.2,2,Not applicable,=,1,27.2,2,Not applicable,kJ/m²,Published value,Printed specimen,XY,Not published,not-stated,All specimens were annealed at 120 °C for 16 h (TDS note under the mechanical table),annealed,120,16,Not published,"ISO 179, GB/T 1043",ISO 179; GB/T 1043,Not applicable,Unnotched,"Printed at 300 °C nozzle, 80 °C bed, 100% infill, 2 shells, 3 top and bottom layers, cooling fan off",R-FIBERON-PETGF15-TDS,Mechanical properties: Charpy impact strength (X-Y) un-notched,Not applicable,Not applicable
V001946,M068,G068-02,Charpy strength,13.9 ± 1.6 kJ/m2,kJ/m²,13.9,1.6,Not applicable,=,1,13.9,1.6,Not applicable,kJ/m²,Published value,Printed specimen,Z,Not published,not-stated,All specimens were annealed at 120 °C for 16 h (TDS note under the mechanical table),annealed,120,16,Not published,"ISO 179, GB/T 1043",ISO 179; GB/T 1043,Not applicable,Unnotched,"Printed at 300 °C nozzle, 80 °C bed, 100% infill, 2 shells, 3 top and bottom layers, cooling fan off",R-FIBERON-PETGF15-TDS,Mechanical properties: Charpy impact strength (Z) un-notched,Not applicable,Not applicable
V001947,M089,G089-01,Density,"1,25 g/cm3",g/cm³,1.25,Not applicable,Not applicable,=,1000,1250,Not applicable,Not applicable,kg/m³,Published value,Not published (density specimen form not explicitly established),Not applicable,Not published,not-stated,Not published,not-stated,Not applicable,Not applicable,Not published,ASTM D792,ASTM D792,Not applicable,Not applicable,Not published,R-FILLAMENTUM-CPE-HG100-TDS,Physical properties: Material density,Not applicable,Not applicable
V001948,M089,G089-01,Tensile yield strength,47 MPa,MPa,47,Not applicable,Not applicable,=,1,47,Not applicable,Not applicable,MPa,Published value,Not published (do not assume printed),Not published,Not published,not-stated,Not published,not-stated,Not applicable,Not applicable,Not published,"ASTM D638, at yield, 50 mm/min",ASTM D638,Not applicable,Not applicable,Not published,R-FILLAMENTUM-CPE-HG100-TDS,Mechanical properties: Tensile strength (at yield),Not applicable,Not applicable
V001949,M089,G089-01,Tensile break strength,48 MPa,MPa,48,Not applicable,Not applicable,=,1,48,Not applicable,Not applicable,MPa,Published value,Not published (do not assume printed),Not published,Not published,not-stated,Not published,not-stated,Not applicable,Not applicable,Not published,"ASTM D638, at break, 50 mm/min",ASTM D638,Not applicable,Not applicable,Not published,R-FILLAMENTUM-CPE-HG100-TDS,Mechanical properties: Tensile strength (at break),Not applicable,Not applicable
V001950,M089,G089-01,Elongation at break,150 %,%,150,Not applicable,Not applicable,=,1,150,Not applicable,Not applicable,%,Published value,Not published (do not assume printed),Not published,Not published,not-stated,Not published,not-stated,Not applicable,Not applicable,Not published,"ASTM D638, 50 mm/min",ASTM D638,Not applicable,Not applicable,Not published,R-FILLAMENTUM-CPE-HG100-TDS,Mechanical properties: Elongation at break,Not applicable,Not applicable
V001951,M089,G089-01,Flexural strength,71 MPa,MPa,71,Not applicable,Not applicable,=,1,71,Not applicable,Not applicable,MPa,Published value,Not published (do not assume printed),Not published,Not published,not-stated,Not published,not-stated,Not applicable,Not applicable,Not published,"ASTM D790, 1.27 mm/min",ASTM D790,Not applicable,Not applicable,Not published,R-FILLAMENTUM-CPE-HG100-TDS,Mechanical properties: Flexural strength,Not applicable,Not applicable
V001952,M089,G089-01,Flexural modulus,1860 MPa,MPa,1860,Not applicable,Not applicable,=,0.001,1.86,Not applicable,Not applicable,GPa,Published value,Not published (do not assume printed),Not published,Not published,not-stated,Not published,not-stated,Not applicable,Not applicable,Not published,"ASTM D790, 1.27 mm/min",ASTM D790,Not applicable,Not applicable,Not published,R-FILLAMENTUM-CPE-HG100-TDS,Mechanical properties: Flexural modulus,Not applicable,Not applicable
V001953,M089,G089-01,Izod impact strength,no break,J/m,Not published,Not applicable,Not applicable,Not applicable,1,Not published,Not applicable,Not applicable,J/m,Published qualitative result,Not published (do not assume printed),Not published,Not published,not-stated,Not published,not-stated,Not applicable,Not applicable,23 °C,ASTM D256,ASTM D256,Not applicable,Notched,Not published,R-FILLAMENTUM-CPE-HG100-TDS,Mechanical properties: Izod impact strength,Not applicable,Not applicable
V001954,M089,G089-01,HDT,80 °C,°C,80,Not applicable,Not applicable,=,1,80,Not applicable,Not applicable,°C,Published value,Not published (do not assume printed),Not applicable,Not published,not-stated,Not published,not-stated,Not applicable,Not applicable,Not published,"ASTM D648, 0.455 MPa",ASTM D648,0.45,Not applicable,Not published,R-FILLAMENTUM-CPE-HG100-TDS,Thermal properties: Heat distortion temperature,Not applicable,Not applicable
V001955,M089,G089-01,Glass transition temperature,90 °C,°C,90,Not applicable,Not applicable,=,1,90,Not applicable,Not applicable,°C,Published value,Not published (do not assume printed),Not applicable,Not published,not-stated,Not published,not-stated,Not applicable,Not applicable,Not published,ASTM D1525,ASTM D1525,Not applicable,Not applicable,Not published,R-FILLAMENTUM-CPE-HG100-TDS,Thermal properties: Glass transition temperature,"Recorded under the source label. ASTM D1525 is the Vicat softening method, so this is not a DSC glass transition and must not be read as Vicat either.",Not applicable
V001956,M092,G092-01,Tensile modulus,1700 MPa,MPa,1700,Not applicable,Not applicable,=,0.001,1.7,Not applicable,Not applicable,GPa,Published value,Printed specimen,XY,Not published,not-stated,Not published,not-stated,Not applicable,Not applicable,Not published,ISO 527-1A,ISO 527,Not applicable,Not applicable,"Printed in the XY plane, 0.15 mm layer height, 100% infill, 0.4 mm nozzle, 230 °C nozzle, 80 °C bed; average of a batch of printed specimens",R-COLORFABB-NGEN-TDS-V2,p. 1: Mechanical Properties - 3D Printed: Youngs Modulus,Not applicable,Not applicable
V001957,M092,G092-01,Tensile strength (endpoint unspecified),54 MPa,MPa,54,Not applicable,Not applicable,=,1,54,Not applicable,Not applicable,MPa,Published value,Printed specimen,XY,Not published,not-stated,Not published,not-stated,Not applicable,Not applicable,Not published,ISO 527-1A,ISO 527,Not applicable,Not applicable,"Printed in the XY plane, 0.15 mm layer height, 100% infill, 0.4 mm nozzle, 230 °C nozzle, 80 °C bed; average of a batch of printed specimens",R-COLORFABB-NGEN-TDS-V2,p. 1: Mechanical Properties - 3D Printed: Tensile Strength,Not applicable,Not applicable
V001958,M092,G092-01,Elongation at break,11 %,%,11,Not applicable,Not applicable,=,1,11,Not applicable,Not applicable,%,Published value,Printed specimen,XY,Not published,not-stated,Not published,not-stated,Not applicable,Not applicable,Not published,ISO 527-1A,ISO 527,Not applicable,Not applicable,"Printed in the XY plane, 0.15 mm layer height, 100% infill, 0.4 mm nozzle, 230 °C nozzle, 80 °C bed; average of a batch of printed specimens",R-COLORFABB-NGEN-TDS-V2,p. 1: Mechanical Properties - 3D Printed: Elongation at break,Not applicable,Not applicable
V001959,M092,G092-01,Charpy strength,3.3 kJ/m2,kJ/m²,3.3,Not applicable,Not applicable,=,1,3.3,Not applicable,Not applicable,kJ/m²,Published value,Printed specimen,XY,Not published,not-stated,Not published,not-stated,Not applicable,Not applicable,Not published,ISO 179,ISO 179,Not applicable,Notched,"Printed in the XY plane, 0.15 mm layer height, 100% infill, 0.4 mm nozzle, 230 °C nozzle, 80 °C bed; average of a batch of printed specimens",R-COLORFABB-NGEN-TDS-V2,p. 1: Mechanical Properties - 3D Printed: Impact Strength,Not applicable,Not applicable
V001960,M092,G092-01,Tensile strength (endpoint unspecified),50 MPa,MPa,50,Not applicable,Not applicable,=,1,50,Not applicable,Not applicable,MPa,Published value,Raw material value,Not published,Not published,not-stated,Not published,not-stated,Not applicable,Not applicable,Not published,ASTM D638,ASTM D638,Not applicable,Not applicable,Not published,R-COLORFABB-NGEN-TDS-V2,p. 1: Mechanical Properties - Injection Molded: Tensile Strength,TDS footnote: obtained from the information provided by the supplier of the raw material. Not a printed or product specimen.,Not applicable
V001961,M092,G092-01,Elongation at break,190 %,%,190,Not applicable,Not applicable,=,1,190,Not applicable,Not applicable,%,Published value,Raw material value,Not published,Not published,not-stated,Not published,not-stated,Not applicable,Not applicable,Not published,ASTM D638,ASTM D638,Not applicable,Not applicable,Not published,R-COLORFABB-NGEN-TDS-V2,p. 1: Mechanical Properties - Injection Molded: Elongation at break,TDS footnote: obtained from the information provided by the supplier of the raw material. Not a printed or product specimen.,Not applicable
V001962,M092,G092-01,Flexural modulus,1800 MPa,MPa,1800,Not applicable,Not applicable,=,0.001,1.8,Not applicable,Not applicable,GPa,Published value,Raw material value,Not published,Not published,not-stated,Not published,not-stated,Not applicable,Not applicable,Not published,ASTM D790,ASTM D790,Not applicable,Not applicable,Not published,R-COLORFABB-NGEN-TDS-V2,p. 1: Mechanical Properties - Injection Molded: Flexural Modulus,TDS footnote: obtained from the information provided by the supplier of the raw material. Not a printed or product specimen.,Not applicable
V001963,M092,G092-01,Izod impact strength,70 J/m,J/m,70,Not applicable,Not applicable,=,1,70,Not applicable,Not applicable,J/m,Published value,Raw material value,Not published,Not published,not-stated,Not published,not-stated,Not applicable,Not applicable,Not published,ASTM D256,ASTM D256,Not applicable,Notched,Not published,R-COLORFABB-NGEN-TDS-V2,p. 1: Mechanical Properties - Injection Molded: Izod Impact Strength,TDS footnote: obtained from the information provided by the supplier of the raw material. Not a printed or product specimen.,Not applicable
