Repository: faridbnv/h2c-materials

# Filament Atlas

**Live: [pdynamics.ca/h2c-materials](https://pdynamics.ca/h2c-materials/)** · one HTML page, with a page of its own for
each well-documented material beside it, that also runs offline from a file, with no server.

## What it is

Filament Atlas is a tool for a small engineering team choosing a 3D-printing filament for the team's Bambu Lab H2C
printer. It was the H2C Material Selector until 2026-10-16; the built file keeps that name. You say what a part must
do (survive 100 °C, be at least this stiff, be as light as possible), and it answers in two steps:

- **Which kinds of filament** (PLA, PETG, carbon-filled nylon and so on) can do it, and whether the H2C can print them.

File: data/tables/measurements.csv (part 40 of 82)
MeasurementID,MaterialID,GradeID,Property,Raw value,Raw unit,Raw numeric,Raw uncertainty ±,Raw upper bound,Operator,Conversion factor,Normalized value,Normalized uncertainty ±,Normalized upper bound,Normalized unit,Data status,Specimen type,Direction,Moisture condition,Moisture state,Post-processing,Post-processing state,Anneal °C,Anneal h,Test temperature,Standard / load,Standards,Test load MPa,Notch,Specimen / print parameters,SourceID,Locator,Notes,Parse review
V002038,M055,G055-R1,HDT,190 °C (dry),°C,190,Not applicable,Not applicable,=,1,190,Not applicable,Not applicable,°C,Published value,Raw material value,Not applicable,Dry as moulded,dry,Not published,not-stated,Not applicable,Not applicable,Not published,"ISO 75-1/-2, 0.45 MPa",ISO 75,0.45,Not applicable,Not published,R-CELANESE-ZYTEL-101L,"Thermal properties: Temp. of deflection under load, 0.45 MPa","Resin supplier value from a moulded specimen, recorded 2026-09-13 to anchor estimates. Not a printed part.",Not applicable
V002039,M055,G055-R1,HDT,70 °C (dry),°C,70,Not applicable,Not applicable,=,1,70,Not applicable,Not applicable,°C,Published value,Raw material value,Not applicable,Dry as moulded,dry,Not published,not-stated,Not applicable,Not applicable,Not published,"ISO 75-1/-2, 1.8 MPa",ISO 75,1.8,Not applicable,Not published,R-CELANESE-ZYTEL-101L,"Thermal properties: Temp. of deflection under load, 1.8 MPa","Resin supplier value from a moulded specimen, recorded 2026-09-13 to anchor estimates. Not a printed part.",Not applicable
V002040,M055,G055-R1,Melting temperature,262 °C,°C,262,Not applicable,Not applicable,=,1,262,Not applicable,Not applicable,°C,Published value,Raw material value,Not applicable,Not published,not-stated,Not published,not-stated,Not applicable,Not applicable,Not published,"ISO 11357-1/-3, 10 °C/min",ISO 11357,Not applicable,Not applicable,Not published,R-CELANESE-ZYTEL-101L,Thermal properties: Melting temperature,"Resin supplier value from a moulded specimen, recorded 2026-09-13 to anchor estimates. Not a printed part.",Not applicable
V002041,M055,G055-R1,Glass transition temperature,70 °C (dry),°C,70,Not applicable,Not applicable,=,1,70,Not applicable,Not applicable,°C,Published value,Raw material value,Not applicable,Dry as moulded,dry,Not published,not-stated,Not applicable,Not applicable,Not published,"ISO 11357-1/-3, 10 °C/min",ISO 11357,Not applicable,Not applicable,Not published,R-CELANESE-ZYTEL-101L,Thermal properties: Glass transition temperature,"Resin supplier value from a moulded specimen, recorded 2026-09-13 to anchor estimates. Not a printed part.",Not applicable
V002042,M058,G058-R1,Density,1060 kg/m³,kg/m³,1060,Not applicable,Not applicable,=,1,1060,Not applicable,Not applicable,kg/m³,Published value,Raw material value,Not applicable,Not published,not-stated,Not published,not-stated,Not applicable,Not applicable,Not published,ISO 1183,ISO 1183,Not applicable,Not applicable,Not published,R-DUPONT-ZYTEL-GUIDE,"p. 8: Density, Zytel 151L","Resin supplier value from a moulded specimen, recorded 2026-09-13 to anchor estimates. Not a printed part.",Not applicable
V002043,M058,G058-R1,Tensile yield strength,62 MPa (DAM),MPa,62,Not applicable,Not applicable,=,1,62,Not applicable,Not applicable,MPa,Published value,Raw material value,Not published,Dry as moulded,dry,Not published,not-stated,Not applicable,Not applicable,Not published,"ISO 527-1/-2, 50 mm/min",ISO 527,Not applicable,Not applicable,Not published,R-DUPONT-ZYTEL-GUIDE,"p. 8: Yield stress, Zytel 151L DAM","Resin supplier value from a moulded specimen, recorded 2026-09-13 to anchor estimates. Not a printed part.",Not applicable
V002044,M058,G058-R1,Tensile modulus,2400 MPa (DAM),MPa,2400,Not applicable,Not applicable,=,0.001,2.4,Not applicable,Not applicable,GPa,Published value,Raw material value,Not published,Dry as moulded,dry,Not published,not-stated,Not applicable,Not applicable,Not published,"ISO 527-1/-2, 1 mm/min",ISO 527,Not applicable,Not applicable,Not published,R-DUPONT-ZYTEL-GUIDE,"p. 8: Tensile modulus, Zytel 151L DAM","Resin supplier value from a moulded specimen, recorded 2026-09-13 to anchor estimates. Not a printed part.",Not applicable
V002045,M058,G058-R1,Elongation at break,100 % (DAM),%,100,Not applicable,Not applicable,=,1,100,Not applicable,Not applicable,%,Published value,Raw material value,Not published,Dry as moulded,dry,Not published,not-stated,Not applicable,Not applicable,Not published,"ISO 527-1/-2, 50 mm/min",ISO 527,Not applicable,Not applicable,Not published,R-DUPONT-ZYTEL-GUIDE,"p. 8: Strain at break 50 mm/min, Zytel 151L DAM","Resin supplier value from a moulded specimen, recorded 2026-09-13 to anchor estimates. Not a printed part.",Not applicable
V002046,M058,G058-R1,HDT,135 °C,°C,135,Not applicable,Not applicable,=,1,135,Not applicable,Not applicable,°C,Published value,Raw material value,Not applicable,Not published,not-stated,Not published,not-stated,Not applicable,Not applicable,Not published,"ISO 75-1/-2, 0.45 MPa",ISO 75,0.45,Not applicable,Not published,R-DUPONT-ZYTEL-GUIDE,"p. 8: Temperature of deflection under load 0.45 MPa, Zytel 151L","Resin supplier value from a moulded specimen, recorded 2026-09-13 to anchor estimates. Not a printed part.",Not applicable
V002047,M058,G058-R1,HDT,62 °C,°C,62,Not applicable,Not applicable,=,1,62,Not applicable,Not applicable,°C,Published value,Raw material value,Not applicable,Not published,not-stated,Not published,not-stated,Not applicable,Not applicable,Not published,"ISO 75-1/-2, 1.8 MPa",ISO 75,1.8,Not applicable,Not published,R-DUPONT-ZYTEL-GUIDE,"p. 8: Temperature of deflection under load 1.8 MPa, Zytel 151L","Resin supplier value from a moulded specimen, recorded 2026-09-13 to anchor estimates. Not a printed part.",Not applicable
V002048,M058,G058-R1,Melting temperature,218 °C,°C,218,Not applicable,Not applicable,=,1,218,Not applicable,Not applicable,°C,Published value,Raw material value,Not applicable,Not published,not-stated,Not published,not-stated,Not applicable,Not applicable,Not published,"ISO 11357-1/-3, 10 °C/min",ISO 11357,Not applicable,Not applicable,Not published,R-DUPONT-ZYTEL-GUIDE,"p. 8: Melting temperature, Zytel 151L","Resin supplier value from a moulded specimen, recorded 2026-09-13 to anchor estimates. Not a printed part.",Not applicable
V002049,M058,G058-R1,Vicat softening temperature,181 °C,°C,181,Not applicable,Not applicable,=,1,181,Not applicable,Not applicable,°C,Published value,Raw material value,Not applicable,Not published,not-stated,Not published,not-stated,Not applicable,Not applicable,Not published,"ISO 306, 50 N, 50 °C/h",ISO 306,Not applicable,Not applicable,Not published,R-DUPONT-ZYTEL-GUIDE,"p. 8: Vicat softening temperature, Zytel 151L","Resin supplier value from a moulded specimen, recorded 2026-09-13 to anchor estimates. Not a printed part.",Not applicable
V002050,M019,G019-01,Charpy strength,4.28±0.18 kJ/m2,kJ/m2,4.28,0.18,Not applicable,=,1,4.28,0.18,Not applicable,kJ/m²,Published value,Not published (do not assume printed),Z,Not published,not-stated,As printed,as-printed,Not applicable,Not applicable,Not published,Not published,Not published,Not applicable,Notched,Printing temperature 230°C Bed temperature 50°C Shell 2 Top & bottom layer 3 Infill 100% Environmental temperature Ambient temperature Cooling fan ON,S-POLYCN-Polymaker-HT-PLA-GF-TDS-EN-V1-1,p. 4: Notched Charpy impact strength (Z),"Added 2026-09-14 (m10): the as-printed Z result on p. 4 was never transcribed. Corrected 2026-09-15 (m19) against the source: Post-processing ""As printed"": p. 4 prints this result in the as-printed block, before the annealed block.",Not applicable
V002051,M057,G057-01,Charpy strength,4.5 ± 1.5 kJ/m2,kJ/m2,4.5,1.5,Not applicable,=,1,4.5,1.5,Not applicable,kJ/m²,Published value,Printed specimen,XY,Dried before testing (see preparation),dry,All specimens were annealed at 80˚C for 30min and dried for 48h prior to testing,annealed,80,0.5,-30°C,ISO 179-1/1eA:2010,ISO 179,Not applicable,Notched,Printing temperature 265 °C Bed temperature 50 °C Shell 2 Top & bottom layer 4 Infill 100% Environmental temperature 60 ˚C Cooling fan OFF The typical values presented in this data sheet are intended for reference and comparison purposes only. They should not be used for design specifications or quality control purpose,S-POLYCN-PolyMide-CoPA-TDS-V5-2,"p. 4: Low temperature impact strength (X-Y), -30°C",Added 2026-09-14 (m10): the -30 °C notched Charpy result in the dry table on p. 4 was never transcribed.,Not applicable
V002052,M082,G082-01,Density,0.75g/cc,g/cc,0.75,Not applicable,Not applicable,=,1000,750,Not applicable,Not applicable,kg/m³,Retired duplicate record,Not published (density specimen form not explicitly established),Not applicable,Not published,not-stated,Not published,not-stated,Not applicable,Not applicable,Not published,Not published,Not published,Not applicable,Not applicable,Not published,R-TRINITY3DS-HYPERLITE-PP,Product description: ultra low density (0.75g/cc),"Added 2026-09-14 (m11): a product-description claim, not a test result; the data sheet gives 0.81 g/cc (V001490). Describes this lightweight variant, not unfilled PP. Retired 2026-09-15 (m25): re-filed under M103 as V002233.",Not applicable
V002053,M082,G082-02,Density,O.89,g/cm3,0.89,Not applicable,Not applicable,=,1000,890,Not applicable,Not applicable,kg/m³,Published value,Not published (density specimen form not explicitly established),Not applicable,Not published,not-stated,Not published,not-stated,Not applicable,Not applicable,Not published,ISO1183,ISO 1183,Not applicable,Not applicable,Not published,I-PP-TDS,p. 1: Density,"Added 2026-09-14 (m11): never transcribed; the data sheet prints the value as ""O.89"" (letter O), which is 0.89 g/cm³.",Not applicable
V002054,M082,G082-02,Tensile strength (endpoint unspecified),13.9,MPa,13.9,Not applicable,Not applicable,=,1,13.9,Not applicable,Not applicable,MPa,Published value,Not published (do not assume printed),Not published,Not published,not-stated,Not published,not-stated,Not applicable,Not applicable,Not published,ISO 527,ISO 527,Not applicable,Not applicable,Not published,I-PP-TDS,p. 1: Tensile Strength,Added 2026-09-14 (m11): never transcribed. The sheet gives 13.9 MPa for both tensile and flexural strength.,Not applicable
V002055,M082,G082-02,Izod impact strength,NB,Qualitative (no fracture),Not applicable,Not applicable,Not applicable,=,1,Insufficient comparable data,Not applicable,Not applicable,Qualitative (no fracture),Published qualitative result,Not published (do not assume printed),Not published,Not published,not-stated,Not published,not-stated,Not applicable,Not applicable,Not published,IS O 179,Not published,Not applicable,Notched,Not published,I-PP-TDS,p. 1: Notched Izod Impact Strength,"Added 2026-09-14 (m11): never transcribed. The sheet says ""Notched Izod Impact Strength, KJ/m2, ISO 179: NB"" (no break); ISO 179 is the Charpy standard, so the test type is uncertain. Property renamed 2026-09-15 (m22) from ""Izod strength"": the same test under one name. Source error, re-read 2026-09-15: the row says Izod but cites ISO 179, the Charpy standard; the test type cannot be settled from the sheet, and no comparison may rest on it.",Not applicable
V002056,M059,G059-01,Melting temperature,210 °C,°C,210,Not applicable,Not applicable,=,1,210,Not applicable,Not applicable,°C,Published value,Printed specimen,Not applicable,Not published,not-stated,Not published,not-stated,Not applicable,Not applicable,Not published,"DSC, 10°C/min",DSC,Not applicable,Not applicable,"Printing temperature 300 °C Infill 100% Bed temperature 50 °C Shell 2 Top & bottom layer 3 Cooling fan OFF FLEXURAL TESTING SPECIMEN TENSILE TESTING SPECIMEN IMPACT TESTING SPECIMEN ASTM D638 (ISO 527, GB/T 1040) ASTM D638 (ISO 527, GB/T 1040) ASTM D638 (ISO 179, GB/T 1043) 150. 00 80.00 80. 00 60. 00 114.00 45. 00° 80.",S-FIBER-PA612,p. 1: Melting temperature,"Added 2026-09-14 (m13): published in the source, never transcribed (npm run audit:sources).",Not applicable
V002057,M059,G059-01,Vicat softening temperature,206.2 °C,°C,206.2,Not applicable,Not applicable,=,1,206.2,Not applicable,Not applicable,°C,Published value,Printed specimen,Not applicable,Not published,not-stated,Not published,not-stated,Not applicable,Not applicable,Not published,"ISO 306, GB/T 1633",ISO 306; GB/T 1633,Not applicable,Not applicable,"Printing temperature 300 °C Infill 100% Bed temperature 50 °C Shell 2 Top & bottom layer 3 Cooling fan OFF FLEXURAL TESTING SPECIMEN TENSILE TESTING SPECIMEN IMPACT TESTING SPECIMEN ASTM D638 (ISO 527, GB/T 1040) ASTM D638 (ISO 527, GB/T 1040) ASTM D638 (ISO 179, GB/T 1043) 150. 00 80.00 80. 00 60. 00 114.00 45. 00° 80.",S-FIBER-PA612,p. 1: Vicat softening temp.,"Added 2026-09-14 (m13): published in the source, never transcribed (npm run audit:sources).",Not applicable
V002058,M059,G059-01,HDT,114 °C,°C,114,Not applicable,Not applicable,=,1,114,Not applicable,Not applicable,°C,Published value,Printed specimen,Not applicable,Not published,not-stated,Not published,not-stated,Not applicable,Not applicable,Not published,ISO 75 1.8MPa,ISO 75,1.8,Not applicable,"Printing temperature 300 °C Infill 100% Bed temperature 50 °C Shell 2 Top & bottom layer 3 Cooling fan OFF FLEXURAL TESTING SPECIMEN TENSILE TESTING SPECIMEN IMPACT TESTING SPECIMEN ASTM D638 (ISO 527, GB/T 1040) ASTM D638 (ISO 527, GB/T 1040) ASTM D638 (ISO 179, GB/T 1043) 150. 00 80.00 80. 00 60. 00 114.00 45. 00° 80.",S-FIBER-PA612,p. 1: Heat deflection temp. 1.8MPa,"Added 2026-09-14 (m13): published in the source, never transcribed (npm run audit:sources).",Not applicable
V002059,M059,G059-01,Melt mass-flow rate,9.9 g/10min,g/10 min,9.9,Not applicable,Not applicable,=,1,9.9,Not applicable,Not applicable,g/10 min,Published value,Printed specimen,Not applicable,Not published,not-stated,Not published,not-stated,Not applicable,Not applicable,Not published,"260 °C, 2.16 kg",Not published,Not applicable,Not applicable,"Printing temperature 300 °C Infill 100% Bed temperature 50 °C Shell 2 Top & bottom layer 3 Cooling fan OFF FLEXURAL TESTING SPECIMEN TENSILE TESTING SPECIMEN IMPACT TESTING SPECIMEN ASTM D638 (ISO 527, GB/T 1040) ASTM D638 (ISO 527, GB/T 1040) ASTM D638 (ISO 179, GB/T 1043) 150. 00 80.00 80. 00 60. 00 114.00 45. 00° 80.",S-FIBER-PA612,p. 1: Melt index,"Added 2026-09-14 (m13): published in the source, never transcribed (npm run audit:sources).",Not applicable
V002060,M059,G059-01,Water absorption,2.2 %,%,2.2,Not applicable,Not applicable,=,1,2.2,Not applicable,Not applicable,%,Published value,Printed specimen,Not applicable,Not published,not-stated,Not published,not-stated,Not applicable,Not applicable,Not published,"Equilibrium water absorption, 70% RH, 23 °C (moisture absorption curve)",Not published,Not applicable,Not applicable,"Printing temperature 300 °C Infill 100% Bed temperature 50 °C Shell 2 Top & bottom layer 3 Cooling fan OFF FLEXURAL TESTING SPECIMEN TENSILE TESTING SPECIMEN IMPACT TESTING SPECIMEN ASTM D638 (ISO 527, GB/T 1040) ASTM D638 (ISO 527, GB/T 1040) ASTM D638 (ISO 179, GB/T 1043) 150. 00 80.00 80. 00 60. 00 114.00 45. 00° 80.",S-FIBER-PA612,p. 1: Equilibrium water absorption,"Added 2026-09-14 (m13): published in the source, never transcribed (npm run audit:sources).",Not applicable
V002061,M065,G065-01,Glass transition temperature,41.8 °C,°C,41.8,Not applicable,Not applicable,=,1,41.8,Not applicable,Not applicable,°C,Published value,Printed specimen,Not applicable,Not published,not-stated,Not published,not-stated,Not applicable,Not applicable,Not published,"DSC, 10°C/min",DSC,Not applicable,Not applicable,"Printing temperature 300 °C Infill 100% Bed temperature 50 °C Shell 2 Top & bottom layer 3 Cooling fan OFF(X-Y), 80%(Z) FLEXURAL TESTING SPECIMEN TENSILE TESTING SPECIMEN IMPACT TESTING SPECIMEN ASTM D638 (ISO 527, GB/T 1040) ASTM D638 (ISO 527, GB/T 1040) ASTM D638 (ISO 179, GB/T 1043) 150. 00 80.00 80. 00 114.00 60. 0",S-POLYCN-TDS-FIBERON-PA612-ESD-V1-0-EN-1,p. 1: Glass transition temp.,"Added 2026-09-14 (m13): published in the source, never transcribed (npm run audit:sources).",Not applicable
V002062,M065,G065-01,Melting temperature,187.3 °C,°C,187.3,Not applicable,Not applicable,=,1,187.3,Not applicable,Not applicable,°C,Published value,Printed specimen,Not applicable,Not published,not-stated,Not published,not-stated,Not applicable,Not applicable,Not published,"DSC, 10°C/min",DSC,Not applicable,Not applicable,"Printing temperature 300 °C Infill 100% Bed temperature 50 °C Shell 2 Top & bottom layer 3 Cooling fan OFF(X-Y), 80%(Z) FLEXURAL TESTING SPECIMEN TENSILE TESTING SPECIMEN IMPACT TESTING SPECIMEN ASTM D638 (ISO 527, GB/T 1040) ASTM D638 (ISO 527, GB/T 1040) ASTM D638 (ISO 179, GB/T 1043) 150. 00 80.00 80. 00 114.00 60. 0",S-POLYCN-TDS-FIBERON-PA612-ESD-V1-0-EN-1,p. 1: Melting temperature,"Added 2026-09-14 (m13): published in the source, never transcribed (npm run audit:sources).",Not applicable
V002063,M065,G065-01,Vicat softening temperature,190.0 °C,°C,190.0,Not applicable,Not applicable,=,1,190.0,Not applicable,Not applicable,°C,Published value,Printed specimen,Not applicable,Not published,not-stated,Not published,not-stated,Not applicable,Not applicable,Not published,"ISO 306, GB/T 1633",ISO 306; GB/T 1633,Not applicable,Not applicable,"Printing temperature 300 °C Infill 100% Bed temperature 50 °C Shell 2 Top & bottom layer 3 Cooling fan OFF(X-Y), 80%(Z) FLEXURAL TESTING SPECIMEN TENSILE TESTING SPECIMEN IMPACT TESTING SPECIMEN ASTM D638 (ISO 527, GB/T 1040) ASTM D638 (ISO 527, GB/T 1040) ASTM D638 (ISO 179, GB/T 1043) 150. 00 80.00 80. 00 114.00 60. 0",S-POLYCN-TDS-FIBERON-PA612-ESD-V1-0-EN-1,p. 1: Vicat softening temp.,"Added 2026-09-14 (m13): published in the source, never transcribed (npm run audit:sources).",Not applicable
V002064,M065,G065-01,HDT,125.4 °C,°C,125.4,Not applicable,Not applicable,=,1,125.4,Not applicable,Not applicable,°C,Published value,Printed specimen,Not applicable,Not published,not-stated,Not published,not-stated,Not applicable,Not applicable,Not published,ISO 75 1.8MPa,ISO 75,1.8,Not applicable,"Printing temperature 300 °C Infill 100% Bed temperature 50 °C Shell 2 Top & bottom layer 3 Cooling fan OFF(X-Y), 80%(Z) FLEXURAL TESTING SPECIMEN TENSILE TESTING SPECIMEN IMPACT TESTING SPECIMEN ASTM D638 (ISO 527, GB/T 1040) ASTM D638 (ISO 527, GB/T 1040) ASTM D638 (ISO 179, GB/T 1043) 150. 00 80.00 80. 00 114.00 60. 0",S-POLYCN-TDS-FIBERON-PA612-ESD-V1-0-EN-1,p. 1: Heat deflection temp. 1.8MPa,"Added 2026-09-14 (m13): published in the source, never transcribed (npm run audit:sources).",Not applicable
V002065,M065,G065-01,HDT,157.0 °C,°C,157.0,Not applicable,Not applicable,=,1,157.0,Not applicable,Not applicable,°C,Published value,Printed specimen,Not applicable,Not published,not-stated,Not published,not-stated,Not applicable,Not applicable,Not published,ISO 75 0.45MPa,ISO 75,0.45,Not applicable,"Printing temperature 300 °C Infill 100% Bed temperature 50 °C Shell 2 Top & bottom layer 3 Cooling fan OFF(X-Y), 80%(Z) FLEXURAL TESTING SPECIMEN TENSILE TESTING SPECIMEN IMPACT TESTING SPECIMEN ASTM D638 (ISO 527, GB/T 1040) ASTM D638 (ISO 527, GB/T 1040) ASTM D638 (ISO 179, GB/T 1043) 150. 00 80.00 80. 00 114.00 60. 0",S-POLYCN-TDS-FIBERON-PA612-ESD-V1-0-EN-1,p. 1: Heat deflection temp. 0.45MPa,"Added 2026-09-14 (m13): published in the source, never transcribed (npm run audit:sources).",Not applicable
V002066,M065,G065-01,Melt mass-flow rate,17.4 g/10min,g/10 min,17.4,Not applicable,Not applicable,=,1,17.4,Not applicable,Not applicable,g/10 min,Published value,Printed specimen,Not applicable,Not published,not-stated,Not published,not-stated,Not applicable,Not applicable,Not published,"275 °C, 5 kg",Not published,Not applicable,Not applicable,"Printing temperature 300 °C Infill 100% Bed temperature 50 °C Shell 2 Top & bottom layer 3 Cooling fan OFF(X-Y), 80%(Z) FLEXURAL TESTING SPECIMEN TENSILE TESTING SPECIMEN IMPACT TESTING SPECIMEN ASTM D638 (ISO 527, GB/T 1040) ASTM D638 (ISO 527, GB/T 1040) ASTM D638 (ISO 179, GB/T 1043) 150. 00 80.00 80. 00 114.00 60. 0",S-POLYCN-TDS-FIBERON-PA612-ESD-V1-0-EN-1,p. 1: Melt index,"Added 2026-09-14 (m13): published in the source, never transcribed (npm run audit:sources).",Not applicable
V002067,M074,G074-02,Glass transition temperature,95.0 °C,°C,95.0,Not applicable,Not applicable,=,1,95.0,Not applicable,Not applicable,°C,Published value,Printed specimen,Not applicable,Not published,not-stated,Not published,not-stated,Not applicable,Not applicable,Not published,"DSC, 10°C/min",DSC,Not applicable,Not applicable,"Printing temperature 330-350 °C Infill 100% Bed temperature 90 °C Shell 2 Top & bottom layer 3 Cooling fan OFF FLEXURAL TESTING SPECIMEN TENSILE TESTING SPECIMEN IMPACT TESTING SPECIMEN ASTM D638 (ISO 527, GB/T 1040) ASTM D638 (ISO 527, GB/T 1040) ASTM D638 (ISO 179, GB/T 1043) 150.00 80.00 80. 00 114.00 60. 00 80.00 45",S-FIBER-PPSGF-TDS-2,p. 1: Glass transition temp.,"Added 2026-09-14 (m13): published in the source, never transcribed (npm run audit:sources).",Not applicable
V002068,M074,G074-02,Melting temperature,279.6 °C,°C,279.6,Not applicable,Not applicable,=,1,279.6,Not applicable,Not applicable,°C,Published value,Printed specimen,Not applicable,Not published,not-stated,Not published,not-stated,Not applicable,Not applicable,Not published,"DSC, 10°C/min",DSC,Not applicable,Not applicable,"Printing temperature 330-350 °C Infill 100% Bed temperature 90 °C Shell 2 Top & bottom layer 3 Cooling fan OFF FLEXURAL TESTING SPECIMEN TENSILE TESTING SPECIMEN IMPACT TESTING SPECIMEN ASTM D638 (ISO 527, GB/T 1040) ASTM D638 (ISO 527, GB/T 1040) ASTM D638 (ISO 179, GB/T 1043) 150.00 80.00 80. 00 114.00 60. 00 80.00 45",S-FIBER-PPSGF-TDS-2,p. 1: Melting temperature,"Added 2026-09-14 (m13): published in the source, never transcribed (npm run audit:sources).",Not applicable
V002069,M074,G074-02,Crystallization temperature,225.8 °C,°C,225.8,Not applicable,Not applicable,=,1,225.8,Not applicable,Not applicable,°C,Published value,Printed specimen,Not applicable,Not published,not-stated,Not published,not-stated,Not applicable,Not applicable,Not published,"DSC, 10°C/min",DSC,Not applicable,Not applicable,"Printing temperature 330-350 °C Infill 100% Bed temperature 90 °C Shell 2 Top & bottom layer 3 Cooling fan OFF FLEXURAL TESTING SPECIMEN TENSILE TESTING SPECIMEN IMPACT TESTING SPECIMEN ASTM D638 (ISO 527, GB/T 1040) ASTM D638 (ISO 527, GB/T 1040) ASTM D638 (ISO 179, GB/T 1043) 150.00 80.00 80. 00 114.00 60. 00 80.00 45",S-FIBER-PPSGF-TDS-2,p. 1: Crystallization temp.,"Added 2026-09-14 (m13): published in the source, never transcribed (npm run audit:sources).",Not applicable
V002070,M074,G074-02,Vicat softening temperature,272.5 °C,°C,272.5,Not applicable,Not applicable,=,1,272.5,Not applicable,Not applicable,°C,Published value,Printed specimen,Not applicable,Not published,not-stated,Not published,not-stated,Not applicable,Not applicable,Not published,"ISO 306, GB/T 1633",ISO 306; GB/T 1633,Not applicable,Not applicable,"Printing temperature 330-350 °C Infill 100% Bed temperature 90 °C Shell 2 Top & bottom layer 3 Cooling fan OFF FLEXURAL TESTING SPECIMEN TENSILE TESTING SPECIMEN IMPACT TESTING SPECIMEN ASTM D638 (ISO 527, GB/T 1040) ASTM D638 (ISO 527, GB/T 1040) ASTM D638 (ISO 179, GB/T 1043) 150.00 80.00 80. 00 114.00 60. 00 80.00 45",S-FIBER-PPSGF-TDS-2,p. 1: Vicat softening temp.,"Added 2026-09-14 (m13): published in the source, never transcribed (npm run audit:sources).",Not applicable
V002071,M074,G074-02,HDT,236.3 °C,°C,236.3,Not applicable,Not applicable,=,1,236.3,Not applicable,Not applicable,°C,Published value,Printed specimen,Not applicable,Not published,not-stated,HDT specimens annealed at 130 °C,annealed,130,Not published,Not published,ISO 75 0.45MPa,ISO 75,0.45,Not applicable,"Printing temperature 330-350 °C Infill 100% Bed temperature 90 °C Shell 2 Top & bottom layer 3 Cooling fan OFF FLEXURAL TESTING SPECIMEN TENSILE TESTING SPECIMEN IMPACT TESTING SPECIMEN ASTM D638 (ISO 527, GB/T 1040) ASTM D638 (ISO 527, GB/T 1040) ASTM D638 (ISO 179, GB/T 1043) 150.00 80.00 80. 00 114.00 60. 00 80.00 45",S-FIBER-PPSGF-TDS-2,p. 1: Heat deflection temp. 0.45MPa,"Added 2026-09-14 (m13): published in the source, never transcribed (npm run audit:sources).",Not applicable
V002072,M074,G074-02,HDT,248.9 °C,°C,248.9,Not applicable,Not applicable,=,1,248.9,Not applicable,Not applicable,°C,Published value,Printed specimen,Not applicable,Not published,not-stated,HDT specimens annealed at 230 °C (deeper coloration),annealed,230,Not published,Not published,ISO 75 0.45MPa,ISO 75,0.45,Not applicable,"Printing temperature 330-350 °C Infill 100% Bed temperature 90 °C Shell 2 Top & bottom layer 3 Cooling fan OFF FLEXURAL TESTING SPECIMEN TENSILE TESTING SPECIMEN IMPACT TESTING SPECIMEN ASTM D638 (ISO 527, GB/T 1040) ASTM D638 (ISO 527, GB/T 1040) ASTM D638 (ISO 179, GB/T 1043) 150.00 80.00 80. 00 114.00 60. 00 80.00 45",S-FIBER-PPSGF-TDS-2,"p. 1: HDT note, specimens annealed at 230 °C (0.45MPa)","Added 2026-09-14 (m13): published in the source, never transcribed (npm run audit:sources).",Not applicable
V002073,M074,G074-02,HDT,219.6 °C,°C,219.6,Not applicable,Not applicable,=,1,219.6,Not applicable,Not applicable,°C,Published value,Printed specimen,Not applicable,Not published,not-stated,HDT specimens annealed at 230 °C (deeper coloration),annealed,230,Not published,Not published,ISO 75 1.8MPa,ISO 75,1.8,Not applicable,"Printing temperature 330-350 °C Infill 100% Bed temperature 90 °C Shell 2 Top & bottom layer 3 Cooling fan OFF FLEXURAL TESTING SPECIMEN TENSILE TESTING SPECIMEN IMPACT TESTING SPECIMEN ASTM D638 (ISO 527, GB/T 1040) ASTM D638 (ISO 527, GB/T 1040) ASTM D638 (ISO 179, GB/T 1043) 150.00 80.00 80. 00 114.00 60. 00 80.00 45",S-FIBER-PPSGF-TDS-2,"p. 1: HDT note, specimens annealed at 230 °C (1.8MPa)","Added 2026-09-14 (m13): published in the source, never transcribed (npm run audit:sources).",Not applicable
V002074,M074,G074-02,Melt mass-flow rate,27 g/10min,g/10 min,27,Not applicable,Not applicable,=,1,27,Not applicable,Not applicable,g/10 min,Published value,Printed specimen,Not applicable,Not published,not-stated,Not published,not-stated,Not applicable,Not applicable,Not published,"300 °C, 5 kg",Not published,Not applicable,Not applicable,"Printing temperature 330-350 °C Infill 100% Bed temperature 90 °C Shell 2 Top & bottom layer 3 Cooling fan OFF FLEXURAL TESTING SPECIMEN TENSILE TESTING SPECIMEN IMPACT TESTING SPECIMEN ASTM D638 (ISO 527, GB/T 1040) ASTM D638 (ISO 527, GB/T 1040) ASTM D638 (ISO 179, GB/T 1043) 150.00 80.00 80. 00 114.00 60. 00 80.00 45",S-FIBER-PPSGF-TDS-2,p. 1: Melt index,"Added 2026-09-14 (m13): published in the source, never transcribed (npm run audit:sources).",Not applicable
V002075,M074,G074-02,Water absorption,0.11 %,%,0.11,Not applicable,Not applicable,=,1,0.11,Not applicable,Not applicable,%,Published value,Printed specimen,Not applicable,Not published,not-stated,Not published,not-stated,Not applicable,Not applicable,Not published,"Equilibrium water absorption, 70% RH, 23 °C (moisture absorption curve)",Not published,Not applicable,Not applicable,"Printing temperature 330-350 °C Infill 100% Bed temperature 90 °C Shell 2 Top & bottom layer 3 Cooling fan OFF FLEXURAL TESTING SPECIMEN TENSILE TESTING SPECIMEN IMPACT TESTING SPECIMEN ASTM D638 (ISO 527, GB/T 1040) ASTM D638 (ISO 527, GB/T 1040) ASTM D638 (ISO 179, GB/T 1043) 150.00 80.00 80. 00 114.00 60. 00 80.00 45",S-FIBER-PPSGF-TDS-2,p. 1: Equilibrium water absorption,"Added 2026-09-14 (m13): published in the source, never transcribed (npm run audit:sources).",Not applicable
V002076,M068,G068-02,Crystallization temperature,201.4 °C,°C,201.4,Not applicable,Not applicable,=,1,201.4,Not applicable,Not applicable,°C,Published value,Not published (do not assume printed),Not applicable,Not published,not-stated,Not published,not-stated,Not applicable,Not applicable,Not published,"DSC, 10 °C/min",DSC,Not applicable,Not applicable,Not published,R-FIBERON-PETGF15-TDS,Thermal properties: Crystallization temp.,"Added 2026-09-14 (m13): published in the source, never transcribed (npm run audit:sources).",Not applicable
V002077,M068,G068-02,Water absorption,0.32 %,%,0.32,Not applicable,Not applicable,=,1,0.32,Not applicable,Not applicable,%,Published value,Not published (do not assume printed),Not applicable,Not published,not-stated,Not published,not-stated,Not applicable,Not applicable,Not published,"Equilibrium water absorption, 70% RH, 23 °C (moisture absorption curve)",Not published,Not applicable,Not applicable,Not published,R-FIBERON-PETGF15-TDS,Physical properties: Equilibrium water absorption,"Added 2026-09-14 (m13): published in the source, never transcribed (npm run audit:sources).",Not applicable
V002078,M049,G049-01,Tensile modulus,3.4 GPa,GPa,3.4,Not applicable,Not applicable,=,1,3.4,Not applicable,Not applicable,GPa,Published value,Not published (do not assume printed),Not applicable,Dry (source row); table heading 50% RH,dry,Not published,not-stated,Not applicable,Not applicable,23°C,"ISO 527, dry, 1 mm/min",ISO 527,Not applicable,Not applicable,Not published,S-SPECTRUM-en-tds-spectrum-pa6-neat-bk,"p. 1: Modulus of elasticity (dry, at 1 mm/min)","Added 2026-09-14 (m14): published in the source, never transcribed (npm run audit:sources).",Not applicable
V002079,M049,G049-01,HDT,90°C,°C,90,Not applicable,Not applicable,=,1,90,Not applicable,Not applicable,°C,Published value,Not published (do not assume printed),Not applicable,Not published,not-stated,Not published,not-stated,Not applicable,Not applicable,Not published,ISO 75 (HDT A),ISO 75,1.8,Not applicable,Not published,S-SPECTRUM-en-tds-spectrum-pa6-neat-bk,p. 1: Heat distortion temperature (HDT A),"Added 2026-09-14 (m14): published in the source, never transcribed (npm run audit:sources).",Not applicable
V002080,M049,G049-01,Continuous service temperature,120°C,°C,120,Not applicable,Not applicable,=,1,120,Not applicable,Not applicable,°C,Published value,Not published (do not assume printed),Not applicable,Not published,not-stated,Not published,not-stated,Not applicable,Not applicable,Not published,"IEC 60216; 20,000 h",IEC 60216,Not applicable,Not applicable,Not published,S-SPECTRUM-en-tds-spectrum-pa6-neat-bk,p. 1: Continous service temperature (20.000h),"Added 2026-09-14 (m14): published in the source, never transcribed (npm run audit:sources).",Not applicable
V002081,M049,G049-01,Melt mass-flow rate,"5,5 g/10 min",g/10 min,5.5,Not applicable,Not applicable,=,1,5.5,Not applicable,Not applicable,g/10 min,Published value,Not published,Not applicable,Not published,not-stated,Not published,not-stated,Not applicable,Not applicable,Not published,"ISO 1133; 250 °C, 2.16 kg",ISO 1133,Not applicable,Not applicable,Not published,S-SPECTRUM-en-tds-spectrum-pa6-neat-bk,"p. 1: Melt flow rate (MFR), 250°C / 2,16kg","Added 2026-09-14 (m14): published in the source, never transcribed (npm run audit:sources).",Not applicable
V002082,M037,G037-02,HDT,140°C,°C,140,Not applicable,Not applicable,=,1,140,Not applicable,Not applicable,°C,Published value,Not published (do not assume printed),Not applicable,Not published,not-stated,Not published,not-stated,Not applicable,Not applicable,Not published,"D 648, 0.45 MN/m²",ASTM D648,0.45,Not applicable,Not published,S-SPECTRUM-en-tds-spectrum-pc-cf,p. 1: Heat Deflection Temperature 0.45mn/m2,"Added 2026-09-14 (m14): published in the source, never transcribed (npm run audit:sources).",Not applicable
V002083,M037,G037-02,HDT,129°C,°C,129,Not applicable,Not applicable,=,1,129,Not applicable,Not applicable,°C,Published value,Not published (do not assume printed),Not applicable,Not published,not-stated,Not published,not-stated,Not applicable,Not applicable,Not published,"D 648, 1.81 MN/m²",ASTM D648,1.8,Not applicable,Not published,S-SPECTRUM-en-tds-spectrum-pc-cf,p. 1: Heat Deflection Temperature 1.81mn/m2,"Added 2026-09-14 (m14): published in the source, never transcribed (npm run audit:sources).",Not applicable
V002084,M037,G037-02,Izod impact strength,70 kg∙cm/cm,kg·cm/cm,70,Not applicable,Not applicable,=,9.80665,686.4655,Not applicable,Not applicable,J/m,Published value,Not published (do not assume printed),Not published,Not published,not-stated,Not published,not-stated,Not applicable,Not applicable,23°C,D 256,ASTM D256,Not applicable,Notched,Not published,S-SPECTRUM-en-tds-spectrum-pc-cf,"p. 1: Izod Impact Strength, Notched @ 23°C","Added 2026-09-14 (m14): published in the source, never transcribed (npm run audit:sources). 70 kgf·cm/cm is 686.5 J/m (× 9.80665). Property renamed 2026-09-15 (m22) from ""Izod strength"": the same test under one name. Corrected 2026-09-18 (m50): the normalized value read 686.5, rounded; 70 × 9.80665 is 686.4655 J/m, which is what the raw value and the factor say.",Not applicable
V002085,M072,G072-02,Tensile modulus,3650 MPa,MPa,3650,Not applicable,Not applicable,=,0.001,3.65,Not applicable,Not applicable,GPa,Published value,Raw material value,Not applicable,Not published,not-stated,Not published,not-stated,Not applicable,Not applicable,Not published,"ISO 527 (1), 1 mm/min",ISO 527,Not applicable,Not applicable,Not published,S-SPECTRUM-en-tds-spectrum-pps-am230,p. 1: Elastic modulus tensile* (speed 1mm/min),"Added 2026-09-14 (m14): published in the source, never transcribed (npm run audit:sources). Marked ""*injection moulding"".",Not applicable
V002086,M072,G072-02,HDT,129°C,°C,129,Not applicable,Not applicable,=,1,129,Not applicable,Not applicable,°C,Published value,Raw material value,Not applicable,Not published,not-stated,Not published,not-stated,Not applicable,Not applicable,Not published,"ISO 75, 0.45 MN/m²",ISO 75,0.45,Not applicable,Not published,S-SPECTRUM-en-tds-spectrum-pps-am230,p. 1: Heat Deflection Temperature 0.45mn/m2*,"Added 2026-09-14 (m14): published in the source, never transcribed (npm run audit:sources). Marked ""*injection moulding"".",Not applicable
V002087,M072,G072-02,HDT,107°C,°C,107,Not applicable,Not applicable,=,1,107,Not applicable,Not applicable,°C,Published value,Raw material value,Not applicable,Not published,not-stated,Not published,not-stated,Not applicable,Not applicable,Not published,"ISO 75, 1.81 MN/m²",ISO 75,1.8,Not applicable,Not published,S-SPECTRUM-en-tds-spectrum-pps-am230,p. 1: Heat Deflection Temperature 1.81mn/m2*,"Added 2026-09-14 (m14): published in the source, never transcribed (npm run audit:sources). Marked ""*injection moulding"".",Not applicable
V002088,M088,G088-02,HDT,76°C,°C,76,Not applicable,Not applicable,=,1,76,Not applicable,Not applicable,°C,Published value,Not published (do not assume printed),Not applicable,Not published,not-stated,Not published,not-stated,Not applicable,Not applicable,Not published,"ISO 75, 0.455 MPa",ISO 75,0.45,Not applicable,Not published,S-SPECTRUM-en-tds-spectrum-pctg,p. 1: Heat Distortion Temperature @ 0.455MPa,"Added 2026-09-14 (m14): published in the source, never transcribed (npm run audit:sources).",Not applicable
V002089,M088,G088-02,HDT,64°C,°C,64,Not applicable,Not applicable,=,1,64,Not applicable,Not applicable,°C,Published value,Not published (do not assume printed),Not applicable,Not published,not-stated,Not published,not-stated,Not applicable,Not applicable,Not published,"ISO 75, 1.820 MPa",ISO 75,1.8,Not applicable,Not published,S-SPECTRUM-en-tds-spectrum-pctg,p. 1: Heat Distortion Temperature @ 1.820 MPa,"Added 2026-09-14 (m14): published in the source, never transcribed (npm run audit:sources).",Not applicable
V002090,M090,G090-02,HDT,78°C,°C,78,Not applicable,Not applicable,=,1,78,Not applicable,Not applicable,°C,Published value,Not published (do not assume printed),Not applicable,Not published,not-stated,Not published,not-stated,Not applicable,Not applicable,Not published,0.455 MPa (standard not stated),Not published,0.45,Not applicable,Not published,S-SPECTRUM-en-tds-spectrum-pctg-cf10,p. 1: Heat Distortion Temperature @ 0.455MPa,"Added 2026-09-14 (m14): published in the source, never transcribed (npm run audit:sources).",Not applicable
V002091,M090,G090-02,HDT,68°C,°C,68,Not applicable,Not applicable,=,1,68,Not applicable,Not applicable,°C,Published value,Not published (do not assume printed),Not applicable,Not published,not-stated,Not published,not-stated,Not applicable,Not applicable,Not published,1.820 MPa (standard not stated),Not published,1.8,Not applicable,Not published,S-SPECTRUM-en-tds-spectrum-pctg-cf10,p. 1: Heat Distortion Temperature @ 1.820 MPa,"Added 2026-09-14 (m14): published in the source, never transcribed (npm run audit:sources).",Not applicable
V002092,M090,G090-02,Impact strength,45kJ/m2,kJ/m2,45,Not applicable,Not applicable,=,1,45,Not applicable,Not applicable,kJ/m²,Published value,Not published (do not assume printed),Not published,Not published,not-stated,Not published,not-stated,Not applicable,Not applicable,23°C,ISO 179-1eU,ISO 179,Not applicable,Unnotched,Not published,S-SPECTRUM-en-tds-spectrum-pctg-cf10,"p. 1: Izod Impact Strenght, Unnotched @ 23°C","Added 2026-09-14 (m14): published in the source, never transcribed (npm run audit:sources). The sheet heads the rows ""Izod Impact Strenght"" but cites ISO 179-1eU (Charpy), so the test type is recorded as unspecified.",Not applicable
V002093,M090,G090-02,Impact strength,4kJ/m2,kJ/m2,4,Not applicable,Not applicable,=,1,4,Not applicable,Not applicable,kJ/m²,Published value,Not published (do not assume printed),Not published,Not published,not-stated,Not published,not-stated,Not applicable,Not applicable,23°C,ISO 179-1eU (as printed),ISO 179,Not applicable,Notched,Not published,S-SPECTRUM-en-tds-spectrum-pctg-cf10,"p. 1: Izod Impact Strenght, Notched @ 23°C","Added 2026-09-14 (m14): published in the source, never transcribed (npm run audit:sources). The sheet heads the rows ""Izod Impact Strenght"" but cites ISO 179-1eU (Charpy), so the test type is recorded as unspecified.",Not applicable
V002094,M053,G053-03,HDT,170°C,°C,170,Not applicable,Not applicable,=,1,170,Not applicable,Not applicable,°C,Published value,Not published (do not assume printed),Not applicable,Not published,not-stated,Not published,not-stated,Not applicable,Not applicable,Not published,"ISO 75-1/2, 0.45 MPa",ISO 75,0.45,Not applicable,Not published,S-SPECTRUM-en-tds-spectrum-pa12-cf15,p. 1: Temperature of deflection under load 0.45 MPa,"Added 2026-09-14 (m14): published in the source, never transcribed (npm run audit:sources).",Not applicable
V002095,M053,G053-03,HDT,150°C,°C,150,Not applicable,Not applicable,=,1,150,Not applicable,Not applicable,°C,Published value,Not published (do not assume printed),Not applicable,Not published,not-stated,Not published,not-stated,Not applicable,Not applicable,Not published,"ISO 75-1/2, 1.8 MPa",ISO 75,1.8,Not applicable,Not published,S-SPECTRUM-en-tds-spectrum-pa12-cf15,p. 1: Temperature of deflection under load 1.8 MPa,"Added 2026-09-14 (m14): published in the source, never transcribed (npm run audit:sources).",Not applicable
V002096,M053,G053-03,Melt mass-flow rate,3 g/10min,g/10 min,3,Not applicable,Not applicable,=,1,3,Not applicable,Not applicable,g/10 min,Published value,Not published,Not applicable,Not published,not-stated,Not published,not-stated,Not applicable,Not applicable,Not published,"210 °C, 2.16 kg (the sheet cites ISO 1183)",ISO 1183,Not applicable,Not applicable,Not published,S-SPECTRUM-en-tds-spectrum-pa12-cf15,"p. 1: MFR (210°C, 2.16kg)","Added 2026-09-14 (m14): published in the source, never transcribed (npm run audit:sources).",Not applicable
V002097,M094,G094-03,HDT,90°C,°C,90,Not applicable,Not applicable,=,1,90,Not applicable,Not applicable,°C,Published value,Not published (do not assume printed),Not applicable,Not published,not-stated,Not published,not-stated,Not applicable,Not applicable,Not published,"ISO 75-2/A, 1.8 MPa",ISO 75,1.8,Not applicable,Not published,S-SPECTRUM-en-tds-spectrum-pc-abs-fr-v0,p. 1: Heat Deflection Temperature 1.8 MPa,"Added 2026-09-14 (m14): published in the source, never transcribed (npm run audit:sources).",Not applicable
