Repository: faridbnv/h2c-materials

# Filament Atlas

**Live: [pdynamics.ca/h2c-materials](https://pdynamics.ca/h2c-materials/)** · one HTML page, with a page of its own for
each well-documented material beside it, that also runs offline from a file, with no server.

## What it is

Filament Atlas is a tool for a small engineering team choosing a 3D-printing filament for the team's Bambu Lab H2C
printer. It was the H2C Material Selector until 2026-10-16; the built file keeps that name. You say what a part must
do (survive 100 °C, be at least this stiff, be as light as possible), and it answers in two steps:

- **Which kinds of filament** (PLA, PETG, carbon-filled nylon and so on) can do it, and whether the H2C can print them.

File: data/tables/measurements.csv (part 41 of 82)
MeasurementID,MaterialID,GradeID,Property,Raw value,Raw unit,Raw numeric,Raw uncertainty ±,Raw upper bound,Operator,Conversion factor,Normalized value,Normalized uncertainty ±,Normalized upper bound,Normalized unit,Data status,Specimen type,Direction,Moisture condition,Moisture state,Post-processing,Post-processing state,Anneal °C,Anneal h,Test temperature,Standard / load,Standards,Test load MPa,Notch,Specimen / print parameters,SourceID,Locator,Notes,Parse review
V002098,M094,G094-03,Charpy strength,NB,Qualitative (no fracture),Not applicable,Not applicable,Not applicable,=,1,Insufficient comparable data,Not applicable,Not applicable,Qualitative (no fracture),Published qualitative result,Not published (do not assume printed),Not published,Not published,not-stated,Not published,not-stated,Not applicable,Not applicable,-30°C,ISO 179,ISO 179,Not applicable,Unnotched,Not published,S-SPECTRUM-en-tds-spectrum-pc-abs-fr-v0,"p. 1: Charpy impact strength, unnotched, -30°C","Added 2026-09-14 (m14): published in the source, never transcribed (npm run audit:sources).",Not applicable
V002099,M094,G094-03,Charpy strength,NB,Qualitative (no fracture),Not applicable,Not applicable,Not applicable,=,1,Insufficient comparable data,Not applicable,Not applicable,Qualitative (no fracture),Published qualitative result,Not published (do not assume printed),Not published,Not published,not-stated,Not published,not-stated,Not applicable,Not applicable,23°C,ISO 179,ISO 179,Not applicable,Unnotched,Not published,S-SPECTRUM-en-tds-spectrum-pc-abs-fr-v0,"p. 1: Charpy impact strength, unnotched, 23°C","Added 2026-09-14 (m14): published in the source, never transcribed (npm run audit:sources).",Not applicable
V002100,M034,G034-01,Charpy strength,25 kJ/m2,kJ/m2,25,Not applicable,Not applicable,=,1,25,Not applicable,Not applicable,kJ/m²,Published value,Raw material value,Not published,Not published,not-stated,Not published,not-stated,Not applicable,Not applicable,23°C,ISO 179-1eU,ISO 179,Not applicable,Unnotched,Not published,S-SPECTRUM-en-tds-spectrum-asax-x-gf10,Mechanical properties: Charpy impact strength* unnotched (at 23°C),"Added 2026-09-14 (m14): published in the source, never transcribed (npm run audit:sources). Marked ""*injection moulding"".",Not applicable
V002101,M034,G034-01,Charpy strength,8.3 kJ/m2,kJ/m2,8.3,Not applicable,Not applicable,=,1,8.3,Not applicable,Not applicable,kJ/m²,Published value,Raw material value,Not published,Not published,not-stated,Not published,not-stated,Not applicable,Not applicable,23°C,ISO 179-1eA,ISO 179,Not applicable,Notched,Not published,S-SPECTRUM-en-tds-spectrum-asax-x-gf10,Mechanical properties: Charpy impact strength* notched (at 23°C),"Added 2026-09-14 (m14): published in the source, never transcribed (npm run audit:sources). Marked ""*injection moulding"".",Not applicable
V002102,M081,G081-02,Melt mass-flow rate,12 g/10min,g/10 min,12,Not applicable,Not applicable,=,1,12,Not applicable,Not applicable,g/10 min,Published value,Not published,Not applicable,Not published,not-stated,Not published,not-stated,Not applicable,Not applicable,Not published,"ISO 1133; 200 °C, 5.0 kg",ISO 1133,Not applicable,Not applicable,Not published,S-SPECTRUM-en-tds-spectrum-hipsx,"p. 1: Melt Flow Rate, (200°C/5.0kg)","Added 2026-09-14 (m14): published in the source, never transcribed (npm run audit:sources).",Not applicable
V002103,M032,G032-01,Charpy strength,8.2 ± 1.6 kJ/m² (notched),kJ/m²,8.2,1.6,Not applicable,=,1,8.2,1.6,Not applicable,kJ/m²,Published value,Printed specimen,XY,Dried before testing (see preparation),dry,All the specimens were annealed and dried at 80 °C for 12 h before testing,annealed,80,12,Not published,"ISO 179, GB/T 1043",ISO 179; GB/T 1043,Not applicable,Notched,"Specimen Printing Conditions Subjects Data Nozzle Temperature 225 °C Bed Temperature 85 °C Printing Speed 100 mm/s Infill Density 100% * All the specimens were printed at the following settings: Nozzle Temperature = 225 °C, Printing Speed = 100 mm/s, Bed Temperature = 85 °C, Infill Density= 100%. All the specimens were annealed and dried at 80 °C for 12 h before testing. And",B-asa-aero-TDS,p. 2: Impact Strength (X-Y) (notched),"Added 2026-09-14 (m15): published in the source, never transcribed (npm run audit:sources).",Not applicable
V002104,M010,G010-01,Charpy strength,8.2 ± 0.5 kJ/m² (notched),kJ/m²,8.2,0.5,Not applicable,=,1,8.2,0.5,Not applicable,kJ/m²,Published value,Printed specimen,XY,Dried before testing (see preparation),dry,All the specimens were annealed and dried at 55 °C for 8 h before testing,annealed,55,8,Not published,"ISO 179, GB/T 1043",ISO 179; GB/T 1043,Not applicable,Notched,"Specimen Printing Conditions Subjects Data Nozzle Temperature 230 °C Bed Temperature 35 °C Printing Speed 200 mm/s InfillDensity 100% * All the specimens were annealed and dried at 55 °C for 8 h before testing. And the suggested annealing temperature of models printed with Bambu PLA Silkis50 to 55 °C, and the time is6 to 12 hours. The annealing effect depends on the annealing",B-pla-silk-dual-color-TDS,p. 2: Impact Strength (X-Y) (notched),"Added 2026-09-14 (m15): published in the source, never transcribed (npm run audit:sources). Corrected 2026-09-15 (m20) against the source: the sheet gives the ""Test Specimen Printing Conditions"" of every specimen.",Not applicable
V002105,M015,G015-01,Charpy strength,17.6 ± 2.2 kJ/m² (notched),kJ/m²,17.6,2.2,Not applicable,=,1,17.6,2.2,Not applicable,kJ/m²,Published value,Printed specimen,XY,Dried before testing (see preparation),dry,All the specimens were annealed and dried at 55 °C for 8 h before testing,annealed,55,8,Not published,"ISO 179, GB/T 1043",ISO 179; GB/T 1043,Not applicable,Notched,"Specimen Printing Conditions Subjects Data Nozzle Temperature 220 °C Bed Temperature 35 °C Printing Speed 200 mm/s InfillDensity 100% * All the specimens were printed at the following settings: Nozzle Temperature = 220 °C, Printing Speed = 200 mm/s, Bed Temperature = 35 °C,InfillDensity = 100%. All the specimens were annealed and dried at 55 °C for 8 h before testing. And the",B-pla-galaxy-TDS,p. 2: Impact Strength (X-Y) (notched),"Added 2026-09-14 (m15): published in the source, never transcribed (npm run audit:sources). Corrected 2026-09-15 (m20) against the source: the sheet gives the ""Test Specimen Printing Conditions"" of every specimen.",Not applicable
V002106,M022,G022-01,Charpy strength,6.2 ± 1.8 kJ/m² (notched),kJ/m²,6.2,1.8,Not applicable,=,1,6.2,1.8,Not applicable,kJ/m²,Published value,Printed specimen,XY,Dried before testing (see preparation),dry,All the specimens were annealed and dried at 75 °C for 8 h before testing,annealed,75,8,Not published,"ISO 179, GB/T 1043",ISO 179; GB/T 1043,Not applicable,Notched,"Specimen Printing Conditions Subjects Data Nozzle Temperature 255 °C Bed Temperature 70 °C Printing Speed 200 mm/s InfillDensity 100% * All the specimens were printed at the following settings: Nozzle Temperature = 255 °C, Printing Speed = 200 mm/s, Bed Temperature = 70 °C,InfillDensity = 100%. All the specimens were annealed and dried at 75 °C for 8 h before testing. It'snot",B-petg-hf-TDS,p. 2: Impact Strength (X-Y) (notched),"Added 2026-09-14 (m15): published in the source, never transcribed (npm run audit:sources). Corrected 2026-09-15 (m20) against the source: the sheet gives the ""Test Specimen Printing Conditions"" of every specimen.",Not applicable
V002107,M028,G028-01,Charpy strength,4.2 ± 1.1 kJ/m² (notched),kJ/m²,4.2,1.1,Not applicable,=,1,4.2,1.1,Not applicable,kJ/m²,Published value,Printed specimen,XY,Dried before testing (see preparation),dry,All the specimens were annealed and dried at 80 °C for 12 h before testing,annealed,80,12,Not published,"ISO 179, GB/T 1043",ISO 179; GB/T 1043,Not applicable,Notched,"Specimen Printing Conditions Subjects Data Nozzle Temperature 270 °C Bed Temperature 80 °C Printing Speed 150 mm/s InfillDensity 100% * All the specimens were annealed and dried at 80 °C for 12 h before testing. And the suggested annealing temperature ofmodels printed with Bambu ABS-GF is80 to90 °C, and the time is6 to 12 hours. The annealing effect depends on the annealing t",B-abs-gf-TDS,p. 2: Impact Strength (X-Y) (notched),"Added 2026-09-14 (m15): published in the source, never transcribed (npm run audit:sources). Corrected 2026-09-15 (m20) against the source: the sheet gives the ""Test Specimen Printing Conditions"" of every specimen.",Not applicable
V002108,M033,G033-01,Charpy strength,6.2 ± 1.4 kJ/m² (notched),kJ/m²,6.2,1.4,Not applicable,=,1,6.2,1.4,Not applicable,kJ/m²,Published value,Printed specimen,XY,Dried before testing (see preparation),dry,All the specimens were annealed and dried at 80 °C for 12 h before testing,annealed,80,12,Not published,"ISO 179, GB/T 1043",ISO 179; GB/T 1043,Not applicable,Notched,"Specimen Printing Conditions Subjects Data Nozzle Temperature 220 °C Bed Temperature 35 °C Printing Speed 200 mm/s Infill Density 100% * All the specimens were printed at the following settings: Nozzle Temperature = 275 °C, Printing Speed = 200 mm/s, Bed Temperature = 90 °C, Infill Density= 100%. All the specimens were annealed and dried at 80 °C for 12 h before testing. And",B-asa-cf-TDS,p. 2: Impact Strength (X-Y) (notched),"Added 2026-09-14 (m15): published in the source, never transcribed (npm run audit:sources).",Not applicable
V002109,M070,G070-01,Charpy strength,6.5 ± 2.3 kJ/m² (notched),kJ/m²,6.5,2.3,Not applicable,=,1,6.5,2.3,Not applicable,kJ/m²,Published value,Printed specimen,XY,Not published,not-stated,All the specimens were not annealed before testing,as-printed,Not applicable,Not applicable,Not published,"ISO 179, GB/T 1043",ISO 179; GB/T 1043,Not applicable,Notched,"Specimen Printing Conditions Subjects Data Nozzle Temperature 290 °C Bed Temperature 110 °C Printing Speed 80 mm/s Infill Density 100% * All the specimens were printed at the following settings: Printer = X1C, Chamber Temperature = 52 °C, Nozzle Temperature = 290 °C, Printing Speed = 80 mm/s, Bed Temperature = 110 °C, Infill Density = 100%. If higher chamber temperature were",B-ppa-cf-TDS,p. 2: Impact Strength (X-Y) (notched),"Added 2026-09-14 (m15): published in the source, never transcribed (npm run audit:sources).",Not applicable
V002110,M006,G006-01,Charpy strength,25.9 ± 3.3 kJ/m²,kJ/m²,25.9,3.3,Not applicable,=,1,25.9,3.3,Not applicable,kJ/m²,Published value,Printed specimen,Z,Not published,not-stated,All the specimens were annealed and dried at 50 °C for 8 h before testing,annealed,50,8,Not published,"ISO 179, GB/T 1043",ISO 179; GB/T 1043,Not applicable,Not published,"Specimen Printing Conditions Subjects Data Nozzle Temperature 245 °C Bed Temperature 55 °C Printing Speed 150 mm/s InfillDensity 100% Allthe specimens were annealed and dried at 50 °C for 8 h before testing. And the suggested annealing temperature of models printed with Bambu PLA Tough+ is50 to 60 °C, and the time is6 to 12 hours. The annealing effect depends on the annealing",B-pla-tough-upgrade-TDS,p. 2: Impact Strength (Z),"Added 2026-09-14 (m15): published in the source, never transcribed (npm run audit:sources). Corrected 2026-09-15 (m20) against the source: the sheet gives the ""Test Specimen Printing Conditions"" of every specimen. Corrected 2026-09-15 (m20) against the source: the sheet prints ""All the specimens were annealed and dried at 50 °C for 8 h before testing"".",Not applicable
V002111,M002,G002-01,Melt mass-flow rate,23.2 ± 3.5 g/10 min,g/10 min,23.2,3.5,Not applicable,=,1,23.2,3.5,Not applicable,g/10 min,Published value,Not published,Not applicable,Not published,not-stated,Not published,not-stated,Not applicable,Not applicable,Not published,"210 °C, 2.16 kg",Not published,Not applicable,Not applicable,"Specimen Printing Conditions Subjects Data Nozzle Temperature 220 °C Bed Temperature 35 °C Printing Speed 200 mm/s Infill Density 100% *All the specimens were annealed and dried at 55 °C for 8 h before testing. And the suggested annealing temperature of models printed with Bambu PLA Basic is 50 to 60 °C, and the time is 6 to 12 hours. The annealing effect depends on the annea",B-pla-basic-filament-TDS,p. 2: Melt Index,"Added 2026-09-14 (m15): published in the source, never transcribed (npm run audit:sources).",Not applicable
V002112,M003,G003-01,Melt mass-flow rate,18.0 ± 3.2 g/10 min,g/10 min,18.0,3.2,Not applicable,=,1,18.0,3.2,Not applicable,g/10 min,Published value,Not published,Not applicable,Not published,not-stated,Not published,not-stated,Not applicable,Not applicable,Not published,"210 °C, 2.16 kg",Not published,Not applicable,Not applicable,"Specimen Printing Conditions Subjects Data Nozzle Temperature 220 °C Bed Temperature 35 °C Printing Speed 200 mm/s Infill Density 100% *All the specimens were annealed and dried at 55 °C for 8 h before testing. And the suggested annealing temperature of models printed with Bambu PLA Matte is 50 to 60 °C, and the time is 6 to 12 hours. The annealing effect depends on the annea",B-pla-matte-TDS,p. 2: Melt Index,"Added 2026-09-14 (m15): published in the source, never transcribed (npm run audit:sources).",Not applicable
V002113,M005,G005-01,Melt mass-flow rate,45.8 ± 6.6 g/10 min,g/10 min,45.8,6.6,Not applicable,=,1,45.8,6.6,Not applicable,g/10 min,Published value,Not published,Not applicable,Not published,not-stated,Not published,not-stated,Not applicable,Not applicable,Not published,"210 °C, 2.16 kg",Not published,Not applicable,Not applicable,"Specimen Printing Conditions Subjects Data Nozzle Temperature 220 °C Bed Temperature 35 °C Printing Speed 200 mm/s Infill Density 100% *All the specimens were annealed and dried at 55 °C for 8 h ours before testing. 1. Tensile Testing 2. Bending Testing 3. Impact Testing • Disclaimer The performance values are tested by standard samples at Bambu Lab, and the values are for de",B-pla-basic-gradient-TDS,p. 2: Melt Index,"Added 2026-09-14 (m15): published in the source, never transcribed (npm run audit:sources).",Not applicable
V002114,M006,G006-01,Melt mass-flow rate,18.0 ± 2.5 g/10 min,g/10 min,18.0,2.5,Not applicable,=,1,18.0,2.5,Not applicable,g/10 min,Published value,Not published,Not applicable,Not published,not-stated,Not published,not-stated,Not applicable,Not applicable,Not published,"210 °C, 2.16 kg",Not published,Not applicable,Not applicable,"Specimen Printing Conditions Subjects Data Nozzle Temperature 245 °C Bed Temperature 55 °C Printing Speed 150 mm/s InfillDensity 100% Allthe specimens were annealed and dried at 50 °C for 8 h before testing. And the suggested annealing temperature of models printed with Bambu PLA Tough+ is50 to 60 °C, and the time is6 to 12 hours. The annealing effect depends on the annealing",B-pla-tough-upgrade-TDS,p. 2: Melt Index,"Added 2026-09-14 (m15): published in the source, never transcribed (npm run audit:sources).",Not applicable
V002115,M007,G007-01,Melt mass-flow rate,4.08 ± 1.5 g/10 min,g/10 min,4.08,1.5,Not applicable,=,1,4.08,1.5,Not applicable,g/10 min,Published value,Not published,Not applicable,Not published,not-stated,Not published,not-stated,Not applicable,Not applicable,Not published,"210 °C, 2.16 kg",Not published,Not applicable,Not applicable,"Specimen Printing Conditions Subjects Data Nozzle Temperature 220 °C Bed Temperature 35 °C Printing Speed 150 mm/s InfillDensity 100% Allthe specimens were annealed and dried at 50 °C for 8 h before testing.And the suggested annealing temperature ofmodels printed with Bambu PLA Translucent is50 to 60 °C, and the time is 6 to 12 hours. The annealing effect depends on the annea",B-pla-translucent-TDS,p. 2: Melt Index,"Added 2026-09-14 (m15): published in the source, never transcribed (npm run audit:sources).",Not applicable
V002116,M009,G009-01,Melt mass-flow rate,14.5 ± 1.2 g/10 min,g/10 min,14.5,1.2,Not applicable,=,1,14.5,1.2,Not applicable,g/10 min,Published value,Not published,Not applicable,Not published,not-stated,Not published,not-stated,Not applicable,Not applicable,Not published,"210 °C, 2.16 kg",Not published,Not applicable,Not applicable,"Specimen Printing Conditions Subjects Data Nozzle Temperature 230 °C Bed Temperature 35 °C Printing Speed 200 mm/s InfillDensity 100% * All the specimens were printed at the following settings: Nozzle Temperature = 230 °C, Printing Speed = 200 mm/s, Bed Temperature = 35 °C, InfillDensity = 100%. All the specimens were annealed and dried at 55 °C for 8 h before testing. And th",B-pla-silk-upgrade-TDS,p. 2: Melt Index,"Added 2026-09-14 (m15): published in the source, never transcribed (npm run audit:sources).",Not applicable
V002117,M010,G010-01,Melt mass-flow rate,20.5 ± 1.2 g/10 min,g/10 min,20.5,1.2,Not applicable,=,1,20.5,1.2,Not applicable,g/10 min,Published value,Not published,Not applicable,Not published,not-stated,Not published,not-stated,Not applicable,Not applicable,Not published,"210 °C, 2.16 kg",Not published,Not applicable,Not applicable,"Specimen Printing Conditions Subjects Data Nozzle Temperature 230 °C Bed Temperature 35 °C Printing Speed 200 mm/s InfillDensity 100% * All the specimens were annealed and dried at 55 °C for 8 h before testing. And the suggested annealing temperature of models printed with Bambu PLA Silkis50 to 55 °C, and the time is6 to 12 hours. The annealing effect depends on the annealing",B-pla-silk-dual-color-TDS,p. 2: Melt Index,"Added 2026-09-14 (m15): published in the source, never transcribed (npm run audit:sources).",Not applicable
V002118,M011,G011-01,Melt mass-flow rate,38.6 ± 3.7 g/10 min,g/10 min,38.6,3.7,Not applicable,=,1,38.6,3.7,Not applicable,g/10 min,Published value,Not published,Not applicable,Not published,not-stated,Not published,not-stated,Not applicable,Not applicable,Not published,"210 °C, 2.16 kg",Not published,Not applicable,Not applicable,"Specimen Printing Conditions Subjects Data Nozzle Temperature 220 °C Bed Temperature 35 °C Printing Speed 200 mm/s Infill Density 100% *All the specimens were annealed and dried at 55 °C for 8 h before testing. And the suggested annealing temperature of models printed with Bambu PLA Metal is 50 to 60 °C, and the time is 6 to 12 hours. The annealing effect depends on the annea",B-pla-metal-TDS,p. 2: Melt Index,"Added 2026-09-14 (m15): published in the source, never transcribed (npm run audit:sources).",Not applicable
V002119,M012,G012-01,Melt mass-flow rate,32.2 ± 4.5 g/10 min,g/10 min,32.2,4.5,Not applicable,=,1,32.2,4.5,Not applicable,g/10 min,Published value,Not published,Not applicable,Not published,not-stated,Not published,not-stated,Not applicable,Not applicable,Not published,"210 °C, 2.16 kg",Not published,Not applicable,Not applicable,"Specimen Printing Conditions Subjects Data Nozzle Temperature 220 °C Bed Temperature 35 °C Printing Speed 200 mm/s Infill Density 100% *All the specimens were annealed and dried at 55 °C for 8 h before testing. And the suggested annealing temperature of models printed with Bambu PLA Marble is 50 to 60 °C, and the time is 6 to 12 hours. The annealing effect depends on the anne",B-pla-marble-TDS,p. 2: Melt Index,"Added 2026-09-14 (m15): published in the source, never transcribed (npm run audit:sources).",Not applicable
V002120,M013,G013-01,Melt mass-flow rate,34.2 ± 3.3 g/10 min,g/10 min,34.2,3.3,Not applicable,=,1,34.2,3.3,Not applicable,g/10 min,Published value,Not published,Not applicable,Not published,not-stated,Not published,not-stated,Not applicable,Not applicable,Not published,"210 °C, 2.16 kg",Not published,Not applicable,Not applicable,"Specimen Printing Conditions Subjects Data Nozzle Temperature 220 °C Bed Temperature 35 °C Printing Speed 200 mm/s InfillDensity 100% *Allthe specimens were annealed and dried at 55 °C for 8 hours before testing. 1. Tensile Testing 2. Bending Testing 3. Impact Testing • Disclaimer The performance values are tested by standard samples at Bambu Lab, and the values are for design",B-pla-sparkle-TDS,p. 2: Melt Index,"Added 2026-09-14 (m15): published in the source, never transcribed (npm run audit:sources).",Not applicable
V002121,M014,G014-01,Melt mass-flow rate,29.4 ± 1.7 g/10 min,g/10 min,29.4,1.7,Not applicable,=,1,29.4,1.7,Not applicable,g/10 min,Published value,Not published,Not applicable,Not published,not-stated,Not published,not-stated,Not applicable,Not applicable,Not published,"210 °C, 2.16 kg",Not published,Not applicable,Not applicable,"Specimen Printing Conditions Subjects Data Nozzle Temperature 220 °C Bed Temperature 35 °C Printing Speed 200 mm/s Infill Density 100% * All the specimens were printed at the following settings: Nozzle Temperature = 220 °C, Printing Speed = 200 mm/s, Bed Temperature = 35 °C, Infill Density = 100%. All the specimens were annealed and dried at 55 °C for 8 h before testing. And",B-pla-wood-TDS,p. 2: Melt Index,"Added 2026-09-14 (m15): published in the source, never transcribed (npm run audit:sources).",Not applicable
V002122,M015,G015-01,Melt mass-flow rate,11.0 ± 1.7 g/10 min,g/10 min,11.0,1.7,Not applicable,=,1,11.0,1.7,Not applicable,g/10 min,Published value,Not published,Not applicable,Not published,not-stated,Not published,not-stated,Not applicable,Not applicable,Not published,"210 °C, 2.16 kg",Not published,Not applicable,Not applicable,"Specimen Printing Conditions Subjects Data Nozzle Temperature 220 °C Bed Temperature 35 °C Printing Speed 200 mm/s InfillDensity 100% * All the specimens were printed at the following settings: Nozzle Temperature = 220 °C, Printing Speed = 200 mm/s, Bed Temperature = 35 °C,InfillDensity = 100%. All the specimens were annealed and dried at 55 °C for 8 h before testing. And the",B-pla-galaxy-TDS,p. 2: Melt Index,"Added 2026-09-14 (m15): published in the source, never transcribed (npm run audit:sources).",Not applicable
V002123,M016,G016-01,Melt mass-flow rate,23.3 ± 2.4 g/10 min,g/10 min,23.3,2.4,Not applicable,=,1,23.3,2.4,Not applicable,g/10 min,Published value,Not published,Not applicable,Not published,not-stated,Not published,not-stated,Not applicable,Not applicable,Not published,"210 °C, 2.16 kg",Not published,Not applicable,Not applicable,"Specimen Printing Conditions Subjects Data Nozzle Temperature 220 °C Bed Temperature 35 °C Printing Speed 200 mm/s Infill Density 100% * All the specimens were annealed and dried at 55 °C for 8 h before testing. And the suggested annealing temperature of models printed with Bambu PLA Glow is 50 to 60 °C, and the time is 6 to 12 hours. The annealing effect depends on the annea",B-pla-glow-TDS,p. 2: Melt Index,"Added 2026-09-14 (m15): published in the source, never transcribed (npm run audit:sources).",Not applicable
V002124,M017,G017-01,Melt mass-flow rate,7.7 ± 0.6 g/10 min,g/10 min,7.7,0.6,Not applicable,=,1,7.7,0.6,Not applicable,g/10 min,Published value,Not published,Not applicable,Not published,not-stated,Not published,not-stated,Not applicable,Not applicable,Not published,"260 °C, 2.16 kg",Not published,Not applicable,Not applicable,"Specimen Printing Conditions Subjects Data Nozzle Temperature 210 °C Bed Temperature 35 °C Printing Speed 150 mm/s InfillDensity 100% *All the specimens were annealed and dried at 55 °C for 8 h before testing. And the suggested annealing temperature of models printed with Bambu PLA Aero is50 to 55 °C, and the time is6 to 12 hours. The annealing effect depends on the annealing",B-pla-aero-TDS,p. 2: Melt Index,"Added 2026-09-14 (m15): published in the source, never transcribed (npm run audit:sources).",Not applicable
V002125,M018,G018-01,Melt mass-flow rate,3.7 ± 0.6 g/10 min,g/10 min,3.7,0.6,Not applicable,=,1,3.7,0.6,Not applicable,g/10 min,Published value,Not published,Not applicable,Not published,not-stated,Not published,not-stated,Not applicable,Not applicable,Not published,"210 °C, 2.16 kg",Not published,Not applicable,Not applicable,"Specimen Printing Conditions Subjects Data Nozzle Temperature 230 °C Bed Temperature 35 °C Printing Speed 180 mm/s Infill Density 100% * All the specimens were printed at the following settings: Nozzle Temperature = 230 °C, Printing Speed = 180 mm/s, Bed Temperature = 35 °C, Infill Density = 100%. All the specimens were annealed and dried at 55 °C for 8 h before testing. And",B-pla-cf-TDS,p. 2: Melt Index,"Added 2026-09-14 (m15): published in the source, never transcribed (npm run audit:sources).",Not applicable
V002126,M021,G021-01,Melt mass-flow rate,22.9 ± 2.4 g/10 min,g/10 min,22.9,2.4,Not applicable,=,1,22.9,2.4,Not applicable,g/10 min,Published value,Not published,Not applicable,Not published,not-stated,Not published,not-stated,Not applicable,Not applicable,Not published,"245 °C, 2.16 kg",Not published,Not applicable,Not applicable,"Specimen Printing Conditions Subjects Data Nozzle Temperature 255 °C Bed Temperature 70 °C Printing Speed 150 mm/s Infill Density 100% All the specimens were printed at the following settings: X1-Carbon, Nozzle Temperature = 255 °C, Printing Speed = 150 mm/s, Bed Temperature = 70 °C, Infill Density = 100%. It's not recommended to anneal prints of PETG Basic, because only very",B-petg-basic-TDS,p. 2: Melt Index,"Added 2026-09-14 (m15): published in the source, never transcribed (npm run audit:sources).",Not applicable
V002127,M022,G022-01,Melt mass-flow rate,28.2 ± 2.7 g/10 min,g/10 min,28.2,2.7,Not applicable,=,1,28.2,2.7,Not applicable,g/10 min,Published value,Not published,Not applicable,Not published,not-stated,Not published,not-stated,Not applicable,Not applicable,Not published,"210 °C, 2.16 kg",Not published,Not applicable,Not applicable,"Specimen Printing Conditions Subjects Data Nozzle Temperature 255 °C Bed Temperature 70 °C Printing Speed 200 mm/s InfillDensity 100% * All the specimens were printed at the following settings: Nozzle Temperature = 255 °C, Printing Speed = 200 mm/s, Bed Temperature = 70 °C,InfillDensity = 100%. All the specimens were annealed and dried at 75 °C for 8 h before testing. It'snot",B-petg-hf-TDS,p. 2: Melt Index,"Added 2026-09-14 (m15): published in the source, never transcribed (npm run audit:sources).",Not applicable
V002128,M023,G023-01,Melt mass-flow rate,11.7 ± 1.5 g/10 min,g/10 min,11.7,1.5,Not applicable,=,1,11.7,1.5,Not applicable,g/10 min,Published value,Not published,Not applicable,Not published,not-stated,Not published,not-stated,Not applicable,Not applicable,Not published,"230 °C, 2.16 kg",Not published,Not applicable,Not applicable,"Specimen Printing Conditions Subjects Data Nozzle Temperature 255 °C Bed Temperature 70 °C Printing Speed 150 mm/s Infill Density 100% * All the specimens were printed at the following settings: Nozzle Temperature = 255 °C, Printing Speed = 150 mm/s, Bed Temperature = 70 °C, Infill Density = 100%. All the specimens were annealed and dried at 65 °C for 8 h before testing. It's",B-petg-translucent-TDS,p. 2: Melt Index,"Added 2026-09-14 (m15): published in the source, never transcribed (npm run audit:sources).",Not applicable
V002129,M024,G024-01,Melt mass-flow rate,19.3 ± 2.4 g/10 min,g/10 min,19.3,2.4,Not applicable,=,1,19.3,2.4,Not applicable,g/10 min,Published value,Not published,Not applicable,Not published,not-stated,Not published,not-stated,Not applicable,Not applicable,Not published,"250 °C, 2.16 kg",Not published,Not applicable,Not applicable,"Specimen Printing Conditions Subjects Data Nozzle Temperature 255 °C Bed Temperature 70 °C Printing Speed 150 mm/s Infill Density 100% * All the specimens were printed at the following settings: Nozzle Temperature = 255 °C, Printing Speed = 150 mm/s, Bed Temperature = 70 °C, Infill Density = 100%. All the specimens were annealed and dried at 65 °C for 8 h before testing. And",B-petg-cf-TDS,p. 2: Melt Index,"Added 2026-09-14 (m15): published in the source, never transcribed (npm run audit:sources).",Not applicable
V002130,M027,G027-01,Melt mass-flow rate,34.2 ± 3.8 g/10 min,g/10 min,34.2,3.8,Not applicable,=,1,34.2,3.8,Not applicable,g/10 min,Published value,Not published,Not applicable,Not published,not-stated,Not published,not-stated,Not applicable,Not applicable,Not published,"260 °C, 2.16 kg",Not published,Not applicable,Not applicable,"Specimen Printing Conditions Subjects Data Nozzle Temperature 260 °C Bed Temperature 80 °C Printing Speed 200 mm/s Infill Density 100% *All the specimens were annealed and dried at 80 °C for 12 h before testing. And the suggested annealing temperature of models printed with Bambu ABS is 80 to 90 °C, and the time is 6 to 12 hours. The annealing effect depends on the annealing",B-abs-filament-TDS,p. 2: Melt Index,"Added 2026-09-14 (m15): published in the source, never transcribed (npm run audit:sources).",Not applicable
V002131,M028,G028-01,Melt mass-flow rate,7.56 ± 1.4 g/10 min,g/10 min,7.56,1.4,Not applicable,=,1,7.56,1.4,Not applicable,g/10 min,Published value,Not published,Not applicable,Not published,not-stated,Not published,not-stated,Not applicable,Not applicable,Not published,"210 °C, 2.16 kg",Not published,Not applicable,Not applicable,"Specimen Printing Conditions Subjects Data Nozzle Temperature 270 °C Bed Temperature 80 °C Printing Speed 150 mm/s InfillDensity 100% * All the specimens were annealed and dried at 80 °C for 12 h before testing. And the suggested annealing temperature ofmodels printed with Bambu ABS-GF is80 to90 °C, and the time is6 to 12 hours. The annealing effect depends on the annealing t",B-abs-gf-TDS,p. 2: Melt Index,"Added 2026-09-14 (m15): published in the source, never transcribed (npm run audit:sources).",Not applicable
V002132,M031,G031-01,Melt mass-flow rate,7.0 ± 0.8 g/10 min,g/10 min,7.0,0.8,Not applicable,=,1,7.0,0.8,Not applicable,g/10 min,Published value,Not published,Not applicable,Not published,not-stated,Not published,not-stated,Not applicable,Not applicable,Not published,"260 °C, 2.16 kg",Not published,Not applicable,Not applicable,"Specimen Printing Conditions Subjects Data Nozzle Temperature 260 °C Bed Temperature 80 °C Printing Speed 200 mm/s Infill Density 100% *All the specimens were annealed and dried at 80 °C for 12 h before testing. And the suggested annealing temperature of models printed with Bambu ASA is 80 to 90 °C, and the time is 6 to 12 hours. The annealing effect depends on the annealing",B-asa-filament-TDS,p. 2: Melt Index,"Added 2026-09-14 (m15): published in the source, never transcribed (npm run audit:sources).",Not applicable
V002133,M032,G032-01,Melt mass-flow rate,1.56 ± 0.5 g/10 min,g/10 min,1.56,0.5,Not applicable,=,1,1.56,0.5,Not applicable,g/10 min,Published value,Not published,Not applicable,Not published,not-stated,Not published,not-stated,Not applicable,Not applicable,Not published,"210 °C, 2.16 kg",Not published,Not applicable,Not applicable,"Specimen Printing Conditions Subjects Data Nozzle Temperature 225 °C Bed Temperature 85 °C Printing Speed 100 mm/s Infill Density 100% * All the specimens were printed at the following settings: Nozzle Temperature = 225 °C, Printing Speed = 100 mm/s, Bed Temperature = 85 °C, Infill Density= 100%. All the specimens were annealed and dried at 80 °C for 12 h before testing. And",B-asa-aero-TDS,p. 2: Melt Index,"Added 2026-09-14 (m15): published in the source, never transcribed (npm run audit:sources).",Not applicable
V002134,M033,G033-01,Melt mass-flow rate,1.74 ± 0.3 g/10 min,g/10 min,1.74,0.3,Not applicable,=,1,1.74,0.3,Not applicable,g/10 min,Published value,Not published,Not applicable,Not published,not-stated,Not published,not-stated,Not applicable,Not applicable,Not published,"210 °C, 2.16 kg",Not published,Not applicable,Not applicable,"Specimen Printing Conditions Subjects Data Nozzle Temperature 220 °C Bed Temperature 35 °C Printing Speed 200 mm/s Infill Density 100% * All the specimens were printed at the following settings: Nozzle Temperature = 275 °C, Printing Speed = 200 mm/s, Bed Temperature = 90 °C, Infill Density= 100%. All the specimens were annealed and dried at 80 °C for 12 h before testing. And",B-asa-cf-TDS,p. 2: Melt Index,"Added 2026-09-14 (m15): published in the source, never transcribed (npm run audit:sources).",Not applicable
V002135,M035,G035-01,Melt mass-flow rate,32.2 ± 2.9 g/10 min,g/10 min,32.2,2.9,Not applicable,=,1,32.2,2.9,Not applicable,g/10 min,Published value,Not published,Not applicable,Not published,not-stated,Not published,not-stated,Not applicable,Not applicable,Not published,"260 °C, 2.16 kg",Not published,Not applicable,Not applicable,"Specimen Printing Conditions Subjects Data Nozzle Temperature 270 °C Bed Temperature 100 °C Printing Speed 200 mm/s Infill Density 100% *All the specimens were annealed and dried at 80 °C for 12 hours before testing. 1. Tensile Testing 2. Bending Testing 3. Impact Testing • Disclaimer The performance values are tested by standard samples at Bambu Lab, and the values are for d",B-PC-TDS,p. 2: Melt Index,"Added 2026-09-14 (m15): published in the source, never transcribed (npm run audit:sources).",Not applicable
V002136,M036,G036-01,Melt mass-flow rate,26.4 ± 2.7 g/10 min,g/10 min,26.4,2.7,Not applicable,=,1,26.4,2.7,Not applicable,g/10 min,Published value,Not published,Not applicable,Not published,not-stated,Not published,not-stated,Not applicable,Not applicable,Not published,"260 °C, 2.16 kg",Not published,Not applicable,Not applicable,"Specimen Printing Conditions Subjects Data Nozzle Temperature 270 °C Bed Temperature 100 °C Printing Speed 100 mm/s InfillDensity 100% *All the specimens were printed at the following settings: Nozzle Temperature = 270 °C, Printing Speed = 100 mm/s, Bed Temperature = 100 °C,InfillDensity =100%. Allthe specimens were annealed and dried at 80 °C for 12 h before testing.And the",B-pc-fr-TDS,p. 2: Melt Index,"Added 2026-09-14 (m15): published in the source, never transcribed (npm run audit:sources).",Not applicable
V002137,M040,G040-01,Melt mass-flow rate,21.8 ± 0.3 g/10 min,g/10 min,21.8,0.3,Not applicable,=,1,21.8,0.3,Not applicable,g/10 min,Published value,Not published,Not applicable,Not published,not-stated,Not published,not-stated,Not applicable,Not applicable,Not published,"210 °C, 2.16 kg",Not published,Not applicable,Not applicable,"Specimen Printing Conditions Subjects Data Nozzle Temperature 230 °C Bed Temperature 35 °C Printing Speed 130 mm/s InfillDensity 100% Allthe specimens were printed at the following settings: Nozzle Temperature = 230 °C, Printing Speed = 130 mm/s, Bed Temperature = 35 °C,InfillDensity= 100%. Allthe specimens were annealed and dried at 70 °C for12 h before testing. It'snot reco",B-tpu-for-ams-TDS,p. 2: Melt Index,"Added 2026-09-14 (m15): published in the source, never transcribed (npm run audit:sources).",Not applicable
V002138,M041,G041-01,Melt mass-flow rate,36.5 ± 2.6 g/10 min,g/10 min,36.5,2.6,Not applicable,=,1,36.5,2.6,Not applicable,g/10 min,Published value,Not published,Not applicable,Not published,not-stated,Not published,not-stated,Not applicable,Not applicable,Not published,"210 °C, 2.16 kg",Not published,Not applicable,Not applicable,"Specimen Printing Conditions Subjects Data Nozzle Temperature 230 °C Bed Temperature 35 °C Printing Speed 140 mm/s Infill Density 100% *All the specimens were annealed and dried at 70 °C for 12 h before testing. It's not recommended to anneal prints of TPU, or prints with not very simple shape and structure can deform obviously. When drying the filament and annealing the prin",B-tpu-95a-hf-TDS,p. 2: Melt Index,"Added 2026-09-14 (m15): published in the source, never transcribed (npm run audit:sources).",Not applicable
V002139,M042,G042-01,Melt mass-flow rate,9.36 ± 2.6 g/10 min,g/10 min,9.36,2.6,Not applicable,=,1,9.36,2.6,Not applicable,g/10 min,Published value,Not published,Not applicable,Not published,not-stated,Not published,not-stated,Not applicable,Not applicable,Not published,"210 °C, 2.16 kg",Not published,Not applicable,Not applicable,"Specimen Printing Conditions Subjects Data Nozzle Temperature 225 °C Bed Temperature 35 °C Printing Speed 34 mm/s InfillDensity 100% * All the specimens were printed at the following settings: Nozzle Temperature = 225 °C, Printing Speed = 34 mm/s, Bed Temperature = 35 °C, InfillDensity= 100%. All the specimens were dried at 70 °C for 12 h before testing. It'snot recommended t",B-TPU-SOFT-TDS-4,p. 2: Melt Index,"Added 2026-09-14 (m15): published in the source, never transcribed (npm run audit:sources).",Not applicable
V002140,M043,G043-01,Melt mass-flow rate,8.76 ± 2.6 g/10 min,g/10 min,8.76,2.6,Not applicable,=,1,8.76,2.6,Not applicable,g/10 min,Published value,Not published,Not applicable,Not published,not-stated,Not published,not-stated,Not applicable,Not applicable,Not published,"210 °C, 2.16 kg",Not published,Not applicable,Not applicable,"Specimen Printing Conditions Subjects Data Nozzle Temperature 225 °C Bed Temperature 35 °C Printing Speed 34 mm/s InfillDensity 100% * All the specimens were printed at the following settings: Nozzle Temperature = 225 °C, Printing Speed = 34 mm/s, Bed Temperature = 35 °C, InfillDensity= 100%. All the specimens were dried at 70 °C for 12 h before testing. It'snot recommended t",B-TPU-SOFT-TDS-5,p. 2: Melt Index,"Added 2026-09-14 (m15): published in the source, never transcribed (npm run audit:sources).",Not applicable
V002141,M048,G048-01,Melt mass-flow rate,14.4 ± 2.0 g/10 min,g/10 min,14.4,2.0,Not applicable,=,1,14.4,2.0,Not applicable,g/10 min,Published value,Not published,Not applicable,Not published,not-stated,Not published,not-stated,Not applicable,Not applicable,Not published,"280 °C, 2.16 kg",Not published,Not applicable,Not applicable,"Specimen Printing Conditions Subjects Data Nozzle Temperature 290 °C Bed Temperature 100 °C Printing Speed 100 mm/s Infill Density 100% * All the specimens were printed at the following settings: Nozzle Temperature = 290 °C, Printing Speed = 100 mm/s, Bed Temperature = 100 °C, Infill Density = 100%. All the specimens were annealed and dried at 80 °C for 12 h before testing. A",B-paht-cf-TDS,p. 2: Melt Index,"Added 2026-09-14 (m15): published in the source, never transcribed (npm run audit:sources).",Not applicable
V002142,M050,G050-01,Melt mass-flow rate,6.8 ± 0.6 g/10 min,g/10 min,6.8,0.6,Not applicable,=,1,6.8,0.6,Not applicable,g/10 min,Published value,Not published,Not applicable,Not published,not-stated,Not published,not-stated,Not applicable,Not applicable,Not published,"280 °C, 2.16 kg",Not published,Not applicable,Not applicable,"Specimen Printing Conditions Subjects Data Nozzle Temperature 280 °C Bed Temperature 100 °C Printing Speed 100 mm/s Infill Density 100% * All the specimens were printed at the following settings: Nozzle Temperature = 280 °C, Printing Speed = 100 mm/s, Bed Temperature = 100 °C, Infill Density = 100%. All the specimens were annealed and dried at 80 °C for 12 h before testing. A",B-pa6-cf-TDS,p. 2: Melt Index,"Added 2026-09-14 (m15): published in the source, never transcribed (npm run audit:sources).",Not applicable
V002143,M051,G051-01,Melt mass-flow rate,9.0 ± 0.8 g/10 min,g/10 min,9.0,0.8,Not applicable,=,1,9.0,0.8,Not applicable,g/10 min,Published value,Not published,Not applicable,Not published,not-stated,Not published,not-stated,Not applicable,Not applicable,Not published,"280 °C, 2.16 kg",Not published,Not applicable,Not applicable,"Specimen Printing Conditions Subjects Data Nozzle Temperature 265 °C Bed Temperature 100 °C Printing Speed 100 mm/s InfillDensity 100% *All the specimens were printed at the following settings: Nozzle Temperature = 265 °C, Printing Speed = 100 mm/s, Bed Temperature = 100 °C,InfillDensity =100%. Allthe specimens were annealed and dried at 80 °C for 12 h before testing.And the",B-pa6-gf-TDS,p. 2: Melt Index,"Added 2026-09-14 (m15): published in the source, never transcribed (npm run audit:sources).",Not applicable
