Repository: faridbnv/h2c-materials

# Filament Atlas

**Live: [pdynamics.ca/h2c-materials](https://pdynamics.ca/h2c-materials/)** · one HTML page, with a page of its own for
each well-documented material beside it, that also runs offline from a file, with no server.

## What it is

Filament Atlas is a tool for a small engineering team choosing a 3D-printing filament for the team's Bambu Lab H2C
printer. It was the H2C Material Selector until 2026-10-16; the built file keeps that name. You say what a part must
do (survive 100 °C, be at least this stiff, be as light as possible), and it answers in two steps:

- **Which kinds of filament** (PLA, PETG, carbon-filled nylon and so on) can do it, and whether the H2C can print them.

File: data/tables/measurements.csv (part 42 of 82)
MeasurementID,MaterialID,GradeID,Property,Raw value,Raw unit,Raw numeric,Raw uncertainty ±,Raw upper bound,Operator,Conversion factor,Normalized value,Normalized uncertainty ±,Normalized upper bound,Normalized unit,Data status,Specimen type,Direction,Moisture condition,Moisture state,Post-processing,Post-processing state,Anneal °C,Anneal h,Test temperature,Standard / load,Standards,Test load MPa,Notch,Specimen / print parameters,SourceID,Locator,Notes,Parse review
V002144,M067,G067-01,Melt mass-flow rate,25.3 ± 2.5 g/10 min,g/10 min,25.3,2.5,Not applicable,=,1,25.3,2.5,Not applicable,g/10 min,Published value,Not published,Not applicable,Not published,not-stated,Not published,not-stated,Not applicable,Not applicable,Not published,"280 °C, 2.16 kg",Not published,Not applicable,Not applicable,"Specimen Printing Conditions Subjects Data Nozzle Temperature 270 °C Bed Temperature 80 °C Printing Speed 100 mm/s InfillDensity 100% * Allthe specimens were printed at the following settings: Nozzle Temperature = 270 °C, Printing Speed = 100 mm/s, Bed Temperature = 80 °C, InfillDensity = 100%. Allthe specimens were annealed and dried at 80 °C for 12 h before testing. And the",B-pet-cf-TDS,p. 2: Melt Index,"Added 2026-09-14 (m15): published in the source, never transcribed (npm run audit:sources).",Not applicable
V002145,M070,G070-01,Melt mass-flow rate,8.4 ± 0.7 g/10 min,g/10 min,8.4,0.7,Not applicable,=,1,8.4,0.7,Not applicable,g/10 min,Published value,Not published,Not applicable,Not published,not-stated,Not published,not-stated,Not applicable,Not applicable,Not published,"280 °C, 2.16 kg",Not published,Not applicable,Not applicable,"Specimen Printing Conditions Subjects Data Nozzle Temperature 290 °C Bed Temperature 110 °C Printing Speed 80 mm/s Infill Density 100% * All the specimens were printed at the following settings: Printer = X1C, Chamber Temperature = 52 °C, Nozzle Temperature = 290 °C, Printing Speed = 80 mm/s, Bed Temperature = 110 °C, Infill Density = 100%. If higher chamber temperature were",B-ppa-cf-TDS,p. 2: Melt Index,"Added 2026-09-14 (m15): published in the source, never transcribed (npm run audit:sources).",Not applicable
V002146,M073,G073-01,Melt mass-flow rate,11.48 ± 1.23 g/10 min,g/10 min,11.48,1.23,Not applicable,=,1,11.48,1.23,Not applicable,g/10 min,Published value,Not published,Not applicable,Not published,not-stated,Not published,not-stated,Not applicable,Not applicable,Not published,"320 °C, 2.16 kg",Not published,Not applicable,Not applicable,"Specimen Printing Conditions Subjects Data Nozzle Temperature 320 °C Bed Temperature 110 °C Printing Speed 60mm/s InfillDensity 100% *All the specimens were printed at the following settings: Printer = X1E, Chamber Temperature = 60 °C, Nozzle Temperature = 320 °C, Printing Speed = 60 mm/s, Bed Temperature = 110 °C, InfillDensity = 100%. If higher chamber temperature and nozzl",B-pps-cf-TDS,p. 2: Melt Index,"Added 2026-09-14 (m15): published in the source, never transcribed (npm run audit:sources).",Not applicable
V002147,M075,G075-01,Melt mass-flow rate,7.2 ± 1.1 g/10 min,g/10 min,7.2,1.1,Not applicable,=,1,7.2,1.1,Not applicable,g/10 min,Published value,Not published,Not applicable,Not published,not-stated,Not published,not-stated,Not applicable,Not applicable,Not published,"210 °C, 2.16 kg",Not published,Not applicable,Not applicable,Not published,B-pva-TDS,p. 2: Melt Index,"Added 2026-09-14 (m15): published in the source, never transcribed (npm run audit:sources).",Not applicable
V002148,M078,G078-01,Melt mass-flow rate,14.3 ± 1.2 g/10 min,g/10 min,14.3,1.2,Not applicable,=,1,14.3,1.2,Not applicable,g/10 min,Published value,Not published,Not applicable,Not published,not-stated,Not published,not-stated,Not applicable,Not applicable,Not published,"210 °C, 2.16 kg",Not published,Not applicable,Not applicable,Not published,B-support-for-pla-petg-TDS,p. 2: Melt Index,"Added 2026-09-14 (m15): published in the source, never transcribed (npm run audit:sources).",Not applicable
V002149,M079,G079-01,Melt mass-flow rate,11.6 ± 0.7 g/10 min,g/10 min,11.6,0.7,Not applicable,=,1,11.6,0.7,Not applicable,g/10 min,Published value,Not published,Not applicable,Not published,not-stated,Not published,not-stated,Not applicable,Not applicable,Not published,"210 °C, 2.16 kg",Not published,Not applicable,Not applicable,Not published,B-support-for-abs-TDS,p. 2: Melt Index,"Added 2026-09-14 (m15): published in the source, never transcribed (npm run audit:sources).",Not applicable
V002150,M080,G080-01,Melt mass-flow rate,29.2 ± 2.1 g/10 min,g/10 min,29.2,2.1,Not applicable,=,1,29.2,2.1,Not applicable,g/10 min,Published value,Not published,Not applicable,Not published,not-stated,Not published,not-stated,Not applicable,Not applicable,Not published,"280 °C, 2.16 kg",Not published,Not applicable,Not applicable,Not published,B-support-for-pa-pet-TDS,p. 2: Melt Index,"Added 2026-09-14 (m15): published in the source, never transcribed (npm run audit:sources).",Not applicable
V002151,M001,G001-02,Water absorption,0.40 %,%,0.40,Not applicable,Not applicable,=,1,0.4,Not applicable,Not applicable,%,Published value,Not published,Not applicable,Not published,not-stated,Not published,not-stated,Not applicable,Not applicable,Not published,Equilibrium water absorption,Not published,Not applicable,Not applicable,"Printing temperature 210 °C / 230 °C, bed 25 °C, 2 shells, 3 top and bottom layers, 100% infill, environment 25 °C, cooling fan on; conditioned at room temperature for 24 h (p. 6)",S-POLYCN-PolySonic-PLA-EN-V5-3-TDS,p. 2: Equilibrium water absorption (%),"Added 2026-09-14 (m16): published in the source, never transcribed (npm run audit:sources).",Not applicable
V002152,M020,G020-02,Water absorption,0.54 %,%,0.54,Not applicable,Not applicable,=,1,0.54,Not applicable,Not applicable,%,Published value,Not published,Not applicable,Not published,not-stated,Not published,not-stated,Not applicable,Not applicable,Not published,Equilibrium water absorption,Not published,Not applicable,Not applicable,Printing temperature 240 °C Bed temperature 80 °C Shell 2 Top & bottom layer 4 Infill 100% Environmental temperature 25 °C Cooling fan OFF DISCLAIMER: The typical values presented in this data sheet are intended for reference and comparison purposes only. They should not be used for design specifications or quality con,S-POLYCN-PolyLite-PETG-TDS-V5-3,p. 2: Equilibrium water absorption (%),"Added 2026-09-14 (m16): published in the source, never transcribed (npm run audit:sources).",Not applicable
V002153,M039,G039-01,Water absorption,0.82 %,%,0.82,Not applicable,Not applicable,=,1,0.82,Not applicable,Not applicable,%,Published value,Not published,Not applicable,Not published,not-stated,Not published,not-stated,Not applicable,Not applicable,Not published,Equilibrium water absorption,Not published,Not applicable,Not applicable,Printing temperature 225 °C Bed temperature 30 °C Shell 2 Top & bottom layer 4 Infill 100% Environmental temperature 25 °C Cooling fan ON The typical values presented in this data sheet are intended for reference and comparison purposes only. They should not be used for design specifications or quality control purposes,S-POLYCN-PolyFlex-TPU95-TDS-V5-1,p. 2: Equilibrium water absorption (%),"Added 2026-09-14 (m16): published in the source, never transcribed (npm run audit:sources).",Not applicable
V002154,M039,G039-03,Water absorption,0.67 %,%,0.67,Not applicable,Not applicable,=,1,0.67,Not applicable,Not applicable,%,Published value,Not published,Not applicable,Not published,not-stated,Not published,not-stated,Not applicable,Not applicable,Not published,Equilibrium water absorption,Not published,Not applicable,Not applicable,Printing temperature 220 °C Bed temperature 50 °C Shell 2 Top & bottom layer 4 Infill 100% Environmental temperature 25 °C Cooling fan ON The typical values presented in this data sheet are intended for reference and comparison purposes only. They should not be used for design specifications or quality control purposes,S-POLYCN-PolyFlex-TPU90-TDS-V5-1,p. 2: Equilibrium water absorption (%),"Added 2026-09-14 (m16): published in the source, never transcribed (npm run audit:sources).",Not applicable
V002155,M057,G057-01,Water absorption,2.82 %,%,2.82,Not applicable,Not applicable,=,1,2.82,Not applicable,Not applicable,%,Published value,Not published,Not applicable,Not published,not-stated,Not published,not-stated,Not applicable,Not applicable,Not published,Equilibrium water absorption,Not published,Not applicable,Not applicable,Printing temperature 265 °C Bed temperature 50 °C Shell 2 Top & bottom layer 4 Infill 100% Environmental temperature 60 ˚C Cooling fan OFF The typical values presented in this data sheet are intended for reference and comparison purposes only. They should not be used for design specifications or quality control purpose,S-POLYCN-PolyMide-CoPA-TDS-V5-2,p. 2: Equilibrium water absorption (%),"Added 2026-09-14 (m16): published in the source, never transcribed (npm run audit:sources). Corrected 2026-09-17 (m41) against the source: the sheet prints this value on p. 2, in the physical and chemical property table, which states no specimen treatment; the annealing sentence is on p. 4 under the mechanical table and applies to the mechanical specimens, not to this row.",Not applicable
V002156,M051,G051-03,Water absorption,3.22 %,%,3.22,Not applicable,Not applicable,=,1,3.22,Not applicable,Not applicable,%,Published value,Not published,Not applicable,Not published,not-stated,Not published,not-stated,Not applicable,Not applicable,Not published,Equilibrium water absorption,Not published,Not applicable,Not applicable,Printing temperature 300 °C Bed temperature 45 °C Shell 2 Top & bottom layer 4 Infill 100% Environmental temperature 50 ˚C Cooling fan OFF The typical values presented in this data sheet are intended for reference and comparison purposes only. They should not be used for design specifications or quality control purpose,S-POLYCN-PolyMide-PA6-GF-TDS-V5-1,p. 2: Equilibrium water absorption (%),"Added 2026-09-14 (m16): published in the source, never transcribed (npm run audit:sources). Corrected 2026-09-17 (m41) against the source: the sheet prints this value on p. 2, in the physical and chemical property table, which states no specimen treatment; the annealing sentence is on p. 4 under the mechanical table and applies to the mechanical specimens, not to this row.",Not applicable
V002157,M094,G094-02,Water absorption,0.352 %,%,0.352,Not applicable,Not applicable,=,1,0.352,Not applicable,Not applicable,%,Published value,Not published,Not applicable,Not published,not-stated,Not published,not-stated,Not applicable,Not applicable,Not published,Equilibrium water absorption,Not published,Not applicable,Not applicable,Printing temperature 260 °C Bed temperature 105 °C Shell 2 Top & bottom layer 4 Infill 100% Environmental temperature 90˚C Cooling fan OFF The typical values presented in this data sheet are intended for reference and comparison purposes only. They should not be used for design specifications or quality control purpose,S-POLYCN-Polymaker-PC-ABS-TDS-V5-1,p. 2: Equilibrium water absorption (%),"Added 2026-09-14 (m16): published in the source, never transcribed (npm run audit:sources).",Not applicable
V002158,M095,G095-01,Water absorption,0.257 %,%,0.257,Not applicable,Not applicable,=,1,0.257,Not applicable,Not applicable,%,Published value,Not published,Not applicable,Not published,not-stated,Not published,not-stated,Not applicable,Not applicable,Not published,Equilibrium water absorption,Not published,Not applicable,Not applicable,Printing temperature 260 °C Bed temperature 110 °C Shell 2 Top & bottom layer 4 Infill 100% Environmental temperature 100˚C Cooling fan OFF The typical values presented in this data sheet are intended for reference and comparison purposes only. They should not be used for design specifications or quality control purpos,S-POLYCN-Polymaker-PC-PBT-TDS-V5-1,p. 2: Equilibrium water absorption (%),"Added 2026-09-14 (m16): published in the source, never transcribed (npm run audit:sources).",Not applicable
V002159,M053,G053-02,Water absorption,~1.5 %,%,1.5,Not applicable,Not applicable,=,1,1.5,Not applicable,Not applicable,%,Published value,Not published,Not applicable,Not published,not-stated,Not published,not-stated,Not applicable,Not applicable,Not published,Estimated equilibrium water absorption,Not published,Not applicable,Not applicable,Printing temperature 300 °C Bed temperature 50 °C Shell 2 Top & bottom layer 4 Infill 100% Environmental temperature 50 ˚C Cooling fan OFF The typical values presented in this data sheet are intended for reference and comparison purposes only. They should not be used for design specifications or quality control purpose,S-POLYCN-PolyMide-PA12-CF-TDS-V5-1-1,p. 2: Estimated equilibrium water absorption (%),"Added 2026-09-14 (m16): published in the source, never transcribed (npm run audit:sources). The sheet calls this value an estimate (""~ 1.5 %""). Corrected 2026-09-17 (m41) against the source: the sheet prints this value on p. 2, in the physical and chemical property table, which states no specimen treatment; the annealing sentence is on p. 4 under the mechanical table and applies to the mechanical specimens, not to this row.",Not applicable
V002160,M094,G094-02,Charpy strength,13 ± 2 kJ/m2,kJ/m2,13,2,Not applicable,=,1,13,2,Not applicable,kJ/m²,Published value,Printed specimen,XY,Not published,not-stated,Not published,not-stated,Not applicable,Not applicable,-30°C,ISO 179-1/1eA:2010,ISO 179,Not applicable,Notched,Printing temperature 260 °C Bed temperature 105 °C Shell 2 Top & bottom layer 4 Infill 100% Environmental temperature 90˚C Cooling fan OFF The typical values presented in this data sheet are intended for reference and comparison purposes only. They should not be used for design specifications or quality control purpose,S-POLYCN-Polymaker-PC-ABS-TDS-V5-1,p. 4: Low temperature impact strength (X-Y) -30°C,"Added 2026-09-14 (m16): published in the source, never transcribed (npm run audit:sources).",Not applicable
V002161,M094,G094-02,Charpy strength,1.5 ± 0.2 kJ/m2,kJ/m2,1.5,0.2,Not applicable,=,1,1.5,0.2,Not applicable,kJ/m²,Published value,Printed specimen,Z,Not published,not-stated,Not published,not-stated,Not applicable,Not applicable,-30°C,ISO 179-1/1eA:2010,ISO 179,Not applicable,Notched,Printing temperature 260 °C Bed temperature 105 °C Shell 2 Top & bottom layer 4 Infill 100% Environmental temperature 90˚C Cooling fan OFF The typical values presented in this data sheet are intended for reference and comparison purposes only. They should not be used for design specifications or quality control purpose,S-POLYCN-Polymaker-PC-ABS-TDS-V5-1,p. 4: Low temperature impact strength (Z) -30°C,"Added 2026-09-14 (m16): published in the source, never transcribed (npm run audit:sources).",Not applicable
V002162,M095,G095-01,Charpy strength,15 ± 3 kJ/m2,kJ/m2,15,3,Not applicable,=,1,15,3,Not applicable,kJ/m²,Published value,Printed specimen,XY,Not published,not-stated,Not published,not-stated,Not applicable,Not applicable,-30°C,ISO 179-1/1eA:2010,ISO 179,Not applicable,Notched,Printing temperature 260 °C Bed temperature 110 °C Shell 2 Top & bottom layer 4 Infill 100% Environmental temperature 100˚C Cooling fan OFF The typical values presented in this data sheet are intended for reference and comparison purposes only. They should not be used for design specifications or quality control purpos,S-POLYCN-Polymaker-PC-PBT-TDS-V5-1,p. 4: Low temperature impact strength (X-Y) -30°C,"Added 2026-09-14 (m16): published in the source, never transcribed (npm run audit:sources).",Not applicable
V002163,M095,G095-01,Charpy strength,7.3 ± 2 kJ/m2,kJ/m2,7.3,2,Not applicable,=,1,7.3,2,Not applicable,kJ/m²,Published value,Printed specimen,Z,Not published,not-stated,Not published,not-stated,Not applicable,Not applicable,-30°C,ISO 179-1/1eA:2010,ISO 179,Not applicable,Notched,Printing temperature 260 °C Bed temperature 110 °C Shell 2 Top & bottom layer 4 Infill 100% Environmental temperature 100˚C Cooling fan OFF The typical values presented in this data sheet are intended for reference and comparison purposes only. They should not be used for design specifications or quality control purpos,S-POLYCN-Polymaker-PC-PBT-TDS-V5-1,p. 4: Low temperature impact strength (Z) -30°C,"Added 2026-09-14 (m16): published in the source, never transcribed (npm run audit:sources).",Not applicable
V002164,M019,G019-01,Melt mass-flow rate,22.9 g/10min,g/10 min,22.9,Not applicable,Not applicable,=,1,22.9,Not applicable,Not applicable,g/10 min,Published value,Not published,Not applicable,Not published,not-stated,Not published,not-stated,Not applicable,Not applicable,Not published,"210 °C, 2.16 kg",Not published,Not applicable,Not applicable,Printing temperature 230°C Bed temperature 50°C Shell 2 Top & bottom layer 3 Infill 100% Environmental temperature Ambient temperature Cooling fan ON,S-POLYCN-Polymaker-HT-PLA-GF-TDS-EN-V1-1,p. 2: Melt index,"Added 2026-09-14 (m16): published in the source, never transcribed (npm run audit:sources).",Not applicable
V002165,M039,G039-03,Hardness,90 A,Shore A,90,Not applicable,Not applicable,=,1,90,Not applicable,Not applicable,Shore A,Published value,Not published (density specimen form not explicitly established),Not published,Not published,not-stated,Not published,not-stated,Not applicable,Not applicable,Not published,"ISO 7619-1, GB/T 531.1",ISO 7619; GB/T 531.1,Not applicable,Not applicable,Printing temperature 220 °C Bed temperature 50 °C Shell 2 Top & bottom layer 4 Infill 100% Environmental temperature 25 °C Cooling fan ON The typical values presented in this data sheet are intended for reference and comparison purposes only. They should not be used for design specifications or quality control purposes,S-POLYCN-PolyFlex-TPU90-TDS-V5-1,p. 2: Shore hardness,"Added 2026-09-14 (m16): published in the source, never transcribed (npm run audit:sources).",Not applicable
V002166,M045,G045-01,Tensile strength (endpoint unspecified),> 16.5,MPa,16.5,Not applicable,Not applicable,>,1,16.5,Not applicable,Not applicable,MPa,Published value,Printed specimen,XY,Not published,not-stated,Not published,not-stated,Not applicable,Not applicable,Not published,GB/T 1040,GB/T 1040,Not applicable,Not applicable,"eSUN print test conditions (p. 3): Bambu P1S, 0.4 mm nozzle, OrcaSlicer 2.1.0 Beta; nozzle 240 ± 10 °C; build plate 60-90 °C; 2 wall layers; 3 top/bottom layers; 100% infill; fan 50-100%; max volumetric flow 2 mm³/s",S-PEBA-PEBA90A-TDS-en,p. 1: Tensile Strength (XY-axis),"Added 2026-09-14 (m16): published in the source, never transcribed (npm run audit:sources). The sheet gives no unit on this row; the other tensile strengths in the table are MPa. Corrected 2026-09-16 (m35) against the source: p. 3 states ""The performance of the filament is evaluated based on standard samples printed by eSUN"" and gives the print test conditions; the Z-axis and XY-axis rows are printed specimens.",Not applicable
V002167,M045,G045-01,Izod impact strength,NB,Qualitative (no fracture),Not applicable,Not applicable,Not applicable,=,1,Insufficient comparable data,Not applicable,Not applicable,Qualitative (no fracture),Published qualitative result,Not published (do not assume printed),XY,Not published,not-stated,Not published,not-stated,Not applicable,Not applicable,Not published,GB/T 1843,GB/T 1843,Not applicable,Not published,Not published,S-PEBA-PEBA90A-TDS-en,p. 2: IZOD Impact Strength (XY-axis),"Added 2026-09-14 (m16): published in the source, never transcribed (npm run audit:sources). Corrected 2026-09-15 (m20) against the source: the Izod row is printed on p. 2. Property renamed 2026-09-15 (m22) from ""Izod strength"": the same test under one name.",Not applicable
V002168,M045,G045-01,Melt mass-flow rate,10~16 g/10min,g/10 min,10,Not applicable,16,=,1,10,Not applicable,16,g/10 min,Published value,Not published,Not applicable,Not published,not-stated,Not published,not-stated,Not applicable,Not applicable,Not published,"GB/T 3682; 190 °C, 2.16 kg",GB/T 3682,Not applicable,Not applicable,Not published,S-PEBA-PEBA90A-TDS-en,"p. 1: Melt Flow Index (190℃, 2.16kg)","Added 2026-09-14 (m16): published in the source, never transcribed (npm run audit:sources).",Not applicable
V002169,M029,G029-02,Density,1.10 g/cc,g/cc,1.10,Not applicable,Not applicable,=,1000,1100,Not applicable,Not applicable,kg/m³,Published value,Not published (density specimen form not explicitly established),Not applicable,Not published,not-stated,Not published,not-stated,Not applicable,Not applicable,Not published,ISO 1183,ISO 1183,Not applicable,Not applicable,Not published,I-CF-ABS-TDS,p. 1: Density,"Added 2026-09-14 (m16): published in the source, never transcribed (npm run audit:sources). Corrected 2026-09-16 (m33) against the source: the cell held the description paragraph of p. 1, a recommended printing range (220-240 ºC printing temperature, 100-110 ºC bed temperature) in marketing prose, not a test-specimen condition; the sheet publishes no specimen preparation or print conditions for its test values, and its Print Recommendation table (p. 1) is a printing guide.",Not applicable
V002170,M029,G029-02,Tensile break strength,48 MPa,MPa,48,Not applicable,Not applicable,=,1,48,Not applicable,Not applicable,MPa,Published value,Not published (do not assume printed),Not published,Not published,not-stated,Not published,not-stated,Not applicable,Not applicable,Not published,ISO 527,ISO 527,Not applicable,Not applicable,Not published,I-CF-ABS-TDS,"p. 1: Tensile Strength, Break","Added 2026-09-14 (m16): published in the source, never transcribed (npm run audit:sources). Corrected 2026-09-15 (m20) against the source: the sheet prints no direction; ""Not applicable"" is for density and thermal transitions. Corrected 2026-09-16 (m33) against the source: the cell held the description paragraph of p. 1, a recommended printing range (220-240 ºC printing temperature, 100-110 ºC bed temperature) in marketing prose, not a test-specimen condition; the sheet publishes no specimen preparation or print conditions for its test values, and its Print Recommendation table (p. 1) is a printing guide.",Not applicable
V002171,M029,G029-02,Tensile modulus,5200 MPa,MPa,5200,Not applicable,Not applicable,=,0.001,5.2,Not applicable,Not applicable,GPa,Published value,Not published (do not assume printed),Not published,Not published,not-stated,Not published,not-stated,Not applicable,Not applicable,Not published,ISO 527,ISO 527,Not applicable,Not applicable,Not published,I-CF-ABS-TDS,p. 1: Tensile Modulus,"Added 2026-09-14 (m16): published in the source, never transcribed (npm run audit:sources). Corrected 2026-09-15 (m20) against the source: the sheet prints no direction; ""Not applicable"" is for density and thermal transitions. Corrected 2026-09-16 (m33) against the source: the cell held the description paragraph of p. 1, a recommended printing range (220-240 ºC printing temperature, 100-110 ºC bed temperature) in marketing prose, not a test-specimen condition; the sheet publishes no specimen preparation or print conditions for its test values, and its Print Recommendation table (p. 1) is a printing guide.",Not applicable
V002172,M029,G029-02,Flexural strength,78 MPa,MPa,78,Not applicable,Not applicable,=,1,78,Not applicable,Not applicable,MPa,Published value,Not published (do not assume printed),Not published,Not published,not-stated,Not published,not-stated,Not applicable,Not applicable,Not published,ISO 178,ISO 178,Not applicable,Not applicable,Not published,I-CF-ABS-TDS,p. 1: Flexural Strength,"Added 2026-09-14 (m16): published in the source, never transcribed (npm run audit:sources). Corrected 2026-09-15 (m20) against the source: the sheet prints no direction; ""Not applicable"" is for density and thermal transitions. Corrected 2026-09-16 (m33) against the source: the cell held the description paragraph of p. 1, a recommended printing range (220-240 ºC printing temperature, 100-110 ºC bed temperature) in marketing prose, not a test-specimen condition; the sheet publishes no specimen preparation or print conditions for its test values, and its Print Recommendation table (p. 1) is a printing guide.",Not applicable
V002173,M029,G029-02,Flexural modulus,5280 MPa,MPa,5280,Not applicable,Not applicable,=,0.001,5.28,Not applicable,Not applicable,GPa,Published value,Not published (do not assume printed),Not published,Not published,not-stated,Not published,not-stated,Not applicable,Not applicable,Not published,ISO 178,ISO 178,Not applicable,Not applicable,Not published,I-CF-ABS-TDS,p. 1: Flexural Modulus,"Added 2026-09-14 (m16): published in the source, never transcribed (npm run audit:sources). Corrected 2026-09-15 (m20) against the source: the sheet prints no direction; ""Not applicable"" is for density and thermal transitions. Corrected 2026-09-16 (m33) against the source: the cell held the description paragraph of p. 1, a recommended printing range (220-240 ºC printing temperature, 100-110 ºC bed temperature) in marketing prose, not a test-specimen condition; the sheet publishes no specimen preparation or print conditions for its test values, and its Print Recommendation table (p. 1) is a printing guide.",Not applicable
V002174,M029,G029-02,Glass transition temperature,105 °C,°C,105,Not applicable,Not applicable,=,1,105,Not applicable,Not applicable,°C,Published value,Not published (do not assume printed),Not applicable,Not published,not-stated,Not published,not-stated,Not applicable,Not applicable,Not published,DSC,DSC,Not applicable,Not applicable,Not published,I-CF-ABS-TDS,p. 1: Glass Transition Temperature (Tg),"Added 2026-09-14 (m16): published in the source, never transcribed (npm run audit:sources). Corrected 2026-09-16 (m33) against the source: the cell held the description paragraph of p. 1, a recommended printing range (220-240 ºC printing temperature, 100-110 ºC bed temperature) in marketing prose, not a test-specimen condition; the sheet publishes no specimen preparation or print conditions for its test values, and its Print Recommendation table (p. 1) is a printing guide.",Not applicable
V002175,M029,G029-02,HDT,78 °C,°C,78,Not applicable,Not applicable,=,1,78,Not applicable,Not applicable,°C,Published value,Not published (do not assume printed),Not applicable,Not published,not-stated,Not published,not-stated,Not applicable,Not applicable,Not published,"ISO 75, 0.45 MPa (66psi)",ISO 75,0.45,Not applicable,Not published,I-CF-ABS-TDS,p. 1: Deflection Temperature at 0.45 MPa (66psi),"Added 2026-09-14 (m16): published in the source, never transcribed (npm run audit:sources). Corrected 2026-09-16 (m33) against the source: the cell held the description paragraph of p. 1, a recommended printing range (220-240 ºC printing temperature, 100-110 ºC bed temperature) in marketing prose, not a test-specimen condition; the sheet publishes no specimen preparation or print conditions for its test values, and its Print Recommendation table (p. 1) is a printing guide.",Not applicable
V002176,M039,G039-02,Density,1.22,Specific gravity,1.22,Not applicable,Not applicable,=,1000,1220,Not applicable,Not applicable,kg/m³,Published value,Not published (density specimen form not explicitly established),Not applicable,Not published,not-stated,Not published,not-stated,Not applicable,Not applicable,Not published,ASTM D782 (as printed; the density method is D792),ASTM D782; ASTM D792,Not applicable,Not applicable,Not published,I-TPU-TDS,p. 2: Specific Gravity,"Added 2026-09-14 (m16): published in the source, never transcribed (npm run audit:sources). Corrected 2026-09-16 (m33) against the source: the cell held the description paragraph of p. 1, a recommended printing range (235 ºC printing temperature, 50 ºC bed temperature) in marketing prose, not a test-specimen condition; the sheet publishes no specimen preparation or print conditions for its test values, and its Print Recommendation table (p. 2) is a printing guide.",Not applicable
V002177,M039,G039-02,Hardness,95 (Shore A),Shore A,95,Not applicable,Not applicable,=,1,95,Not applicable,Not applicable,Shore A,Published value,Not published (do not assume printed),Not published,Not published,not-stated,Not published,not-stated,Not applicable,Not applicable,Not published,ASTM D2240,ASTM D2240,Not applicable,Not applicable,Not published,I-TPU-TDS,p. 1: Hardness,"Added 2026-09-14 (m16): published in the source, never transcribed (npm run audit:sources). Corrected 2026-09-16 (m33) against the source: the cell held the description paragraph of p. 1, a recommended printing range (235 ºC printing temperature, 50 ºC bed temperature) in marketing prose, not a test-specimen condition; the sheet publishes no specimen preparation or print conditions for its test values, and its Print Recommendation table (p. 2) is a printing guide.",Not applicable
V002178,M039,G039-02,Glass transition temperature,-24 C,°C,-24,Not applicable,Not applicable,=,1,-24,Not applicable,Not applicable,°C,Published value,Not published (do not assume printed),Not applicable,Not published,not-stated,Not published,not-stated,Not applicable,Not applicable,Not published,DSC,DSC,Not applicable,Not applicable,Not published,I-TPU-TDS,p. 1: Glass Transition,"Added 2026-09-14 (m16): published in the source, never transcribed (npm run audit:sources). Corrected 2026-09-16 (m33) against the source: the cell held the description paragraph of p. 1, a recommended printing range (235 ºC printing temperature, 50 ºC bed temperature) in marketing prose, not a test-specimen condition; the sheet publishes no specimen preparation or print conditions for its test values, and its Print Recommendation table (p. 2) is a printing guide. Corrected 2026-09-16 (m33) against the source: p. 1 prints ""DSC"" as the Test Method of the glass transition.",Not applicable
V002179,M001,G001-03,Tensile strength (endpoint unspecified),"144,7 MPa",MPa,144.7,Not applicable,Not applicable,=,1,144.7,Not applicable,Not applicable,MPa,Published value,Film specimen (ASTM D882); not a printed or moulded bar,Not applicable,Not published,not-stated,Not published,not-stated,Not applicable,Not applicable,Not published,"ASTM D882, transverse direction",ASTM D882,Not applicable,Not applicable,Not published,I-PLA-TDS,p. 1: Tensile Strength TD,"Added 2026-09-14 (m16): published in the source, never transcribed (npm run audit:sources). Corrected 2026-09-16 (m33) against the source: the cell held the description paragraph of p. 1, a recommended printing range (190-220 ºC printing temperature, 50 ºC bed temperature) in marketing prose, not a test-specimen condition; the sheet publishes no specimen preparation or print conditions for its test values, and its Print Recommendation table (p. 2) is a printing guide. Its mechanical values are ASTM D882 film results.",Not applicable
V002180,M001,G001-03,Tensile modulus,3861 MPa,MPa,3861,Not applicable,Not applicable,=,0.001,3.861,Not applicable,Not applicable,GPa,Published value,Film specimen (ASTM D882); not a printed or moulded bar,Not applicable,Not published,not-stated,Not published,not-stated,Not applicable,Not applicable,Not published,"ASTM D882, transverse direction",ASTM D882,Not applicable,Not applicable,Not published,I-PLA-TDS,p. 1: Tensile Modulus TD,"Added 2026-09-14 (m16): published in the source, never transcribed (npm run audit:sources). Corrected 2026-09-16 (m33) against the source: the cell held the description paragraph of p. 1, a recommended printing range (190-220 ºC printing temperature, 50 ºC bed temperature) in marketing prose, not a test-specimen condition; the sheet publishes no specimen preparation or print conditions for its test values, and its Print Recommendation table (p. 2) is a printing guide. Its mechanical values are ASTM D882 film results.",Not applicable
V002181,M001,G001-03,Elongation at break,100%,%,100,Not applicable,Not applicable,=,1,100,Not applicable,Not applicable,%,Published value,Film specimen (ASTM D882); not a printed or moulded bar,Not applicable,Not published,not-stated,Not published,not-stated,Not applicable,Not applicable,Not published,"ASTM D882, transverse direction",ASTM D882,Not applicable,Not applicable,Not published,I-PLA-TDS,p. 1: Elongation at Break TD,"Added 2026-09-14 (m16): published in the source, never transcribed (npm run audit:sources). Corrected 2026-09-16 (m33) against the source: the cell held the description paragraph of p. 1, a recommended printing range (190-220 ºC printing temperature, 50 ºC bed temperature) in marketing prose, not a test-specimen condition; the sheet publishes no specimen preparation or print conditions for its test values, and its Print Recommendation table (p. 2) is a printing guide. Its mechanical values are ASTM D882 film results.",Not applicable
V002182,M020,G020-03,Elongation at break,31 %,%,31,Not applicable,Not applicable,=,1,31,Not applicable,Not applicable,%,Published value,Not published (do not assume printed),Not published,Not published,not-stated,Not published,not-stated,Not applicable,Not applicable,Not published,ISO 527-2,ISO 527,Not applicable,Not applicable,Not published,I-PETG-TDS,p. 1: Nominal Elongation at Break,"Added 2026-09-14 (m16): published in the source, never transcribed (npm run audit:sources). Corrected 2026-09-15 (m20) against the source: the sheet prints no direction; ""Not applicable"" is for density and thermal transitions. Corrected 2026-09-16 (m33) against the source: the cell held the description paragraph of p. 1, a recommended printing range (210-235 ºC printing temperature, 50-80 ºC bed temperature) in marketing prose, not a test-specimen condition; the sheet publishes no specimen preparation or print conditions for its test values, and its Print Recommendation table (p. 2) is a printing guide.",Not applicable
V002183,M020,G020-03,Tensile break strength,19 MPa,MPa,19,Not applicable,Not applicable,=,1,19,Not applicable,Not applicable,MPa,Published value,Not published (do not assume printed),Not published,Not published,not-stated,Not published,not-stated,Not applicable,Not applicable,Not published,ISO 527-2,ISO 527,Not applicable,Not applicable,Not published,I-PETG-TDS,p. 1: Stress at Break,"Added 2026-09-14 (m16): published in the source, never transcribed (npm run audit:sources). Corrected 2026-09-15 (m20) against the source: the sheet prints no direction; ""Not applicable"" is for density and thermal transitions. Corrected 2026-09-16 (m33) against the source: the cell held the description paragraph of p. 1, a recommended printing range (210-235 ºC printing temperature, 50-80 ºC bed temperature) in marketing prose, not a test-specimen condition; the sheet publishes no specimen preparation or print conditions for its test values, and its Print Recommendation table (p. 2) is a printing guide.",Not applicable
V002184,M020,G020-03,HDT,68 ºC,°C,68,Not applicable,Not applicable,=,1,68,Not applicable,Not applicable,°C,Published value,Not published (do not assume printed),Not applicable,Not published,not-stated,Not published,not-stated,Not applicable,Not applicable,Not published,"ISO 75-2, 0,45 MPa",ISO 75,0.45,Not applicable,Not published,I-PETG-TDS,"p. 2: Heat Deflection Temperature 0,45 MPa","Added 2026-09-14 (m16): published in the source, never transcribed (npm run audit:sources). Corrected 2026-09-16 (m33) against the source: the cell held the description paragraph of p. 1, a recommended printing range (210-235 ºC printing temperature, 50-80 ºC bed temperature) in marketing prose, not a test-specimen condition; the sheet publishes no specimen preparation or print conditions for its test values, and its Print Recommendation table (p. 2) is a printing guide.",Not applicable
V002185,M020,G020-03,HDT,62 ºC,°C,62,Not applicable,Not applicable,=,1,62,Not applicable,Not applicable,°C,Published value,Not published (do not assume printed),Not applicable,Not published,not-stated,Not published,not-stated,Not applicable,Not applicable,Not published,"ISO 75-2, 1.8 MPa",ISO 75,1.8,Not applicable,Not published,I-PETG-TDS,p. 2: Heat Deflection Temperature 1.8 MPa,"Added 2026-09-14 (m16): published in the source, never transcribed (npm run audit:sources). Corrected 2026-09-16 (m33) against the source: the cell held the description paragraph of p. 1, a recommended printing range (210-235 ºC printing temperature, 50-80 ºC bed temperature) in marketing prose, not a test-specimen condition; the sheet publishes no specimen preparation or print conditions for its test values, and its Print Recommendation table (p. 2) is a printing guide.",Not applicable
V002186,M030,G030-02,Tensile break strength,34.00±0.16 MPa,MPa,34,0.16,Not applicable,=,1,34,0.16,Not applicable,MPa,Published value,Not published (do not assume printed),XY,Not published,not-stated,Not published,not-stated,Not applicable,Not applicable,Not published,ISO 527,ISO 527,Not applicable,Not applicable,Not published,I-ESD-ABS-TDS,p. 1: Tensile Breaking Strength (X-Y),"Added 2026-09-14 (m16): published in the source, never transcribed (npm run audit:sources).",Not applicable
V002187,M030,G030-02,Melt mass-flow rate,2 g/10min,g/10 min,2,Not applicable,Not applicable,=,1,2,Not applicable,Not applicable,g/10 min,Published value,Not published,Not applicable,Not published,not-stated,Not published,not-stated,Not applicable,Not applicable,Not published,"280 °C, 5 kg",Not published,Not applicable,Not applicable,Not published,I-ESD-ABS-TDS,p. 1: Melt Index,"Added 2026-09-14 (m16): published in the source, never transcribed (npm run audit:sources).",Not applicable
V002188,M030,G030-02,HDT,70℃,°C,70,Not applicable,Not applicable,=,1,70,Not applicable,Not applicable,°C,Unresolved unit / layout,Not published (do not assume printed),Not applicable,Not published,not-stated,After annealing,annealed,Not published,Not published,Not published,ISO 75: Method A (0.45 MPa),ISO 75,0.45,Not applicable,Not published,I-ESD-ABS-TDS,"p. 1: Heat Distortion Temperature, Method A (0.45 MPa)","Added 2026-09-14 (m16): published in the source, never transcribed (npm run audit:sources). Quarantined: the sheet pairs Method A with 0.45 MPa and Method B with 1.80 MPa (ISO 75-2 defines A as 1.80 and B as 0.45), and by its stated loads the 1.80 MPa value (75 °C) would exceed the 0.45 MPa value (70 °C), which cannot be. Which value belongs to which load is unresolved.",Not applicable
V002189,M030,G030-02,HDT,75℃,°C,75,Not applicable,Not applicable,=,1,75,Not applicable,Not applicable,°C,Unresolved unit / layout,Not published (do not assume printed),Not applicable,Not published,not-stated,After annealing,annealed,Not published,Not published,Not published,ISO 75: Method B (1.80 MPa),ISO 75,1.8,Not applicable,Not published,I-ESD-ABS-TDS,"p. 1: Heat Distortion Temperature, Method B (1.80 MPa)","Added 2026-09-14 (m16): published in the source, never transcribed (npm run audit:sources). Quarantined: the sheet pairs Method A with 0.45 MPa and Method B with 1.80 MPa (ISO 75-2 defines A as 1.80 and B as 0.45), and by its stated loads the 1.80 MPa value (75 °C) would exceed the 0.45 MPa value (70 °C), which cannot be. Which value belongs to which load is unresolved.",Not applicable
V002190,M102,G102-02,Elongation at yield,7.20%,%,7.2,Not applicable,Not applicable,=,1,7.2,Not applicable,Not applicable,%,Published value,Not published (do not assume printed),Not published,Not published,not-stated,Not published,not-stated,Not applicable,Not applicable,Not published,"ASTM D638, 3.18 mm",ASTM D638,Not applicable,Not applicable,Not published,I-PPSU-TDS,"p. 1: Tensile Elongation, Yield 3.18 mm","Added 2026-09-14 (m16): published in the source, never transcribed (npm run audit:sources). Corrected 2026-09-15 (m20) against the source: the sheet prints no direction; ""Not applicable"" is for density and thermal transitions.",Not applicable
