Repository: faridbnv/h2c-materials

# Filament Atlas

**Live: [pdynamics.ca/h2c-materials](https://pdynamics.ca/h2c-materials/)** · one HTML page, with a page of its own for
each well-documented material beside it, that also runs offline from a file, with no server.

## What it is

Filament Atlas is a tool for a small engineering team choosing a 3D-printing filament for the team's Bambu Lab H2C
printer. It was the H2C Material Selector until 2026-10-16; the built file keeps that name. You say what a part must
do (survive 100 °C, be at least this stiff, be as light as possible), and it answers in two steps:

- **Which kinds of filament** (PLA, PETG, carbon-filled nylon and so on) can do it, and whether the H2C can print them.

File: data/tables/measurements.csv (part 44 of 82)
MeasurementID,MaterialID,GradeID,Property,Raw value,Raw unit,Raw numeric,Raw uncertainty ±,Raw upper bound,Operator,Conversion factor,Normalized value,Normalized uncertainty ±,Normalized upper bound,Normalized unit,Data status,Specimen type,Direction,Moisture condition,Moisture state,Post-processing,Post-processing state,Anneal °C,Anneal h,Test temperature,Standard / load,Standards,Test load MPa,Notch,Specimen / print parameters,SourceID,Locator,Notes,Parse review
V002254,M093,G093-02,Flexural modulus,2198 ± 57 MPa,MPa,2198,57,Not applicable,=,0.001,2.198,0.057,Not applicable,GPa,Published value,Printed specimen,XY,Not published,not-stated,Not published,not-stated,Not applicable,Not applicable,Not published,"ISO 178, GB/T 9341",ISO 178; GB/T 9341,Not applicable,Not applicable,"Printed at 220 °C nozzle, 60 °C bed, 100% infill, 2 shells, 3 top and bottom layers, ambient environment, cooling fan on (p. 5: How to make specimens)",S-POLYCN-PolySmooth-TDS-V5-4,p. 4: Bending modulus (X-Y),Added 2026-09-16 (m35): re-read from the source document (SHA-256 recorded in sources.csv).,Not applicable
V002255,M093,G093-02,Flexural strength,75.9 ± 0.8 MPa,MPa,75.9,0.8,Not applicable,=,1,75.9,0.8,Not applicable,MPa,Published value,Printed specimen,XY,Not published,not-stated,Not published,not-stated,Not applicable,Not applicable,Not published,"ISO 178, GB/T 9341",ISO 178; GB/T 9341,Not applicable,Not applicable,"Printed at 220 °C nozzle, 60 °C bed, 100% infill, 2 shells, 3 top and bottom layers, ambient environment, cooling fan on (p. 5: How to make specimens)",S-POLYCN-PolySmooth-TDS-V5-4,p. 4: Bending strength (X-Y),Added 2026-09-16 (m35): re-read from the source document (SHA-256 recorded in sources.csv).,Not applicable
V002256,M093,G093-02,Charpy strength,3.1 ± 0.8 kJ/m²,kJ/m²,3.1,0.8,Not applicable,=,1,3.1,0.8,Not applicable,kJ/m²,Published value,Printed specimen,XY,Not published,not-stated,Not published,not-stated,Not applicable,Not applicable,Not published,"ISO 179, GB/T 1043",ISO 179; GB/T 1043,Not applicable,Notched,"Printed at 220 °C nozzle, 60 °C bed, 100% infill, 2 shells, 3 top and bottom layers, ambient environment, cooling fan on (p. 5: How to make specimens)",S-POLYCN-PolySmooth-TDS-V5-4,p. 4: Notched Charpy impact strength (X-Y),Added 2026-09-16 (m35): re-read from the source document (SHA-256 recorded in sources.csv).,Not applicable
V002257,M076,G076-02,Density,1138 kg/m³,kg/m³,1138,Not applicable,Not applicable,=,1,1138,Not applicable,Not applicable,kg/m³,Published value,Printed part,Not applicable,Not published,not-stated,Not published,not-stated,Not applicable,Not applicable,Not published,ISO 1183-1,ISO 1183,Not applicable,Not applicable,Not published,S-BVOH-ULTRAFUSE-TDS-v1-3,p. 2: Printed Part Density,Added 2026-09-16 (m35): re-read from the source document (SHA-256 recorded in sources.csv).,Not applicable
V002258,M076,G076-02,Glass transition temperature,69 °C,°C,69,Not applicable,Not applicable,=,1,69,Not applicable,Not applicable,°C,Published value,Not published (do not assume printed),Not applicable,Not published,not-stated,Not published,not-stated,Not applicable,Not applicable,Not published,ISO 11357-2,ISO 11357,Not applicable,Not applicable,Not published,S-BVOH-ULTRAFUSE-TDS-v1-3,p. 2: Glass Transition Temperature,Added 2026-09-16 (m35): re-read from the source document (SHA-256 recorded in sources.csv).,Not applicable
V002259,M076,G076-02,Crystallization temperature,122 °C,°C,122,Not applicable,Not applicable,=,1,122,Not applicable,Not applicable,°C,Published value,Not published (do not assume printed),Not applicable,Not published,not-stated,Not published,not-stated,Not applicable,Not applicable,Not published,ISO 11357-3,ISO 11357,Not applicable,Not applicable,Not published,S-BVOH-ULTRAFUSE-TDS-v1-3,p. 2: Crystallization Temperature,Added 2026-09-16 (m35): re-read from the source document (SHA-256 recorded in sources.csv).,Not applicable
V002260,M076,G076-02,Melting temperature,175 °C,°C,175,Not applicable,Not applicable,=,1,175,Not applicable,Not applicable,°C,Published value,Not published (do not assume printed),Not applicable,Not published,not-stated,Not published,not-stated,Not applicable,Not applicable,Not published,ISO 11357-3,ISO 11357,Not applicable,Not applicable,Not published,S-BVOH-ULTRAFUSE-TDS-v1-3,p. 2: Melting Temperature,Added 2026-09-16 (m35): re-read from the source document (SHA-256 recorded in sources.csv).,Not applicable
V002261,M076,G076-02,Melt volume-flow rate,11.4 cm³/10 min,cm³/10 min,11.4,Not applicable,Not applicable,=,1,11.4,Not applicable,Not applicable,cm³/10 min,Published value,Not published (do not assume printed),Not applicable,Not published,not-stated,Not published,not-stated,Not applicable,Not applicable,210 °C,"ISO 1133 (210 °C, 2.16 kg)",ISO 1133,Not applicable,Not applicable,Not published,S-BVOH-ULTRAFUSE-TDS-v1-3,p. 2: Melt Volume Flow Rate,Added 2026-09-16 (m35): re-read from the source document (SHA-256 recorded in sources.csv).,Not applicable
V002262,M076,G076-02,Tensile strength (endpoint unspecified),33.7 MPa,MPa,33.7,Not applicable,Not applicable,=,1,33.7,Not applicable,Not applicable,MPa,Published value,Printed specimen,XY,Not published,not-stated,Not published,not-stated,Not applicable,Not applicable,Not published,ISO 527,ISO 527,Not applicable,Not applicable,Not published,S-BVOH-ULTRAFUSE-TDS-v1-3,"p. 3: Tensile strength, XY (flat)","Added 2026-09-16 (m35): re-read from the source document (SHA-256 recorded in sources.csv). The Extended TDS v1.0 (R-FORWARDAM-ULTRAFUSE-BVOH-EXTENDED-TDS, corroboration) states the same value for specimens printed on an Ultimaker S5 at 210 °C, 60 °C bed, 40 mm/s, conditioned 23 °C / 50% RH for 72 h; tensile at 5 mm/min (modulus 1 mm/min), flexural 2 mm/min.",Not applicable
V002263,M076,G076-02,Tensile strength (endpoint unspecified),8.7 MPa,MPa,8.7,Not applicable,Not applicable,=,1,8.7,Not applicable,Not applicable,MPa,Published value,Printed specimen,ZX,Not published,not-stated,Not published,not-stated,Not applicable,Not applicable,Not published,ISO 527,ISO 527,Not applicable,Not applicable,Not published,S-BVOH-ULTRAFUSE-TDS-v1-3,"p. 3: Tensile strength, ZX (upright)","Added 2026-09-16 (m35): re-read from the source document (SHA-256 recorded in sources.csv). The Extended TDS v1.0 (R-FORWARDAM-ULTRAFUSE-BVOH-EXTENDED-TDS, corroboration) states the same value for specimens printed on an Ultimaker S5 at 210 °C, 60 °C bed, 40 mm/s, conditioned 23 °C / 50% RH for 72 h; tensile at 5 mm/min (modulus 1 mm/min), flexural 2 mm/min.",Not applicable
V002264,M076,G076-02,Elongation at break,14.8 %,%,14.8,Not applicable,Not applicable,=,1,14.8,Not applicable,Not applicable,%,Published value,Printed specimen,XY,Not published,not-stated,Not published,not-stated,Not applicable,Not applicable,Not published,ISO 527,ISO 527,Not applicable,Not applicable,Not published,S-BVOH-ULTRAFUSE-TDS-v1-3,"p. 3: Elongation at Break, XY (flat)","Added 2026-09-16 (m35): re-read from the source document (SHA-256 recorded in sources.csv). The Extended TDS v1.0 (R-FORWARDAM-ULTRAFUSE-BVOH-EXTENDED-TDS, corroboration) states the same value for specimens printed on an Ultimaker S5 at 210 °C, 60 °C bed, 40 mm/s, conditioned 23 °C / 50% RH for 72 h; tensile at 5 mm/min (modulus 1 mm/min), flexural 2 mm/min.",Not applicable
V002265,M076,G076-02,Elongation at break,0.6 %,%,0.6,Not applicable,Not applicable,=,1,0.6,Not applicable,Not applicable,%,Published value,Printed specimen,ZX,Not published,not-stated,Not published,not-stated,Not applicable,Not applicable,Not published,ISO 527,ISO 527,Not applicable,Not applicable,Not published,S-BVOH-ULTRAFUSE-TDS-v1-3,"p. 3: Elongation at Break, ZX (upright)","Added 2026-09-16 (m35): re-read from the source document (SHA-256 recorded in sources.csv). The Extended TDS v1.0 (R-FORWARDAM-ULTRAFUSE-BVOH-EXTENDED-TDS, corroboration) states the same value for specimens printed on an Ultimaker S5 at 210 °C, 60 °C bed, 40 mm/s, conditioned 23 °C / 50% RH for 72 h; tensile at 5 mm/min (modulus 1 mm/min), flexural 2 mm/min.",Not applicable
V002266,M076,G076-02,Tensile modulus,2339 MPa,MPa,2339,Not applicable,Not applicable,=,0.001,2.339,Not applicable,Not applicable,GPa,Published value,Printed specimen,XY,Not published,not-stated,Not published,not-stated,Not applicable,Not applicable,Not published,ISO 527,ISO 527,Not applicable,Not applicable,Not published,S-BVOH-ULTRAFUSE-TDS-v1-3,"p. 3: Young's Modulus, XY (flat)","Added 2026-09-16 (m35): re-read from the source document (SHA-256 recorded in sources.csv). The Extended TDS v1.0 (R-FORWARDAM-ULTRAFUSE-BVOH-EXTENDED-TDS, corroboration) states the same value for specimens printed on an Ultimaker S5 at 210 °C, 60 °C bed, 40 mm/s, conditioned 23 °C / 50% RH for 72 h; tensile at 5 mm/min (modulus 1 mm/min), flexural 2 mm/min.",Not applicable
V002267,M076,G076-02,Tensile modulus,1426 MPa,MPa,1426,Not applicable,Not applicable,=,0.001,1.426,Not applicable,Not applicable,GPa,Published value,Printed specimen,ZX,Not published,not-stated,Not published,not-stated,Not applicable,Not applicable,Not published,ISO 527,ISO 527,Not applicable,Not applicable,Not published,S-BVOH-ULTRAFUSE-TDS-v1-3,"p. 3: Young's Modulus, ZX (upright)","Added 2026-09-16 (m35): re-read from the source document (SHA-256 recorded in sources.csv). The Extended TDS v1.0 (R-FORWARDAM-ULTRAFUSE-BVOH-EXTENDED-TDS, corroboration) states the same value for specimens printed on an Ultimaker S5 at 210 °C, 60 °C bed, 40 mm/s, conditioned 23 °C / 50% RH for 72 h; tensile at 5 mm/min (modulus 1 mm/min), flexural 2 mm/min.",Not applicable
V002268,M076,G076-02,Flexural strength,53.8 MPa,MPa,53.8,Not applicable,Not applicable,=,1,53.8,Not applicable,Not applicable,MPa,Published value,Printed specimen,XY,Not published,not-stated,Not published,not-stated,Not applicable,Not applicable,Not published,ISO 178,ISO 178,Not applicable,Not applicable,Not published,S-BVOH-ULTRAFUSE-TDS-v1-3,"p. 3: Flexural Strength, XY (flat)","Added 2026-09-16 (m35): re-read from the source document (SHA-256 recorded in sources.csv). The Extended TDS v1.0 (R-FORWARDAM-ULTRAFUSE-BVOH-EXTENDED-TDS, corroboration) states the same value for specimens printed on an Ultimaker S5 at 210 °C, 60 °C bed, 40 mm/s, conditioned 23 °C / 50% RH for 72 h; tensile at 5 mm/min (modulus 1 mm/min), flexural 2 mm/min.",Not applicable
V002269,M076,G076-02,Flexural strength,50.3 MPa,MPa,50.3,Not applicable,Not applicable,=,1,50.3,Not applicable,Not applicable,MPa,Published value,Printed specimen,XZ,Not published,not-stated,Not published,not-stated,Not applicable,Not applicable,Not published,ISO 178,ISO 178,Not applicable,Not applicable,Not published,S-BVOH-ULTRAFUSE-TDS-v1-3,"p. 3: Flexural Strength, XZ (on its edge)","Added 2026-09-16 (m35): re-read from the source document (SHA-256 recorded in sources.csv). The Extended TDS v1.0 (R-FORWARDAM-ULTRAFUSE-BVOH-EXTENDED-TDS, corroboration) states the same value for specimens printed on an Ultimaker S5 at 210 °C, 60 °C bed, 40 mm/s, conditioned 23 °C / 50% RH for 72 h; tensile at 5 mm/min (modulus 1 mm/min), flexural 2 mm/min.",Not applicable
V002270,M076,G076-02,Flexural strength,11.4 MPa,MPa,11.4,Not applicable,Not applicable,=,1,11.4,Not applicable,Not applicable,MPa,Published value,Printed specimen,ZX,Not published,not-stated,Not published,not-stated,Not applicable,Not applicable,Not published,ISO 178,ISO 178,Not applicable,Not applicable,Not published,S-BVOH-ULTRAFUSE-TDS-v1-3,"p. 3: Flexural Strength, ZX (upright)","Added 2026-09-16 (m35): re-read from the source document (SHA-256 recorded in sources.csv). The Extended TDS v1.0 (R-FORWARDAM-ULTRAFUSE-BVOH-EXTENDED-TDS, corroboration) states the same value for specimens printed on an Ultimaker S5 at 210 °C, 60 °C bed, 40 mm/s, conditioned 23 °C / 50% RH for 72 h; tensile at 5 mm/min (modulus 1 mm/min), flexural 2 mm/min.",Not applicable
V002271,M076,G076-02,Flexural modulus,2236 MPa,MPa,2236,Not applicable,Not applicable,=,0.001,2.236,Not applicable,Not applicable,GPa,Published value,Printed specimen,XY,Not published,not-stated,Not published,not-stated,Not applicable,Not applicable,Not published,ISO 178,ISO 178,Not applicable,Not applicable,Not published,S-BVOH-ULTRAFUSE-TDS-v1-3,"p. 3: Flexural Modulus, XY (flat)","Added 2026-09-16 (m35): re-read from the source document (SHA-256 recorded in sources.csv). The Extended TDS v1.0 (R-FORWARDAM-ULTRAFUSE-BVOH-EXTENDED-TDS, corroboration) states the same value for specimens printed on an Ultimaker S5 at 210 °C, 60 °C bed, 40 mm/s, conditioned 23 °C / 50% RH for 72 h; tensile at 5 mm/min (modulus 1 mm/min), flexural 2 mm/min.",Not applicable
V002272,M076,G076-02,Flexural modulus,1807 MPa,MPa,1807,Not applicable,Not applicable,=,0.001,1.807,Not applicable,Not applicable,GPa,Published value,Printed specimen,XZ,Not published,not-stated,Not published,not-stated,Not applicable,Not applicable,Not published,ISO 178,ISO 178,Not applicable,Not applicable,Not published,S-BVOH-ULTRAFUSE-TDS-v1-3,"p. 3: Flexural Modulus, XZ (on its edge)","Added 2026-09-16 (m35): re-read from the source document (SHA-256 recorded in sources.csv). The Extended TDS v1.0 (R-FORWARDAM-ULTRAFUSE-BVOH-EXTENDED-TDS, corroboration) states the same value for specimens printed on an Ultimaker S5 at 210 °C, 60 °C bed, 40 mm/s, conditioned 23 °C / 50% RH for 72 h; tensile at 5 mm/min (modulus 1 mm/min), flexural 2 mm/min.",Not applicable
V002273,M076,G076-02,Flexural modulus,1081 MPa,MPa,1081,Not applicable,Not applicable,=,0.001,1.081,Not applicable,Not applicable,GPa,Published value,Printed specimen,ZX,Not published,not-stated,Not published,not-stated,Not applicable,Not applicable,Not published,ISO 178,ISO 178,Not applicable,Not applicable,Not published,S-BVOH-ULTRAFUSE-TDS-v1-3,"p. 3: Flexural Modulus, ZX (upright)","Added 2026-09-16 (m35): re-read from the source document (SHA-256 recorded in sources.csv). The Extended TDS v1.0 (R-FORWARDAM-ULTRAFUSE-BVOH-EXTENDED-TDS, corroboration) states the same value for specimens printed on an Ultimaker S5 at 210 °C, 60 °C bed, 40 mm/s, conditioned 23 °C / 50% RH for 72 h; tensile at 5 mm/min (modulus 1 mm/min), flexural 2 mm/min.",Not applicable
V002274,M076,G076-02,Flexural elongation at break,4.8 %,%,4.8,Not applicable,Not applicable,=,1,4.8,Not applicable,Not applicable,%,Published value,Printed specimen,XY,Not published,not-stated,Not published,not-stated,Not applicable,Not applicable,Not published,ISO 178,ISO 178,Not applicable,Not applicable,Not published,S-BVOH-ULTRAFUSE-TDS-v1-3,"p. 3: Flexural Strain at Break, XY (flat)","Added 2026-09-16 (m35): re-read from the source document (SHA-256 recorded in sources.csv). The Extended TDS v1.0 (R-FORWARDAM-ULTRAFUSE-BVOH-EXTENDED-TDS, corroboration) states the same value for specimens printed on an Ultimaker S5 at 210 °C, 60 °C bed, 40 mm/s, conditioned 23 °C / 50% RH for 72 h; tensile at 5 mm/min (modulus 1 mm/min), flexural 2 mm/min.",Not applicable
V002275,M076,G076-02,Flexural elongation at break,4.4 %,%,4.4,Not applicable,Not applicable,=,1,4.4,Not applicable,Not applicable,%,Published value,Printed specimen,XZ,Not published,not-stated,Not published,not-stated,Not applicable,Not applicable,Not published,ISO 178,ISO 178,Not applicable,Not applicable,Not published,S-BVOH-ULTRAFUSE-TDS-v1-3,"p. 3: Flexural Strain at Break, XZ (on its edge)","Added 2026-09-16 (m35): re-read from the source document (SHA-256 recorded in sources.csv). The Extended TDS v1.0 (R-FORWARDAM-ULTRAFUSE-BVOH-EXTENDED-TDS, corroboration) states the same value for specimens printed on an Ultimaker S5 at 210 °C, 60 °C bed, 40 mm/s, conditioned 23 °C / 50% RH for 72 h; tensile at 5 mm/min (modulus 1 mm/min), flexural 2 mm/min.",Not applicable
V002276,M076,G076-02,Flexural elongation at break,1.0 %,%,1.0,Not applicable,Not applicable,=,1,1,Not applicable,Not applicable,%,Published value,Printed specimen,ZX,Not published,not-stated,Not published,not-stated,Not applicable,Not applicable,Not published,ISO 178,ISO 178,Not applicable,Not applicable,Not published,S-BVOH-ULTRAFUSE-TDS-v1-3,"p. 3: Flexural Strain at Break, ZX (upright)","Added 2026-09-16 (m35): re-read from the source document (SHA-256 recorded in sources.csv). The Extended TDS v1.0 (R-FORWARDAM-ULTRAFUSE-BVOH-EXTENDED-TDS, corroboration) states the same value for specimens printed on an Ultimaker S5 at 210 °C, 60 °C bed, 40 mm/s, conditioned 23 °C / 50% RH for 72 h; tensile at 5 mm/min (modulus 1 mm/min), flexural 2 mm/min.",Not applicable
V002277,M085,G085-02,Density,0.954 g/cm3,g/cm3,0.954,Not applicable,Not applicable,=,1000,954,Not applicable,Not applicable,kg/m³,Published value,Not published (density specimen form not explicitly established),Not applicable,Not published,not-stated,Not published,not-stated,Not applicable,Not applicable,Not published,ASTM D792,ASTM D792,Not applicable,Not applicable,Not published,R-BRASKEM-FL300PE-PDS,"p. 1: Printed Part Properties, Density","Added 2026-09-16 (m35): re-read from the source document (SHA-256 recorded in sources.csv). Listed under ""Printed Part Properties"" without the asterisk that marks the X-Y printed specimens.",Not applicable
V002278,M085,G085-02,Tensile strength (endpoint unspecified),18.5 MPa,MPa,18.5,Not applicable,Not applicable,=,1,18.5,Not applicable,Not applicable,MPa,Published value,Printed specimen,XY,Not published,not-stated,Not published,not-stated,Not applicable,Not applicable,Not published,ASTM D638,ASTM D638,Not applicable,Not applicable,"Test specimens printed in X-Y direction: 210 °C, bed 110 °C first layer and 60 °C other layers, 30 mm/s, 0.15 mm layer height, 100% grid infill, 3 perimeter layers, brass 0.4 mm nozzle (sheet note)",R-BRASKEM-FL300PE-PDS,"p. 1: Printed Part Properties, Ultimate Tensile Strength*",Added 2026-09-16 (m35): re-read from the source document (SHA-256 recorded in sources.csv).,Not applicable
V002279,M085,G085-02,Elongation at break,208 %,%,208,Not applicable,Not applicable,=,1,208,Not applicable,Not applicable,%,Published value,Printed specimen,XY,Not published,not-stated,Not published,not-stated,Not applicable,Not applicable,Not published,ASTM D638,ASTM D638,Not applicable,Not applicable,"Test specimens printed in X-Y direction: 210 °C, bed 110 °C first layer and 60 °C other layers, 30 mm/s, 0.15 mm layer height, 100% grid infill, 3 perimeter layers, brass 0.4 mm nozzle (sheet note)",R-BRASKEM-FL300PE-PDS,"p. 1: Printed Part Properties, Tensile Elongation at Break*",Added 2026-09-16 (m35): re-read from the source document (SHA-256 recorded in sources.csv).,Not applicable
V002280,M085,G085-02,Tensile modulus,752 MPa,MPa,752,Not applicable,Not applicable,=,0.001,0.752,Not applicable,Not applicable,GPa,Published value,Printed specimen,XY,Not published,not-stated,Not published,not-stated,Not applicable,Not applicable,Not published,ASTM D638,ASTM D638,Not applicable,Not applicable,"Test specimens printed in X-Y direction: 210 °C, bed 110 °C first layer and 60 °C other layers, 30 mm/s, 0.15 mm layer height, 100% grid infill, 3 perimeter layers, brass 0.4 mm nozzle (sheet note)",R-BRASKEM-FL300PE-PDS,"p. 1: Printed Part Properties, Young's Modulus*",Added 2026-09-16 (m35): re-read from the source document (SHA-256 recorded in sources.csv).,Not applicable
V002281,M085,G085-02,Flexural modulus,731.5 MPa,MPa,731.5,Not applicable,Not applicable,=,0.001,0.7315,Not applicable,Not applicable,GPa,Published value,Printed specimen,XY,Not published,not-stated,Not published,not-stated,Not applicable,Not applicable,Not published,ASTM D790 (chord modulus),ASTM D790,Not applicable,Not applicable,"Test specimens printed in X-Y direction: 210 °C, bed 110 °C first layer and 60 °C other layers, 30 mm/s, 0.15 mm layer height, 100% grid infill, 3 perimeter layers, brass 0.4 mm nozzle (sheet note)",R-BRASKEM-FL300PE-PDS,"p. 1: Printed Part Properties, Flexural Modulus - Chord Modulus*",Added 2026-09-16 (m35): re-read from the source document (SHA-256 recorded in sources.csv).,Not applicable
V002282,M085,G085-02,Charpy strength,79 kJ/m2,kJ/m2,79,Not applicable,Not applicable,=,1,79,Not applicable,Not applicable,kJ/m²,Published value,Printed specimen,XY,Not published,not-stated,Not published,not-stated,Not applicable,Not applicable,23 °C,ISO 179,ISO 179,Not applicable,Not published,"Test specimens printed in X-Y direction: 210 °C, bed 110 °C first layer and 60 °C other layers, 30 mm/s, 0.15 mm layer height, 100% grid infill, 3 perimeter layers, brass 0.4 mm nozzle (sheet note)",R-BRASKEM-FL300PE-PDS,"p. 1: Printed Part Properties, Charpy Impact Strength at 23 °C*",Added 2026-09-16 (m35): re-read from the source document (SHA-256 recorded in sources.csv).,Not applicable
V002283,M085,G085-02,HDT,66 °C,°C,66,Not applicable,Not applicable,=,1,66,Not applicable,Not applicable,°C,Published value,Printed part,Not applicable,Not published,not-stated,Not published,not-stated,Not applicable,Not applicable,Not published,"ASTM D648, 0.455 MPa",ASTM D648,0.455,Not applicable,Not published,R-BRASKEM-FL300PE-PDS,"p. 1: Printed Part Properties, Deflection Temperature (at 0.455 MPa)","Added 2026-09-16 (m35): re-read from the source document (SHA-256 recorded in sources.csv). Listed under ""Printed Part Properties"" without the asterisk that marks the X-Y printed specimens.","The sheet states 0.455 MPa (ASTM D648, 66 psi); the parser rounds the load to 0.45. The typed value keeps the published figure; the build reads any load between 0.44 and 0.46 MPa as the 0.45 MPa test."
V002284,M085,G085-02,Vicat softening temperature,125 °C,°C,125,Not applicable,Not applicable,=,1,125,Not applicable,Not applicable,°C,Published value,Printed part,Not applicable,Not published,not-stated,Not published,not-stated,Not applicable,Not applicable,Not published,"ASTM D1525, 10 N",ASTM D1525,Not applicable,Not applicable,Not published,R-BRASKEM-FL300PE-PDS,"p. 1: Printed Part Properties, Vicat Softening Temperature (at 10 N)","Added 2026-09-16 (m35): re-read from the source document (SHA-256 recorded in sources.csv). Listed under ""Printed Part Properties"" without the asterisk that marks the X-Y printed specimens.",Not applicable
V002285,M046,G046-02,Density,1.22 g/cm3,g/cm3,1.22,Not applicable,Not applicable,=,1000,1220,Not applicable,Not applicable,kg/m³,Published value,Not published (density specimen form not explicitly established),Not applicable,Not published,not-stated,Not published,not-stated,Not applicable,Not applicable,Not published,ISO 1183-1,ISO 1183,Not applicable,Not applicable,Not published,R-KIMYA-TPC-91A-TDS,p. 1: Density,Added 2026-09-16 (m35): re-read from the source document (SHA-256 recorded in sources.csv).,Not applicable
V002286,M046,G046-02,Melt mass-flow rate,18 - 20 g/10min,g/10min,18,Not applicable,20,=,1,18,Not applicable,20,g/10 min,Published value,Not published (do not assume printed),Not applicable,Not published,not-stated,Not published,not-stated,Not applicable,Not applicable,210 °C,"ISO 1133-1 (210 °C, 2.16 kg)",ISO 1133,Not applicable,Not applicable,Not published,R-KIMYA-TPC-91A-TDS,p. 1: Melt Flow Index (MFI),Added 2026-09-16 (m35): re-read from the source document (SHA-256 recorded in sources.csv).,Not applicable
V002287,M046,G046-02,Melting temperature,160 °C,°C,160,Not applicable,Not applicable,=,1,160,Not applicable,Not applicable,°C,Published value,Not published (do not assume printed),Not applicable,Not published,not-stated,Not published,not-stated,Not applicable,Not applicable,Not published,"ISO 11357-1 DSC (10 °C/min, 20 to 220 °C)",ISO 11357,Not applicable,Not applicable,Not published,R-KIMYA-TPC-91A-TDS,p. 1: Melting temperature Tm,Added 2026-09-16 (m35): re-read from the source document (SHA-256 recorded in sources.csv).,Not applicable
V002288,M046,G046-02,Tensile modulus,67 MPa,MPa,67,Not applicable,Not applicable,=,0.001,0.067,Not applicable,Not applicable,GPa,Published value,Printed specimen,XY,Not published,not-stated,Not published,not-stated,Not applicable,Not applicable,Not published,ISO 37/2/500,ISO 37,Not applicable,Not applicable,"Printed specimens (p. 2): printing direction XY; 44 mm/s; 100% rectilinear infill at 45°/-45°; extrusion 260 °C; bed 60 °C; tensile specimen ISO 527-5A, 75 × 12.5 × 2 mm; bending 80 × 10 × 4 mm; hardness 45 × 45 × 4 mm",R-KIMYA-TPC-91A-TDS,"p. 2: Printed specimens properties, Tensile modulus",Added 2026-09-16 (m35): re-read from the source document (SHA-256 recorded in sources.csv).,Not applicable
V002289,M046,G046-02,Tensile strength (endpoint unspecified),17.7 MPa,MPa,17.7,Not applicable,Not applicable,=,1,17.7,Not applicable,Not applicable,MPa,Published value,Printed specimen,XY,Not published,not-stated,Not published,not-stated,Not applicable,Not applicable,Not published,ISO 37/2/500,ISO 37,Not applicable,Not applicable,"Printed specimens (p. 2): printing direction XY; 44 mm/s; 100% rectilinear infill at 45°/-45°; extrusion 260 °C; bed 60 °C; tensile specimen ISO 527-5A, 75 × 12.5 × 2 mm; bending 80 × 10 × 4 mm; hardness 45 × 45 × 4 mm",R-KIMYA-TPC-91A-TDS,"p. 2: Printed specimens properties, Strength",Added 2026-09-16 (m35): re-read from the source document (SHA-256 recorded in sources.csv).,Not applicable
V002290,M046,G046-02,Tensile strain at strength,> 500 %,%,500,Not applicable,Not applicable,>,1,500,Not applicable,Not applicable,%,Published value,Printed specimen,XY,Not published,not-stated,Not published,not-stated,Not applicable,Not applicable,Not published,ISO 37/2/500,ISO 37,Not applicable,Not applicable,"Printed specimens (p. 2): printing direction XY; 44 mm/s; 100% rectilinear infill at 45°/-45°; extrusion 260 °C; bed 60 °C; tensile specimen ISO 527-5A, 75 × 12.5 × 2 mm; bending 80 × 10 × 4 mm; hardness 45 × 45 × 4 mm",R-KIMYA-TPC-91A-TDS,"p. 2: Printed specimens properties, Strain at Strength",Added 2026-09-16 (m35): re-read from the source document (SHA-256 recorded in sources.csv).,Not applicable
V002291,M046,G046-02,Tensile break strength,17.5 MPa,MPa,17.5,Not applicable,Not applicable,=,1,17.5,Not applicable,Not applicable,MPa,Published value,Printed specimen,XY,Not published,not-stated,Not published,not-stated,Not applicable,Not applicable,Not published,ISO 37/2/500,ISO 37,Not applicable,Not applicable,"Printed specimens (p. 2): printing direction XY; 44 mm/s; 100% rectilinear infill at 45°/-45°; extrusion 260 °C; bed 60 °C; tensile specimen ISO 527-5A, 75 × 12.5 × 2 mm; bending 80 × 10 × 4 mm; hardness 45 × 45 × 4 mm",R-KIMYA-TPC-91A-TDS,"p. 2: Printed specimens properties, Stress at break",Added 2026-09-16 (m35): re-read from the source document (SHA-256 recorded in sources.csv).,Not applicable
V002292,M046,G046-02,Elongation at break,> 500 %,%,500,Not applicable,Not applicable,>,1,500,Not applicable,Not applicable,%,Published value,Printed specimen,XY,Not published,not-stated,Not published,not-stated,Not applicable,Not applicable,Not published,ISO 37/2/500,ISO 37,Not applicable,Not applicable,"Printed specimens (p. 2): printing direction XY; 44 mm/s; 100% rectilinear infill at 45°/-45°; extrusion 260 °C; bed 60 °C; tensile specimen ISO 527-5A, 75 × 12.5 × 2 mm; bending 80 × 10 × 4 mm; hardness 45 × 45 × 4 mm",R-KIMYA-TPC-91A-TDS,"p. 2: Printed specimens properties, Strain at break",Added 2026-09-16 (m35): re-read from the source document (SHA-256 recorded in sources.csv).,Not applicable
V002293,M046,G046-02,Flexural modulus,66 MPa,MPa,66,Not applicable,Not applicable,=,0.001,0.066,Not applicable,Not applicable,GPa,Published value,Printed specimen,XY,Not published,not-stated,Not published,not-stated,Not applicable,Not applicable,Not published,ISO 178,ISO 178,Not applicable,Not applicable,"Printed specimens (p. 2): printing direction XY; 44 mm/s; 100% rectilinear infill at 45°/-45°; extrusion 260 °C; bed 60 °C; tensile specimen ISO 527-5A, 75 × 12.5 × 2 mm; bending 80 × 10 × 4 mm; hardness 45 × 45 × 4 mm",R-KIMYA-TPC-91A-TDS,"p. 2: Printed specimens properties, Flexural modulus",Added 2026-09-16 (m35): re-read from the source document (SHA-256 recorded in sources.csv).,Not applicable
V002294,M046,G046-02,Flexural stress at conventional deflection,2.6 MPa,MPa,2.6,Not applicable,Not applicable,=,1,2.6,Not applicable,Not applicable,MPa,Published value,Printed specimen,XY,Not published,not-stated,Not published,not-stated,Not applicable,Not applicable,Not published,ISO 178; 3.5% strain,ISO 178,Not applicable,Not applicable,"Printed specimens (p. 2): printing direction XY; 44 mm/s; 100% rectilinear infill at 45°/-45°; extrusion 260 °C; bed 60 °C; tensile specimen ISO 527-5A, 75 × 12.5 × 2 mm; bending 80 × 10 × 4 mm; hardness 45 × 45 × 4 mm",R-KIMYA-TPC-91A-TDS,"p. 2: Printed specimens properties, Flexural stress at conventional deflection (3,5% strain)",Added 2026-09-16 (m35): re-read from the source document (SHA-256 recorded in sources.csv).,Not applicable
V002295,M046,G046-02,Charpy strength,No break,kJ/m²,Not published,Not applicable,Not applicable,Not applicable,1,Not published,Not applicable,Not applicable,kJ/m²,Published qualitative result,Printed specimen,XY,Not published,not-stated,Not published,not-stated,Not applicable,Not applicable,Not published,ISO 179-1/1eA,ISO 179,Not applicable,Notched,"Printed specimens (p. 2): printing direction XY; 44 mm/s; 100% rectilinear infill at 45°/-45°; extrusion 260 °C; bed 60 °C; tensile specimen ISO 527-5A, 75 × 12.5 × 2 mm; bending 80 × 10 × 4 mm; hardness 45 × 45 × 4 mm",R-KIMYA-TPC-91A-TDS,"p. 2: Printed specimens properties, Charpy impact resistance",Added 2026-09-16 (m35): re-read from the source document (SHA-256 recorded in sources.csv).,Not applicable
V002296,M046,G046-02,Hardness,91 Shore A,Shore A,91,Not applicable,Not applicable,=,1,91,Not applicable,Not applicable,Shore A,Published value,Printed specimen,Not applicable,Not published,not-stated,Not published,not-stated,Not applicable,Not applicable,Not published,ISO 868,ISO 868,Not applicable,Not applicable,"Printed specimens (p. 2): printing direction XY; 44 mm/s; 100% rectilinear infill at 45°/-45°; extrusion 260 °C; bed 60 °C; tensile specimen ISO 527-5A, 75 × 12.5 × 2 mm; bending 80 × 10 × 4 mm; hardness 45 × 45 × 4 mm",R-KIMYA-TPC-91A-TDS,"p. 2: Printed specimens properties, Shore Hardness",Added 2026-09-16 (m35): re-read from the source document (SHA-256 recorded in sources.csv). No conversion between hardness scales.,Not applicable
V002297,M046,G046-03,Melting temperature,158 °C,°C,158,Not applicable,Not applicable,=,1,158,Not applicable,Not applicable,°C,Published value,Not published (do not assume printed),Not applicable,Not published,not-stated,Not published,not-stated,Not applicable,Not applicable,Not published,ISO 11357-1/-3 (10 °C/min),ISO 11357,Not applicable,Not applicable,Not published,R-DSM-ARNITEL-ID2045-TDS,p. 1: Melting temperature,Added 2026-09-16 (m35): re-read from the source document (SHA-256 recorded in sources.csv).,Not applicable
V002298,M046,G046-03,Glass transition temperature,-35 °C,°C,-35,Not applicable,Not applicable,=,1,-35,Not applicable,Not applicable,°C,Published value,Not published (do not assume printed),Not applicable,Not published,not-stated,Not published,not-stated,Not applicable,Not applicable,Not published,ISO 11357-1/-2 (10 °C/min),ISO 11357,Not applicable,Not applicable,Not published,R-DSM-ARNITEL-ID2045-TDS,p. 1: Glass transition temperature,Added 2026-09-16 (m35): re-read from the source document (SHA-256 recorded in sources.csv).,Not applicable
V002299,M046,G046-03,Vicat softening temperature,90 °C,°C,90,Not applicable,Not applicable,=,1,90,Not applicable,Not applicable,°C,Published value,Not published (do not assume printed),Not applicable,Not published,not-stated,Not published,not-stated,Not applicable,Not applicable,Not published,"ISO 306 (50 °C/h, 10 N)",ISO 306,Not applicable,Not applicable,Not published,R-DSM-ARNITEL-ID2045-TDS,p. 1: Vicat softening temperature,Added 2026-09-16 (m35): re-read from the source document (SHA-256 recorded in sources.csv).,Not applicable
V002300,M046,G046-03,Water absorption,0.04 %,%,0.04,Not applicable,Not applicable,=,1,0.04,Not applicable,Not applicable,%,Published value,Not published (do not assume printed),Not applicable,Not published,not-stated,Not published,not-stated,Not applicable,Not applicable,Not published,Sim. to ISO 62,ISO 62,Not applicable,Not applicable,Not published,R-DSM-ARNITEL-ID2045-TDS,p. 1: Humidity absorption,Added 2026-09-16 (m35): re-read from the source document (SHA-256 recorded in sources.csv).,Not applicable
V002301,M046,G046-03,Density,1100 kg/m³,kg/m³,1100,Not applicable,Not applicable,=,1,1100,Not applicable,Not applicable,kg/m³,Published value,Not published (density specimen form not explicitly established),Not applicable,Not published,not-stated,Not published,not-stated,Not applicable,Not applicable,Not published,ISO 1183,ISO 1183,Not applicable,Not applicable,Not published,R-DSM-ARNITEL-ID2045-TDS,p. 1: Density,Added 2026-09-16 (m35): re-read from the source document (SHA-256 recorded in sources.csv).,Not applicable
V002302,M046,G046-03,Tensile strength (endpoint unspecified),8 MPa,MPa,8,Not applicable,Not applicable,=,1,8,Not applicable,Not applicable,MPa,Published value,Printed specimen,"Stated, not a usable direction",Not published,not-stated,Not published,not-stated,Not applicable,Not applicable,Not published,ISO 527-1/-2,ISO 527,Not applicable,Not applicable,"3D printed tensile bars, raster 0°-90° (print settings not published)",R-DSM-ARNITEL-ID2045-TDS,p. 1: Maximum tensile stress (3D printed tensile bars) 0°-90°,"Added 2026-09-16 (m35): re-read from the source document (SHA-256 recorded in sources.csv). The sheet states a 0°-90° raster, which the direction vocabulary cannot express (it has 45/45 only); Direction stays Not published and the raster is in the specimen column.",Not applicable
V002303,M046,G046-03,Tensile strength (endpoint unspecified),7.6 MPa,MPa,7.6,Not applicable,Not applicable,=,1,7.6,Not applicable,Not applicable,MPa,Published value,Printed specimen,45/45,Not published,not-stated,Not published,not-stated,Not applicable,Not applicable,Not published,ISO 527-1/-2,ISO 527,Not applicable,Not applicable,"3D printed tensile bars, raster 45°-45° (print settings not published)",R-DSM-ARNITEL-ID2045-TDS,p. 1: Maximum tensile stress (3D printed tensile bars) 45°-45°,Added 2026-09-16 (m35): re-read from the source document (SHA-256 recorded in sources.csv).,Not applicable
V002304,M046,G046-03,Tensile modulus,29 MPa,MPa,29,Not applicable,Not applicable,=,0.001,0.029,Not applicable,Not applicable,GPa,Published value,Printed specimen,"Stated, not a usable direction",Not published,not-stated,Not published,not-stated,Not applicable,Not applicable,Not published,ISO 527-1/-2,ISO 527,Not applicable,Not applicable,"3D printed tensile bars, raster 0°-90° (print settings not published)",R-DSM-ARNITEL-ID2045-TDS,p. 1: Tensile modulus (3D printed tensile bars) 0°-90°,"Added 2026-09-16 (m35): re-read from the source document (SHA-256 recorded in sources.csv). The sheet states a 0°-90° raster, which the direction vocabulary cannot express (it has 45/45 only); Direction stays Not published and the raster is in the specimen column.",Not applicable
V002305,M046,G046-03,Tensile modulus,29 MPa,MPa,29,Not applicable,Not applicable,=,0.001,0.029,Not applicable,Not applicable,GPa,Published value,Printed specimen,45/45,Not published,not-stated,Not published,not-stated,Not applicable,Not applicable,Not published,ISO 527-1/-2,ISO 527,Not applicable,Not applicable,"3D printed tensile bars, raster 45°-45° (print settings not published)",R-DSM-ARNITEL-ID2045-TDS,p. 1: Tensile modulus (3D printed tensile bars) 45°-45°,Added 2026-09-16 (m35): re-read from the source document (SHA-256 recorded in sources.csv).,Not applicable
V002306,M046,G046-03,Elongation at break,350 %,%,350,Not applicable,Not applicable,=,1,350,Not applicable,Not applicable,%,Published value,Printed specimen,"Stated, not a usable direction",Not published,not-stated,Not published,not-stated,Not applicable,Not applicable,Not published,ISO 527-1/-2,ISO 527,Not applicable,Not applicable,"3D printed tensile bars, raster 0°-90° (print settings not published)",R-DSM-ARNITEL-ID2045-TDS,p. 1: Elongation at break (3D printed tensile bars) 0°-90°,"Added 2026-09-16 (m35): re-read from the source document (SHA-256 recorded in sources.csv). The sheet states a 0°-90° raster, which the direction vocabulary cannot express (it has 45/45 only); Direction stays Not published and the raster is in the specimen column.",Not applicable
V002307,M046,G046-03,Elongation at break,390 %,%,390,Not applicable,Not applicable,=,1,390,Not applicable,Not applicable,%,Published value,Printed specimen,45/45,Not published,not-stated,Not published,not-stated,Not applicable,Not applicable,Not published,ISO 527-1/-2,ISO 527,Not applicable,Not applicable,"3D printed tensile bars, raster 45°-45° (print settings not published)",R-DSM-ARNITEL-ID2045-TDS,p. 1: Elongation at break (3D printed tensile bars) 45°-45°,Added 2026-09-16 (m35): re-read from the source document (SHA-256 recorded in sources.csv).,Not applicable
V002308,M046,G046-03,Hardness,34 Shore D,Shore D,34,Not applicable,Not applicable,=,1,34,Not applicable,Not applicable,Shore D,Published value,Not published (do not assume printed),Not applicable,Not published,not-stated,Not published,not-stated,Not applicable,Not applicable,Not published,ISO 868 (3 s),ISO 868,Not applicable,Not applicable,Not published,R-DSM-ARNITEL-ID2045-TDS,p. 1: Shore D Hardness (3s),Added 2026-09-16 (m35): re-read from the source document (SHA-256 recorded in sources.csv). No conversion between hardness scales.,Not applicable
V002309,M008,G008-02,Density,1.21 g/cm3,g/cm3,1.21,Not applicable,Not applicable,=,1000,1210,Not applicable,Not applicable,kg/m³,Published value,Not published (density specimen form not explicitly established),Not applicable,Not published,not-stated,Not published,not-stated,Not applicable,Not applicable,Not published,GB/T 1033,GB/T 1033,Not applicable,Not applicable,Not published,S-ESUN-PLA-Silk-TDS-2025-06-19,p. 1: Density,Added 2026-09-16 (m35): re-read from the source document (SHA-256 recorded in sources.csv).,Not applicable
V002310,M008,G008-02,Melt mass-flow rate,4.8 (190 ℃/2.16 kg),g/10 min (unit not printed),4.8,Not applicable,Not applicable,=,1,4.8,Not applicable,Not applicable,g/10 min,Published value,Not published (do not assume printed),Not applicable,Not published,not-stated,Not published,not-stated,Not applicable,Not applicable,190 °C,"GB/T 3682 (190 °C, 2.16 kg)",GB/T 3682,Not applicable,Not applicable,Not published,S-ESUN-PLA-Silk-TDS-2025-06-19,p. 1: Melt Flow Index,Added 2026-09-16 (m35): re-read from the source document (SHA-256 recorded in sources.csv). The sheet prints no unit on this row; GB/T 3682 reports g/10 min.,Not applicable
V002311,M008,G008-02,HDT,50 ℃ (0.45Mpa),°C,50,Not applicable,Not applicable,=,1,50,Not applicable,Not applicable,°C,Published value,Not published (do not assume printed),Not applicable,Not published,not-stated,Not published,not-stated,Not applicable,Not applicable,Not published,"GB/T 1634, 0.45 MPa",GB/T 1634,0.45,Not applicable,Not published,S-ESUN-PLA-Silk-TDS-2025-06-19,p. 1: Heat Distortion Temperature,Added 2026-09-16 (m35): re-read from the source document (SHA-256 recorded in sources.csv).,Not applicable
V002312,M008,G008-02,Tensile strength (endpoint unspecified),32.53 Mpa,Mpa,32.53,Not applicable,Not applicable,=,1,32.53,Not applicable,Not applicable,MPa,Published value,Printed specimen,XY,Not published,not-stated,Not published,not-stated,Not applicable,Not applicable,Not published,GB/T 1040,GB/T 1040,Not applicable,Not applicable,"eSUN printing test conditions (p. 3): Bambu P1S, 0.4 mm nozzle, OrcaSlicer 2.1.0 Beta; extruder 220 °C; build platform 60 °C; 2 outer layers; 3 top/bottom layers; 100% infill; fan 100%",S-ESUN-PLA-Silk-TDS-2025-06-19,p. 2: Tensile Strength (X-Y),Added 2026-09-16 (m35): re-read from the source document (SHA-256 recorded in sources.csv).,Not applicable
