Repository: faridbnv/h2c-materials

# Filament Atlas

**Live: [pdynamics.ca/h2c-materials](https://pdynamics.ca/h2c-materials/)** · one HTML page, with a page of its own for
each well-documented material beside it, that also runs offline from a file, with no server.

## What it is

Filament Atlas is a tool for a small engineering team choosing a 3D-printing filament for the team's Bambu Lab H2C
printer. It was the H2C Material Selector until 2026-10-16; the built file keeps that name. You say what a part must
do (survive 100 °C, be at least this stiff, be as light as possible), and it answers in two steps:

- **Which kinds of filament** (PLA, PETG, carbon-filled nylon and so on) can do it, and whether the H2C can print them.

File: data/tables/measurements.csv (part 45 of 82)
MeasurementID,MaterialID,GradeID,Property,Raw value,Raw unit,Raw numeric,Raw uncertainty ±,Raw upper bound,Operator,Conversion factor,Normalized value,Normalized uncertainty ±,Normalized upper bound,Normalized unit,Data status,Specimen type,Direction,Moisture condition,Moisture state,Post-processing,Post-processing state,Anneal °C,Anneal h,Test temperature,Standard / load,Standards,Test load MPa,Notch,Specimen / print parameters,SourceID,Locator,Notes,Parse review
V002313,M008,G008-02,Tensile strength (endpoint unspecified),17.36 MPa,MPa,17.36,Not applicable,Not applicable,=,1,17.36,Not applicable,Not applicable,MPa,Published value,Printed specimen,Z,Not published,not-stated,Not published,not-stated,Not applicable,Not applicable,Not published,GB/T 1040,GB/T 1040,Not applicable,Not applicable,"eSUN printing test conditions (p. 3): Bambu P1S, 0.4 mm nozzle, OrcaSlicer 2.1.0 Beta; extruder 220 °C; build platform 60 °C; 2 outer layers; 3 top/bottom layers; 100% infill; fan 100%",S-ESUN-PLA-Silk-TDS-2025-06-19,p. 2: Tensile Strength (Z),Added 2026-09-16 (m35): re-read from the source document (SHA-256 recorded in sources.csv).,Not applicable
V002314,M008,G008-02,Elongation at break,11.65 %,%,11.65,Not applicable,Not applicable,=,1,11.65,Not applicable,Not applicable,%,Published value,Printed specimen,XY,Not published,not-stated,Not published,not-stated,Not applicable,Not applicable,Not published,GB/T 1040,GB/T 1040,Not applicable,Not applicable,"eSUN printing test conditions (p. 3): Bambu P1S, 0.4 mm nozzle, OrcaSlicer 2.1.0 Beta; extruder 220 °C; build platform 60 °C; 2 outer layers; 3 top/bottom layers; 100% infill; fan 100%",S-ESUN-PLA-Silk-TDS-2025-06-19,p. 2: Elongation at Break (X-Y),Added 2026-09-16 (m35): re-read from the source document (SHA-256 recorded in sources.csv).,Not applicable
V002315,M008,G008-02,Elongation at break,1.84 %,%,1.84,Not applicable,Not applicable,=,1,1.84,Not applicable,Not applicable,%,Published value,Printed specimen,Z,Not published,not-stated,Not published,not-stated,Not applicable,Not applicable,Not published,GB/T 1040,GB/T 1040,Not applicable,Not applicable,"eSUN printing test conditions (p. 3): Bambu P1S, 0.4 mm nozzle, OrcaSlicer 2.1.0 Beta; extruder 220 °C; build platform 60 °C; 2 outer layers; 3 top/bottom layers; 100% infill; fan 100%",S-ESUN-PLA-Silk-TDS-2025-06-19,p. 2: Elongation at Break (Z),Added 2026-09-16 (m35): re-read from the source document (SHA-256 recorded in sources.csv).,Not applicable
V002316,M008,G008-02,Flexural strength,44.4 MPa,MPa,44.4,Not applicable,Not applicable,=,1,44.4,Not applicable,Not applicable,MPa,Published value,Printed specimen,XY,Not published,not-stated,Not published,not-stated,Not applicable,Not applicable,Not published,GB/T 9341,GB/T 9341,Not applicable,Not applicable,"eSUN printing test conditions (p. 3): Bambu P1S, 0.4 mm nozzle, OrcaSlicer 2.1.0 Beta; extruder 220 °C; build platform 60 °C; 2 outer layers; 3 top/bottom layers; 100% infill; fan 100%",S-ESUN-PLA-Silk-TDS-2025-06-19,p. 2: Flexural Strength (X-Y),Added 2026-09-16 (m35): re-read from the source document (SHA-256 recorded in sources.csv).,Not applicable
V002317,M008,G008-02,Flexural strength,23.1 Mpa,Mpa,23.1,Not applicable,Not applicable,=,1,23.1,Not applicable,Not applicable,MPa,Published value,Printed specimen,Z,Not published,not-stated,Not published,not-stated,Not applicable,Not applicable,Not published,GB/T 9341,GB/T 9341,Not applicable,Not applicable,"eSUN printing test conditions (p. 3): Bambu P1S, 0.4 mm nozzle, OrcaSlicer 2.1.0 Beta; extruder 220 °C; build platform 60 °C; 2 outer layers; 3 top/bottom layers; 100% infill; fan 100%",S-ESUN-PLA-Silk-TDS-2025-06-19,p. 2: Flexural Strength (Z),Added 2026-09-16 (m35): re-read from the source document (SHA-256 recorded in sources.csv).,Not applicable
V002318,M008,G008-02,Flexural modulus,1917.35 MPa,MPa,1917.35,Not applicable,Not applicable,=,0.001,1.91735,Not applicable,Not applicable,GPa,Published value,Printed specimen,XY,Not published,not-stated,Not published,not-stated,Not applicable,Not applicable,Not published,GB/T 9341,GB/T 9341,Not applicable,Not applicable,"eSUN printing test conditions (p. 3): Bambu P1S, 0.4 mm nozzle, OrcaSlicer 2.1.0 Beta; extruder 220 °C; build platform 60 °C; 2 outer layers; 3 top/bottom layers; 100% infill; fan 100%",S-ESUN-PLA-Silk-TDS-2025-06-19,p. 2: Flexural Modulus (X-Y),Added 2026-09-16 (m35): re-read from the source document (SHA-256 recorded in sources.csv).,Not applicable
V002319,M008,G008-02,Flexural modulus,1858.86 Mpa,Mpa,1858.86,Not applicable,Not applicable,=,0.001,1.85886,Not applicable,Not applicable,GPa,Published value,Printed specimen,Z,Not published,not-stated,Not published,not-stated,Not applicable,Not applicable,Not published,GB/T 9341,GB/T 9341,Not applicable,Not applicable,"eSUN printing test conditions (p. 3): Bambu P1S, 0.4 mm nozzle, OrcaSlicer 2.1.0 Beta; extruder 220 °C; build platform 60 °C; 2 outer layers; 3 top/bottom layers; 100% infill; fan 100%",S-ESUN-PLA-Silk-TDS-2025-06-19,p. 2: Flexural Modulus (Z),Added 2026-09-16 (m35): re-read from the source document (SHA-256 recorded in sources.csv).,Not applicable
V002320,M008,G008-02,Izod impact strength,2.93 KJ/m²,KJ/m²,2.93,Not applicable,Not applicable,=,1,2.93,Not applicable,Not applicable,kJ/m²,Published value,Printed specimen,XY,Not published,not-stated,Not published,not-stated,Not applicable,Not applicable,Not published,GB/T 1843,GB/T 1843,Not applicable,Not published,"eSUN printing test conditions (p. 3): Bambu P1S, 0.4 mm nozzle, OrcaSlicer 2.1.0 Beta; extruder 220 °C; build platform 60 °C; 2 outer layers; 3 top/bottom layers; 100% infill; fan 100%",S-ESUN-PLA-Silk-TDS-2025-06-19,p. 2: IZOD Impact Strength (X-Y),Added 2026-09-16 (m35): re-read from the source document (SHA-256 recorded in sources.csv).,Not applicable
V002321,M008,G008-02,Izod impact strength,2.19 KJ/m²,KJ/m²,2.19,Not applicable,Not applicable,=,1,2.19,Not applicable,Not applicable,kJ/m²,Published value,Printed specimen,Z,Not published,not-stated,Not published,not-stated,Not applicable,Not applicable,Not published,GB/T 1843,GB/T 1843,Not applicable,Not published,"eSUN printing test conditions (p. 3): Bambu P1S, 0.4 mm nozzle, OrcaSlicer 2.1.0 Beta; extruder 220 °C; build platform 60 °C; 2 outer layers; 3 top/bottom layers; 100% infill; fan 100%",S-ESUN-PLA-Silk-TDS-2025-06-19,p. 2: IZOD Impact Strength (Z),Added 2026-09-16 (m35): re-read from the source document (SHA-256 recorded in sources.csv).,Not applicable
V002322,M087,G087-03,Density,1.14 g/cm3,g/cm3,1.14,Not applicable,Not applicable,=,1000,1140,Not applicable,Not applicable,kg/m³,Published value,Not published (density specimen form not explicitly established),Not applicable,Not published,not-stated,Not published,not-stated,Not applicable,Not applicable,23 °C,ISO 1183,ISO 1183,Not applicable,Not applicable,Not published,R-YOUSU-POM-TDS,p. 1: Density,Added 2026-09-16 (m35): re-read from the source document (SHA-256 recorded in sources.csv). As published. Polyacetal is 1.38-1.44 g/cm³ neat (polymers.csv); the value is kept as the sheet prints it.,Not applicable
V002323,M087,G087-03,Melt mass-flow rate,6 g/10min,g/10min,6,Not applicable,Not applicable,=,1,6,Not applicable,Not applicable,g/10 min,Published value,Not published (do not assume printed),Not applicable,Not published,not-stated,Not published,not-stated,Not applicable,Not applicable,220 °C,"ISO 1133 (220 °C, 10 kg)",ISO 1133,Not applicable,Not applicable,Not published,R-YOUSU-POM-TDS,p. 1: Melt Flow Rate,Added 2026-09-16 (m35): re-read from the source document (SHA-256 recorded in sources.csv).,Not applicable
V002324,M087,G087-03,Tensile yield strength,65.0 Mpa,Mpa,65.0,Not applicable,Not applicable,=,1,65,Not applicable,Not applicable,MPa,Published value,Not published (do not assume printed),Not published,Not published,not-stated,Not published,not-stated,Not applicable,Not applicable,23 °C,"ISO 527-2, yield",ISO 527,Not applicable,Not applicable,Not published,R-YOUSU-POM-TDS,"p. 1: Tensile Strength (23 °C, yield)",Added 2026-09-16 (m35): re-read from the source document (SHA-256 recorded in sources.csv).,Not applicable
V002325,M087,G087-03,Flexural strength,84 Mpa,Mpa,84,Not applicable,Not applicable,=,1,84,Not applicable,Not applicable,MPa,Published value,Not published (do not assume printed),Not published,Not published,not-stated,Not published,not-stated,Not applicable,Not applicable,23 °C,ISO 178,ISO 178,Not applicable,Not applicable,Not published,R-YOUSU-POM-TDS,p. 1: Flexural Strength,Added 2026-09-16 (m35): re-read from the source document (SHA-256 recorded in sources.csv).,Not applicable
V002326,M087,G087-03,Flexural modulus,2.45 Gpa,Gpa,2.45,Not applicable,Not applicable,=,1,2.45,Not applicable,Not applicable,GPa,Published value,Not published (do not assume printed),Not published,Not published,not-stated,Not published,not-stated,Not applicable,Not applicable,23 °C,ISO 178,ISO 178,Not applicable,Not applicable,Not published,R-YOUSU-POM-TDS,p. 1: Flexural modulus,Added 2026-09-16 (m35): re-read from the source document (SHA-256 recorded in sources.csv).,Not applicable
V002327,M087,G087-03,Elongation at break,35 %,%,35,Not applicable,Not applicable,=,1,35,Not applicable,Not applicable,%,Published value,Not published (do not assume printed),Not published,Not published,not-stated,Not published,not-stated,Not applicable,Not applicable,23 °C,"ISO 527-2, break",ISO 527,Not applicable,Not applicable,Not published,R-YOUSU-POM-TDS,"p. 1: Tensile Elongation (23 °C, break)",Added 2026-09-16 (m35): re-read from the source document (SHA-256 recorded in sources.csv).,Not applicable
V002328,M087,G087-03,Impact strength,7 KJ/m2,KJ/m2,7,Not applicable,Not applicable,=,1,7,Not applicable,Not applicable,kJ/m²,Published value,Not published (do not assume printed),Not published,Not published,not-stated,Not published,not-stated,Not applicable,Not applicable,Not published,ISO 179/1eA,ISO 179,Not applicable,Notched,Not published,R-YOUSU-POM-TDS,p. 1: Notched Izod Impact,"Added 2026-09-16 (m35): re-read from the source document (SHA-256 recorded in sources.csv). The sheet labels the row ""Notched Izod Impact"" and cites ISO 179/1eA, which is the notched Charpy test; recorded under the generic impact property with the method as printed.",Not applicable
V002329,M087,G087-03,HDT,96 ℃,°C,96,Not applicable,Not applicable,=,1,96,Not applicable,Not applicable,°C,Published value,Not published (do not assume printed),Not applicable,Not published,not-stated,Unannealed,as-printed,Not applicable,Not applicable,Not published,"ISO 75-2/A, 1.8 MPa",ISO 75,1.8,Not applicable,Not published,R-YOUSU-POM-TDS,"p. 1: Heat Deflection Temperature (1.8 MPa, Unannealed)",Added 2026-09-16 (m35): re-read from the source document (SHA-256 recorded in sources.csv).,Not applicable
V002330,M045,G045-04,Density,1.0 g/cm3,g/cm3,1.0,Not applicable,Not applicable,=,1000,1000,Not applicable,Not applicable,kg/m³,Published value,Not published (density specimen form not explicitly established),Not applicable,Not published,not-stated,Not published,not-stated,Not applicable,Not applicable,Not published,ISO 1183,ISO 1183,Not applicable,Not applicable,Not published,R-FILLAMENTUM-FLEXFILL-PEBA-90A-TDS,p. 1: Material density,Added 2026-09-16 (m35): re-read from the source document (SHA-256 recorded in sources.csv).,Not applicable
V002331,M045,G045-04,Tensile break strength,36 MPa,MPa,36,Not applicable,Not applicable,=,1,36,Not applicable,Not applicable,MPa,Published value,Not published (do not assume printed),Not published,Not published,not-stated,Not published,not-stated,Not applicable,Not applicable,Not published,"ASTM D638, at break",ASTM D638,Not applicable,Not applicable,Not published,R-FILLAMENTUM-FLEXFILL-PEBA-90A-TDS,"p. 1: Tensile strength, at break","Added 2026-09-16 (m35): re-read from the source document (SHA-256 recorded in sources.csv). The sheet also prints 9 MPa ""at 50% elongation"" (a stress at fixed strain, no property for it).",Not applicable
V002332,M045,G045-04,Elongation at break,> 1000 %,%,1000,Not applicable,Not applicable,>,1,1000,Not applicable,Not applicable,%,Published value,Not published (do not assume printed),Not published,Not published,not-stated,Not published,not-stated,Not applicable,Not applicable,Not published,ASTM D638,ASTM D638,Not applicable,Not applicable,Not published,R-FILLAMENTUM-FLEXFILL-PEBA-90A-TDS,p. 1: Elongation at break,Added 2026-09-16 (m35): re-read from the source document (SHA-256 recorded in sources.csv).,Not applicable
V002333,M045,G045-04,Flexural modulus,65 MPa,MPa,65,Not applicable,Not applicable,=,0.001,0.065,Not applicable,Not applicable,GPa,Published value,Not published (do not assume printed),Not published,Not published,not-stated,Not published,not-stated,Not applicable,Not applicable,Not published,"ASTM D790, 1.27 mm/min",ASTM D790,Not applicable,Not applicable,Not published,R-FILLAMENTUM-FLEXFILL-PEBA-90A-TDS,p. 1: Flexural modulus,Added 2026-09-16 (m35): re-read from the source document (SHA-256 recorded in sources.csv).,Not applicable
V002334,M045,G045-04,Izod impact strength,no break,kJ/m²,Not published,Not applicable,Not applicable,Not applicable,1,Not published,Not applicable,Not applicable,kJ/m²,Published qualitative result,Not published (do not assume printed),Not published,Not published,not-stated,Not published,not-stated,Not applicable,Not applicable,23 °C,"ASTM D256, notched",ASTM D256,Not applicable,Notched,Not published,R-FILLAMENTUM-FLEXFILL-PEBA-90A-TDS,"p. 1: Izod impact strength, 23 °C, notched",Added 2026-09-16 (m35): re-read from the source document (SHA-256 recorded in sources.csv).,Not applicable
V002335,M045,G045-04,Hardness,42 Shore D,Shore D,42,Not applicable,Not applicable,=,1,42,Not applicable,Not applicable,Shore D,Published value,Not published (do not assume printed),Not applicable,Not published,not-stated,Not published,not-stated,Not applicable,Not applicable,Not published,ASTM D2240,ASTM D2240,Not applicable,Not applicable,Not published,R-FILLAMENTUM-FLEXFILL-PEBA-90A-TDS,p. 1: Hardness,Added 2026-09-16 (m35): re-read from the source document (SHA-256 recorded in sources.csv). No conversion between hardness scales.,Not applicable
V002336,M049,G049-02,Density,1.15 g/cm3,g/cm3,1.15,Not applicable,Not applicable,=,1000,1150,Not applicable,Not applicable,kg/m³,Published value,Not published (density specimen form not explicitly established),Not applicable,Not published,not-stated,Not published,not-stated,Not applicable,Not applicable,Not published,ISO 1183,ISO 1183,Not applicable,Not applicable,Not published,R-FORMFUTURA-STYX-PA6-TDS,p. 1: Density,Added 2026-09-16 (m37): re-read from the source document (SHA-256 recorded in sources.csv).,Not applicable
V002337,M049,G049-02,Water absorption,"3,00%",%,3.00,Not applicable,Not applicable,=,1,3,Not applicable,Not applicable,%,Published value,Not published (do not assume printed),Not applicable,Not published,not-stated,Not published,not-stated,Not applicable,Not applicable,23 °C,ISO 62; 23 °C / 50% r.h.,ISO 62,Not applicable,Not applicable,Not published,R-FORMFUTURA-STYX-PA6-TDS,"p. 1: Moisture absorption, 23°C/ 50% r.h.","Added 2026-09-16 (m37): re-read from the source document (SHA-256 recorded in sources.csv). The sheet labels the row ""Moisture absorption"" (23 °C, 50% r.h., ISO 62): the equilibrium water uptake at 50% RH. The sheet prints a decimal comma.",Not applicable
V002338,M049,G049-02,Water absorption,9.5%,%,9.5,Not applicable,Not applicable,=,1,9.5,Not applicable,Not applicable,%,Published value,Not published (do not assume printed),Not applicable,Not published,not-stated,Not published,not-stated,Not applicable,Not applicable,23 °C,ISO 62; 23 °C / saturation in water,ISO 62,Not applicable,Not applicable,Not published,R-FORMFUTURA-STYX-PA6-TDS,"p. 1: Water absorption, 23°C/ saturation in water",Added 2026-09-16 (m37): re-read from the source document (SHA-256 recorded in sources.csv).,Not applicable
V002339,M049,G049-02,Melt volume-flow rate,120 cm3/10 min,cm3/10 min,120,Not applicable,Not applicable,=,1,120,Not applicable,Not applicable,cm³/10 min,Published value,Not published (do not assume printed),Not applicable,Not published,not-stated,Not published,not-stated,Not applicable,Not applicable,275 °C,"ISO 1133; 275 °C, 5 kg",ISO 1133,Not applicable,Not applicable,Not published,R-FORMFUTURA-STYX-PA6-TDS,"p. 1: Melt Volume Rate, 275°C/5kg",Added 2026-09-16 (m37): re-read from the source document (SHA-256 recorded in sources.csv).,Not applicable
V002340,M049,G049-02,Tensile modulus,2900 MPa,MPa,2900,Not applicable,Not applicable,=,0.001,2.9,Not applicable,Not applicable,GPa,Published value,Not published (do not assume printed),Not published,Not published,not-stated,Not published,not-stated,Not applicable,Not applicable,23 °C,"ISO 527-1/-2; 23 °C, 1 mm/min",ISO 527,Not applicable,Not applicable,Not published,R-FORMFUTURA-STYX-PA6-TDS,"p. 1: Tensile modulus (23°C, 1mm/min)",Added 2026-09-16 (m37): re-read from the source document (SHA-256 recorded in sources.csv).,Not applicable
V002341,M049,G049-02,Tensile strength (endpoint unspecified),50 MPa,MPa,50,Not applicable,Not applicable,=,1,50,Not applicable,Not applicable,MPa,Published value,Not published (do not assume printed),Not published,Not published,not-stated,Not published,not-stated,Not applicable,Not applicable,23 °C,"ISO 527-1/-2; 23 °C, 50 mm/min",ISO 527,Not applicable,Not applicable,Not published,R-FORMFUTURA-STYX-PA6-TDS,"p. 1: Tensile strength (23°C, 50mm/min)",Added 2026-09-16 (m37): re-read from the source document (SHA-256 recorded in sources.csv).,Not applicable
V002342,M049,G049-02,Elongation at break,"1,9%",%,1.9,Not applicable,Not applicable,=,1,1.9,Not applicable,Not applicable,%,Published value,Not published (do not assume printed),Not published,Not published,not-stated,Not published,not-stated,Not applicable,Not applicable,23 °C,"ISO 527-1/-2; 23 °C, 50 mm/min",ISO 527,Not applicable,Not applicable,Not published,R-FORMFUTURA-STYX-PA6-TDS,"p. 1: Elongation at break (23°C, 50mm/min)",Added 2026-09-16 (m37): re-read from the source document (SHA-256 recorded in sources.csv). The sheet prints a decimal comma.,Not applicable
V002343,M049,G049-02,Flexural modulus,2800 MPa,MPa,2800,Not applicable,Not applicable,=,0.001,2.8,Not applicable,Not applicable,GPa,Published value,Not published (do not assume printed),Not published,Not published,not-stated,Not published,not-stated,Not applicable,Not applicable,23 °C,"ISO 178; 23 °C, 2 mm/min",ISO 178,Not applicable,Not applicable,Not published,R-FORMFUTURA-STYX-PA6-TDS,"p. 1: Flexural modulus (23°C, 2mm/min)",Added 2026-09-16 (m37): re-read from the source document (SHA-256 recorded in sources.csv).,Not applicable
V002344,M049,G049-02,Flexural strength,112 MPa,MPa,112,Not applicable,Not applicable,=,1,112,Not applicable,Not applicable,MPa,Published value,Not published (do not assume printed),Not published,Not published,not-stated,Not published,not-stated,Not applicable,Not applicable,23 °C,"ISO 178; 23 °C, 2 mm/min",ISO 178,Not applicable,Not applicable,Not published,R-FORMFUTURA-STYX-PA6-TDS,"p. 1: Flexural strength (23°C, 2mm/min)",Added 2026-09-16 (m37): re-read from the source document (SHA-256 recorded in sources.csv).,Not applicable
V002345,M049,G049-02,Charpy strength,139 NB kJ/m²,kJ/m²,139,Not applicable,Not applicable,=,1,139,Not applicable,Not applicable,kJ/m²,Published value,Not published (do not assume printed),Not published,Not published,not-stated,Not published,not-stated,Not applicable,Not applicable,23 °C,ISO 179/1eU,ISO 179,Not applicable,Unnotched,Not published,R-FORMFUTURA-STYX-PA6-TDS,"p. 1: Charpy unnotched impact strength, 23°C","Added 2026-09-16 (m37): re-read from the source document (SHA-256 recorded in sources.csv). The sheet prints ""139 NB"" (NB: no break) beside the unnotched value; the number is recorded as printed and the NB mark noted here.",Not applicable
V002346,M049,G049-02,Charpy strength,"6,8 kJ/m²",kJ/m²,6.8,Not applicable,Not applicable,=,1,6.8,Not applicable,Not applicable,kJ/m²,Published value,Not published (do not assume printed),Not published,Not published,not-stated,Not published,not-stated,Not applicable,Not applicable,23 °C,ISO 179/1eU,ISO 179,Not applicable,Notched,Not published,R-FORMFUTURA-STYX-PA6-TDS,"p. 1: Charpy notched impact strength, 23°C",Added 2026-09-16 (m37): re-read from the source document (SHA-256 recorded in sources.csv). The sheet cites ISO 179/1eU for the notched row as well as the unnotched one; 1eU is the unnotched method (1eA is the notched one). Recorded as printed. The sheet prints a decimal comma.,Not applicable
V002347,M049,G049-02,Melting temperature,185°C,°C,185,Not applicable,Not applicable,=,1,185,Not applicable,Not applicable,°C,Published value,Not published (do not assume printed),Not applicable,Not published,not-stated,Not published,not-stated,Not applicable,Not applicable,Not published,"ISO 3146; DSC, 10 °C/min",ISO 3146,Not applicable,Not applicable,Not published,R-FORMFUTURA-STYX-PA6-TDS,"p. 1: Melting temperature (DSC), 10°C/min",Added 2026-09-16 (m37): re-read from the source document (SHA-256 recorded in sources.csv).,Not applicable
V002348,M049,G049-02,HDT,60°C,°C,60,Not applicable,Not applicable,=,1,60,Not applicable,Not applicable,°C,Published value,Not published (do not assume printed),Not applicable,Not published,not-stated,Not published,not-stated,Not applicable,Not applicable,Not published,ISO 75-1/-2,ISO 75,Not published,Not applicable,Not published,R-FORMFUTURA-STYX-PA6-TDS,p. 1: Heat Deflection Temperature (HDT),Added 2026-09-16 (m37): re-read from the source document (SHA-256 recorded in sources.csv). Test load not published; do not combine with specified-load HDT.,Not applicable
V002349,M027,G027-02,Density,1.12 g/cm3,g/cm3,1.12,Not applicable,Not applicable,=,1000,1120,Not applicable,Not applicable,kg/m³,Published value,Not published (density specimen form not explicitly established),Not applicable,Not published,not-stated,Not published,not-stated,Not applicable,Not applicable,23 °C,"ISO1183, GB/T1033",ISO 1183; GB/T 1033,Not applicable,Not applicable,Not published,S-POLYCN-PolyLite-ABS-TDS-V5-3,p. 2: Density,Added 2026-09-17 (m38): re-read from the source document (SHA-256 recorded in sources.csv).,Not applicable
V002350,M027,G027-02,Melt mass-flow rate,9 - 14 g/10min,g/10min,9,Not applicable,14,=,1,9,Not applicable,14,g/10 min,Published value,Not published (do not assume printed),Not applicable,Not published,not-stated,Not published,not-stated,Not applicable,Not applicable,Not published,"220°C, 2.16kg",Not published,Not applicable,Not applicable,Not published,S-POLYCN-PolyLite-ABS-TDS-V5-3,p. 2: Melt index,Added 2026-09-17 (m38): re-read from the source document (SHA-256 recorded in sources.csv).,Not applicable
V002351,M027,G027-02,Water absorption,0.35 %,%,0.35,Not applicable,Not applicable,=,1,0.35,Not applicable,Not applicable,%,Published value,Not published (do not assume printed),Not applicable,Not published,not-stated,Not published,not-stated,Not applicable,Not applicable,Not published,Not published,Not published,Not applicable,Not applicable,Not published,S-POLYCN-PolyLite-ABS-TDS-V5-3,p. 2: Equilibrium water absorption,Added 2026-09-17 (m38): re-read from the source document (SHA-256 recorded in sources.csv). The sheet prints this as an equilibrium value and names no test method.,Not applicable
V002352,M027,G027-02,Glass transition temperature,101.1 °C,°C,101.1,Not applicable,Not applicable,=,1,101.1,Not applicable,Not applicable,°C,Published value,Not published (do not assume printed),Not applicable,Not published,not-stated,Not published,not-stated,Not applicable,Not applicable,Not published,"DSC, 10°C/min",DSC,Not applicable,Not applicable,Not published,S-POLYCN-PolyLite-ABS-TDS-V5-3,p. 3: Glass transition temperature,Added 2026-09-17 (m38): re-read from the source document (SHA-256 recorded in sources.csv).,Not applicable
V002353,M027,G027-02,Vicat softening temperature,103.9 °C,°C,103.9,Not applicable,Not applicable,=,1,103.9,Not applicable,Not applicable,°C,Published value,Printed specimen,Not applicable,Not published,not-stated,All specimens were conditioned at room temperature for 24 h prior to testing,as-printed,Not applicable,Not applicable,Not published,"ISO 306, GB/T 1633",ISO 306; GB/T 1633,Not applicable,Not applicable,"Printed at 255 °C nozzle, 100 °C bed, 2 shells, 4 top and bottom layers, 100% infill, 90 °C environmental temperature, cooling fan off (p. 5: how to make specimens)",S-POLYCN-PolyLite-ABS-TDS-V5-3,p. 3: Vicat softening temperature,Added 2026-09-17 (m38): re-read from the source document (SHA-256 recorded in sources.csv).,Not applicable
V002354,M027,G027-02,HDT,98.2 °C,°C,98.2,Not applicable,Not applicable,=,1,98.2,Not applicable,Not applicable,°C,Published value,Printed specimen,Not applicable,Not published,not-stated,All specimens were conditioned at room temperature for 24 h prior to testing,as-printed,Not applicable,Not applicable,Not published,ISO 75 1.8MPa,ISO 75,1.8,Not applicable,"Printed at 255 °C nozzle, 100 °C bed, 2 shells, 4 top and bottom layers, 100% infill, 90 °C environmental temperature, cooling fan off (p. 5: how to make specimens)",S-POLYCN-PolyLite-ABS-TDS-V5-3,p. 3: Heat deflection temperature ISO 75 1.8MPa,Added 2026-09-17 (m38): re-read from the source document (SHA-256 recorded in sources.csv).,Not applicable
V002355,M027,G027-02,HDT,99.6 °C,°C,99.6,Not applicable,Not applicable,=,1,99.6,Not applicable,Not applicable,°C,Published value,Printed specimen,Not applicable,Not published,not-stated,All specimens were conditioned at room temperature for 24 h prior to testing,as-printed,Not applicable,Not applicable,Not published,ISO 75 0.45MPa,ISO 75,0.45,Not applicable,"Printed at 255 °C nozzle, 100 °C bed, 2 shells, 4 top and bottom layers, 100% infill, 90 °C environmental temperature, cooling fan off (p. 5: how to make specimens)",S-POLYCN-PolyLite-ABS-TDS-V5-3,p. 3: Heat deflection temperature ISO 75 0.45MPa,Added 2026-09-17 (m38): re-read from the source document (SHA-256 recorded in sources.csv).,Not applicable
V002356,M027,G027-02,Tensile modulus,2246.6 ± 58.2 MPa,MPa,2246.6,58.2,Not applicable,=,0.001,2.2466,0.0582,Not applicable,GPa,Published value,Printed specimen,XY,Not published,not-stated,All specimens were conditioned at room temperature for 24 h prior to testing,as-printed,Not applicable,Not applicable,Not published,"ISO 527, GB/T 1040",ISO 527; GB/T 1040,Not applicable,Not applicable,"Printed at 255 °C nozzle, 100 °C bed, 2 shells, 4 top and bottom layers, 100% infill, 90 °C environmental temperature, cooling fan off (p. 5: how to make specimens)",S-POLYCN-PolyLite-ABS-TDS-V5-3,p. 4: Young's modulus (X-Y),Added 2026-09-17 (m38): re-read from the source document (SHA-256 recorded in sources.csv).,Not applicable
V002357,M027,G027-02,Tensile modulus,2080.9 ± 92.7 MPa,MPa,2080.9,92.7,Not applicable,=,0.001,2.0809,0.0927,Not applicable,GPa,Published value,Printed specimen,Z,Not published,not-stated,All specimens were conditioned at room temperature for 24 h prior to testing,as-printed,Not applicable,Not applicable,Not published,"ISO 527, GB/T 1040",ISO 527; GB/T 1040,Not applicable,Not applicable,"Printed at 255 °C nozzle, 100 °C bed, 2 shells, 4 top and bottom layers, 100% infill, 90 °C environmental temperature, cooling fan off (p. 5: how to make specimens)",S-POLYCN-PolyLite-ABS-TDS-V5-3,p. 4: Young's modulus (Z),Added 2026-09-17 (m38): re-read from the source document (SHA-256 recorded in sources.csv).,Not applicable
V002358,M027,G027-02,Tensile strength (endpoint unspecified),33.4 ± 0.6 MPa,MPa,33.4,0.6,Not applicable,=,1,33.4,0.6,Not applicable,MPa,Published value,Printed specimen,XY,Not published,not-stated,All specimens were conditioned at room temperature for 24 h prior to testing,as-printed,Not applicable,Not applicable,Not published,"ISO 527, GB/T 1040",ISO 527; GB/T 1040,Not applicable,Not applicable,"Printed at 255 °C nozzle, 100 °C bed, 2 shells, 4 top and bottom layers, 100% infill, 90 °C environmental temperature, cooling fan off (p. 5: how to make specimens)",S-POLYCN-PolyLite-ABS-TDS-V5-3,p. 4: Tensile strength (X-Y),Added 2026-09-17 (m38): re-read from the source document (SHA-256 recorded in sources.csv).,Not applicable
V002359,M027,G027-02,Tensile strength (endpoint unspecified),29.7 ± 0.3 MPa,MPa,29.7,0.3,Not applicable,=,1,29.7,0.3,Not applicable,MPa,Published value,Printed specimen,Z,Not published,not-stated,All specimens were conditioned at room temperature for 24 h prior to testing,as-printed,Not applicable,Not applicable,Not published,"ISO 527, GB/T 1040",ISO 527; GB/T 1040,Not applicable,Not applicable,"Printed at 255 °C nozzle, 100 °C bed, 2 shells, 4 top and bottom layers, 100% infill, 90 °C environmental temperature, cooling fan off (p. 5: how to make specimens)",S-POLYCN-PolyLite-ABS-TDS-V5-3,p. 4: Tensile strength (Z),Added 2026-09-17 (m38): re-read from the source document (SHA-256 recorded in sources.csv).,Not applicable
V002360,M027,G027-02,Elongation at break,17.9 ± 1.3 %,%,17.9,1.3,Not applicable,=,1,17.9,1.3,Not applicable,%,Published value,Printed specimen,XY,Not published,not-stated,All specimens were conditioned at room temperature for 24 h prior to testing,as-printed,Not applicable,Not applicable,Not published,"ISO 527, GB/T 1040",ISO 527; GB/T 1040,Not applicable,Not applicable,"Printed at 255 °C nozzle, 100 °C bed, 2 shells, 4 top and bottom layers, 100% infill, 90 °C environmental temperature, cooling fan off (p. 5: how to make specimens)",S-POLYCN-PolyLite-ABS-TDS-V5-3,p. 4: Elongation at break (X-Y),Added 2026-09-17 (m38): re-read from the source document (SHA-256 recorded in sources.csv).,Not applicable
V002361,M027,G027-02,Elongation at break,3.1 ± 0.3 %,%,3.1,0.3,Not applicable,=,1,3.1,0.3,Not applicable,%,Published value,Printed specimen,Z,Not published,not-stated,All specimens were conditioned at room temperature for 24 h prior to testing,as-printed,Not applicable,Not applicable,Not published,"ISO 527, GB/T 1040",ISO 527; GB/T 1040,Not applicable,Not applicable,"Printed at 255 °C nozzle, 100 °C bed, 2 shells, 4 top and bottom layers, 100% infill, 90 °C environmental temperature, cooling fan off (p. 5: how to make specimens)",S-POLYCN-PolyLite-ABS-TDS-V5-3,p. 4: Elongation at break (Z),Added 2026-09-17 (m38): re-read from the source document (SHA-256 recorded in sources.csv).,Not applicable
V002362,M027,G027-02,Flexural modulus,2127.2 ± 29.9 M P a,M P a,2127.2,29.9,Not applicable,=,0.001,2.1272,0.0299,Not applicable,GPa,Published value,Printed specimen,XY,Not published,not-stated,All specimens were conditioned at room temperature for 24 h prior to testing,as-printed,Not applicable,Not applicable,Not published,"ISO 178, GB/T 9341",ISO 178; GB/T 9341,Not applicable,Not applicable,"Printed at 255 °C nozzle, 100 °C bed, 2 shells, 4 top and bottom layers, 100% infill, 90 °C environmental temperature, cooling fan off (p. 5: how to make specimens)",S-POLYCN-PolyLite-ABS-TDS-V5-3,p. 4: Bending modulus (X-Y),Added 2026-09-17 (m38): re-read from the source document (SHA-256 recorded in sources.csv).,Not applicable
V002363,M027,G027-02,Flexural strength,56.2 ± 0.3 M P a,M P a,56.2,0.3,Not applicable,=,1,56.2,0.3,Not applicable,MPa,Published value,Printed specimen,XY,Not published,not-stated,All specimens were conditioned at room temperature for 24 h prior to testing,as-printed,Not applicable,Not applicable,Not published,"ISO 178, GB/T 9341",ISO 178; GB/T 9341,Not applicable,Not applicable,"Printed at 255 °C nozzle, 100 °C bed, 2 shells, 4 top and bottom layers, 100% infill, 90 °C environmental temperature, cooling fan off (p. 5: how to make specimens)",S-POLYCN-PolyLite-ABS-TDS-V5-3,p. 4: Bending strength (X-Y),Added 2026-09-17 (m38): re-read from the source document (SHA-256 recorded in sources.csv).,Not applicable
V002364,M027,G027-02,Charpy strength,18.0 ± 0.9 kJ /m2,kJ /m2,18,0.9,Not applicable,=,1,18,0.9,Not applicable,kJ/m²,Published value,Printed specimen,XY,Not published,not-stated,All specimens were conditioned at room temperature for 24 h prior to testing,as-printed,Not applicable,Not applicable,Not published,"ISO 179, GB/T 1043",ISO 179; GB/T 1043,Not applicable,Not published,"Printed at 255 °C nozzle, 100 °C bed, 2 shells, 4 top and bottom layers, 100% infill, 90 °C environmental temperature, cooling fan off (p. 5: how to make specimens)",S-POLYCN-PolyLite-ABS-TDS-V5-3,p. 4: Charpy impact strength (X-Y),Added 2026-09-17 (m38): re-read from the source document (SHA-256 recorded in sources.csv).,Not applicable
V002365,M031,G031-02,Density,1.13 g/cm3,g/cm3,1.13,Not applicable,Not applicable,=,1000,1130,Not applicable,Not applicable,kg/m³,Published value,Not published (density specimen form not explicitly established),Not applicable,Not published,not-stated,Not published,not-stated,Not applicable,Not applicable,23 °C,"ISO1183, GB/T1033",ISO 1183; GB/T 1033,Not applicable,Not applicable,Not published,S-POLYCN-PolyLite-ASA-TDS-V5-3,p. 2: Density,Added 2026-09-17 (m38): re-read from the source document (SHA-256 recorded in sources.csv).,Not applicable
V002366,M031,G031-02,Melt mass-flow rate,25 g/10min,g/10min,25,Not applicable,25,=,1,25,Not applicable,25,g/10 min,Published value,Not published (do not assume printed),Not applicable,Not published,not-stated,Not published,not-stated,Not applicable,Not applicable,Not published,"220°C, 10 kg",Not published,Not applicable,Not applicable,Not published,S-POLYCN-PolyLite-ASA-TDS-V5-3,p. 2: Melt index,Added 2026-09-17 (m38): re-read from the source document (SHA-256 recorded in sources.csv).,Not applicable
V002367,M031,G031-02,Water absorption,0.40 %,%,0.4,Not applicable,Not applicable,=,1,0.4,Not applicable,Not applicable,%,Published value,Not published (do not assume printed),Not applicable,Not published,not-stated,Not published,not-stated,Not applicable,Not applicable,Not published,Not published,Not published,Not applicable,Not applicable,Not published,S-POLYCN-PolyLite-ASA-TDS-V5-3,p. 2: Equilibrium water absorption,Added 2026-09-17 (m38): re-read from the source document (SHA-256 recorded in sources.csv). The sheet prints this as an equilibrium value and names no test method.,Not applicable
V002368,M031,G031-02,Glass transition temperature,97.8 °C,°C,97.8,Not applicable,Not applicable,=,1,97.8,Not applicable,Not applicable,°C,Published value,Not published (do not assume printed),Not applicable,Not published,not-stated,Not published,not-stated,Not applicable,Not applicable,Not published,"DSC, 10°C/min",DSC,Not applicable,Not applicable,Not published,S-POLYCN-PolyLite-ASA-TDS-V5-3,p. 3: Glass transition temperature,Added 2026-09-17 (m38): re-read from the source document (SHA-256 recorded in sources.csv).,Not applicable
V002369,M031,G031-02,Vicat softening temperature,105.3 °C,°C,105.3,Not applicable,Not applicable,=,1,105.3,Not applicable,Not applicable,°C,Published value,Printed specimen,Not applicable,Not published,not-stated,All specimens were conditioned at room temperature for 24 h prior to testing,as-printed,Not applicable,Not applicable,Not published,"ISO 306, GB/T 1633",ISO 306; GB/T 1633,Not applicable,Not applicable,"Printed at 260 °C nozzle, 80 °C bed, 2 shells, 4 top and bottom layers, 100% infill, 70 °C environmental temperature, cooling fan off (p. 5: how to make specimens)",S-POLYCN-PolyLite-ASA-TDS-V5-3,p. 3: Vicat softening temperature,Added 2026-09-17 (m38): re-read from the source document (SHA-256 recorded in sources.csv).,Not applicable
V002370,M031,G031-02,HDT,100.2 °C,°C,100.2,Not applicable,Not applicable,=,1,100.2,Not applicable,Not applicable,°C,Published value,Printed specimen,Not applicable,Not published,not-stated,All specimens were conditioned at room temperature for 24 h prior to testing,as-printed,Not applicable,Not applicable,Not published,ISO 75 1.8MPa,ISO 75,1.8,Not applicable,"Printed at 260 °C nozzle, 80 °C bed, 2 shells, 4 top and bottom layers, 100% infill, 70 °C environmental temperature, cooling fan off (p. 5: how to make specimens)",S-POLYCN-PolyLite-ASA-TDS-V5-3,p. 3: Heat deflection temperature ISO 75 1.8MPa,Added 2026-09-17 (m38): re-read from the source document (SHA-256 recorded in sources.csv).,Not applicable
V002371,M031,G031-02,HDT,102.6 °C,°C,102.6,Not applicable,Not applicable,=,1,102.6,Not applicable,Not applicable,°C,Published value,Printed specimen,Not applicable,Not published,not-stated,All specimens were conditioned at room temperature for 24 h prior to testing,as-printed,Not applicable,Not applicable,Not published,ISO 75 0.45MPa,ISO 75,0.45,Not applicable,"Printed at 260 °C nozzle, 80 °C bed, 2 shells, 4 top and bottom layers, 100% infill, 70 °C environmental temperature, cooling fan off (p. 5: how to make specimens)",S-POLYCN-PolyLite-ASA-TDS-V5-3,p. 3: Heat deflection temperature ISO 75 0.45MPa,Added 2026-09-17 (m38): re-read from the source document (SHA-256 recorded in sources.csv).,Not applicable
V002372,M031,G031-02,Tensile modulus,2174.6 ± 41.1 MPa,MPa,2174.6,41.1,Not applicable,=,0.001,2.1746,0.0411,Not applicable,GPa,Published value,Printed specimen,XY,Not published,not-stated,All specimens were conditioned at room temperature for 24 h prior to testing,as-printed,Not applicable,Not applicable,Not published,"ISO 527, GB/T 1040",ISO 527; GB/T 1040,Not applicable,Not applicable,"Printed at 260 °C nozzle, 80 °C bed, 2 shells, 4 top and bottom layers, 100% infill, 70 °C environmental temperature, cooling fan off (p. 5: how to make specimens)",S-POLYCN-PolyLite-ASA-TDS-V5-3,p. 4: Young's modulus (X-Y),Added 2026-09-17 (m38): re-read from the source document (SHA-256 recorded in sources.csv).,Not applicable
V002373,M031,G031-02,Tensile modulus,1971.6 ± 78.8 MPa,MPa,1971.6,78.8,Not applicable,=,0.001,1.9716,0.0788,Not applicable,GPa,Published value,Printed specimen,Z,Not published,not-stated,All specimens were conditioned at room temperature for 24 h prior to testing,as-printed,Not applicable,Not applicable,Not published,"ISO 527, GB/T 1040",ISO 527; GB/T 1040,Not applicable,Not applicable,"Printed at 260 °C nozzle, 80 °C bed, 2 shells, 4 top and bottom layers, 100% infill, 70 °C environmental temperature, cooling fan off (p. 5: how to make specimens)",S-POLYCN-PolyLite-ASA-TDS-V5-3,p. 4: Young's modulus (Z),Added 2026-09-17 (m38): re-read from the source document (SHA-256 recorded in sources.csv).,Not applicable
V002374,M031,G031-02,Tensile strength (endpoint unspecified),38.6 ± 0.3 MPa,MPa,38.6,0.3,Not applicable,=,1,38.6,0.3,Not applicable,MPa,Published value,Printed specimen,XY,Not published,not-stated,All specimens were conditioned at room temperature for 24 h prior to testing,as-printed,Not applicable,Not applicable,Not published,"ISO 527, GB/T 1040",ISO 527; GB/T 1040,Not applicable,Not applicable,"Printed at 260 °C nozzle, 80 °C bed, 2 shells, 4 top and bottom layers, 100% infill, 70 °C environmental temperature, cooling fan off (p. 5: how to make specimens)",S-POLYCN-PolyLite-ASA-TDS-V5-3,p. 4: Tensile strength (X-Y),Added 2026-09-17 (m38): re-read from the source document (SHA-256 recorded in sources.csv).,Not applicable
V002375,M031,G031-02,Tensile strength (endpoint unspecified),30.0 ± 0.5 MPa,MPa,30,0.5,Not applicable,=,1,30,0.5,Not applicable,MPa,Published value,Printed specimen,Z,Not published,not-stated,All specimens were conditioned at room temperature for 24 h prior to testing,as-printed,Not applicable,Not applicable,Not published,"ISO 527, GB/T 1040",ISO 527; GB/T 1040,Not applicable,Not applicable,"Printed at 260 °C nozzle, 80 °C bed, 2 shells, 4 top and bottom layers, 100% infill, 70 °C environmental temperature, cooling fan off (p. 5: how to make specimens)",S-POLYCN-PolyLite-ASA-TDS-V5-3,p. 4: Tensile strength (Z),Added 2026-09-17 (m38): re-read from the source document (SHA-256 recorded in sources.csv).,Not applicable
