Repository: faridbnv/h2c-materials

# Filament Atlas

**Live: [pdynamics.ca/h2c-materials](https://pdynamics.ca/h2c-materials/)** · one HTML page, with a page of its own for
each well-documented material beside it, that also runs offline from a file, with no server.

## What it is

Filament Atlas is a tool for a small engineering team choosing a 3D-printing filament for the team's Bambu Lab H2C
printer. It was the H2C Material Selector until 2026-10-16; the built file keeps that name. You say what a part must
do (survive 100 °C, be at least this stiff, be as light as possible), and it answers in two steps:

- **Which kinds of filament** (PLA, PETG, carbon-filled nylon and so on) can do it, and whether the H2C can print them.

File: data/tables/measurements.csv (part 46 of 82)
MeasurementID,MaterialID,GradeID,Property,Raw value,Raw unit,Raw numeric,Raw uncertainty ±,Raw upper bound,Operator,Conversion factor,Normalized value,Normalized uncertainty ±,Normalized upper bound,Normalized unit,Data status,Specimen type,Direction,Moisture condition,Moisture state,Post-processing,Post-processing state,Anneal °C,Anneal h,Test temperature,Standard / load,Standards,Test load MPa,Notch,Specimen / print parameters,SourceID,Locator,Notes,Parse review
V002376,M031,G031-02,Elongation at break,4.4 ± 1.0 %,%,4.4,1,Not applicable,=,1,4.4,1,Not applicable,%,Published value,Printed specimen,XY,Not published,not-stated,All specimens were conditioned at room temperature for 24 h prior to testing,as-printed,Not applicable,Not applicable,Not published,"ISO 527, GB/T 1040",ISO 527; GB/T 1040,Not applicable,Not applicable,"Printed at 260 °C nozzle, 80 °C bed, 2 shells, 4 top and bottom layers, 100% infill, 70 °C environmental temperature, cooling fan off (p. 5: how to make specimens)",S-POLYCN-PolyLite-ASA-TDS-V5-3,p. 4: Elongation at break (X-Y),Added 2026-09-17 (m38): re-read from the source document (SHA-256 recorded in sources.csv).,Not applicable
V002377,M031,G031-02,Elongation at break,2.4 ± 0.1 %,%,2.4,0.1,Not applicable,=,1,2.4,0.1,Not applicable,%,Published value,Printed specimen,Z,Not published,not-stated,All specimens were conditioned at room temperature for 24 h prior to testing,as-printed,Not applicable,Not applicable,Not published,"ISO 527, GB/T 1040",ISO 527; GB/T 1040,Not applicable,Not applicable,"Printed at 260 °C nozzle, 80 °C bed, 2 shells, 4 top and bottom layers, 100% infill, 70 °C environmental temperature, cooling fan off (p. 5: how to make specimens)",S-POLYCN-PolyLite-ASA-TDS-V5-3,p. 4: Elongation at break (Z),Added 2026-09-17 (m38): re-read from the source document (SHA-256 recorded in sources.csv).,Not applicable
V002378,M031,G031-02,Flexural modulus,1939.7 ± 50.4 M P a,M P a,1939.7,50.4,Not applicable,=,0.001,1.9397,0.0504,Not applicable,GPa,Published value,Printed specimen,XY,Not published,not-stated,All specimens were conditioned at room temperature for 24 h prior to testing,as-printed,Not applicable,Not applicable,Not published,"ISO 178, GB/T 9341",ISO 178; GB/T 9341,Not applicable,Not applicable,"Printed at 260 °C nozzle, 80 °C bed, 2 shells, 4 top and bottom layers, 100% infill, 70 °C environmental temperature, cooling fan off (p. 5: how to make specimens)",S-POLYCN-PolyLite-ASA-TDS-V5-3,p. 4: Bending modulus (X-Y),Added 2026-09-17 (m38): re-read from the source document (SHA-256 recorded in sources.csv).,Not applicable
V002379,M031,G031-02,Flexural strength,60.9 ± 0.9 M P a,M P a,60.9,0.9,Not applicable,=,1,60.9,0.9,Not applicable,MPa,Published value,Printed specimen,XY,Not published,not-stated,All specimens were conditioned at room temperature for 24 h prior to testing,as-printed,Not applicable,Not applicable,Not published,"ISO 178, GB/T 9341",ISO 178; GB/T 9341,Not applicable,Not applicable,"Printed at 260 °C nozzle, 80 °C bed, 2 shells, 4 top and bottom layers, 100% infill, 70 °C environmental temperature, cooling fan off (p. 5: how to make specimens)",S-POLYCN-PolyLite-ASA-TDS-V5-3,p. 4: Bending strength (X-Y),Added 2026-09-17 (m38): re-read from the source document (SHA-256 recorded in sources.csv).,Not applicable
V002380,M031,G031-02,Charpy strength,10.5 ± 0.6 kJ /m2,kJ /m2,10.5,0.6,Not applicable,=,1,10.5,0.6,Not applicable,kJ/m²,Published value,Printed specimen,XY,Not published,not-stated,All specimens were conditioned at room temperature for 24 h prior to testing,as-printed,Not applicable,Not applicable,Not published,"ISO 179, GB/T 1043",ISO 179; GB/T 1043,Not applicable,Not published,"Printed at 260 °C nozzle, 80 °C bed, 2 shells, 4 top and bottom layers, 100% infill, 70 °C environmental temperature, cooling fan off (p. 5: how to make specimens)",S-POLYCN-PolyLite-ASA-TDS-V5-3,p. 4: Charpy impact strength (X-Y),Added 2026-09-17 (m38): re-read from the source document (SHA-256 recorded in sources.csv).,Not applicable
V002381,M035,G035-02,Density,1.19 g/cm3,g/cm3,1.19,Not applicable,Not applicable,=,1000,1190,Not applicable,Not applicable,kg/m³,Published value,Not published (density specimen form not explicitly established),Not applicable,Not published,not-stated,Not published,not-stated,Not applicable,Not applicable,23 °C,"ISO1183, GB/T1033",ISO 1183; GB/T 1033,Not applicable,Not applicable,Not published,S-POLYCN-PolyLite-PC-TDS-V5-3,p. 2: Density,Added 2026-09-17 (m38): re-read from the source document (SHA-256 recorded in sources.csv).,Not applicable
V002382,M035,G035-02,Melt mass-flow rate,8 - 11 g/10min,g/10min,8,Not applicable,11,=,1,8,Not applicable,11,g/10 min,Published value,Not published (do not assume printed),Not applicable,Not published,not-stated,Not published,not-stated,Not applicable,Not applicable,Not published,"260°C, 2.16kg",Not published,Not applicable,Not applicable,Not published,S-POLYCN-PolyLite-PC-TDS-V5-3,p. 2: Melt index,Added 2026-09-17 (m38): re-read from the source document (SHA-256 recorded in sources.csv).,Not applicable
V002383,M035,G035-02,Water absorption,0.253 %,%,0.253,Not applicable,Not applicable,=,1,0.253,Not applicable,Not applicable,%,Published value,Not published (do not assume printed),Not applicable,Not published,not-stated,Not published,not-stated,Not applicable,Not applicable,Not published,Not published,Not published,Not applicable,Not applicable,Not published,S-POLYCN-PolyLite-PC-TDS-V5-3,p. 2: Equilibrium water absorption,Added 2026-09-17 (m38): re-read from the source document (SHA-256 recorded in sources.csv). The sheet prints this as an equilibrium value and names no test method.,Not applicable
V002384,M035,G035-02,Glass transition temperature,113.4 °C,°C,113.4,Not applicable,Not applicable,=,1,113.4,Not applicable,Not applicable,°C,Published value,Not published (do not assume printed),Not applicable,Not published,not-stated,Not published,not-stated,Not applicable,Not applicable,Not published,"DSC, 10°C/min",DSC,Not applicable,Not applicable,Not published,S-POLYCN-PolyLite-PC-TDS-V5-3,p. 3: Glass transition temperature,Added 2026-09-17 (m38): re-read from the source document (SHA-256 recorded in sources.csv).,Not applicable
V002385,M035,G035-02,Vicat softening temperature,119.5 °C,°C,119.5,Not applicable,Not applicable,=,1,119.5,Not applicable,Not applicable,°C,Published value,Printed specimen,Not applicable,Not published,not-stated,All specimens were conditioned at room temperature for 24 h prior to testing,as-printed,Not applicable,Not applicable,Not published,"ISO 306, GB/T 1633",ISO 306; GB/T 1633,Not applicable,Not applicable,"Printed at 255 °C nozzle, 100 °C bed, 2 shells, 4 top and bottom layers, 100% infill, 80 °C environmental temperature, cooling fan off (p. 5: how to make specimens); the mechanical table adds ""Specimens printed on Raise 3D E2 with 0.4mm nozzle"" (p. 4)",S-POLYCN-PolyLite-PC-TDS-V5-3,p. 3: Vicat softening temperature,Added 2026-09-17 (m38): re-read from the source document (SHA-256 recorded in sources.csv).,Not applicable
V002386,M035,G035-02,HDT,106.6 °C,°C,106.6,Not applicable,Not applicable,=,1,106.6,Not applicable,Not applicable,°C,Published value,Printed specimen,Not applicable,Not published,not-stated,All specimens were conditioned at room temperature for 24 h prior to testing,as-printed,Not applicable,Not applicable,Not published,ISO 75 1.8MPa,ISO 75,1.8,Not applicable,"Printed at 255 °C nozzle, 100 °C bed, 2 shells, 4 top and bottom layers, 100% infill, 80 °C environmental temperature, cooling fan off (p. 5: how to make specimens); the mechanical table adds ""Specimens printed on Raise 3D E2 with 0.4mm nozzle"" (p. 4)",S-POLYCN-PolyLite-PC-TDS-V5-3,p. 3: Heat deflection temperature ISO 75 1.8MPa,Added 2026-09-17 (m38): re-read from the source document (SHA-256 recorded in sources.csv).,Not applicable
V002387,M035,G035-02,HDT,111.2 °C,°C,111.2,Not applicable,Not applicable,=,1,111.2,Not applicable,Not applicable,°C,Published value,Printed specimen,Not applicable,Not published,not-stated,All specimens were conditioned at room temperature for 24 h prior to testing,as-printed,Not applicable,Not applicable,Not published,ISO 75 0.45MPa,ISO 75,0.45,Not applicable,"Printed at 255 °C nozzle, 100 °C bed, 2 shells, 4 top and bottom layers, 100% infill, 80 °C environmental temperature, cooling fan off (p. 5: how to make specimens); the mechanical table adds ""Specimens printed on Raise 3D E2 with 0.4mm nozzle"" (p. 4)",S-POLYCN-PolyLite-PC-TDS-V5-3,p. 3: Heat deflection temperature ISO 75 0.45MPa,Added 2026-09-17 (m38): re-read from the source document (SHA-256 recorded in sources.csv).,Not applicable
V002388,M035,G035-02,Tensile modulus,2497 ± 154 MPa,MPa,2497,154,Not applicable,=,0.001,2.497,0.154,Not applicable,GPa,Published value,Printed specimen,XY,Not published,not-stated,All specimens were conditioned at room temperature for 24 h prior to testing,as-printed,Not applicable,Not applicable,Not published,"ISO 527, GB/T 1040",ISO 527; GB/T 1040,Not applicable,Not applicable,"Printed at 255 °C nozzle, 100 °C bed, 2 shells, 4 top and bottom layers, 100% infill, 80 °C environmental temperature, cooling fan off (p. 5: how to make specimens); the mechanical table adds ""Specimens printed on Raise 3D E2 with 0.4mm nozzle"" (p. 4)",S-POLYCN-PolyLite-PC-TDS-V5-3,p. 4: Young's modulus (X-Y),Added 2026-09-17 (m38): re-read from the source document (SHA-256 recorded in sources.csv).,Not applicable
V002389,M035,G035-02,Tensile modulus,2371 ± 55 MPa,MPa,2371,55,Not applicable,=,0.001,2.371,0.055,Not applicable,GPa,Published value,Printed specimen,Z,Not published,not-stated,All specimens were conditioned at room temperature for 24 h prior to testing,as-printed,Not applicable,Not applicable,Not published,"ISO 527, GB/T 1040",ISO 527; GB/T 1040,Not applicable,Not applicable,"Printed at 255 °C nozzle, 100 °C bed, 2 shells, 4 top and bottom layers, 100% infill, 80 °C environmental temperature, cooling fan off (p. 5: how to make specimens); the mechanical table adds ""Specimens printed on Raise 3D E2 with 0.4mm nozzle"" (p. 4)",S-POLYCN-PolyLite-PC-TDS-V5-3,p. 4: Young's modulus (Z),Added 2026-09-17 (m38): re-read from the source document (SHA-256 recorded in sources.csv).,Not applicable
V002390,M035,G035-02,Tensile strength (endpoint unspecified),69.1 ± 3.0 MPa,MPa,69.1,3,Not applicable,=,1,69.1,3,Not applicable,MPa,Published value,Printed specimen,XY,Not published,not-stated,All specimens were conditioned at room temperature for 24 h prior to testing,as-printed,Not applicable,Not applicable,Not published,"ISO 527, GB/T 1040",ISO 527; GB/T 1040,Not applicable,Not applicable,"Printed at 255 °C nozzle, 100 °C bed, 2 shells, 4 top and bottom layers, 100% infill, 80 °C environmental temperature, cooling fan off (p. 5: how to make specimens); the mechanical table adds ""Specimens printed on Raise 3D E2 with 0.4mm nozzle"" (p. 4)",S-POLYCN-PolyLite-PC-TDS-V5-3,p. 4: Tensile strength (X-Y),Added 2026-09-17 (m38): re-read from the source document (SHA-256 recorded in sources.csv).,Not applicable
V002391,M035,G035-02,Tensile strength (endpoint unspecified),52.8 ± 1.7 MPa,MPa,52.8,1.7,Not applicable,=,1,52.8,1.7,Not applicable,MPa,Published value,Printed specimen,Z,Not published,not-stated,All specimens were conditioned at room temperature for 24 h prior to testing,as-printed,Not applicable,Not applicable,Not published,"ISO 527, GB/T 1040",ISO 527; GB/T 1040,Not applicable,Not applicable,"Printed at 255 °C nozzle, 100 °C bed, 2 shells, 4 top and bottom layers, 100% infill, 80 °C environmental temperature, cooling fan off (p. 5: how to make specimens); the mechanical table adds ""Specimens printed on Raise 3D E2 with 0.4mm nozzle"" (p. 4)",S-POLYCN-PolyLite-PC-TDS-V5-3,p. 4: Tensile strength (Z),Added 2026-09-17 (m38): re-read from the source document (SHA-256 recorded in sources.csv).,Not applicable
V002392,M035,G035-02,Elongation at break,4.8 ± 0.9 %,%,4.8,0.9,Not applicable,=,1,4.8,0.9,Not applicable,%,Published value,Printed specimen,XY,Not published,not-stated,All specimens were conditioned at room temperature for 24 h prior to testing,as-printed,Not applicable,Not applicable,Not published,"ISO 527, GB/T 1040",ISO 527; GB/T 1040,Not applicable,Not applicable,"Printed at 255 °C nozzle, 100 °C bed, 2 shells, 4 top and bottom layers, 100% infill, 80 °C environmental temperature, cooling fan off (p. 5: how to make specimens); the mechanical table adds ""Specimens printed on Raise 3D E2 with 0.4mm nozzle"" (p. 4)",S-POLYCN-PolyLite-PC-TDS-V5-3,p. 4: Elongation at break (X-Y),Added 2026-09-17 (m38): re-read from the source document (SHA-256 recorded in sources.csv).,Not applicable
V002393,M035,G035-02,Elongation at break,2.7 ± 0.1 %,%,2.7,0.1,Not applicable,=,1,2.7,0.1,Not applicable,%,Published value,Printed specimen,Z,Not published,not-stated,All specimens were conditioned at room temperature for 24 h prior to testing,as-printed,Not applicable,Not applicable,Not published,"ISO 527, GB/T 1040",ISO 527; GB/T 1040,Not applicable,Not applicable,"Printed at 255 °C nozzle, 100 °C bed, 2 shells, 4 top and bottom layers, 100% infill, 80 °C environmental temperature, cooling fan off (p. 5: how to make specimens); the mechanical table adds ""Specimens printed on Raise 3D E2 with 0.4mm nozzle"" (p. 4)",S-POLYCN-PolyLite-PC-TDS-V5-3,p. 4: Elongation at break (Z),Added 2026-09-17 (m38): re-read from the source document (SHA-256 recorded in sources.csv).,Not applicable
V002394,M035,G035-02,Flexural modulus,2640 ± 47 M P a,M P a,2640,47,Not applicable,=,0.001,2.64,0.047,Not applicable,GPa,Published value,Printed specimen,XY,Not published,not-stated,All specimens were conditioned at room temperature for 24 h prior to testing,as-printed,Not applicable,Not applicable,Not published,"ISO 178, GB/T 9341",ISO 178; GB/T 9341,Not applicable,Not applicable,"Printed at 255 °C nozzle, 100 °C bed, 2 shells, 4 top and bottom layers, 100% infill, 80 °C environmental temperature, cooling fan off (p. 5: how to make specimens); the mechanical table adds ""Specimens printed on Raise 3D E2 with 0.4mm nozzle"" (p. 4)",S-POLYCN-PolyLite-PC-TDS-V5-3,p. 4: Bending modulus (X-Y),Added 2026-09-17 (m38): re-read from the source document (SHA-256 recorded in sources.csv).,Not applicable
V002395,M035,G035-02,Flexural strength,106.1 ± 1.6 M P a,M P a,106.1,1.6,Not applicable,=,1,106.1,1.6,Not applicable,MPa,Published value,Printed specimen,XY,Not published,not-stated,All specimens were conditioned at room temperature for 24 h prior to testing,as-printed,Not applicable,Not applicable,Not published,"ISO 178, GB/T 9341",ISO 178; GB/T 9341,Not applicable,Not applicable,"Printed at 255 °C nozzle, 100 °C bed, 2 shells, 4 top and bottom layers, 100% infill, 80 °C environmental temperature, cooling fan off (p. 5: how to make specimens); the mechanical table adds ""Specimens printed on Raise 3D E2 with 0.4mm nozzle"" (p. 4)",S-POLYCN-PolyLite-PC-TDS-V5-3,p. 4: Bending strength (X-Y),Added 2026-09-17 (m38): re-read from the source document (SHA-256 recorded in sources.csv).,Not applicable
V002396,M035,G035-02,Charpy strength,4.1 ± 0.9 kJ /m2,kJ /m2,4.1,0.9,Not applicable,=,1,4.1,0.9,Not applicable,kJ/m²,Published value,Printed specimen,XY,Not published,not-stated,All specimens were conditioned at room temperature for 24 h prior to testing,as-printed,Not applicable,Not applicable,Not published,"ISO 179, GB/T 1043",ISO 179; GB/T 1043,Not applicable,Not published,"Printed at 255 °C nozzle, 100 °C bed, 2 shells, 4 top and bottom layers, 100% infill, 80 °C environmental temperature, cooling fan off (p. 5: how to make specimens); the mechanical table adds ""Specimens printed on Raise 3D E2 with 0.4mm nozzle"" (p. 4)",S-POLYCN-PolyLite-PC-TDS-V5-3,p. 4: Charpy impact strength (X-Y),Added 2026-09-17 (m38): re-read from the source document (SHA-256 recorded in sources.csv).,Not applicable
V002397,M036,G036-02,Density,1.2 g/cm3,g/cm3,1.2,Not applicable,Not applicable,=,1000,1200,Not applicable,Not applicable,kg/m³,Published value,Not published (density specimen form not explicitly established),Not applicable,Not published,not-stated,Not published,not-stated,Not applicable,Not applicable,23 °C,"ISO1183, GB/T1033",ISO 1183; GB/T 1033,Not applicable,Not applicable,Not published,S-POLYCN-PolyMax-PC-FR-TDS-V5-1,p. 2: Density,Added 2026-09-17 (m38): re-read from the source document (SHA-256 recorded in sources.csv).,Not applicable
V002398,M036,G036-02,Melt mass-flow rate,12 - 17 g/10min,g/10min,12,Not applicable,17,=,1,12,Not applicable,17,g/10 min,Published value,Not published (do not assume printed),Not applicable,Not published,not-stated,Not published,not-stated,Not applicable,Not applicable,Not published,"260°C, 5 kg",Not published,Not applicable,Not applicable,Not published,S-POLYCN-PolyMax-PC-FR-TDS-V5-1,p. 2: Melt index,Added 2026-09-17 (m38): re-read from the source document (SHA-256 recorded in sources.csv).,Not applicable
V002399,M036,G036-02,Water absorption,0.22 %,%,0.22,Not applicable,Not applicable,=,1,0.22,Not applicable,Not applicable,%,Published value,Not published (do not assume printed),Not applicable,Not published,not-stated,Not published,not-stated,Not applicable,Not applicable,Not published,Not published,Not published,Not applicable,Not applicable,Not published,S-POLYCN-PolyMax-PC-FR-TDS-V5-1,p. 2: Equilibrium water absorption,Added 2026-09-17 (m38): re-read from the source document (SHA-256 recorded in sources.csv). The sheet prints this as an equilibrium value and names no test method.,Not applicable
V002400,M036,G036-02,Glass transition temperature,115 °C,°C,115,Not applicable,Not applicable,=,1,115,Not applicable,Not applicable,°C,Published value,Not published (do not assume printed),Not applicable,Not published,not-stated,Not published,not-stated,Not applicable,Not applicable,Not published,"DSC, 10°C/min",DSC,Not applicable,Not applicable,Not published,S-POLYCN-PolyMax-PC-FR-TDS-V5-1,p. 3: Glass transition temperature,Added 2026-09-17 (m38): re-read from the source document (SHA-256 recorded in sources.csv).,Not applicable
V002401,M036,G036-02,Vicat softening temperature,116 °C,°C,116,Not applicable,Not applicable,=,1,116,Not applicable,Not applicable,°C,Published value,Printed specimen,Not applicable,Not published,not-stated,All specimens were conditioned at room temperature for 24 h prior to testing,as-printed,Not applicable,Not applicable,Not published,"ISO 306, GB/T 1633",ISO 306; GB/T 1633,Not applicable,Not applicable,"Printed at 270 °C nozzle, 105 °C bed, 2 shells, 4 top and bottom layers, 100% infill, 90 ˚C environmental temperature, cooling fan off (p. 6: how to make specimens)",S-POLYCN-PolyMax-PC-FR-TDS-V5-1,p. 3: Vicat softening temperature,Added 2026-09-17 (m38): re-read from the source document (SHA-256 recorded in sources.csv).,Not applicable
V002402,M036,G036-02,HDT,107 °C,°C,107,Not applicable,Not applicable,=,1,107,Not applicable,Not applicable,°C,Published value,Printed specimen,Not applicable,Not published,not-stated,All specimens were conditioned at room temperature for 24 h prior to testing,as-printed,Not applicable,Not applicable,Not published,ISO 75 1.8MPa,ISO 75,1.8,Not applicable,"Printed at 270 °C nozzle, 105 °C bed, 2 shells, 4 top and bottom layers, 100% infill, 90 ˚C environmental temperature, cooling fan off (p. 6: how to make specimens)",S-POLYCN-PolyMax-PC-FR-TDS-V5-1,p. 3: Heat deflection temperature ISO 75 1.8MPa,Added 2026-09-17 (m38): re-read from the source document (SHA-256 recorded in sources.csv).,Not applicable
V002403,M036,G036-02,HDT,110 °C,°C,110,Not applicable,Not applicable,=,1,110,Not applicable,Not applicable,°C,Published value,Printed specimen,Not applicable,Not published,not-stated,All specimens were conditioned at room temperature for 24 h prior to testing,as-printed,Not applicable,Not applicable,Not published,ISO 75 0.45MPa,ISO 75,0.45,Not applicable,"Printed at 270 °C nozzle, 105 °C bed, 2 shells, 4 top and bottom layers, 100% infill, 90 ˚C environmental temperature, cooling fan off (p. 6: how to make specimens)",S-POLYCN-PolyMax-PC-FR-TDS-V5-1,p. 3: Heat deflection temperature ISO 75 0.45MPa,Added 2026-09-17 (m38): re-read from the source document (SHA-256 recorded in sources.csv).,Not applicable
V002404,M036,G036-02,Tensile modulus,2634 ± 182 MPa,MPa,2634,182,Not applicable,=,0.001,2.634,0.182,Not applicable,GPa,Published value,Printed specimen,XY,Not published,not-stated,All specimens were conditioned at room temperature for 24 h prior to testing,as-printed,Not applicable,Not applicable,Not published,"ISO 527, GB/T 1040",ISO 527; GB/T 1040,Not applicable,Not applicable,"Printed at 270 °C nozzle, 105 °C bed, 2 shells, 4 top and bottom layers, 100% infill, 90 ˚C environmental temperature, cooling fan off (p. 6: how to make specimens)",S-POLYCN-PolyMax-PC-FR-TDS-V5-1,p. 4: Young's modulus (X-Y),Added 2026-09-17 (m38): re-read from the source document (SHA-256 recorded in sources.csv).,Not applicable
V002405,M036,G036-02,Tensile modulus,2743 ± 72 MPa,MPa,2743,72,Not applicable,=,0.001,2.743,0.072,Not applicable,GPa,Published value,Printed specimen,Z,Not published,not-stated,All specimens were conditioned at room temperature for 24 h prior to testing,as-printed,Not applicable,Not applicable,Not published,"ISO 527, GB/T 1040",ISO 527; GB/T 1040,Not applicable,Not applicable,"Printed at 270 °C nozzle, 105 °C bed, 2 shells, 4 top and bottom layers, 100% infill, 90 ˚C environmental temperature, cooling fan off (p. 6: how to make specimens)",S-POLYCN-PolyMax-PC-FR-TDS-V5-1,p. 4: Young's modulus (Z),Added 2026-09-17 (m38): re-read from the source document (SHA-256 recorded in sources.csv).,Not applicable
V002406,M036,G036-02,Tensile strength (endpoint unspecified),67 ± 4.5 MPa,MPa,67,4.5,Not applicable,=,1,67,4.5,Not applicable,MPa,Published value,Printed specimen,XY,Not published,not-stated,All specimens were conditioned at room temperature for 24 h prior to testing,as-printed,Not applicable,Not applicable,Not published,"ISO 527, GB/T 1040",ISO 527; GB/T 1040,Not applicable,Not applicable,"Printed at 270 °C nozzle, 105 °C bed, 2 shells, 4 top and bottom layers, 100% infill, 90 ˚C environmental temperature, cooling fan off (p. 6: how to make specimens)",S-POLYCN-PolyMax-PC-FR-TDS-V5-1,p. 4: Tensile strength (X-Y),Added 2026-09-17 (m38): re-read from the source document (SHA-256 recorded in sources.csv).,Not applicable
V002407,M036,G036-02,Tensile strength (endpoint unspecified),46 ± 4.8 MPa,MPa,46,4.8,Not applicable,=,1,46,4.8,Not applicable,MPa,Published value,Printed specimen,Z,Not published,not-stated,All specimens were conditioned at room temperature for 24 h prior to testing,as-printed,Not applicable,Not applicable,Not published,"ISO 527, GB/T 1040",ISO 527; GB/T 1040,Not applicable,Not applicable,"Printed at 270 °C nozzle, 105 °C bed, 2 shells, 4 top and bottom layers, 100% infill, 90 ˚C environmental temperature, cooling fan off (p. 6: how to make specimens)",S-POLYCN-PolyMax-PC-FR-TDS-V5-1,p. 4: Tensile strength (Z),Added 2026-09-17 (m38): re-read from the source document (SHA-256 recorded in sources.csv).,Not applicable
V002408,M036,G036-02,Elongation at break,3.49 ± 0.7 %,%,3.49,0.7,Not applicable,=,1,3.49,0.7,Not applicable,%,Published value,Printed specimen,XY,Not published,not-stated,All specimens were conditioned at room temperature for 24 h prior to testing,as-printed,Not applicable,Not applicable,Not published,"ISO 527, GB/T 1040",ISO 527; GB/T 1040,Not applicable,Not applicable,"Printed at 270 °C nozzle, 105 °C bed, 2 shells, 4 top and bottom layers, 100% infill, 90 ˚C environmental temperature, cooling fan off (p. 6: how to make specimens)",S-POLYCN-PolyMax-PC-FR-TDS-V5-1,p. 4: Elongation at break (X-Y),Added 2026-09-17 (m38): re-read from the source document (SHA-256 recorded in sources.csv).,Not applicable
V002409,M036,G036-02,Elongation at break,2.2 ± 0.3 %,%,2.2,0.3,Not applicable,=,1,2.2,0.3,Not applicable,%,Published value,Printed specimen,Z,Not published,not-stated,All specimens were conditioned at room temperature for 24 h prior to testing,as-printed,Not applicable,Not applicable,Not published,"ISO 527, GB/T 1040",ISO 527; GB/T 1040,Not applicable,Not applicable,"Printed at 270 °C nozzle, 105 °C bed, 2 shells, 4 top and bottom layers, 100% infill, 90 ˚C environmental temperature, cooling fan off (p. 6: how to make specimens)",S-POLYCN-PolyMax-PC-FR-TDS-V5-1,p. 4: Elongation at break (Z),Added 2026-09-17 (m38): re-read from the source document (SHA-256 recorded in sources.csv).,Not applicable
V002410,M036,G036-02,Flexural modulus,2518 ± 53 M P a,M P a,2518,53,Not applicable,=,0.001,2.518,0.053,Not applicable,GPa,Published value,Printed specimen,XY,Not published,not-stated,All specimens were conditioned at room temperature for 24 h prior to testing,as-printed,Not applicable,Not applicable,Not published,"ISO 178, GB/T 9341",ISO 178; GB/T 9341,Not applicable,Not applicable,"Printed at 270 °C nozzle, 105 °C bed, 2 shells, 4 top and bottom layers, 100% infill, 90 ˚C environmental temperature, cooling fan off (p. 6: how to make specimens)",S-POLYCN-PolyMax-PC-FR-TDS-V5-1,p. 4: Bending modulus (X-Y),Added 2026-09-17 (m38): re-read from the source document (SHA-256 recorded in sources.csv).,Not applicable
V002411,M036,G036-02,Flexural strength,96.6 ± 1.3 M P a,M P a,96.6,1.3,Not applicable,=,1,96.6,1.3,Not applicable,MPa,Published value,Printed specimen,XY,Not published,not-stated,All specimens were conditioned at room temperature for 24 h prior to testing,as-printed,Not applicable,Not applicable,Not published,"ISO 178, GB/T 9341",ISO 178; GB/T 9341,Not applicable,Not applicable,"Printed at 270 °C nozzle, 105 °C bed, 2 shells, 4 top and bottom layers, 100% infill, 90 ˚C environmental temperature, cooling fan off (p. 6: how to make specimens)",S-POLYCN-PolyMax-PC-FR-TDS-V5-1,p. 4: Bending strength (X-Y),Added 2026-09-17 (m38): re-read from the source document (SHA-256 recorded in sources.csv).,Not applicable
V002412,M036,G036-02,Charpy strength,11.7 ± 1.6 kJ /m2,kJ /m2,11.7,1.6,Not applicable,=,1,11.7,1.6,Not applicable,kJ/m²,Published value,Printed specimen,XY,Not published,not-stated,All specimens were conditioned at room temperature for 24 h prior to testing,as-printed,Not applicable,Not applicable,Not published,"ISO 179, GB/T 1043",ISO 179; GB/T 1043,Not applicable,Not published,"Printed at 270 °C nozzle, 105 °C bed, 2 shells, 4 top and bottom layers, 100% infill, 90 ˚C environmental temperature, cooling fan off (p. 6: how to make specimens)",S-POLYCN-PolyMax-PC-FR-TDS-V5-1,p. 4: Charpy impact strength (X-Y),Added 2026-09-17 (m38): re-read from the source document (SHA-256 recorded in sources.csv).,Not applicable
V002413,M036,G036-02,Charpy strength,7.5 ± 1.6 kJ /m2,kJ /m2,7.5,1.6,Not applicable,=,1,7.5,1.6,Not applicable,kJ/m²,Published value,Printed specimen,XY,Not published,not-stated,All specimens were conditioned at room temperature for 24 h prior to testing,as-printed,Not applicable,Not applicable,-30°C,"ISO 179-1/1eA:2010, -30°C",ISO 179,Not applicable,Not published,"Printed at 270 °C nozzle, 105 °C bed, 2 shells, 4 top and bottom layers, 100% infill, 90 ˚C environmental temperature, cooling fan off (p. 6: how to make specimens)",S-POLYCN-PolyMax-PC-FR-TDS-V5-1,p. 4: Low temperature impact strength (X-Y),Added 2026-09-17 (m38): re-read from the source document (SHA-256 recorded in sources.csv).,Not applicable
V002414,M067,G067-02,Density,1.34 g/cm3,g/cm3,1.34,Not applicable,Not applicable,=,1000,1340,Not applicable,Not applicable,kg/m³,Published value,Not published (density specimen form not explicitly established),Not applicable,Not published,not-stated,Not published,not-stated,Not applicable,Not applicable,23°C,"ISO1183, GB/T1033",ISO 1183; GB/T 1033,Not applicable,Not applicable,Not published,R-FIBERON-PETCF17-TDS,p. 1: Density,Added 2026-09-17 (m38): re-read from the source document (SHA-256 recorded in sources.csv).,Not applicable
V002415,M067,G067-02,Melt mass-flow rate,30.7 g/10min,g/10min,30.7,Not applicable,Not applicable,=,1,30.7,Not applicable,Not applicable,g/10 min,Published value,Not published (do not assume printed),Not applicable,Not published,not-stated,Not published,not-stated,Not applicable,Not applicable,Not published,"270°C, 2.16 kg",Not published,Not applicable,Not applicable,Not published,R-FIBERON-PETCF17-TDS,p. 1: Melt index,Added 2026-09-17 (m38): re-read from the source document (SHA-256 recorded in sources.csv).,Not applicable
V002416,M067,G067-02,Water absorption,0.53,%,0.53,Not applicable,Not applicable,=,1,0.53,Not applicable,Not applicable,%,Published value,Not published (do not assume printed),Not applicable,Not published,not-stated,Not published,not-stated,Not applicable,Not applicable,Not published,Not published,Not published,Not applicable,Not applicable,Not published,R-FIBERON-PETCF17-TDS,p. 1: Equilibrium water absorption,"Added 2026-09-17 (m38): re-read from the source document (SHA-256 recorded in sources.csv). The sheet prints this as an equilibrium value beside a moisture-absorption curve at 70% RH and 23 °C, and names no test method.",Not applicable
V002417,M067,G067-02,Glass transition temperature,79.3 °C,°C,79.3,Not applicable,Not applicable,=,1,79.3,Not applicable,Not applicable,°C,Published value,Not published (do not assume printed),Not applicable,Not published,not-stated,Not published,not-stated,Not applicable,Not applicable,Not published,"DSC, 10°C/min",DSC,Not applicable,Not applicable,Not published,R-FIBERON-PETCF17-TDS,p. 1: Glass transition temp.,Added 2026-09-17 (m38): re-read from the source document (SHA-256 recorded in sources.csv).,Not applicable
V002418,M067,G067-02,Melting temperature,241.3 °C,°C,241.3,Not applicable,Not applicable,=,1,241.3,Not applicable,Not applicable,°C,Published value,Not published (do not assume printed),Not applicable,Not published,not-stated,Not published,not-stated,Not applicable,Not applicable,Not published,"DSC, 10°C/min",DSC,Not applicable,Not applicable,Not published,R-FIBERON-PETCF17-TDS,p. 1: Melting temperature,Added 2026-09-17 (m38): re-read from the source document (SHA-256 recorded in sources.csv).,Not applicable
V002419,M067,G067-02,Crystallization temperature,202.9 °C,°C,202.9,Not applicable,Not applicable,=,1,202.9,Not applicable,Not applicable,°C,Published value,Not published (do not assume printed),Not applicable,Not published,not-stated,Not published,not-stated,Not applicable,Not applicable,Not published,"DSC, 10°C/min",DSC,Not applicable,Not applicable,Not published,R-FIBERON-PETCF17-TDS,p. 1: Crystallization temp.,Added 2026-09-17 (m38): re-read from the source document (SHA-256 recorded in sources.csv).,Not applicable
V002420,M067,G067-02,Vicat softening temperature,238.4 °C,°C,238.4,Not applicable,Not applicable,=,1,238.4,Not applicable,Not applicable,°C,Published value,Printed specimen,Not applicable,Not published,not-stated,All specimens were annealed at 120 °C for 10 h,annealed,120,10,Not published,"ISO 306, GB/T 1633",ISO 306; GB/T 1633,Not applicable,Not applicable,"Printed at 300 °C nozzle, 70 °C bed, 100% infill, 2 shells, 3 top and bottom layers, cooling fan off; tensile, flexural and impact specimens to the drawings on the sheet (ASTM D638 / ISO 527, GB/T 1040 and ISO 179, GB/T 1043) (p. 1: how to make specimens)",R-FIBERON-PETCF17-TDS,p. 1: Vicat softening temp.,Added 2026-09-17 (m38): re-read from the source document (SHA-256 recorded in sources.csv).,Not applicable
V002421,M067,G067-02,HDT,105 °C,°C,105,Not applicable,Not applicable,=,1,105,Not applicable,Not applicable,°C,Published value,Printed specimen,Not applicable,Not published,not-stated,All specimens were annealed at 120 °C for 10 h,annealed,120,10,Not published,ISO 75 1.8MPa,ISO 75,1.8,Not applicable,"Printed at 300 °C nozzle, 70 °C bed, 100% infill, 2 shells, 3 top and bottom layers, cooling fan off; tensile, flexural and impact specimens to the drawings on the sheet (ASTM D638 / ISO 527, GB/T 1040 and ISO 179, GB/T 1043) (p. 1: how to make specimens)",R-FIBERON-PETCF17-TDS,p. 1: Heat deflection temp. ISO 75 1.8MPa,Added 2026-09-17 (m38): re-read from the source document (SHA-256 recorded in sources.csv).,Not applicable
V002422,M067,G067-02,HDT,147.5 °C,°C,147.5,Not applicable,Not applicable,=,1,147.5,Not applicable,Not applicable,°C,Published value,Printed specimen,Not applicable,Not published,not-stated,All specimens were annealed at 120 °C for 10 h,annealed,120,10,Not published,ISO 75 0.45MPa,ISO 75,0.45,Not applicable,"Printed at 300 °C nozzle, 70 °C bed, 100% infill, 2 shells, 3 top and bottom layers, cooling fan off; tensile, flexural and impact specimens to the drawings on the sheet (ASTM D638 / ISO 527, GB/T 1040 and ISO 179, GB/T 1043) (p. 1: how to make specimens)",R-FIBERON-PETCF17-TDS,p. 1: Heat deflection temp. ISO 75 0.45MPa,Added 2026-09-17 (m38): re-read from the source document (SHA-256 recorded in sources.csv).,Not applicable
V002423,M067,G067-02,Tensile modulus,5481.0 ± 223.7 MPa,MPa,5481,223.7,Not applicable,=,0.001,5.481,0.2237,Not applicable,GPa,Published value,Printed specimen,XY,Not published,not-stated,All specimens were annealed at 120 °C for 10 h,annealed,120,10,Not published,"ISO 527, GB/T 1040",ISO 527; GB/T 1040,Not applicable,Not applicable,"Printed at 300 °C nozzle, 70 °C bed, 100% infill, 2 shells, 3 top and bottom layers, cooling fan off; tensile, flexural and impact specimens to the drawings on the sheet (ASTM D638 / ISO 527, GB/T 1040 and ISO 179, GB/T 1043) (p. 1: how to make specimens)",R-FIBERON-PETCF17-TDS,p. 1: Young's modulus (X-Y),Added 2026-09-17 (m38): re-read from the source document (SHA-256 recorded in sources.csv).,Not applicable
V002424,M067,G067-02,Tensile modulus,3558.8 ± 260.4 MPa,MPa,3558.8,260.4,Not applicable,=,0.001,3.5588,0.2604,Not applicable,GPa,Published value,Printed specimen,Z,Not published,not-stated,All specimens were annealed at 120 °C for 10 h,annealed,120,10,Not published,"ISO 527, GB/T 1040",ISO 527; GB/T 1040,Not applicable,Not applicable,"Printed at 300 °C nozzle, 70 °C bed, 100% infill, 2 shells, 3 top and bottom layers, cooling fan off; tensile, flexural and impact specimens to the drawings on the sheet (ASTM D638 / ISO 527, GB/T 1040 and ISO 179, GB/T 1043) (p. 1: how to make specimens)",R-FIBERON-PETCF17-TDS,p. 1: Young's modulus (Z),Added 2026-09-17 (m38): re-read from the source document (SHA-256 recorded in sources.csv).,Not applicable
V002425,M067,G067-02,Tensile strength (endpoint unspecified),65.9 ± 1.0 MPa,MPa,65.9,1,Not applicable,=,1,65.9,1,Not applicable,MPa,Published value,Printed specimen,XY,Not published,not-stated,All specimens were annealed at 120 °C for 10 h,annealed,120,10,Not published,"ISO 527, GB/T 1040",ISO 527; GB/T 1040,Not applicable,Not applicable,"Printed at 300 °C nozzle, 70 °C bed, 100% infill, 2 shells, 3 top and bottom layers, cooling fan off; tensile, flexural and impact specimens to the drawings on the sheet (ASTM D638 / ISO 527, GB/T 1040 and ISO 179, GB/T 1043) (p. 1: how to make specimens)",R-FIBERON-PETCF17-TDS,p. 1: Tensile strength (X-Y),Added 2026-09-17 (m38): re-read from the source document (SHA-256 recorded in sources.csv).,Not applicable
V002426,M067,G067-02,Tensile strength (endpoint unspecified),27.9 ± 1.3 MPa,MPa,27.9,1.3,Not applicable,=,1,27.9,1.3,Not applicable,MPa,Published value,Printed specimen,Z,Not published,not-stated,All specimens were annealed at 120 °C for 10 h,annealed,120,10,Not published,"ISO 527, GB/T 1040",ISO 527; GB/T 1040,Not applicable,Not applicable,"Printed at 300 °C nozzle, 70 °C bed, 100% infill, 2 shells, 3 top and bottom layers, cooling fan off; tensile, flexural and impact specimens to the drawings on the sheet (ASTM D638 / ISO 527, GB/T 1040 and ISO 179, GB/T 1043) (p. 1: how to make specimens)",R-FIBERON-PETCF17-TDS,p. 1: Tensile strength (Z),Added 2026-09-17 (m38): re-read from the source document (SHA-256 recorded in sources.csv).,Not applicable
V002427,M067,G067-02,Elongation at break,2.4 ± 0.5%,%,2.4,0.5,Not applicable,=,1,2.4,0.5,Not applicable,%,Published value,Printed specimen,XY,Not published,not-stated,All specimens were annealed at 120 °C for 10 h,annealed,120,10,Not published,"ISO 527, GB/T 1040",ISO 527; GB/T 1040,Not applicable,Not applicable,"Printed at 300 °C nozzle, 70 °C bed, 100% infill, 2 shells, 3 top and bottom layers, cooling fan off; tensile, flexural and impact specimens to the drawings on the sheet (ASTM D638 / ISO 527, GB/T 1040 and ISO 179, GB/T 1043) (p. 1: how to make specimens)",R-FIBERON-PETCF17-TDS,p. 1: Elongation at break (X-Y),Added 2026-09-17 (m38): re-read from the source document (SHA-256 recorded in sources.csv).,Not applicable
V002428,M067,G067-02,Elongation at break,0.8 ± 0.1%,%,0.8,0.1,Not applicable,=,1,0.8,0.1,Not applicable,%,Published value,Printed specimen,Z,Not published,not-stated,All specimens were annealed at 120 °C for 10 h,annealed,120,10,Not published,"ISO 527, GB/T 1040",ISO 527; GB/T 1040,Not applicable,Not applicable,"Printed at 300 °C nozzle, 70 °C bed, 100% infill, 2 shells, 3 top and bottom layers, cooling fan off; tensile, flexural and impact specimens to the drawings on the sheet (ASTM D638 / ISO 527, GB/T 1040 and ISO 179, GB/T 1043) (p. 1: how to make specimens)",R-FIBERON-PETCF17-TDS,p. 1: Elongation at break (Z),Added 2026-09-17 (m38): re-read from the source document (SHA-256 recorded in sources.csv).,Not applicable
V002429,M067,G067-02,Flexural modulus,4744.4± 136.3 MPa,MPa,4744.4,136.3,Not applicable,=,0.001,4.7444,0.1363,Not applicable,GPa,Published value,Printed specimen,XY,Not published,not-stated,All specimens were annealed at 120 °C for 10 h,annealed,120,10,Not published,"ISO 178, GB/T 9341",ISO 178; GB/T 9341,Not applicable,Not applicable,"Printed at 300 °C nozzle, 70 °C bed, 100% infill, 2 shells, 3 top and bottom layers, cooling fan off; tensile, flexural and impact specimens to the drawings on the sheet (ASTM D638 / ISO 527, GB/T 1040 and ISO 179, GB/T 1043) (p. 1: how to make specimens)",R-FIBERON-PETCF17-TDS,p. 1: Bending modulus (X-Y),Added 2026-09-17 (m38): re-read from the source document (SHA-256 recorded in sources.csv).,Not applicable
V002430,M067,G067-02,Flexural modulus,2768.2 ± 422.6 MPa,MPa,2768.2,422.6,Not applicable,=,0.001,2.7682,0.4226,Not applicable,GPa,Published value,Printed specimen,Z,Not published,not-stated,All specimens were annealed at 120 °C for 10 h,annealed,120,10,Not published,"ISO 178, GB/T 9341",ISO 178; GB/T 9341,Not applicable,Not applicable,"Printed at 300 °C nozzle, 70 °C bed, 100% infill, 2 shells, 3 top and bottom layers, cooling fan off; tensile, flexural and impact specimens to the drawings on the sheet (ASTM D638 / ISO 527, GB/T 1040 and ISO 179, GB/T 1043) (p. 1: how to make specimens)",R-FIBERON-PETCF17-TDS,p. 1: Bending modulus (Z),Added 2026-09-17 (m38): re-read from the source document (SHA-256 recorded in sources.csv).,Not applicable
V002431,M067,G067-02,Flexural strength,109.3 ± 2.0 MPa,MPa,109.3,2,Not applicable,=,1,109.3,2,Not applicable,MPa,Published value,Printed specimen,XY,Not published,not-stated,All specimens were annealed at 120 °C for 10 h,annealed,120,10,Not published,"ISO 178, GB/T 9341",ISO 178; GB/T 9341,Not applicable,Not applicable,"Printed at 300 °C nozzle, 70 °C bed, 100% infill, 2 shells, 3 top and bottom layers, cooling fan off; tensile, flexural and impact specimens to the drawings on the sheet (ASTM D638 / ISO 527, GB/T 1040 and ISO 179, GB/T 1043) (p. 1: how to make specimens)",R-FIBERON-PETCF17-TDS,p. 1: Bending strength (X-Y),Added 2026-09-17 (m38): re-read from the source document (SHA-256 recorded in sources.csv).,Not applicable
V002432,M067,G067-02,Flexural strength,43.4 ± 8.8 MPa,MPa,43.4,8.8,Not applicable,=,1,43.4,8.8,Not applicable,MPa,Published value,Printed specimen,Z,Not published,not-stated,All specimens were annealed at 120 °C for 10 h,annealed,120,10,Not published,"ISO 178, GB/T 9341",ISO 178; GB/T 9341,Not applicable,Not applicable,"Printed at 300 °C nozzle, 70 °C bed, 100% infill, 2 shells, 3 top and bottom layers, cooling fan off; tensile, flexural and impact specimens to the drawings on the sheet (ASTM D638 / ISO 527, GB/T 1040 and ISO 179, GB/T 1043) (p. 1: how to make specimens)",R-FIBERON-PETCF17-TDS,p. 1: Bending strength (Z),Added 2026-09-17 (m38): re-read from the source document (SHA-256 recorded in sources.csv).,Not applicable
