Repository: faridbnv/h2c-materials

# Filament Atlas

**Live: [pdynamics.ca/h2c-materials](https://pdynamics.ca/h2c-materials/)** · one HTML page, with a page of its own for
each well-documented material beside it, that also runs offline from a file, with no server.

## What it is

Filament Atlas is a tool for a small engineering team choosing a 3D-printing filament for the team's Bambu Lab H2C
printer. It was the H2C Material Selector until 2026-10-16; the built file keeps that name. You say what a part must
do (survive 100 °C, be at least this stiff, be as light as possible), and it answers in two steps:

- **Which kinds of filament** (PLA, PETG, carbon-filled nylon and so on) can do it, and whether the H2C can print them.

File: data/tables/measurements.csv (part 48 of 82)
MeasurementID,MaterialID,GradeID,Property,Raw value,Raw unit,Raw numeric,Raw uncertainty ±,Raw upper bound,Operator,Conversion factor,Normalized value,Normalized uncertainty ±,Normalized upper bound,Normalized unit,Data status,Specimen type,Direction,Moisture condition,Moisture state,Post-processing,Post-processing state,Anneal °C,Anneal h,Test temperature,Standard / load,Standards,Test load MPa,Notch,Specimen / print parameters,SourceID,Locator,Notes,Parse review
V002490,M048,G048-02,Izod impact strength,2.9 kJ/m2,kJ/m²,2.9,Not applicable,Not applicable,=,1,2.9,Not applicable,Not applicable,kJ/m²,Published value,Printed specimen,ZX,Dry,dry,Not published,not-stated,Not applicable,Not applicable,Not published,ISO 180,ISO 180,Not applicable,Unnotched,"Printed on a DDdrop FFF printer at 285 °C nozzle, 110 °C bed on glass, nozzle diameter >= 0.6 mm, 45 mm/s (p. 2: Recommended 3D-Print processing parameters, the ""Used for test specimens"" column)",R-FORWARDAM-PAHT-CF15-TDS-v4-0,"p. 4: Impact Strength Izod (unnotched), print direction ZX Upright",Added 2026-09-17 (m38): re-read from the source document (SHA-256 recorded in sources.csv).,Not applicable
V002491,M048,G048-02,Tensile strength (endpoint unspecified),62.9 MPa,MPa,62.9,Not applicable,Not applicable,=,1,62.9,Not applicable,Not applicable,MPa,Published value,Printed specimen,XY,"Conditioned: standard climate (23 °C, 50% RH, 72 h)",conditioned,Not published,not-stated,Not applicable,Not applicable,Not published,ISO 527 (testing speed 5 mm/min),ISO 527,Not applicable,Not applicable,"Printed on a DDdrop FFF printer at 285 °C nozzle, 110 °C bed on glass, nozzle diameter >= 0.6 mm, 45 mm/s (p. 2: Recommended 3D-Print processing parameters, the ""Used for test specimens"" column)",R-FORWARDAM-PAHT-CF15-TDS-v4-0,"p. 5: Tensile strength, print direction XY Flat",Added 2026-09-17 (m38): re-read from the source document (SHA-256 recorded in sources.csv).,Not applicable
V002492,M048,G048-02,Tensile strength (endpoint unspecified),19.1 MPa,MPa,19.1,Not applicable,Not applicable,=,1,19.1,Not applicable,Not applicable,MPa,Published value,Printed specimen,ZX,"Conditioned: standard climate (23 °C, 50% RH, 72 h)",conditioned,Not published,not-stated,Not applicable,Not applicable,Not published,ISO 527 (testing speed 5 mm/min),ISO 527,Not applicable,Not applicable,"Printed on a DDdrop FFF printer at 285 °C nozzle, 110 °C bed on glass, nozzle diameter >= 0.6 mm, 45 mm/s (p. 2: Recommended 3D-Print processing parameters, the ""Used for test specimens"" column)",R-FORWARDAM-PAHT-CF15-TDS-v4-0,"p. 5: Tensile strength, print direction ZX Upright",Added 2026-09-17 (m38): re-read from the source document (SHA-256 recorded in sources.csv).,Not applicable
V002493,M048,G048-02,Elongation at break,2.9 %,%,2.9,Not applicable,Not applicable,=,1,2.9,Not applicable,Not applicable,%,Published value,Printed specimen,XY,"Conditioned: standard climate (23 °C, 50% RH, 72 h)",conditioned,Not published,not-stated,Not applicable,Not applicable,Not published,ISO 527 (testing speed 5 mm/min),ISO 527,Not applicable,Not applicable,"Printed on a DDdrop FFF printer at 285 °C nozzle, 110 °C bed on glass, nozzle diameter >= 0.6 mm, 45 mm/s (p. 2: Recommended 3D-Print processing parameters, the ""Used for test specimens"" column)",R-FORWARDAM-PAHT-CF15-TDS-v4-0,"p. 5: Elongation at Break, print direction XY Flat",Added 2026-09-17 (m38): re-read from the source document (SHA-256 recorded in sources.csv).,Not applicable
V002494,M048,G048-02,Elongation at break,0.8 %,%,0.8,Not applicable,Not applicable,=,1,0.8,Not applicable,Not applicable,%,Published value,Printed specimen,ZX,"Conditioned: standard climate (23 °C, 50% RH, 72 h)",conditioned,Not published,not-stated,Not applicable,Not applicable,Not published,ISO 527 (testing speed 5 mm/min),ISO 527,Not applicable,Not applicable,"Printed on a DDdrop FFF printer at 285 °C nozzle, 110 °C bed on glass, nozzle diameter >= 0.6 mm, 45 mm/s (p. 2: Recommended 3D-Print processing parameters, the ""Used for test specimens"" column)",R-FORWARDAM-PAHT-CF15-TDS-v4-0,"p. 5: Elongation at Break, print direction ZX Upright",Added 2026-09-17 (m38): re-read from the source document (SHA-256 recorded in sources.csv).,Not applicable
V002495,M048,G048-02,Tensile modulus,5052 MPa,MPa,5052,Not applicable,Not applicable,=,0.001,5.052,Not applicable,Not applicable,GPa,Published value,Printed specimen,XY,"Conditioned: standard climate (23 °C, 50% RH, 72 h)",conditioned,Not published,not-stated,Not applicable,Not applicable,Not published,ISO 527 (testing speed 1 mm/min),ISO 527,Not applicable,Not applicable,"Printed on a DDdrop FFF printer at 285 °C nozzle, 110 °C bed on glass, nozzle diameter >= 0.6 mm, 45 mm/s (p. 2: Recommended 3D-Print processing parameters, the ""Used for test specimens"" column)",R-FORWARDAM-PAHT-CF15-TDS-v4-0,"p. 5: Young's Modulus, print direction XY Flat",Added 2026-09-17 (m38): re-read from the source document (SHA-256 recorded in sources.csv).,Not applicable
V002496,M048,G048-02,Tensile modulus,2455 MPa,MPa,2455,Not applicable,Not applicable,=,0.001,2.455,Not applicable,Not applicable,GPa,Published value,Printed specimen,ZX,"Conditioned: standard climate (23 °C, 50% RH, 72 h)",conditioned,Not published,not-stated,Not applicable,Not applicable,Not published,ISO 527 (testing speed 1 mm/min),ISO 527,Not applicable,Not applicable,"Printed on a DDdrop FFF printer at 285 °C nozzle, 110 °C bed on glass, nozzle diameter >= 0.6 mm, 45 mm/s (p. 2: Recommended 3D-Print processing parameters, the ""Used for test specimens"" column)",R-FORWARDAM-PAHT-CF15-TDS-v4-0,"p. 5: Young's Modulus, print direction ZX Upright",Added 2026-09-17 (m38): re-read from the source document (SHA-256 recorded in sources.csv).,Not applicable
V002497,M048,G048-02,Flexural strength,125.1 MPa,MPa,125.1,Not applicable,Not applicable,=,1,125.1,Not applicable,Not applicable,MPa,Published value,Printed specimen,XY,"Conditioned: standard climate (23 °C, 50% RH, 72 h)",conditioned,Not published,not-stated,Not applicable,Not applicable,Not published,ISO 178 (testing speed 2 mm/min),ISO 178,Not applicable,Not applicable,"Printed on a DDdrop FFF printer at 285 °C nozzle, 110 °C bed on glass, nozzle diameter >= 0.6 mm, 45 mm/s (p. 2: Recommended 3D-Print processing parameters, the ""Used for test specimens"" column)",R-FORWARDAM-PAHT-CF15-TDS-v4-0,"p. 5: Flexural Strength, print direction XY Flat",Added 2026-09-17 (m38): re-read from the source document (SHA-256 recorded in sources.csv).,Not applicable
V002498,M048,G048-02,Flexural strength,121.9 MPa,MPa,121.9,Not applicable,Not applicable,=,1,121.9,Not applicable,Not applicable,MPa,Published value,Printed specimen,XZ,"Conditioned: standard climate (23 °C, 50% RH, 72 h)",conditioned,Not published,not-stated,Not applicable,Not applicable,Not published,ISO 178 (testing speed 2 mm/min),ISO 178,Not applicable,Not applicable,"Printed on a DDdrop FFF printer at 285 °C nozzle, 110 °C bed on glass, nozzle diameter >= 0.6 mm, 45 mm/s (p. 2: Recommended 3D-Print processing parameters, the ""Used for test specimens"" column)",R-FORWARDAM-PAHT-CF15-TDS-v4-0,"p. 5: Flexural Strength, print direction XZ On its edge",Added 2026-09-17 (m38): re-read from the source document (SHA-256 recorded in sources.csv).,Not applicable
V002499,M048,G048-02,Flexural strength,56.0 MPa,MPa,56,Not applicable,Not applicable,=,1,56,Not applicable,Not applicable,MPa,Published value,Printed specimen,ZX,"Conditioned: standard climate (23 °C, 50% RH, 72 h)",conditioned,Not published,not-stated,Not applicable,Not applicable,Not published,ISO 178 (testing speed 2 mm/min),ISO 178,Not applicable,Not applicable,"Printed on a DDdrop FFF printer at 285 °C nozzle, 110 °C bed on glass, nozzle diameter >= 0.6 mm, 45 mm/s (p. 2: Recommended 3D-Print processing parameters, the ""Used for test specimens"" column)",R-FORWARDAM-PAHT-CF15-TDS-v4-0,"p. 5: Flexural Strength, print direction ZX Upright",Added 2026-09-17 (m38): re-read from the source document (SHA-256 recorded in sources.csv).,Not applicable
V002500,M048,G048-02,Flexural modulus,6063 MPa,MPa,6063,Not applicable,Not applicable,=,0.001,6.063,Not applicable,Not applicable,GPa,Published value,Printed specimen,XY,"Conditioned: standard climate (23 °C, 50% RH, 72 h)",conditioned,Not published,not-stated,Not applicable,Not applicable,Not published,ISO 178 (testing speed 2 mm/min),ISO 178,Not applicable,Not applicable,"Printed on a DDdrop FFF printer at 285 °C nozzle, 110 °C bed on glass, nozzle diameter >= 0.6 mm, 45 mm/s (p. 2: Recommended 3D-Print processing parameters, the ""Used for test specimens"" column)",R-FORWARDAM-PAHT-CF15-TDS-v4-0,"p. 5: Flexural Modulus, print direction XY Flat",Added 2026-09-17 (m38): re-read from the source document (SHA-256 recorded in sources.csv).,Not applicable
V002501,M048,G048-02,Flexural modulus,6260 MPa,MPa,6260,Not applicable,Not applicable,=,0.001,6.26,Not applicable,Not applicable,GPa,Published value,Printed specimen,XZ,"Conditioned: standard climate (23 °C, 50% RH, 72 h)",conditioned,Not published,not-stated,Not applicable,Not applicable,Not published,ISO 178 (testing speed 2 mm/min),ISO 178,Not applicable,Not applicable,"Printed on a DDdrop FFF printer at 285 °C nozzle, 110 °C bed on glass, nozzle diameter >= 0.6 mm, 45 mm/s (p. 2: Recommended 3D-Print processing parameters, the ""Used for test specimens"" column)",R-FORWARDAM-PAHT-CF15-TDS-v4-0,"p. 5: Flexural Modulus, print direction XZ On its edge",Added 2026-09-17 (m38): re-read from the source document (SHA-256 recorded in sources.csv).,Not applicable
V002502,M048,G048-02,Flexural modulus,2190 MPa,MPa,2190,Not applicable,Not applicable,=,0.001,2.19,Not applicable,Not applicable,GPa,Published value,Printed specimen,ZX,"Conditioned: standard climate (23 °C, 50% RH, 72 h)",conditioned,Not published,not-stated,Not applicable,Not applicable,Not published,ISO 178 (testing speed 2 mm/min),ISO 178,Not applicable,Not applicable,"Printed on a DDdrop FFF printer at 285 °C nozzle, 110 °C bed on glass, nozzle diameter >= 0.6 mm, 45 mm/s (p. 2: Recommended 3D-Print processing parameters, the ""Used for test specimens"" column)",R-FORWARDAM-PAHT-CF15-TDS-v4-0,"p. 5: Flexural Modulus, print direction ZX Upright",Added 2026-09-17 (m38): re-read from the source document (SHA-256 recorded in sources.csv).,Not applicable
V002503,M048,G048-02,Flexural elongation at break,No break,%,Not published,Not applicable,Not applicable,Not applicable,1,Not published,Not applicable,Not applicable,%,Published qualitative result,Printed specimen,XY,"Conditioned: standard climate (23 °C, 50% RH, 72 h)",conditioned,Not published,not-stated,Not applicable,Not applicable,Not published,ISO 178 (testing speed 2 mm/min),ISO 178,Not applicable,Not applicable,"Printed on a DDdrop FFF printer at 285 °C nozzle, 110 °C bed on glass, nozzle diameter >= 0.6 mm, 45 mm/s (p. 2: Recommended 3D-Print processing parameters, the ""Used for test specimens"" column)",R-FORWARDAM-PAHT-CF15-TDS-v4-0,"p. 5: Flexural Elongation at Break, print direction XY Flat",Added 2026-09-17 (m38): re-read from the source document (SHA-256 recorded in sources.csv).,Not applicable
V002504,M048,G048-02,Flexural elongation at break,3.6 %,%,3.6,Not applicable,Not applicable,=,1,3.6,Not applicable,Not applicable,%,Published value,Printed specimen,XZ,"Conditioned: standard climate (23 °C, 50% RH, 72 h)",conditioned,Not published,not-stated,Not applicable,Not applicable,Not published,ISO 178 (testing speed 2 mm/min),ISO 178,Not applicable,Not applicable,"Printed on a DDdrop FFF printer at 285 °C nozzle, 110 °C bed on glass, nozzle diameter >= 0.6 mm, 45 mm/s (p. 2: Recommended 3D-Print processing parameters, the ""Used for test specimens"" column)",R-FORWARDAM-PAHT-CF15-TDS-v4-0,"p. 5: Flexural Elongation at Break, print direction XZ On its edge",Added 2026-09-17 (m38): re-read from the source document (SHA-256 recorded in sources.csv).,Not applicable
V002505,M048,G048-02,Flexural elongation at break,4.0 %,%,4,Not applicable,Not applicable,=,1,4,Not applicable,Not applicable,%,Published value,Printed specimen,ZX,"Conditioned: standard climate (23 °C, 50% RH, 72 h)",conditioned,Not published,not-stated,Not applicable,Not applicable,Not published,ISO 178 (testing speed 2 mm/min),ISO 178,Not applicable,Not applicable,"Printed on a DDdrop FFF printer at 285 °C nozzle, 110 °C bed on glass, nozzle diameter >= 0.6 mm, 45 mm/s (p. 2: Recommended 3D-Print processing parameters, the ""Used for test specimens"" column)",R-FORWARDAM-PAHT-CF15-TDS-v4-0,"p. 5: Flexural Elongation at Break, print direction ZX Upright",Added 2026-09-17 (m38): re-read from the source document (SHA-256 recorded in sources.csv).,Not applicable
V002506,M048,G048-02,Charpy strength,5.1 kJ/m2,kJ/m²,5.1,Not applicable,Not applicable,=,1,5.1,Not applicable,Not applicable,kJ/m²,Published value,Printed specimen,XY,"Conditioned: standard climate (23 °C, 50% RH, 72 h)",conditioned,Not published,not-stated,Not applicable,Not applicable,Not published,ISO 179-2,ISO 179,Not applicable,Notched,"Printed on a DDdrop FFF printer at 285 °C nozzle, 110 °C bed on glass, nozzle diameter >= 0.6 mm, 45 mm/s (p. 2: Recommended 3D-Print processing parameters, the ""Used for test specimens"" column)",R-FORWARDAM-PAHT-CF15-TDS-v4-0,"p. 5: Impact Strength Charpy (notched), print direction XY Flat",Added 2026-09-17 (m38): re-read from the source document (SHA-256 recorded in sources.csv).,Not applicable
V002507,M048,G048-02,Charpy strength,5.3 kJ/m2,kJ/m²,5.3,Not applicable,Not applicable,=,1,5.3,Not applicable,Not applicable,kJ/m²,Published value,Printed specimen,XZ,"Conditioned: standard climate (23 °C, 50% RH, 72 h)",conditioned,Not published,not-stated,Not applicable,Not applicable,Not published,ISO 179-2,ISO 179,Not applicable,Notched,"Printed on a DDdrop FFF printer at 285 °C nozzle, 110 °C bed on glass, nozzle diameter >= 0.6 mm, 45 mm/s (p. 2: Recommended 3D-Print processing parameters, the ""Used for test specimens"" column)",R-FORWARDAM-PAHT-CF15-TDS-v4-0,"p. 5: Impact Strength Charpy (notched), print direction XZ On its edge",Added 2026-09-17 (m38): re-read from the source document (SHA-256 recorded in sources.csv).,Not applicable
V002508,M048,G048-02,Charpy strength,1.6 kJ/m2,kJ/m²,1.6,Not applicable,Not applicable,=,1,1.6,Not applicable,Not applicable,kJ/m²,Published value,Printed specimen,ZX,"Conditioned: standard climate (23 °C, 50% RH, 72 h)",conditioned,Not published,not-stated,Not applicable,Not applicable,Not published,ISO 179-2,ISO 179,Not applicable,Notched,"Printed on a DDdrop FFF printer at 285 °C nozzle, 110 °C bed on glass, nozzle diameter >= 0.6 mm, 45 mm/s (p. 2: Recommended 3D-Print processing parameters, the ""Used for test specimens"" column)",R-FORWARDAM-PAHT-CF15-TDS-v4-0,"p. 5: Impact Strength Charpy (notched), print direction ZX Upright",Added 2026-09-17 (m38): re-read from the source document (SHA-256 recorded in sources.csv).,Not applicable
V002509,M048,G048-02,Charpy strength,21.9 kJ/m2,kJ/m²,21.9,Not applicable,Not applicable,=,1,21.9,Not applicable,Not applicable,kJ/m²,Published value,Printed specimen,XY,"Conditioned: standard climate (23 °C, 50% RH, 72 h)",conditioned,Not published,not-stated,Not applicable,Not applicable,Not published,ISO 179-2,ISO 179,Not applicable,Unnotched,"Printed on a DDdrop FFF printer at 285 °C nozzle, 110 °C bed on glass, nozzle diameter >= 0.6 mm, 45 mm/s (p. 2: Recommended 3D-Print processing parameters, the ""Used for test specimens"" column)",R-FORWARDAM-PAHT-CF15-TDS-v4-0,"p. 5: Impact Strength Charpy (unnotched), print direction XY Flat",Added 2026-09-17 (m38): re-read from the source document (SHA-256 recorded in sources.csv).,Not applicable
V002510,M048,G048-02,Charpy strength,20.4 kJ/m2,kJ/m²,20.4,Not applicable,Not applicable,=,1,20.4,Not applicable,Not applicable,kJ/m²,Published value,Printed specimen,XZ,"Conditioned: standard climate (23 °C, 50% RH, 72 h)",conditioned,Not published,not-stated,Not applicable,Not applicable,Not published,ISO 179-2,ISO 179,Not applicable,Unnotched,"Printed on a DDdrop FFF printer at 285 °C nozzle, 110 °C bed on glass, nozzle diameter >= 0.6 mm, 45 mm/s (p. 2: Recommended 3D-Print processing parameters, the ""Used for test specimens"" column)",R-FORWARDAM-PAHT-CF15-TDS-v4-0,"p. 5: Impact Strength Charpy (unnotched), print direction XZ On its edge",Added 2026-09-17 (m38): re-read from the source document (SHA-256 recorded in sources.csv).,Not applicable
V002511,M048,G048-02,Charpy strength,2.8 kJ/m2,kJ/m²,2.8,Not applicable,Not applicable,=,1,2.8,Not applicable,Not applicable,kJ/m²,Published value,Printed specimen,ZX,"Conditioned: standard climate (23 °C, 50% RH, 72 h)",conditioned,Not published,not-stated,Not applicable,Not applicable,Not published,ISO 179-2,ISO 179,Not applicable,Unnotched,"Printed on a DDdrop FFF printer at 285 °C nozzle, 110 °C bed on glass, nozzle diameter >= 0.6 mm, 45 mm/s (p. 2: Recommended 3D-Print processing parameters, the ""Used for test specimens"" column)",R-FORWARDAM-PAHT-CF15-TDS-v4-0,"p. 5: Impact Strength Charpy (unnotched), print direction ZX Upright",Added 2026-09-17 (m38): re-read from the source document (SHA-256 recorded in sources.csv).,Not applicable
V002512,M048,G048-02,Izod impact strength,6.5 kJ/m2,kJ/m²,6.5,Not applicable,Not applicable,=,1,6.5,Not applicable,Not applicable,kJ/m²,Published value,Printed specimen,XY,"Conditioned: standard climate (23 °C, 50% RH, 72 h)",conditioned,Not published,not-stated,Not applicable,Not applicable,Not published,ISO 180,ISO 180,Not applicable,Notched,"Printed on a DDdrop FFF printer at 285 °C nozzle, 110 °C bed on glass, nozzle diameter >= 0.6 mm, 45 mm/s (p. 2: Recommended 3D-Print processing parameters, the ""Used for test specimens"" column)",R-FORWARDAM-PAHT-CF15-TDS-v4-0,"p. 5: Impact Strength Izod (notched), print direction XY Flat",Added 2026-09-17 (m38): re-read from the source document (SHA-256 recorded in sources.csv).,Not applicable
V002513,M048,G048-02,Izod impact strength,5.8 kJ/m2,kJ/m²,5.8,Not applicable,Not applicable,=,1,5.8,Not applicable,Not applicable,kJ/m²,Published value,Printed specimen,XZ,"Conditioned: standard climate (23 °C, 50% RH, 72 h)",conditioned,Not published,not-stated,Not applicable,Not applicable,Not published,ISO 180,ISO 180,Not applicable,Notched,"Printed on a DDdrop FFF printer at 285 °C nozzle, 110 °C bed on glass, nozzle diameter >= 0.6 mm, 45 mm/s (p. 2: Recommended 3D-Print processing parameters, the ""Used for test specimens"" column)",R-FORWARDAM-PAHT-CF15-TDS-v4-0,"p. 5: Impact Strength Izod (notched), print direction XZ On its edge",Added 2026-09-17 (m38): re-read from the source document (SHA-256 recorded in sources.csv).,Not applicable
V002514,M048,G048-02,Izod impact strength,16.3 kJ/m2,kJ/m²,16.3,Not applicable,Not applicable,=,1,16.3,Not applicable,Not applicable,kJ/m²,Published value,Printed specimen,XY,"Conditioned: standard climate (23 °C, 50% RH, 72 h)",conditioned,Not published,not-stated,Not applicable,Not applicable,Not published,ISO 180,ISO 180,Not applicable,Unnotched,"Printed on a DDdrop FFF printer at 285 °C nozzle, 110 °C bed on glass, nozzle diameter >= 0.6 mm, 45 mm/s (p. 2: Recommended 3D-Print processing parameters, the ""Used for test specimens"" column)",R-FORWARDAM-PAHT-CF15-TDS-v4-0,"p. 5: Impact Strength Izod (unnotched), print direction XY Flat",Added 2026-09-17 (m38): re-read from the source document (SHA-256 recorded in sources.csv).,Not applicable
V002515,M048,G048-02,Izod impact strength,15.1 kJ/m2,kJ/m²,15.1,Not applicable,Not applicable,=,1,15.1,Not applicable,Not applicable,kJ/m²,Published value,Printed specimen,XZ,"Conditioned: standard climate (23 °C, 50% RH, 72 h)",conditioned,Not published,not-stated,Not applicable,Not applicable,Not published,ISO 180,ISO 180,Not applicable,Unnotched,"Printed on a DDdrop FFF printer at 285 °C nozzle, 110 °C bed on glass, nozzle diameter >= 0.6 mm, 45 mm/s (p. 2: Recommended 3D-Print processing parameters, the ""Used for test specimens"" column)",R-FORWARDAM-PAHT-CF15-TDS-v4-0,"p. 5: Impact Strength Izod (unnotched), print direction XZ On its edge",Added 2026-09-17 (m38): re-read from the source document (SHA-256 recorded in sources.csv).,Not applicable
V002516,M048,G048-02,Izod impact strength,4.1 kJ/m2,kJ/m²,4.1,Not applicable,Not applicable,=,1,4.1,Not applicable,Not applicable,kJ/m²,Published value,Printed specimen,ZX,"Conditioned: standard climate (23 °C, 50% RH, 72 h)",conditioned,Not published,not-stated,Not applicable,Not applicable,Not published,ISO 180,ISO 180,Not applicable,Unnotched,"Printed on a DDdrop FFF printer at 285 °C nozzle, 110 °C bed on glass, nozzle diameter >= 0.6 mm, 45 mm/s (p. 2: Recommended 3D-Print processing parameters, the ""Used for test specimens"" column)",R-FORWARDAM-PAHT-CF15-TDS-v4-0,"p. 5: Impact Strength Izod (unnotched), print direction ZX Upright",Added 2026-09-17 (m38): re-read from the source document (SHA-256 recorded in sources.csv).,Not applicable
V002517,M033,G033-02,Density,1.11,g/cc,1.11,Not applicable,Not applicable,=,1000,1110,Not applicable,Not applicable,kg/m³,Published value,Not published (density specimen form not explicitly established),Not applicable,Not published,not-stated,Not published,not-stated,Not applicable,Not applicable,Not published,ISO 1183,ISO 1183,Not applicable,Not applicable,Not published,X-CarbonX-CF-ASA-TDS-v1,"p. 1: Physical Properties, Density",Added 2026-09-17 (m39): re-read from the source document (SHA-256 recorded in sources.csv).,Not applicable
V002518,M033,G033-02,Tensile break strength,48,MPa,48,Not applicable,Not applicable,=,1,48,Not applicable,Not applicable,MPa,Published value,Printed specimen,XY,Not published,not-stated,Not published,not-stated,Not applicable,Not applicable,Not published,ISO 527,ISO 527,Not applicable,Not applicable,"Printed on an open-source FDM/FFF printer at a 0.4 mm nozzle, 0.25 mm layer height, 100% infill at +/- 45°, 250 °C extrusion and 110 °C bed, specimen orientation XY Flat (p. 1: Printed Specimen Conditions)",X-CarbonX-CF-ASA-TDS-v1,"p. 1: Mechanical Properties, Tensile Strength, Break",Added 2026-09-17 (m39): re-read from the source document (SHA-256 recorded in sources.csv).,Not applicable
V002519,M033,G033-02,Tensile modulus,5355,MPa,5355,Not applicable,Not applicable,=,0.001,5.355,Not applicable,Not applicable,GPa,Published value,Printed specimen,XY,Not published,not-stated,Not published,not-stated,Not applicable,Not applicable,Not published,ISO 527,ISO 527,Not applicable,Not applicable,"Printed on an open-source FDM/FFF printer at a 0.4 mm nozzle, 0.25 mm layer height, 100% infill at +/- 45°, 250 °C extrusion and 110 °C bed, specimen orientation XY Flat (p. 1: Printed Specimen Conditions)",X-CarbonX-CF-ASA-TDS-v1,"p. 1: Mechanical Properties, Tensile Modulus",Added 2026-09-17 (m39): re-read from the source document (SHA-256 recorded in sources.csv).,Not applicable
V002520,M033,G033-02,Elongation at break,3,%,3,Not applicable,Not applicable,=,1,3,Not applicable,Not applicable,%,Published value,Printed specimen,XY,Not published,not-stated,Not published,not-stated,Not applicable,Not applicable,Not published,ISO 527,ISO 527,Not applicable,Not applicable,"Printed on an open-source FDM/FFF printer at a 0.4 mm nozzle, 0.25 mm layer height, 100% infill at +/- 45°, 250 °C extrusion and 110 °C bed, specimen orientation XY Flat (p. 1: Printed Specimen Conditions)",X-CarbonX-CF-ASA-TDS-v1,"p. 1: Mechanical Properties, Tensile Elongation, Break",Added 2026-09-17 (m39): re-read from the source document (SHA-256 recorded in sources.csv).,Not applicable
V002521,M033,G033-02,Flexural strength,78,MPa,78,Not applicable,Not applicable,=,1,78,Not applicable,Not applicable,MPa,Published value,Printed specimen,XY,Not published,not-stated,Not published,not-stated,Not applicable,Not applicable,Not published,ISO 178,ISO 178,Not applicable,Not applicable,"Printed on an open-source FDM/FFF printer at a 0.4 mm nozzle, 0.25 mm layer height, 100% infill at +/- 45°, 250 °C extrusion and 110 °C bed, specimen orientation XY Flat (p. 1: Printed Specimen Conditions)",X-CarbonX-CF-ASA-TDS-v1,"p. 1: Mechanical Properties, Flexural Strength",Added 2026-09-17 (m39): re-read from the source document (SHA-256 recorded in sources.csv).,Not applicable
V002522,M033,G033-02,Flexural modulus,5210,MPa,5210,Not applicable,Not applicable,=,0.001,5.21,Not applicable,Not applicable,GPa,Published value,Printed specimen,XY,Not published,not-stated,Not published,not-stated,Not applicable,Not applicable,Not published,ISO 178,ISO 178,Not applicable,Not applicable,"Printed on an open-source FDM/FFF printer at a 0.4 mm nozzle, 0.25 mm layer height, 100% infill at +/- 45°, 250 °C extrusion and 110 °C bed, specimen orientation XY Flat (p. 1: Printed Specimen Conditions)",X-CarbonX-CF-ASA-TDS-v1,"p. 1: Mechanical Properties, Flexural Modulus",Added 2026-09-17 (m39): re-read from the source document (SHA-256 recorded in sources.csv).,Not applicable
V002523,M033,G033-02,Glass transition temperature,105,°C,105,Not applicable,Not applicable,=,1,105,Not applicable,Not applicable,°C,Published value,Not published (do not assume printed),Not applicable,Not published,not-stated,Not published,not-stated,Not applicable,Not applicable,Not published,DSC,DSC,Not applicable,Not applicable,Not published,X-CarbonX-CF-ASA-TDS-v1,"p. 1: Thermal Properties, Glass Transition Temperature (Tg)",Added 2026-09-17 (m39): re-read from the source document (SHA-256 recorded in sources.csv).,Not applicable
V002524,M033,G033-02,HDT,97,°C,97,Not applicable,Not applicable,=,1,97,Not applicable,Not applicable,°C,Published value,Printed specimen,Not applicable,Not published,not-stated,Not published,not-stated,Not applicable,Not applicable,Not published,"ISO 75, 0.45 MPa (66psi)",ISO 75,0.45,Not applicable,"Printed on an open-source FDM/FFF printer at a 0.4 mm nozzle, 0.25 mm layer height, 100% infill at +/- 45°, 250 °C extrusion and 110 °C bed, specimen orientation XY Flat (p. 1: Printed Specimen Conditions)",X-CarbonX-CF-ASA-TDS-v1,"p. 1: Thermal Properties, Deflection Temperature at 0.45 MPa (66psi)",Added 2026-09-17 (m39): re-read from the source document (SHA-256 recorded in sources.csv).,Not applicable
V002525,M028,G028-02,Tensile break strength,46.5,MPa,46.5,Not applicable,Not applicable,=,1,46.5,Not applicable,Not applicable,MPa,Published value,Printed specimen,XY,Not published,not-stated,Not published,not-stated,Not applicable,Not applicable,Not published,ISO 527,ISO 527,Not applicable,Not applicable,Not published,D-SIRAYA-Fibreheart-ABS-GF-TDS,"p. 2: Mechanical Properties, Tensile Stress at Break","Added 2026-09-17 (m39): re-read from the source document (SHA-256 recorded in sources.csv). The p. 1 summary chart of the same sheet shows 44 MPa for this property. The p. 2 Property Data table is the sheet's detailed statement and carries the standard and the direction, so its 46.5 MPa is the recorded value; the disagreement is the sheet's own.",Not applicable
V002526,M028,G028-02,Tensile modulus,2350,MPa,2350,Not applicable,Not applicable,=,0.001,2.35,Not applicable,Not applicable,GPa,Published value,Not published (do not assume printed),Not published,Not published,not-stated,Not published,not-stated,Not applicable,Not applicable,Not published,ASTM D638,ASTM D638,Not applicable,Not applicable,Not published,D-SIRAYA-Fibreheart-ABS-GF-TDS,"p. 2: Mechanical Properties, Young’s Modulus",Added 2026-09-17 (m39): re-read from the source document (SHA-256 recorded in sources.csv).,Not applicable
V002527,M028,G028-02,Elongation at break,3,%,3,Not applicable,Not applicable,=,1,3,Not applicable,Not applicable,%,Published value,Printed specimen,XY,Not published,not-stated,Not published,not-stated,Not applicable,Not applicable,Not published,ASTM D638,ASTM D638,Not applicable,Not applicable,Not published,D-SIRAYA-Fibreheart-ABS-GF-TDS,"p. 2: Mechanical Properties, Elongation at Break",Added 2026-09-17 (m39): re-read from the source document (SHA-256 recorded in sources.csv).,Not applicable
V002528,M028,G028-02,Charpy strength,8.5,kJ/m²,8.5,Not applicable,Not applicable,=,1,8.5,Not applicable,Not applicable,kJ/m²,Published value,Not published (do not assume printed),Not published,Not published,not-stated,Not published,not-stated,Not applicable,Not applicable,Not published,Not published,Not published,Not applicable,Not published,Not published,D-SIRAYA-Fibreheart-ABS-GF-TDS,"p. 2: Mechanical Properties, Charpy impact strength",Added 2026-09-17 (m39): re-read from the source document (SHA-256 recorded in sources.csv).,Not applicable
V002529,M028,G028-02,Flexural strength,66.4,MPa,66.4,Not applicable,Not applicable,=,1,66.4,Not applicable,Not applicable,MPa,Published value,Not published (do not assume printed),Not published,Not published,not-stated,Not published,not-stated,Not applicable,Not applicable,Not published,Not published,Not published,Not applicable,Not applicable,Not published,D-SIRAYA-Fibreheart-ABS-GF-TDS,"p. 2: Mechanical Properties, Bending Strength",Added 2026-09-17 (m39): re-read from the source document (SHA-256 recorded in sources.csv).,Not applicable
V002530,M028,G028-02,Flexural modulus,2705,MPa,2705,Not applicable,Not applicable,=,0.001,2.705,Not applicable,Not applicable,GPa,Published value,Not published (do not assume printed),Not published,Not published,not-stated,Not published,not-stated,Not applicable,Not applicable,Not published,Not published,Not published,Not applicable,Not applicable,Not published,D-SIRAYA-Fibreheart-ABS-GF-TDS,"p. 2: Mechanical Properties, Bending Modulus",Added 2026-09-17 (m39): re-read from the source document (SHA-256 recorded in sources.csv).,Not applicable
V002531,M028,G028-02,Vicat softening temperature,106,°C,106,Not applicable,Not applicable,=,1,106,Not applicable,Not applicable,°C,Published value,Not published (do not assume printed),Not applicable,Not published,not-stated,Not published,not-stated,Not applicable,Not applicable,Not published,ISO 306,ISO 306,Not applicable,Not applicable,Not published,D-SIRAYA-Fibreheart-ABS-GF-TDS,"p. 2: Other Properties, Vicat softening temperature",Added 2026-09-17 (m39): re-read from the source document (SHA-256 recorded in sources.csv).,Not applicable
V002532,M028,G028-02,Glass transition temperature,101,°C,101,Not applicable,Not applicable,=,1,101,Not applicable,Not applicable,°C,Published value,Not published (do not assume printed),Not applicable,Not published,not-stated,Not published,not-stated,Not applicable,Not applicable,Not published,Not published,Not published,Not applicable,Not applicable,Not published,D-SIRAYA-Fibreheart-ABS-GF-TDS,"p. 2: Other Properties, Glass Transition Temperature",Added 2026-09-17 (m39): re-read from the source document (SHA-256 recorded in sources.csv).,Not applicable
V002533,M028,G028-02,Hardness,82,Shore D,82,Not applicable,Not applicable,=,1,82,Not applicable,Not applicable,Shore D,Published value,Not published (do not assume printed),Not applicable,Not published,not-stated,Not published,not-stated,Not applicable,Not applicable,Not published,Not published,Not published,Not applicable,Not applicable,Not published,D-SIRAYA-Fibreheart-ABS-GF-TDS,"p. 2: Other Properties, Shore Hardness (D)",Added 2026-09-17 (m39): re-read from the source document (SHA-256 recorded in sources.csv).,Not applicable
V002534,M028,G028-02,HDT,93,°C,93,Not applicable,Not applicable,=,1,93,Not applicable,Not applicable,°C,Published value,Not published (do not assume printed),Not applicable,Not published,not-stated,Not published,not-stated,Not applicable,Not applicable,Not published,Method A,Not published,1.8,Not applicable,Not published,D-SIRAYA-Fibreheart-ABS-GF-TDS,"p. 2: Other Properties, HDT, Method A","Added 2026-09-17 (m39): re-read from the source document (SHA-256 recorded in sources.csv). The sheet names the ISO/ASTM method rather than the load. Both ISO 75 and ASTM D648 define Method A as the high load and Method B as the low, and this publisher's PPA-CF, PPA-CF Core and PPA-GF sheets print ""Method A @ 1.80 MPa"" and ""Method B 0.45 MPa"" explicitly, so the load is typed from the method.","The raw text states ""Method A"" and names no load, so the parser reads no stated load; the typed 1.8 MPa is the load that method defines. Both ISO 75 and ASTM D648 define Method A as the high load and Method B as the low, and this publisher's other three sheets print the same methods with their loads. Owner's decision, 2026-09-17 (D65)."
V002535,M028,G028-02,HDT,97,°C,97,Not applicable,Not applicable,=,1,97,Not applicable,Not applicable,°C,Published value,Not published (do not assume printed),Not applicable,Not published,not-stated,Not published,not-stated,Not applicable,Not applicable,Not published,Method B,Not published,0.45,Not applicable,Not published,D-SIRAYA-Fibreheart-ABS-GF-TDS,"p. 2: Other Properties, HDT, Method B","Added 2026-09-17 (m39): re-read from the source document (SHA-256 recorded in sources.csv). The sheet names the ISO/ASTM method rather than the load. Both ISO 75 and ASTM D648 define Method A as the high load and Method B as the low, and this publisher's PPA-CF, PPA-CF Core and PPA-GF sheets print ""Method A @ 1.80 MPa"" and ""Method B 0.45 MPa"" explicitly, so the load is typed from the method.","The raw text states ""Method B"" and names no load, so the parser reads no stated load; the typed 0.45 MPa is the load that method defines. Both ISO 75 and ASTM D648 define Method A as the high load and Method B as the low, and this publisher's other three sheets print the same methods with their loads. Owner's decision, 2026-09-17 (D65)."
V002536,M028,G028-02,Melting temperature,225,°C,225,Not applicable,Not applicable,=,1,225,Not applicable,Not applicable,°C,Published value,Not published (do not assume printed),Not applicable,Not published,not-stated,Not published,not-stated,Not applicable,Not applicable,Not published,Not published,Not published,Not applicable,Not applicable,Not published,D-SIRAYA-Fibreheart-ABS-GF-TDS,"p. 2: Other Properties, Melting Point","Added 2026-09-17 (m39): re-read from the source document (SHA-256 recorded in sources.csv). ABS is an amorphous polymer and has no true melting point; the sheet prints this row regardless, and its own safety data sheet calls 225 °C a softening range. Recorded as published.",Not applicable
V002537,M028,G028-02,Density,1.08,g/cm³,1.08,Not applicable,Not applicable,=,1000,1080,Not applicable,Not applicable,kg/m³,Published value,Not published (density specimen form not explicitly established),Not applicable,Not published,not-stated,Not published,not-stated,Not applicable,Not applicable,Not published,ISO 1183,ISO 1183,Not applicable,Not applicable,Not published,D-SIRAYA-Fibreheart-ABS-GF-TDS,"p. 2: Filament Properties, Filament Density",Added 2026-09-17 (m39): re-read from the source document (SHA-256 recorded in sources.csv).,Not applicable
V002538,M069,G069-02,Tensile break strength,72,MPa,72,Not applicable,Not applicable,=,1,72,Not applicable,Not applicable,MPa,Published value,Not published (do not assume printed),Not published,Not published,not-stated,Not published,not-stated,Not applicable,Not applicable,Not published,ASTM D638,ASTM D638,Not applicable,Not applicable,Not published,D-SIRAYA-Fibreheart-PPA-TDS,"p. 2: Mechanical Properties, Tensile Stress at Break",Added 2026-09-17 (m39): re-read from the source document (SHA-256 recorded in sources.csv).,Not applicable
V002539,M069,G069-02,Tensile modulus,3600,MPa,3600,Not applicable,Not applicable,=,0.001,3.6,Not applicable,Not applicable,GPa,Published value,Not published (do not assume printed),Not published,Not published,not-stated,Not published,not-stated,Not applicable,Not applicable,Not published,ASTM D638,ASTM D638,Not applicable,Not applicable,Not published,D-SIRAYA-Fibreheart-PPA-TDS,"p. 2: Mechanical Properties, Young’s Modulus",Added 2026-09-17 (m39): re-read from the source document (SHA-256 recorded in sources.csv).,Not applicable
V002540,M069,G069-02,Elongation at break,10.5,%,10.5,Not applicable,Not applicable,=,1,10.5,Not applicable,Not applicable,%,Published value,Not published (do not assume printed),Not published,Not published,not-stated,Not published,not-stated,Not applicable,Not applicable,Not published,ASTM D638,ASTM D638,Not applicable,Not applicable,Not published,D-SIRAYA-Fibreheart-PPA-TDS,"p. 2: Mechanical Properties, Elongation at Break",Added 2026-09-17 (m39): re-read from the source document (SHA-256 recorded in sources.csv).,Not applicable
V002541,M069,G069-02,Charpy strength,10.1,kJ/m²,10.1,Not applicable,Not applicable,=,1,10.1,Not applicable,Not applicable,kJ/m²,Published value,Not published (do not assume printed),Not published,Not published,not-stated,Not published,not-stated,Not applicable,Not applicable,Not published,ISO 179,ISO 179,Not applicable,Not published,Not published,D-SIRAYA-Fibreheart-PPA-TDS,"p. 2: Mechanical Properties, Charpy impact strength",Added 2026-09-17 (m39): re-read from the source document (SHA-256 recorded in sources.csv).,Not applicable
V002542,M069,G069-02,Flexural strength,115,MPa,115,Not applicable,Not applicable,=,1,115,Not applicable,Not applicable,MPa,Published value,Not published (do not assume printed),Not published,Not published,not-stated,Not published,not-stated,Not applicable,Not applicable,Not published,ISO 178,ISO 178,Not applicable,Not applicable,Not published,D-SIRAYA-Fibreheart-PPA-TDS,"p. 2: Mechanical Properties, Bending Strength",Added 2026-09-17 (m39): re-read from the source document (SHA-256 recorded in sources.csv).,Not applicable
V002543,M069,G069-02,Flexural modulus,3350,MPa,3350,Not applicable,Not applicable,=,0.001,3.35,Not applicable,Not applicable,GPa,Published value,Not published (do not assume printed),Not published,Not published,not-stated,Not published,not-stated,Not applicable,Not applicable,Not published,ISO 178,ISO 178,Not applicable,Not applicable,Not published,D-SIRAYA-Fibreheart-PPA-TDS,"p. 2: Mechanical Properties, Bending Modulus",Added 2026-09-17 (m39): re-read from the source document (SHA-256 recorded in sources.csv).,Not applicable
V002544,M069,G069-02,Vicat softening temperature,230,°C,230,Not applicable,Not applicable,=,1,230,Not applicable,Not applicable,°C,Published value,Not published (do not assume printed),Not applicable,Not published,not-stated,Not published,not-stated,Not applicable,Not applicable,Not published,ISO 306,ISO 306,Not applicable,Not applicable,Not published,D-SIRAYA-Fibreheart-PPA-TDS,"p. 3: Other Properties, Vicat softening temperature",Added 2026-09-17 (m39): re-read from the source document (SHA-256 recorded in sources.csv).,Not applicable
V002545,M069,G069-02,Glass transition temperature,80,°C,80,Not applicable,Not applicable,=,1,80,Not applicable,Not applicable,°C,Published value,Not published (do not assume printed),Not applicable,Not published,not-stated,Not published,not-stated,Not applicable,Not applicable,Not published,ASTM D3418,ASTM D3418,Not applicable,Not applicable,Not published,D-SIRAYA-Fibreheart-PPA-TDS,"p. 3: Other Properties, Glass Transition Temperature",Added 2026-09-17 (m39): re-read from the source document (SHA-256 recorded in sources.csv).,Not applicable
V002546,M069,G069-02,Hardness,82,Shore D,82,Not applicable,Not applicable,=,1,82,Not applicable,Not applicable,Shore D,Published value,Not published (do not assume printed),Not applicable,Not published,not-stated,Not published,not-stated,Not applicable,Not applicable,Not published,ISO 7619,ISO 7619,Not applicable,Not applicable,Not published,D-SIRAYA-Fibreheart-PPA-TDS,"p. 3: Other Properties, Shore Hardness D",Added 2026-09-17 (m39): re-read from the source document (SHA-256 recorded in sources.csv).,Not applicable
V002547,M069,G069-02,Melting temperature,231,°C,231,Not applicable,Not applicable,=,1,231,Not applicable,Not applicable,°C,Published value,Not published (do not assume printed),Not applicable,Not published,not-stated,Not published,not-stated,Not applicable,Not applicable,Not published,ASTM D3418,ASTM D3418,Not applicable,Not applicable,Not published,D-SIRAYA-Fibreheart-PPA-TDS,"p. 3: Other Properties, Melting Point",Added 2026-09-17 (m39): re-read from the source document (SHA-256 recorded in sources.csv).,Not applicable
