Repository: faridbnv/h2c-materials

# Filament Atlas

**Live: [pdynamics.ca/h2c-materials](https://pdynamics.ca/h2c-materials/)** · one HTML page, with a page of its own for
each well-documented material beside it, that also runs offline from a file, with no server.

## What it is

Filament Atlas is a tool for a small engineering team choosing a 3D-printing filament for the team's Bambu Lab H2C
printer. It was the H2C Material Selector until 2026-10-16; the built file keeps that name. You say what a part must
do (survive 100 °C, be at least this stiff, be as light as possible), and it answers in two steps:

- **Which kinds of filament** (PLA, PETG, carbon-filled nylon and so on) can do it, and whether the H2C can print them.

File: data/tables/measurements.csv (part 49 of 82)
MeasurementID,MaterialID,GradeID,Property,Raw value,Raw unit,Raw numeric,Raw uncertainty ±,Raw upper bound,Operator,Conversion factor,Normalized value,Normalized uncertainty ±,Normalized upper bound,Normalized unit,Data status,Specimen type,Direction,Moisture condition,Moisture state,Post-processing,Post-processing state,Anneal °C,Anneal h,Test temperature,Standard / load,Standards,Test load MPa,Notch,Specimen / print parameters,SourceID,Locator,Notes,Parse review
V002548,M069,G069-02,HDT,73.5,°C,73.5,Not applicable,Not applicable,=,1,73.5,Not applicable,Not applicable,°C,Published value,Not published (do not assume printed),Not applicable,Dry,dry,Not published,not-stated,Not applicable,Not applicable,Not published,Method A,Not published,1.8,Not applicable,Not published,D-SIRAYA-Fibreheart-PPA-TDS,"p. 3: Other Properties, HDT (Dry), Method A","Added 2026-09-17 (m39): re-read from the source document (SHA-256 recorded in sources.csv). The sheet names the ISO/ASTM method rather than the load. Both ISO 75 and ASTM D648 define Method A as the high load and Method B as the low, and this publisher's PPA-CF, PPA-CF Core and PPA-GF sheets print ""Method A @ 1.80 MPa"" and ""Method B 0.45 MPa"" explicitly, so the load is typed from the method.","The raw text states ""Method A"" and names no load, so the parser reads no stated load; the typed 1.8 MPa is the load that method defines. Both ISO 75 and ASTM D648 define Method A as the high load and Method B as the low, and this publisher's other three sheets print the same methods with their loads. Owner's decision, 2026-09-17 (D65)."
V002549,M069,G069-02,HDT,81,°C,81,Not applicable,Not applicable,=,1,81,Not applicable,Not applicable,°C,Published value,Not published (do not assume printed),Not applicable,Dry,dry,Not published,not-stated,Not applicable,Not applicable,Not published,Method B,Not published,0.45,Not applicable,Not published,D-SIRAYA-Fibreheart-PPA-TDS,"p. 3: Other Properties, HDT (Dry), Method B","Added 2026-09-17 (m39): re-read from the source document (SHA-256 recorded in sources.csv). The sheet names the ISO/ASTM method rather than the load. Both ISO 75 and ASTM D648 define Method A as the high load and Method B as the low, and this publisher's PPA-CF, PPA-CF Core and PPA-GF sheets print ""Method A @ 1.80 MPa"" and ""Method B 0.45 MPa"" explicitly, so the load is typed from the method.","The raw text states ""Method B"" and names no load, so the parser reads no stated load; the typed 0.45 MPa is the load that method defines. Both ISO 75 and ASTM D648 define Method A as the high load and Method B as the low, and this publisher's other three sheets print the same methods with their loads. Owner's decision, 2026-09-17 (D65)."
V002550,M069,G069-02,HDT,48.5,°C,48.5,Not applicable,Not applicable,=,1,48.5,Not applicable,Not applicable,°C,Published value,Not published (do not assume printed),Not applicable,Wet (the row is labelled Wet; the sheet states no conditioning),conditioned,Not published,not-stated,Not applicable,Not applicable,Not published,Method A,Not published,1.8,Not applicable,Not published,D-SIRAYA-Fibreheart-PPA-TDS,"p. 3: Other Properties, HDT (Wet), Method A","Added 2026-09-17 (m39): re-read from the source document (SHA-256 recorded in sources.csv). The sheet names the ISO/ASTM method rather than the load. Both ISO 75 and ASTM D648 define Method A as the high load and Method B as the low, and this publisher's PPA-CF, PPA-CF Core and PPA-GF sheets print ""Method A @ 1.80 MPa"" and ""Method B 0.45 MPa"" explicitly, so the load is typed from the method.","The raw text states ""Method A"" and names no load, so the parser reads no stated load; the typed 1.8 MPa is the load that method defines. Both ISO 75 and ASTM D648 define Method A as the high load and Method B as the low, and this publisher's other three sheets print the same methods with their loads. Owner's decision, 2026-09-17 (D65)."
V002551,M069,G069-02,HDT,61,°C,61,Not applicable,Not applicable,=,1,61,Not applicable,Not applicable,°C,Published value,Not published (do not assume printed),Not applicable,Wet (the row is labelled Wet; the sheet states no conditioning),conditioned,Not published,not-stated,Not applicable,Not applicable,Not published,Method B,Not published,0.45,Not applicable,Not published,D-SIRAYA-Fibreheart-PPA-TDS,"p. 3: Other Properties, HDT (Wet), Method B","Added 2026-09-17 (m39): re-read from the source document (SHA-256 recorded in sources.csv). The sheet names the ISO/ASTM method rather than the load. Both ISO 75 and ASTM D648 define Method A as the high load and Method B as the low, and this publisher's PPA-CF, PPA-CF Core and PPA-GF sheets print ""Method A @ 1.80 MPa"" and ""Method B 0.45 MPa"" explicitly, so the load is typed from the method.","The raw text states ""Method B"" and names no load, so the parser reads no stated load; the typed 0.45 MPa is the load that method defines. Both ISO 75 and ASTM D648 define Method A as the high load and Method B as the low, and this publisher's other three sheets print the same methods with their loads. Owner's decision, 2026-09-17 (D65)."
V002552,M069,G069-02,Water absorption,2.59,%,2.59,Not applicable,Not applicable,=,1,2.59,Not applicable,Not applicable,%,Published value,Not published (do not assume printed),Not applicable,Not published,not-stated,Not published,not-stated,Not applicable,Not applicable,Not published,ISO 62,ISO 62,Not applicable,Not applicable,Not published,D-SIRAYA-Fibreheart-PPA-TDS,"p. 3: Other Properties, Water Absorption Rate",Added 2026-09-17 (m39): re-read from the source document (SHA-256 recorded in sources.csv).,Not applicable
V002553,M069,G069-02,Density,1.21,g/cm³,1.21,Not applicable,Not applicable,=,1000,1210,Not applicable,Not applicable,kg/m³,Published value,Not published (density specimen form not explicitly established),Not applicable,Not published,not-stated,Not published,not-stated,Not applicable,Not applicable,Not published,ISO 1183,ISO 1183,Not applicable,Not applicable,Not published,D-SIRAYA-Fibreheart-PPA-TDS,"p. 3: Other Properties, Filament Density",Added 2026-09-17 (m39): re-read from the source document (SHA-256 recorded in sources.csv).,Not applicable
V002554,M070,G070-02,Tensile break strength,95,MPa,95,Not applicable,Not applicable,=,1,95,Not applicable,Not applicable,MPa,Published value,Not published (do not assume printed),Not published,Not published,not-stated,Unannealed,as-printed,Not applicable,Not applicable,Not published,ISO 527,ISO 527,Not applicable,Not applicable,Not published,D-SIRAYA-Fibreheart-PPA-CF-TDS,"p. 2: Mechanical Properties, Tensile Stress at Break, Unannealed",Added 2026-09-17 (m39): re-read from the source document (SHA-256 recorded in sources.csv).,Not applicable
V002555,M070,G070-02,Tensile break strength,98,MPa,98,Not applicable,Not applicable,=,1,98,Not applicable,Not applicable,MPa,Published value,Not published (do not assume printed),Not published,Not published,not-stated,Annealed (schedule not stated),annealed,Not published,Not published,Not published,ISO 527,ISO 527,Not applicable,Not applicable,Not published,D-SIRAYA-Fibreheart-PPA-CF-TDS,"p. 2: Mechanical Properties, Tensile Stress at Break, Annealed",Added 2026-09-17 (m39): re-read from the source document (SHA-256 recorded in sources.csv).,Not applicable
V002556,M070,G070-02,Tensile modulus,7800,MPa,7800,Not applicable,Not applicable,=,0.001,7.8,Not applicable,Not applicable,GPa,Published value,Not published (do not assume printed),Not published,Not published,not-stated,Unannealed,as-printed,Not applicable,Not applicable,Not published,ASTM D638,ASTM D638,Not applicable,Not applicable,Not published,D-SIRAYA-Fibreheart-PPA-CF-TDS,"p. 2: Mechanical Properties, Young’s Modulus, Unannealed",Added 2026-09-17 (m39): re-read from the source document (SHA-256 recorded in sources.csv).,Not applicable
V002557,M070,G070-02,Tensile modulus,8700,MPa,8700,Not applicable,Not applicable,=,0.001,8.7,Not applicable,Not applicable,GPa,Published value,Not published (do not assume printed),Not published,Not published,not-stated,Annealed (schedule not stated),annealed,Not published,Not published,Not published,ASTM D638,ASTM D638,Not applicable,Not applicable,Not published,D-SIRAYA-Fibreheart-PPA-CF-TDS,"p. 2: Mechanical Properties, Young’s Modulus, Annealed",Added 2026-09-17 (m39): re-read from the source document (SHA-256 recorded in sources.csv).,Not applicable
V002558,M070,G070-02,Elongation at break,2,%,2,Not applicable,Not applicable,=,1,2,Not applicable,Not applicable,%,Published value,Not published (do not assume printed),Not published,Not published,not-stated,Unannealed,as-printed,Not applicable,Not applicable,Not published,ASTM D638,ASTM D638,Not applicable,Not applicable,Not published,D-SIRAYA-Fibreheart-PPA-CF-TDS,"p. 2: Mechanical Properties, Elongation at Break, Unannealed",Added 2026-09-17 (m39): re-read from the source document (SHA-256 recorded in sources.csv).,Not applicable
V002559,M070,G070-02,Elongation at break,1.6,%,1.6,Not applicable,Not applicable,=,1,1.6,Not applicable,Not applicable,%,Published value,Not published (do not assume printed),Not published,Not published,not-stated,Annealed (schedule not stated),annealed,Not published,Not published,Not published,ASTM D638,ASTM D638,Not applicable,Not applicable,Not published,D-SIRAYA-Fibreheart-PPA-CF-TDS,"p. 2: Mechanical Properties, Elongation at Break, Annealed",Added 2026-09-17 (m39): re-read from the source document (SHA-256 recorded in sources.csv).,Not applicable
V002560,M070,G070-02,Charpy strength,11,kJ/m²,11,Not applicable,Not applicable,=,1,11,Not applicable,Not applicable,kJ/m²,Published value,Not published (do not assume printed),Not published,Not published,not-stated,Unannealed,as-printed,Not applicable,Not applicable,Not published,ISO 179,ISO 179,Not applicable,Not published,Not published,D-SIRAYA-Fibreheart-PPA-CF-TDS,"p. 2: Mechanical Properties, Charpy impact strength, Unannealed",Added 2026-09-17 (m39): re-read from the source document (SHA-256 recorded in sources.csv).,Not applicable
V002561,M070,G070-02,Charpy strength,6.3,kJ/m²,6.3,Not applicable,Not applicable,=,1,6.3,Not applicable,Not applicable,kJ/m²,Published value,Not published (do not assume printed),Not published,Not published,not-stated,Annealed (schedule not stated),annealed,Not published,Not published,Not published,ISO 179,ISO 179,Not applicable,Not published,Not published,D-SIRAYA-Fibreheart-PPA-CF-TDS,"p. 2: Mechanical Properties, Charpy impact strength, Annealed",Added 2026-09-17 (m39): re-read from the source document (SHA-256 recorded in sources.csv).,Not applicable
V002562,M070,G070-02,Flexural strength,145,MPa,145,Not applicable,Not applicable,=,1,145,Not applicable,Not applicable,MPa,Published value,Not published (do not assume printed),Not published,Not published,not-stated,Unannealed,as-printed,Not applicable,Not applicable,Not published,ISO 178,ISO 178,Not applicable,Not applicable,Not published,D-SIRAYA-Fibreheart-PPA-CF-TDS,"p. 2: Mechanical Properties, Bending Strength, Unannealed",Added 2026-09-17 (m39): re-read from the source document (SHA-256 recorded in sources.csv).,Not applicable
V002563,M070,G070-02,Flexural strength,145,MPa,145,Not applicable,Not applicable,=,1,145,Not applicable,Not applicable,MPa,Published value,Not published (do not assume printed),Not published,Not published,not-stated,Annealed (schedule not stated),annealed,Not published,Not published,Not published,ISO 178,ISO 178,Not applicable,Not applicable,Not published,D-SIRAYA-Fibreheart-PPA-CF-TDS,"p. 2: Mechanical Properties, Bending Strength, Annealed",Added 2026-09-17 (m39): re-read from the source document (SHA-256 recorded in sources.csv).,Not applicable
V002564,M070,G070-02,Flexural modulus,6800,MPa,6800,Not applicable,Not applicable,=,0.001,6.8,Not applicable,Not applicable,GPa,Published value,Not published (do not assume printed),Not published,Not published,not-stated,Unannealed,as-printed,Not applicable,Not applicable,Not published,ISO 178,ISO 178,Not applicable,Not applicable,Not published,D-SIRAYA-Fibreheart-PPA-CF-TDS,"p. 2: Mechanical Properties, Bending Modulus, Unannealed",Added 2026-09-17 (m39): re-read from the source document (SHA-256 recorded in sources.csv).,Not applicable
V002565,M070,G070-02,Flexural modulus,7350,MPa,7350,Not applicable,Not applicable,=,0.001,7.35,Not applicable,Not applicable,GPa,Published value,Not published (do not assume printed),Not published,Not published,not-stated,Annealed (schedule not stated),annealed,Not published,Not published,Not published,ISO 178,ISO 178,Not applicable,Not applicable,Not published,D-SIRAYA-Fibreheart-PPA-CF-TDS,"p. 2: Mechanical Properties, Bending Modulus, Annealed",Added 2026-09-17 (m39): re-read from the source document (SHA-256 recorded in sources.csv).,Not applicable
V002566,M070,G070-02,Vicat softening temperature,230,°C,230,Not applicable,Not applicable,=,1,230,Not applicable,Not applicable,°C,Published value,Not published (do not assume printed),Not applicable,Not published,not-stated,Unannealed,as-printed,Not applicable,Not applicable,Not published,ISO 306,ISO 306,Not applicable,Not applicable,Not published,D-SIRAYA-Fibreheart-PPA-CF-TDS,"p. 3: Other Properties, Vicat softening temperature, Unannealed",Added 2026-09-17 (m39): re-read from the source document (SHA-256 recorded in sources.csv).,Not applicable
V002567,M070,G070-02,Vicat softening temperature,230,°C,230,Not applicable,Not applicable,=,1,230,Not applicable,Not applicable,°C,Published value,Not published (do not assume printed),Not applicable,Not published,not-stated,Annealed (schedule not stated),annealed,Not published,Not published,Not published,ISO 306,ISO 306,Not applicable,Not applicable,Not published,D-SIRAYA-Fibreheart-PPA-CF-TDS,"p. 3: Other Properties, Vicat softening temperature, Annealed",Added 2026-09-17 (m39): re-read from the source document (SHA-256 recorded in sources.csv).,Not applicable
V002568,M070,G070-02,Glass transition temperature,80,°C,80,Not applicable,Not applicable,=,1,80,Not applicable,Not applicable,°C,Published value,Not published (do not assume printed),Not applicable,Not published,not-stated,Unannealed,as-printed,Not applicable,Not applicable,Not published,ASTM D3418,ASTM D3418,Not applicable,Not applicable,Not published,D-SIRAYA-Fibreheart-PPA-CF-TDS,"p. 3: Other Properties, Glass Transition Temperature, Unannealed",Added 2026-09-17 (m39): re-read from the source document (SHA-256 recorded in sources.csv).,Not applicable
V002569,M070,G070-02,Glass transition temperature,80,°C,80,Not applicable,Not applicable,=,1,80,Not applicable,Not applicable,°C,Published value,Not published (do not assume printed),Not applicable,Not published,not-stated,Annealed (schedule not stated),annealed,Not published,Not published,Not published,ASTM D3418,ASTM D3418,Not applicable,Not applicable,Not published,D-SIRAYA-Fibreheart-PPA-CF-TDS,"p. 3: Other Properties, Glass Transition Temperature, Annealed",Added 2026-09-17 (m39): re-read from the source document (SHA-256 recorded in sources.csv).,Not applicable
V002570,M070,G070-02,Melting temperature,232,°C,232,Not applicable,Not applicable,=,1,232,Not applicable,Not applicable,°C,Published value,Not published (do not assume printed),Not applicable,Not published,not-stated,Unannealed,as-printed,Not applicable,Not applicable,Not published,ASTM D3418,ASTM D3418,Not applicable,Not applicable,Not published,D-SIRAYA-Fibreheart-PPA-CF-TDS,"p. 3: Other Properties, Melting Point, Unannealed",Added 2026-09-17 (m39): re-read from the source document (SHA-256 recorded in sources.csv).,Not applicable
V002571,M070,G070-02,Melting temperature,232,°C,232,Not applicable,Not applicable,=,1,232,Not applicable,Not applicable,°C,Published value,Not published (do not assume printed),Not applicable,Not published,not-stated,Annealed (schedule not stated),annealed,Not published,Not published,Not published,ASTM D3418,ASTM D3418,Not applicable,Not applicable,Not published,D-SIRAYA-Fibreheart-PPA-CF-TDS,"p. 3: Other Properties, Melting Point, Annealed",Added 2026-09-17 (m39): re-read from the source document (SHA-256 recorded in sources.csv).,Not applicable
V002572,M070,G070-02,HDT,82.5,°C,82.5,Not applicable,Not applicable,=,1,82.5,Not applicable,Not applicable,°C,Published value,Not published (do not assume printed),Not applicable,Not published,not-stated,Unannealed,as-printed,Not applicable,Not applicable,Not published,Method A @ 1.80 MPa,Not published,1.8,Not applicable,Not published,D-SIRAYA-Fibreheart-PPA-CF-TDS,"p. 3: Other Properties, HDT, Method A @ 1.80 MPa, Unannealed",Added 2026-09-17 (m39): re-read from the source document (SHA-256 recorded in sources.csv).,Not applicable
V002573,M070,G070-02,HDT,119,°C,119,Not applicable,Not applicable,=,1,119,Not applicable,Not applicable,°C,Published value,Not published (do not assume printed),Not applicable,Not published,not-stated,Annealed (schedule not stated),annealed,Not published,Not published,Not published,Method A @ 1.80 MPa,Not published,1.8,Not applicable,Not published,D-SIRAYA-Fibreheart-PPA-CF-TDS,"p. 3: Other Properties, HDT, Method A @ 1.80 MPa, Annealed",Added 2026-09-17 (m39): re-read from the source document (SHA-256 recorded in sources.csv).,Not applicable
V002574,M070,G070-02,HDT,84.5,°C,84.5,Not applicable,Not applicable,=,1,84.5,Not applicable,Not applicable,°C,Published value,Not published (do not assume printed),Not applicable,Not published,not-stated,Unannealed,as-printed,Not applicable,Not applicable,Not published,Method B 0.45 MPa,Not published,0.45,Not applicable,Not published,D-SIRAYA-Fibreheart-PPA-CF-TDS,"p. 3: Other Properties, HDT, Method B 0.45 MPa, Unannealed",Added 2026-09-17 (m39): re-read from the source document (SHA-256 recorded in sources.csv).,Not applicable
V002575,M070,G070-02,HDT,192,°C,192,Not applicable,Not applicable,=,1,192,Not applicable,Not applicable,°C,Published value,Not published (do not assume printed),Not applicable,Not published,not-stated,Annealed (schedule not stated),annealed,Not published,Not published,Not published,Method B 0.45 MPa,Not published,0.45,Not applicable,Not published,D-SIRAYA-Fibreheart-PPA-CF-TDS,"p. 3: Other Properties, HDT, Method B 0.45 MPa, Annealed",Added 2026-09-17 (m39): re-read from the source document (SHA-256 recorded in sources.csv).,Not applicable
V002576,M070,G070-02,Water absorption,1.37,%,1.37,Not applicable,Not applicable,=,1,1.37,Not applicable,Not applicable,%,Published value,Not published (do not assume printed),Not applicable,Not published,not-stated,Unannealed,as-printed,Not applicable,Not applicable,Not published,ISO 62,ISO 62,Not applicable,Not applicable,Not published,D-SIRAYA-Fibreheart-PPA-CF-TDS,"p. 3: Other Properties, Water Absorption Rate, Unannealed",Added 2026-09-17 (m39): re-read from the source document (SHA-256 recorded in sources.csv).,Not applicable
V002577,M070,G070-02,Water absorption,1.37,%,1.37,Not applicable,Not applicable,=,1,1.37,Not applicable,Not applicable,%,Published value,Not published (do not assume printed),Not applicable,Not published,not-stated,Annealed (schedule not stated),annealed,Not published,Not published,Not published,ISO 62,ISO 62,Not applicable,Not applicable,Not published,D-SIRAYA-Fibreheart-PPA-CF-TDS,"p. 3: Other Properties, Water Absorption Rate, Annealed",Added 2026-09-17 (m39): re-read from the source document (SHA-256 recorded in sources.csv).,Not applicable
V002578,M070,G070-02,Density,1.2,g/cm³,1.2,Not applicable,Not applicable,=,1000,1200,Not applicable,Not applicable,kg/m³,Published value,Not published (density specimen form not explicitly established),Not applicable,Not published,not-stated,Unannealed,as-printed,Not applicable,Not applicable,Not published,ISO 1183,ISO 1183,Not applicable,Not applicable,Not published,D-SIRAYA-Fibreheart-PPA-CF-TDS,"p. 3: Other Properties, Filament Density, Unannealed",Added 2026-09-17 (m39): re-read from the source document (SHA-256 recorded in sources.csv).,Not applicable
V002579,M070,G070-02,Density,1.2,g/cm³,1.2,Not applicable,Not applicable,=,1000,1200,Not applicable,Not applicable,kg/m³,Published value,Not published (density specimen form not explicitly established),Not applicable,Not published,not-stated,Annealed (schedule not stated),annealed,Not published,Not published,Not published,ISO 1183,ISO 1183,Not applicable,Not applicable,Not published,D-SIRAYA-Fibreheart-PPA-CF-TDS,"p. 3: Other Properties, Filament Density, Annealed",Added 2026-09-17 (m39): re-read from the source document (SHA-256 recorded in sources.csv).,Not applicable
V002580,M070,G070-03,Tensile break strength,112,MPa,112,Not applicable,Not applicable,=,1,112,Not applicable,Not applicable,MPa,Published value,Not published (do not assume printed),Not published,Not published,not-stated,Unannealed,as-printed,Not applicable,Not applicable,Not published,ASTM D638,ASTM D638,Not applicable,Not applicable,Not published,D-SIRAYA-Fibreheart-PPA-CF-Core-TDS,"p. 2: Mechanical Properties, Tensile Stress at Break, Unannealed",Added 2026-09-17 (m39): re-read from the source document (SHA-256 recorded in sources.csv).,Not applicable
V002581,M070,G070-03,Tensile break strength,121,MPa,121,Not applicable,Not applicable,=,1,121,Not applicable,Not applicable,MPa,Published value,Not published (do not assume printed),Not published,Not published,not-stated,Annealed (schedule not stated),annealed,Not published,Not published,Not published,ASTM D638,ASTM D638,Not applicable,Not applicable,Not published,D-SIRAYA-Fibreheart-PPA-CF-Core-TDS,"p. 2: Mechanical Properties, Tensile Stress at Break, Annealed",Added 2026-09-17 (m39): re-read from the source document (SHA-256 recorded in sources.csv).,Not applicable
V002582,M070,G070-03,Tensile modulus,9300,MPa,9300,Not applicable,Not applicable,=,0.001,9.3,Not applicable,Not applicable,GPa,Published value,Not published (do not assume printed),Not published,Not published,not-stated,Unannealed,as-printed,Not applicable,Not applicable,Not published,ASTM D638,ASTM D638,Not applicable,Not applicable,Not published,D-SIRAYA-Fibreheart-PPA-CF-Core-TDS,"p. 2: Mechanical Properties, Young’s Modulus, Unannealed",Added 2026-09-17 (m39): re-read from the source document (SHA-256 recorded in sources.csv).,Not applicable
V002583,M070,G070-03,Tensile modulus,10220,MPa,10220,Not applicable,Not applicable,=,0.001,10.22,Not applicable,Not applicable,GPa,Published value,Not published (do not assume printed),Not published,Not published,not-stated,Annealed (schedule not stated),annealed,Not published,Not published,Not published,ASTM D638,ASTM D638,Not applicable,Not applicable,Not published,D-SIRAYA-Fibreheart-PPA-CF-Core-TDS,"p. 2: Mechanical Properties, Young’s Modulus, Annealed",Added 2026-09-17 (m39): re-read from the source document (SHA-256 recorded in sources.csv).,Not applicable
V002584,M070,G070-03,Elongation at break,2.25,%,2.25,Not applicable,Not applicable,=,1,2.25,Not applicable,Not applicable,%,Published value,Not published (do not assume printed),Not published,Not published,not-stated,Unannealed,as-printed,Not applicable,Not applicable,Not published,ASTM D638,ASTM D638,Not applicable,Not applicable,Not published,D-SIRAYA-Fibreheart-PPA-CF-Core-TDS,"p. 2: Mechanical Properties, Elongation at Break, Unannealed",Added 2026-09-17 (m39): re-read from the source document (SHA-256 recorded in sources.csv).,Not applicable
V002585,M070,G070-03,Elongation at break,1.6,%,1.6,Not applicable,Not applicable,=,1,1.6,Not applicable,Not applicable,%,Published value,Not published (do not assume printed),Not published,Not published,not-stated,Annealed (schedule not stated),annealed,Not published,Not published,Not published,ASTM D638,ASTM D638,Not applicable,Not applicable,Not published,D-SIRAYA-Fibreheart-PPA-CF-Core-TDS,"p. 2: Mechanical Properties, Elongation at Break, Annealed",Added 2026-09-17 (m39): re-read from the source document (SHA-256 recorded in sources.csv).,Not applicable
V002586,M070,G070-03,Charpy strength,13.1,kJ/m²,13.1,Not applicable,Not applicable,=,1,13.1,Not applicable,Not applicable,kJ/m²,Published value,Not published (do not assume printed),Not published,Not published,not-stated,Unannealed,as-printed,Not applicable,Not applicable,Not published,ISO 179,ISO 179,Not applicable,Not published,Not published,D-SIRAYA-Fibreheart-PPA-CF-Core-TDS,"p. 2: Mechanical Properties, Charpy impact strength, Unannealed",Added 2026-09-17 (m39): re-read from the source document (SHA-256 recorded in sources.csv).,Not applicable
V002587,M070,G070-03,Charpy strength,7.3,kJ/m²,7.3,Not applicable,Not applicable,=,1,7.3,Not applicable,Not applicable,kJ/m²,Published value,Not published (do not assume printed),Not published,Not published,not-stated,Annealed (schedule not stated),annealed,Not published,Not published,Not published,ISO 179,ISO 179,Not applicable,Not published,Not published,D-SIRAYA-Fibreheart-PPA-CF-Core-TDS,"p. 2: Mechanical Properties, Charpy impact strength, Annealed",Added 2026-09-17 (m39): re-read from the source document (SHA-256 recorded in sources.csv).,Not applicable
V002588,M070,G070-03,Flexural strength,178,MPa,178,Not applicable,Not applicable,=,1,178,Not applicable,Not applicable,MPa,Published value,Not published (do not assume printed),Not published,Not published,not-stated,Unannealed,as-printed,Not applicable,Not applicable,Not published,ISO 178,ISO 178,Not applicable,Not applicable,Not published,D-SIRAYA-Fibreheart-PPA-CF-Core-TDS,"p. 2: Mechanical Properties, Bending Strength, Unannealed",Added 2026-09-17 (m39): re-read from the source document (SHA-256 recorded in sources.csv).,Not applicable
V002589,M070,G070-03,Flexural strength,185,MPa,185,Not applicable,Not applicable,=,1,185,Not applicable,Not applicable,MPa,Published value,Not published (do not assume printed),Not published,Not published,not-stated,Annealed (schedule not stated),annealed,Not published,Not published,Not published,ISO 178,ISO 178,Not applicable,Not applicable,Not published,D-SIRAYA-Fibreheart-PPA-CF-Core-TDS,"p. 2: Mechanical Properties, Bending Strength, Annealed",Added 2026-09-17 (m39): re-read from the source document (SHA-256 recorded in sources.csv).,Not applicable
V002590,M070,G070-03,Flexural modulus,8700,MPa,8700,Not applicable,Not applicable,=,0.001,8.7,Not applicable,Not applicable,GPa,Published value,Not published (do not assume printed),Not published,Not published,not-stated,Unannealed,as-printed,Not applicable,Not applicable,Not published,ISO 178,ISO 178,Not applicable,Not applicable,Not published,D-SIRAYA-Fibreheart-PPA-CF-Core-TDS,"p. 2: Mechanical Properties, Bending Modulus, Unannealed",Added 2026-09-17 (m39): re-read from the source document (SHA-256 recorded in sources.csv).,Not applicable
V002591,M070,G070-03,Flexural modulus,9510,MPa,9510,Not applicable,Not applicable,=,0.001,9.51,Not applicable,Not applicable,GPa,Published value,Not published (do not assume printed),Not published,Not published,not-stated,Annealed (schedule not stated),annealed,Not published,Not published,Not published,ISO 178,ISO 178,Not applicable,Not applicable,Not published,D-SIRAYA-Fibreheart-PPA-CF-Core-TDS,"p. 2: Mechanical Properties, Bending Modulus, Annealed",Added 2026-09-17 (m39): re-read from the source document (SHA-256 recorded in sources.csv).,Not applicable
V002592,M070,G070-03,Vicat softening temperature,238,°C,238,Not applicable,Not applicable,=,1,238,Not applicable,Not applicable,°C,Published value,Not published (do not assume printed),Not applicable,Not published,not-stated,Unannealed,as-printed,Not applicable,Not applicable,Not published,ISO 306,ISO 306,Not applicable,Not applicable,Not published,D-SIRAYA-Fibreheart-PPA-CF-Core-TDS,"p. 3: Other Properties, Vicat softening temperature, Unannealed",Added 2026-09-17 (m39): re-read from the source document (SHA-256 recorded in sources.csv).,Not applicable
V002593,M070,G070-03,Vicat softening temperature,238,°C,238,Not applicable,Not applicable,=,1,238,Not applicable,Not applicable,°C,Published value,Not published (do not assume printed),Not applicable,Not published,not-stated,Annealed (schedule not stated),annealed,Not published,Not published,Not published,ISO 306,ISO 306,Not applicable,Not applicable,Not published,D-SIRAYA-Fibreheart-PPA-CF-Core-TDS,"p. 3: Other Properties, Vicat softening temperature, Annealed",Added 2026-09-17 (m39): re-read from the source document (SHA-256 recorded in sources.csv).,Not applicable
V002594,M070,G070-03,Glass transition temperature,80,°C,80,Not applicable,Not applicable,=,1,80,Not applicable,Not applicable,°C,Published value,Not published (do not assume printed),Not applicable,Not published,not-stated,Unannealed,as-printed,Not applicable,Not applicable,Not published,ASTM D3418,ASTM D3418,Not applicable,Not applicable,Not published,D-SIRAYA-Fibreheart-PPA-CF-Core-TDS,"p. 3: Other Properties, Glass Transition Temperature, Unannealed",Added 2026-09-17 (m39): re-read from the source document (SHA-256 recorded in sources.csv).,Not applicable
V002595,M070,G070-03,Glass transition temperature,80,°C,80,Not applicable,Not applicable,=,1,80,Not applicable,Not applicable,°C,Published value,Not published (do not assume printed),Not applicable,Not published,not-stated,Annealed (schedule not stated),annealed,Not published,Not published,Not published,ASTM D3418,ASTM D3418,Not applicable,Not applicable,Not published,D-SIRAYA-Fibreheart-PPA-CF-Core-TDS,"p. 3: Other Properties, Glass Transition Temperature, Annealed",Added 2026-09-17 (m39): re-read from the source document (SHA-256 recorded in sources.csv).,Not applicable
V002596,M070,G070-03,Melting temperature,239,°C,239,Not applicable,Not applicable,=,1,239,Not applicable,Not applicable,°C,Published value,Not published (do not assume printed),Not applicable,Not published,not-stated,Unannealed,as-printed,Not applicable,Not applicable,Not published,ASTM D3418,ASTM D3418,Not applicable,Not applicable,Not published,D-SIRAYA-Fibreheart-PPA-CF-Core-TDS,"p. 3: Other Properties, Melting Point, Unannealed",Added 2026-09-17 (m39): re-read from the source document (SHA-256 recorded in sources.csv).,Not applicable
V002597,M070,G070-03,Melting temperature,239,°C,239,Not applicable,Not applicable,=,1,239,Not applicable,Not applicable,°C,Published value,Not published (do not assume printed),Not applicable,Not published,not-stated,Annealed (schedule not stated),annealed,Not published,Not published,Not published,ASTM D3418,ASTM D3418,Not applicable,Not applicable,Not published,D-SIRAYA-Fibreheart-PPA-CF-Core-TDS,"p. 3: Other Properties, Melting Point, Annealed",Added 2026-09-17 (m39): re-read from the source document (SHA-256 recorded in sources.csv).,Not applicable
V002598,M070,G070-03,HDT,84,°C,84,Not applicable,Not applicable,=,1,84,Not applicable,Not applicable,°C,Published value,Not published (do not assume printed),Not applicable,Not published,not-stated,Unannealed,as-printed,Not applicable,Not applicable,Not published,Method A at 1.80 MPa,Not published,1.8,Not applicable,Not published,D-SIRAYA-Fibreheart-PPA-CF-Core-TDS,"p. 3: Other Properties, HDT, Method A at 1.80 MPa, Unannealed",Added 2026-09-17 (m39): re-read from the source document (SHA-256 recorded in sources.csv).,Not applicable
V002599,M070,G070-03,HDT,126,°C,126,Not applicable,Not applicable,=,1,126,Not applicable,Not applicable,°C,Published value,Not published (do not assume printed),Not applicable,Not published,not-stated,Annealed (schedule not stated),annealed,Not published,Not published,Not published,Method A at 1.80 MPa,Not published,1.8,Not applicable,Not published,D-SIRAYA-Fibreheart-PPA-CF-Core-TDS,"p. 3: Other Properties, HDT, Method A at 1.80 MPa, Annealed",Added 2026-09-17 (m39): re-read from the source document (SHA-256 recorded in sources.csv).,Not applicable
V002600,M070,G070-03,HDT,97,°C,97,Not applicable,Not applicable,=,1,97,Not applicable,Not applicable,°C,Published value,Not published (do not assume printed),Not applicable,Not published,not-stated,Unannealed,as-printed,Not applicable,Not applicable,Not published,Method B at 0.45 MPa,Not published,0.45,Not applicable,Not published,D-SIRAYA-Fibreheart-PPA-CF-Core-TDS,"p. 3: Other Properties, HDT, Method B at 0.45 MPa, Unannealed",Added 2026-09-17 (m39): re-read from the source document (SHA-256 recorded in sources.csv).,Not applicable
V002601,M070,G070-03,HDT,199,°C,199,Not applicable,Not applicable,=,1,199,Not applicable,Not applicable,°C,Published value,Not published (do not assume printed),Not applicable,Not published,not-stated,Annealed (schedule not stated),annealed,Not published,Not published,Not published,Method B at 0.45 MPa,Not published,0.45,Not applicable,Not published,D-SIRAYA-Fibreheart-PPA-CF-Core-TDS,"p. 3: Other Properties, HDT, Method B at 0.45 MPa, Annealed",Added 2026-09-17 (m39): re-read from the source document (SHA-256 recorded in sources.csv).,Not applicable
V002602,M070,G070-03,Water absorption,1.09,%,1.09,Not applicable,Not applicable,=,1,1.09,Not applicable,Not applicable,%,Published value,Not published (do not assume printed),Not applicable,Not published,not-stated,Unannealed,as-printed,Not applicable,Not applicable,Not published,ISO 62,ISO 62,Not applicable,Not applicable,Not published,D-SIRAYA-Fibreheart-PPA-CF-Core-TDS,"p. 3: Other Properties, Water Absorption Rate, Unannealed",Added 2026-09-17 (m39): re-read from the source document (SHA-256 recorded in sources.csv).,Not applicable
V002603,M070,G070-03,Water absorption,1.09,%,1.09,Not applicable,Not applicable,=,1,1.09,Not applicable,Not applicable,%,Published value,Not published (do not assume printed),Not applicable,Not published,not-stated,Annealed (schedule not stated),annealed,Not published,Not published,Not published,ISO 62,ISO 62,Not applicable,Not applicable,Not published,D-SIRAYA-Fibreheart-PPA-CF-Core-TDS,"p. 3: Other Properties, Water Absorption Rate, Annealed",Added 2026-09-17 (m39): re-read from the source document (SHA-256 recorded in sources.csv).,Not applicable
V002604,M070,G070-03,Density,1.23,g/cm³,1.23,Not applicable,Not applicable,=,1000,1230,Not applicable,Not applicable,kg/m³,Published value,Not published (density specimen form not explicitly established),Not applicable,Not published,not-stated,Unannealed,as-printed,Not applicable,Not applicable,Not published,ISO 1183,ISO 1183,Not applicable,Not applicable,Not published,D-SIRAYA-Fibreheart-PPA-CF-Core-TDS,"p. 3: Other Properties, Filament Density, Unannealed",Added 2026-09-17 (m39): re-read from the source document (SHA-256 recorded in sources.csv).,Not applicable
V002605,M070,G070-03,Density,1.23,g/cm³,1.23,Not applicable,Not applicable,=,1000,1230,Not applicable,Not applicable,kg/m³,Published value,Not published (density specimen form not explicitly established),Not applicable,Not published,not-stated,Annealed (schedule not stated),annealed,Not published,Not published,Not published,ISO 1183,ISO 1183,Not applicable,Not applicable,Not published,D-SIRAYA-Fibreheart-PPA-CF-Core-TDS,"p. 3: Other Properties, Filament Density, Annealed",Added 2026-09-17 (m39): re-read from the source document (SHA-256 recorded in sources.csv).,Not applicable
V002606,M071,G071-02,Tensile break strength,89,MPa,89,Not applicable,Not applicable,=,1,89,Not applicable,Not applicable,MPa,Published value,Printed specimen,XY,Not published,not-stated,Unannealed,as-printed,Not applicable,Not applicable,Not published,ASTM D638,ASTM D638,Not applicable,Not applicable,Not published,D-SIRAYA-Fibreheart-PPA-GF-TDS,"p. 3: Mechanical Properties, Tensile Stress at Break (X-Y), Unannealed",Added 2026-09-17 (m39): re-read from the source document (SHA-256 recorded in sources.csv).,Not applicable
V002607,M071,G071-02,Tensile break strength,94,MPa,94,Not applicable,Not applicable,=,1,94,Not applicable,Not applicable,MPa,Published value,Printed specimen,XY,Not published,not-stated,Annealed (schedule not stated),annealed,Not published,Not published,Not published,ASTM D638,ASTM D638,Not applicable,Not applicable,Not published,D-SIRAYA-Fibreheart-PPA-GF-TDS,"p. 3: Mechanical Properties, Tensile Stress at Break (X-Y), Annealed",Added 2026-09-17 (m39): re-read from the source document (SHA-256 recorded in sources.csv).,Not applicable
V002608,M071,G071-02,Tensile break strength,63,MPa,63,Not applicable,Not applicable,=,1,63,Not applicable,Not applicable,MPa,Published value,Printed specimen,Z,Not published,not-stated,Unannealed,as-printed,Not applicable,Not applicable,Not published,ASTM D638,ASTM D638,Not applicable,Not applicable,Not published,D-SIRAYA-Fibreheart-PPA-GF-TDS,"p. 3: Mechanical Properties, Tensile Stress at Break (Z), Unannealed",Added 2026-09-17 (m39): re-read from the source document (SHA-256 recorded in sources.csv).,Not applicable
V002609,M071,G071-02,Tensile modulus,5700,MPa,5700,Not applicable,Not applicable,=,0.001,5.7,Not applicable,Not applicable,GPa,Published value,Printed specimen,XY,Not published,not-stated,Unannealed,as-printed,Not applicable,Not applicable,Not published,ASTM D638,ASTM D638,Not applicable,Not applicable,Not published,D-SIRAYA-Fibreheart-PPA-GF-TDS,"p. 3: Mechanical Properties, Young’s Modulus (X-Y), Unannealed",Added 2026-09-17 (m39): re-read from the source document (SHA-256 recorded in sources.csv).,Not applicable
V002610,M071,G071-02,Tensile modulus,6000,MPa,6000,Not applicable,Not applicable,=,0.001,6,Not applicable,Not applicable,GPa,Published value,Printed specimen,XY,Not published,not-stated,Annealed (schedule not stated),annealed,Not published,Not published,Not published,ASTM D638,ASTM D638,Not applicable,Not applicable,Not published,D-SIRAYA-Fibreheart-PPA-GF-TDS,"p. 3: Mechanical Properties, Young’s Modulus (X-Y), Annealed",Added 2026-09-17 (m39): re-read from the source document (SHA-256 recorded in sources.csv).,Not applicable
V002611,M071,G071-02,Tensile modulus,4200,MPa,4200,Not applicable,Not applicable,=,0.001,4.2,Not applicable,Not applicable,GPa,Published value,Printed specimen,Z,Not published,not-stated,Unannealed,as-printed,Not applicable,Not applicable,Not published,ASTM D638,ASTM D638,Not applicable,Not applicable,Not published,D-SIRAYA-Fibreheart-PPA-GF-TDS,"p. 3: Mechanical Properties, Young’s Modulus (Z), Unannealed",Added 2026-09-17 (m39): re-read from the source document (SHA-256 recorded in sources.csv).,Not applicable
V002612,M071,G071-02,Elongation at break,2.7,%,2.7,Not applicable,Not applicable,=,1,2.7,Not applicable,Not applicable,%,Published value,Printed specimen,XY,Not published,not-stated,Unannealed,as-printed,Not applicable,Not applicable,Not published,ASTM D638,ASTM D638,Not applicable,Not applicable,Not published,D-SIRAYA-Fibreheart-PPA-GF-TDS,"p. 3: Mechanical Properties, Elongation at Break (X-Y), Unannealed",Added 2026-09-17 (m39): re-read from the source document (SHA-256 recorded in sources.csv).,Not applicable
V002613,M071,G071-02,Elongation at break,2.2,%,2.2,Not applicable,Not applicable,=,1,2.2,Not applicable,Not applicable,%,Published value,Printed specimen,XY,Not published,not-stated,Annealed (schedule not stated),annealed,Not published,Not published,Not published,ASTM D638,ASTM D638,Not applicable,Not applicable,Not published,D-SIRAYA-Fibreheart-PPA-GF-TDS,"p. 3: Mechanical Properties, Elongation at Break (X-Y), Annealed",Added 2026-09-17 (m39): re-read from the source document (SHA-256 recorded in sources.csv).,Not applicable
V002614,M071,G071-02,Elongation at break,1.85,%,1.85,Not applicable,Not applicable,=,1,1.85,Not applicable,Not applicable,%,Published value,Printed specimen,Z,Not published,not-stated,Unannealed,as-printed,Not applicable,Not applicable,Not published,ASTM D638,ASTM D638,Not applicable,Not applicable,Not published,D-SIRAYA-Fibreheart-PPA-GF-TDS,"p. 3: Mechanical Properties, Elongation at Break (Z), Unannealed",Added 2026-09-17 (m39): re-read from the source document (SHA-256 recorded in sources.csv).,Not applicable
V002615,M071,G071-02,Charpy strength,12.2,kJ/m²,12.2,Not applicable,Not applicable,=,1,12.2,Not applicable,Not applicable,kJ/m²,Published value,Not published (do not assume printed),Not published,Not published,not-stated,Unannealed,as-printed,Not applicable,Not applicable,Not published,ISO 179,ISO 179,Not applicable,Not published,Not published,D-SIRAYA-Fibreheart-PPA-GF-TDS,"p. 3: Mechanical Properties, Charpy impact strength, Unannealed",Added 2026-09-17 (m39): re-read from the source document (SHA-256 recorded in sources.csv).,Not applicable
