Repository: faridbnv/h2c-materials

# Filament Atlas

**Live: [pdynamics.ca/h2c-materials](https://pdynamics.ca/h2c-materials/)** · one HTML page, with a page of its own for
each well-documented material beside it, that also runs offline from a file, with no server.

## What it is

Filament Atlas is a tool for a small engineering team choosing a 3D-printing filament for the team's Bambu Lab H2C
printer. It was the H2C Material Selector until 2026-10-16; the built file keeps that name. You say what a part must
do (survive 100 °C, be at least this stiff, be as light as possible), and it answers in two steps:

- **Which kinds of filament** (PLA, PETG, carbon-filled nylon and so on) can do it, and whether the H2C can print them.

File: data/tables/measurements.csv (part 50 of 82)
MeasurementID,MaterialID,GradeID,Property,Raw value,Raw unit,Raw numeric,Raw uncertainty ±,Raw upper bound,Operator,Conversion factor,Normalized value,Normalized uncertainty ±,Normalized upper bound,Normalized unit,Data status,Specimen type,Direction,Moisture condition,Moisture state,Post-processing,Post-processing state,Anneal °C,Anneal h,Test temperature,Standard / load,Standards,Test load MPa,Notch,Specimen / print parameters,SourceID,Locator,Notes,Parse review
V002616,M071,G071-02,Charpy strength,7.1,kJ/m²,7.1,Not applicable,Not applicable,=,1,7.1,Not applicable,Not applicable,kJ/m²,Published value,Not published (do not assume printed),Not published,Not published,not-stated,Annealed (schedule not stated),annealed,Not published,Not published,Not published,ISO 179,ISO 179,Not applicable,Not published,Not published,D-SIRAYA-Fibreheart-PPA-GF-TDS,"p. 3: Mechanical Properties, Charpy impact strength, Annealed",Added 2026-09-17 (m39): re-read from the source document (SHA-256 recorded in sources.csv).,Not applicable
V002617,M071,G071-02,Flexural strength,141,MPa,141,Not applicable,Not applicable,=,1,141,Not applicable,Not applicable,MPa,Published value,Not published (do not assume printed),Not published,Not published,not-stated,Unannealed,as-printed,Not applicable,Not applicable,Not published,ISO 178,ISO 178,Not applicable,Not applicable,Not published,D-SIRAYA-Fibreheart-PPA-GF-TDS,"p. 3: Mechanical Properties, Bending Strength, Unannealed",Added 2026-09-17 (m39): re-read from the source document (SHA-256 recorded in sources.csv).,Not applicable
V002618,M071,G071-02,Flexural strength,148,MPa,148,Not applicable,Not applicable,=,1,148,Not applicable,Not applicable,MPa,Published value,Not published (do not assume printed),Not published,Not published,not-stated,Annealed (schedule not stated),annealed,Not published,Not published,Not published,ISO 178,ISO 178,Not applicable,Not applicable,Not published,D-SIRAYA-Fibreheart-PPA-GF-TDS,"p. 3: Mechanical Properties, Bending Strength, Annealed",Added 2026-09-17 (m39): re-read from the source document (SHA-256 recorded in sources.csv).,Not applicable
V002619,M071,G071-02,Flexural modulus,4200,MPa,4200,Not applicable,Not applicable,=,0.001,4.2,Not applicable,Not applicable,GPa,Published value,Not published (do not assume printed),Not published,Not published,not-stated,Unannealed,as-printed,Not applicable,Not applicable,Not published,ISO 178,ISO 178,Not applicable,Not applicable,Not published,D-SIRAYA-Fibreheart-PPA-GF-TDS,"p. 3: Mechanical Properties, Bending Modulus, Unannealed",Added 2026-09-17 (m39): re-read from the source document (SHA-256 recorded in sources.csv).,Not applicable
V002620,M071,G071-02,Flexural modulus,5000,MPa,5000,Not applicable,Not applicable,=,0.001,5,Not applicable,Not applicable,GPa,Published value,Not published (do not assume printed),Not published,Not published,not-stated,Annealed (schedule not stated),annealed,Not published,Not published,Not published,ISO 178,ISO 178,Not applicable,Not applicable,Not published,D-SIRAYA-Fibreheart-PPA-GF-TDS,"p. 3: Mechanical Properties, Bending Modulus, Annealed",Added 2026-09-17 (m39): re-read from the source document (SHA-256 recorded in sources.csv).,Not applicable
V002621,M071,G071-02,Vicat softening temperature,235,°C,235,Not applicable,Not applicable,=,1,235,Not applicable,Not applicable,°C,Published value,Not published (do not assume printed),Not applicable,Not published,not-stated,Unannealed,as-printed,Not applicable,Not applicable,Not published,ISO 306,ISO 306,Not applicable,Not applicable,Not published,D-SIRAYA-Fibreheart-PPA-GF-TDS,"p. 3: Other Properties, Vicat softening temperature, Unannealed",Added 2026-09-17 (m39): re-read from the source document (SHA-256 recorded in sources.csv).,Not applicable
V002622,M071,G071-02,Vicat softening temperature,235,°C,235,Not applicable,Not applicable,=,1,235,Not applicable,Not applicable,°C,Published value,Not published (do not assume printed),Not applicable,Not published,not-stated,Annealed (schedule not stated),annealed,Not published,Not published,Not published,ISO 306,ISO 306,Not applicable,Not applicable,Not published,D-SIRAYA-Fibreheart-PPA-GF-TDS,"p. 3: Other Properties, Vicat softening temperature, Annealed",Added 2026-09-17 (m39): re-read from the source document (SHA-256 recorded in sources.csv).,Not applicable
V002623,M071,G071-02,Glass transition temperature,80,°C,80,Not applicable,Not applicable,=,1,80,Not applicable,Not applicable,°C,Published value,Not published (do not assume printed),Not applicable,Not published,not-stated,Unannealed,as-printed,Not applicable,Not applicable,Not published,ASTM D3418,ASTM D3418,Not applicable,Not applicable,Not published,D-SIRAYA-Fibreheart-PPA-GF-TDS,"p. 3: Other Properties, Glass Transition Temperature, Unannealed",Added 2026-09-17 (m39): re-read from the source document (SHA-256 recorded in sources.csv).,Not applicable
V002624,M071,G071-02,Glass transition temperature,80,°C,80,Not applicable,Not applicable,=,1,80,Not applicable,Not applicable,°C,Published value,Not published (do not assume printed),Not applicable,Not published,not-stated,Annealed (schedule not stated),annealed,Not published,Not published,Not published,ASTM D3418,ASTM D3418,Not applicable,Not applicable,Not published,D-SIRAYA-Fibreheart-PPA-GF-TDS,"p. 3: Other Properties, Glass Transition Temperature, Annealed",Added 2026-09-17 (m39): re-read from the source document (SHA-256 recorded in sources.csv).,Not applicable
V002625,M071,G071-02,Melting temperature,232,°C,232,Not applicable,Not applicable,=,1,232,Not applicable,Not applicable,°C,Published value,Not published (do not assume printed),Not applicable,Not published,not-stated,Unannealed,as-printed,Not applicable,Not applicable,Not published,ASTM D3418,ASTM D3418,Not applicable,Not applicable,Not published,D-SIRAYA-Fibreheart-PPA-GF-TDS,"p. 3: Other Properties, Melting Point, Unannealed",Added 2026-09-17 (m39): re-read from the source document (SHA-256 recorded in sources.csv).,Not applicable
V002626,M071,G071-02,Melting temperature,232,°C,232,Not applicable,Not applicable,=,1,232,Not applicable,Not applicable,°C,Published value,Not published (do not assume printed),Not applicable,Not published,not-stated,Annealed (schedule not stated),annealed,Not published,Not published,Not published,ASTM D3418,ASTM D3418,Not applicable,Not applicable,Not published,D-SIRAYA-Fibreheart-PPA-GF-TDS,"p. 3: Other Properties, Melting Point, Annealed",Added 2026-09-17 (m39): re-read from the source document (SHA-256 recorded in sources.csv).,Not applicable
V002627,M071,G071-02,HDT,80,°C,80,Not applicable,Not applicable,=,1,80,Not applicable,Not applicable,°C,Published value,Not published (do not assume printed),Not applicable,Not published,not-stated,Unannealed,as-printed,Not applicable,Not applicable,Not published,"Method A, 1.80 MPa",Not published,1.8,Not applicable,Not published,D-SIRAYA-Fibreheart-PPA-GF-TDS,"p. 3: Other Properties, HDT Method A, Unannealed",Added 2026-09-17 (m39): re-read from the source document (SHA-256 recorded in sources.csv).,Not applicable
V002628,M071,G071-02,HDT,112.2,°C,112.2,Not applicable,Not applicable,=,1,112.2,Not applicable,Not applicable,°C,Published value,Not published (do not assume printed),Not applicable,Not published,not-stated,Annealed (schedule not stated),annealed,Not published,Not published,Not published,"Method A, 1.80 MPa",Not published,1.8,Not applicable,Not published,D-SIRAYA-Fibreheart-PPA-GF-TDS,"p. 3: Other Properties, HDT Method A, Annealed",Added 2026-09-17 (m39): re-read from the source document (SHA-256 recorded in sources.csv).,Not applicable
V002629,M071,G071-02,HDT,84,°C,84,Not applicable,Not applicable,=,1,84,Not applicable,Not applicable,°C,Published value,Not published (do not assume printed),Not applicable,Not published,not-stated,Unannealed,as-printed,Not applicable,Not applicable,Not published,"Method B, 0.45 MPa",Not published,0.45,Not applicable,Not published,D-SIRAYA-Fibreheart-PPA-GF-TDS,"p. 3: Other Properties, HDT Method B, Unannealed",Added 2026-09-17 (m39): re-read from the source document (SHA-256 recorded in sources.csv).,Not applicable
V002630,M071,G071-02,HDT,185,°C,185,Not applicable,Not applicable,=,1,185,Not applicable,Not applicable,°C,Published value,Not published (do not assume printed),Not applicable,Not published,not-stated,Annealed (schedule not stated),annealed,Not published,Not published,Not published,"Method B, 0.45 MPa",Not published,0.45,Not applicable,Not published,D-SIRAYA-Fibreheart-PPA-GF-TDS,"p. 3: Other Properties, HDT Method B, Annealed",Added 2026-09-17 (m39): re-read from the source document (SHA-256 recorded in sources.csv).,Not applicable
V002631,M071,G071-02,Water absorption,1.37,%,1.37,Not applicable,Not applicable,=,1,1.37,Not applicable,Not applicable,%,Published value,Not published (do not assume printed),Not applicable,Not published,not-stated,Unannealed,as-printed,Not applicable,Not applicable,Not published,ISO 62 Method 1,ISO 62,Not applicable,Not applicable,Not published,D-SIRAYA-Fibreheart-PPA-GF-TDS,"p. 3: Other Properties, Water Absorption, Unannealed",Added 2026-09-17 (m39): re-read from the source document (SHA-256 recorded in sources.csv).,Not applicable
V002632,M071,G071-02,Density,1.27,g/cm³,1.27,Not applicable,Not applicable,=,1000,1270,Not applicable,Not applicable,kg/m³,Published value,Not published (density specimen form not explicitly established),Not applicable,Not published,not-stated,Not published,not-stated,Not applicable,Not applicable,Not published,Not published,Not published,Not applicable,Not applicable,Not published,D-SIRAYA-Fibreheart-PPA-GF-TDS,"p. 2: Specifications, Filament Density",Added 2026-09-17 (m39): re-read from the source document (SHA-256 recorded in sources.csv).,Not applicable
V002633,M070,G070-04,Density,1.15,g/cm³,1.15,Not applicable,Not applicable,=,1000,1150,Not applicable,Not applicable,kg/m³,Published value,Not published (density specimen form not explicitly established),Not applicable,Not published,not-stated,Not published,not-stated,Not applicable,Not applicable,21.5 °C,ISO 1183,ISO 1183,Not applicable,Not applicable,Not published,D-RAISE3D-Industrial-PPA-CF-TDS-V2-0,"p. 1: Filament Specifications, Density",Added 2026-09-17 (m39): re-read from the source document (SHA-256 recorded in sources.csv).,Not applicable
V002634,M070,G070-04,HDT,113,°C,113,Not applicable,Not applicable,=,1,113,Not applicable,Not applicable,°C,Published value,Not published (do not assume printed),Not applicable,Not published,not-stated,Not published,not-stated,Not applicable,Not applicable,Not published,"ISO 75, 1.8 MPa",ISO 75,1.8,Not applicable,Not published,D-RAISE3D-Industrial-PPA-CF-TDS-V2-0,"p. 1: Filament Specifications, Heat Deflection Temperature, ISO75 1.8 MPa",Added 2026-09-17 (m39): re-read from the source document (SHA-256 recorded in sources.csv).,Not applicable
V002635,M070,G070-04,HDT,188,°C,188,Not applicable,Not applicable,=,1,188,Not applicable,Not applicable,°C,Published value,Not published (do not assume printed),Not applicable,Not published,not-stated,Not published,not-stated,Not applicable,Not applicable,Not published,"ISO 75, 0.45 MPa",ISO 75,0.45,Not applicable,Not published,D-RAISE3D-Industrial-PPA-CF-TDS-V2-0,"p. 1: Filament Specifications, Heat Deflection Temperature, ISO75 0.45 MPa",Added 2026-09-17 (m39): re-read from the source document (SHA-256 recorded in sources.csv).,Not applicable
V002636,M070,G070-04,Melting temperature,231,°C,231,Not applicable,Not applicable,=,1,231,Not applicable,Not applicable,°C,Published value,Not published (do not assume printed),Not applicable,Not published,not-stated,Not published,not-stated,Not applicable,Not applicable,Not published,ISO 11357,ISO 11357,Not applicable,Not applicable,Not published,D-RAISE3D-Industrial-PPA-CF-TDS-V2-0,"p. 1: Filament Specifications, Melting Temperature",Added 2026-09-17 (m39): re-read from the source document (SHA-256 recorded in sources.csv).,Not applicable
V002637,M070,G070-04,Melt mass-flow rate,11,g/10 min,11,Not applicable,Not applicable,=,1,11,Not applicable,Not applicable,g/10 min,Published value,Not published (do not assume printed),Not applicable,Not published,not-stated,Not published,not-stated,Not applicable,Not applicable,Not published,"280 °C, 2.16 kg",Not published,Not applicable,Not applicable,Not published,D-RAISE3D-Industrial-PPA-CF-TDS-V2-0,"p. 1: Filament Specifications, Melt index",Added 2026-09-17 (m39): re-read from the source document (SHA-256 recorded in sources.csv).,Not applicable
V002638,M070,G070-04,Moisture content,0.6,%,0.6,Not applicable,Not applicable,=,1,0.6,Not applicable,Not applicable,%,Published value,Not published (do not assume printed),Not applicable,Not published,not-stated,Not published,not-stated,Not applicable,Not applicable,Not published,ISO 62: Method 1,ISO 62,Not applicable,Not applicable,Not published,D-RAISE3D-Industrial-PPA-CF-TDS-V2-0,"p. 1: Filament Specifications, Moisture content",Added 2026-09-17 (m39): re-read from the source document (SHA-256 recorded in sources.csv).,Not applicable
V002639,M070,G070-04,Tensile modulus,7800 ± 520,MPa,7800,520,Not applicable,=,0.001,7.8,0.52,Not applicable,GPa,Published value,Printed specimen,XY,Conditioned: immerged at ambient temperature for 3 days (medium not stated),conditioned,"All specimens were annealed at 100 °C for 8 h, and immerged in ambient temperature for 3 days prior to testing",annealed,100,8,Not published,ISO 527,ISO 527,Not applicable,Not applicable,"Tensile, flexural and impact bars drawn on p. 3 (tensile 150.00 x 20.00 x 4.00 mm with 4*R25 shoulders; flexural 80.00 x 10.00 x 4.00 mm; impact 80.00 x 10.00 x 4.00 mm notched at 45°)",D-RAISE3D-Industrial-PPA-CF-TDS-V2-0,"p. 2: Mechanical Properties (Conditioned), Young’s modulus (X-Y)",Added 2026-09-17 (m39): re-read from the source document (SHA-256 recorded in sources.csv).,Not applicable
V002640,M070,G070-04,Tensile strength (endpoint unspecified),122 ± 4,MPa,122,4,Not applicable,=,1,122,4,Not applicable,MPa,Published value,Printed specimen,XY,Conditioned: immerged at ambient temperature for 3 days (medium not stated),conditioned,"All specimens were annealed at 100 °C for 8 h, and immerged in ambient temperature for 3 days prior to testing",annealed,100,8,Not published,ISO 527,ISO 527,Not applicable,Not applicable,"Tensile, flexural and impact bars drawn on p. 3 (tensile 150.00 x 20.00 x 4.00 mm with 4*R25 shoulders; flexural 80.00 x 10.00 x 4.00 mm; impact 80.00 x 10.00 x 4.00 mm notched at 45°)",D-RAISE3D-Industrial-PPA-CF-TDS-V2-0,"p. 2: Mechanical Properties (Conditioned), Tensile strength (X-Y)",Added 2026-09-17 (m39): re-read from the source document (SHA-256 recorded in sources.csv).,Not applicable
V002641,M070,G070-04,Elongation at break,1.9 ± 0.1,%,1.9,0.1,Not applicable,=,1,1.9,0.1,Not applicable,%,Published value,Printed specimen,XY,Conditioned: immerged at ambient temperature for 3 days (medium not stated),conditioned,"All specimens were annealed at 100 °C for 8 h, and immerged in ambient temperature for 3 days prior to testing",annealed,100,8,Not published,ISO 527,ISO 527,Not applicable,Not applicable,"Tensile, flexural and impact bars drawn on p. 3 (tensile 150.00 x 20.00 x 4.00 mm with 4*R25 shoulders; flexural 80.00 x 10.00 x 4.00 mm; impact 80.00 x 10.00 x 4.00 mm notched at 45°)",D-RAISE3D-Industrial-PPA-CF-TDS-V2-0,"p. 2: Mechanical Properties (Conditioned), Elongation at break (X-Y)",Added 2026-09-17 (m39): re-read from the source document (SHA-256 recorded in sources.csv).,Not applicable
V002642,M070,G070-04,Tensile strength (endpoint unspecified),30.2 ± 1.4,MPa,30.2,1.4,Not applicable,=,1,30.2,1.4,Not applicable,MPa,Published value,Printed specimen,Z,Conditioned: immerged at ambient temperature for 3 days (medium not stated),conditioned,"All specimens were annealed at 100 °C for 8 h, and immerged in ambient temperature for 3 days prior to testing",annealed,100,8,Not published,Custom method,Not published,Not applicable,Not applicable,"Tensile, flexural and impact bars drawn on p. 3 (tensile 150.00 x 20.00 x 4.00 mm with 4*R25 shoulders; flexural 80.00 x 10.00 x 4.00 mm; impact 80.00 x 10.00 x 4.00 mm notched at 45°)",D-RAISE3D-Industrial-PPA-CF-TDS-V2-0,"p. 2: Mechanical Properties (Conditioned), Mono-layer Z-axis tensile strength","Added 2026-09-17 (m39): re-read from the source document (SHA-256 recorded in sources.csv). The sheet calls this a mono-layer Z-axis tensile strength measured by a custom method, not by ISO 527.",Not applicable
V002643,M070,G070-04,Flexural modulus,8510 ± 240,MPa,8510,240,Not applicable,=,0.001,8.51,0.24,Not applicable,GPa,Published value,Printed specimen,XY,Conditioned: immerged at ambient temperature for 3 days (medium not stated),conditioned,"All specimens were annealed at 100 °C for 8 h, and immerged in ambient temperature for 3 days prior to testing",annealed,100,8,Not published,ISO 178,ISO 178,Not applicable,Not applicable,"Tensile, flexural and impact bars drawn on p. 3 (tensile 150.00 x 20.00 x 4.00 mm with 4*R25 shoulders; flexural 80.00 x 10.00 x 4.00 mm; impact 80.00 x 10.00 x 4.00 mm notched at 45°)",D-RAISE3D-Industrial-PPA-CF-TDS-V2-0,"p. 2: Mechanical Properties (Conditioned), Bending modulus (X-Y)",Added 2026-09-17 (m39): re-read from the source document (SHA-256 recorded in sources.csv).,Not applicable
V002644,M070,G070-04,Flexural strength,190 ± 20,MPa,190,20,Not applicable,=,1,190,20,Not applicable,MPa,Published value,Printed specimen,XY,Conditioned: immerged at ambient temperature for 3 days (medium not stated),conditioned,"All specimens were annealed at 100 °C for 8 h, and immerged in ambient temperature for 3 days prior to testing",annealed,100,8,Not published,ISO 178,ISO 178,Not applicable,Not applicable,"Tensile, flexural and impact bars drawn on p. 3 (tensile 150.00 x 20.00 x 4.00 mm with 4*R25 shoulders; flexural 80.00 x 10.00 x 4.00 mm; impact 80.00 x 10.00 x 4.00 mm notched at 45°)",D-RAISE3D-Industrial-PPA-CF-TDS-V2-0,"p. 2: Mechanical Properties (Conditioned), Bending strength (X-Y)",Added 2026-09-17 (m39): re-read from the source document (SHA-256 recorded in sources.csv).,Not applicable
V002645,M070,G070-04,Charpy strength,7.8 ± 1.0,kJ/m²,7.8,1,Not applicable,=,1,7.8,1,Not applicable,kJ/m²,Published value,Printed specimen,XY,Conditioned: immerged at ambient temperature for 3 days (medium not stated),conditioned,"All specimens were annealed at 100 °C for 8 h, and immerged in ambient temperature for 3 days prior to testing",annealed,100,8,Not published,ISO 179,ISO 179,Not applicable,Not published,"Tensile, flexural and impact bars drawn on p. 3 (tensile 150.00 x 20.00 x 4.00 mm with 4*R25 shoulders; flexural 80.00 x 10.00 x 4.00 mm; impact 80.00 x 10.00 x 4.00 mm notched at 45°)",D-RAISE3D-Industrial-PPA-CF-TDS-V2-0,"p. 2: Mechanical Properties (Conditioned), Charpy impact strength (X-Y)",Added 2026-09-17 (m39): re-read from the source document (SHA-256 recorded in sources.csv).,Not applicable
V002646,M020,G020-04,Density,1.27 g/cm3,g/cm3,1.27,Not applicable,Not applicable,=,1000,1270,Not applicable,Not applicable,kg/m³,Published value,Not published (density specimen form not explicitly established),Not applicable,Not published,not-stated,Not published,not-stated,Not applicable,Not applicable,Not published,D 792,ASTM D792,Not applicable,Not applicable,Not published,S-SPECTRUM-en-tds-spectrum-petg-premium,p. 1: Specific Gravity,"Added 2026-09-18 (m53-batch-b01-spectrum): re-read from the source document, page 1 (SHA-256 recorded in sources.csv).",Not applicable
V002647,M020,G020-04,Tensile yield strength,26 MPa,MPa,26,Not applicable,Not applicable,=,1,26,Not applicable,Not applicable,MPa,Published value,Not published (do not assume printed),Unstated,Not published,not-stated,Not published,not-stated,Not applicable,Not applicable,Not published,D 638,ASTM D638,Not applicable,Not applicable,Not published,S-SPECTRUM-en-tds-spectrum-petg-premium,p. 1: Tensile Stress at Yield,"Added 2026-09-18 (m53-batch-b01-spectrum): re-read from the source document, page 1 (SHA-256 recorded in sources.csv).",Not applicable
V002648,M020,G020-04,Tensile break strength,48 MPa,MPa,48,Not applicable,Not applicable,=,1,48,Not applicable,Not applicable,MPa,Published value,Not published (do not assume printed),Unstated,Not published,not-stated,Not published,not-stated,Not applicable,Not applicable,Not published,D 638,ASTM D638,Not applicable,Not applicable,Not published,S-SPECTRUM-en-tds-spectrum-petg-premium,p. 1: Tensile Stress at Break,"Added 2026-09-18 (m53-batch-b01-spectrum): re-read from the source document, page 1 (SHA-256 recorded in sources.csv).",Not applicable
V002649,M020,G020-04,Elongation at break,"58,00 %",%,58,Not applicable,Not applicable,=,1,58,Not applicable,Not applicable,%,Published value,Not published (do not assume printed),Unstated,Not published,not-stated,Not published,not-stated,Not applicable,Not applicable,Not published,D 638,ASTM D638,Not applicable,Not applicable,Not published,S-SPECTRUM-en-tds-spectrum-petg-premium,p. 1: Elongation at Break,"Added 2026-09-18 (m53-batch-b01-spectrum): re-read from the source document, page 1 (SHA-256 recorded in sources.csv).",Not applicable
V002650,M020,G020-04,Elongation at yield,"4,30 %",%,4.3,Not applicable,Not applicable,=,1,4.3,Not applicable,Not applicable,%,Published value,Not published (do not assume printed),Unstated,Not published,not-stated,Not published,not-stated,Not applicable,Not applicable,Not published,D 638,ASTM D638,Not applicable,Not applicable,Not published,S-SPECTRUM-en-tds-spectrum-petg-premium,p. 1: Elongation at Yield,"Added 2026-09-18 (m53-batch-b01-spectrum): re-read from the source document, page 1 (SHA-256 recorded in sources.csv).",Not applicable
V002651,M020,G020-04,Tensile modulus,1950 MPa,MPa,1950,Not applicable,Not applicable,=,0.001,1.95,Not applicable,Not applicable,GPa,Published value,Not published (do not assume printed),Unstated,Not published,not-stated,Not published,not-stated,Not applicable,Not applicable,Not published,D 638,ASTM D638,Not applicable,Not applicable,Not published,S-SPECTRUM-en-tds-spectrum-petg-premium,p. 1: Tensile Modulus,"Added 2026-09-18 (m53-batch-b01-spectrum): re-read from the source document, page 1 (SHA-256 recorded in sources.csv).",Not applicable
V002652,M020,G020-04,Flexural strength,64 MPa,MPa,64,Not applicable,Not applicable,=,1,64,Not applicable,Not applicable,MPa,Published value,Not published (do not assume printed),Unstated,Not published,not-stated,Not published,not-stated,Not applicable,Not applicable,Not published,D 790,ASTM D790,Not applicable,Not applicable,Not published,S-SPECTRUM-en-tds-spectrum-petg-premium,p. 1: Flexural Strength,"Added 2026-09-18 (m53-batch-b01-spectrum): re-read from the source document, page 1 (SHA-256 recorded in sources.csv).",Not applicable
V002653,M020,G020-04,Flexural modulus,1880 MPa,MPa,1880,Not applicable,Not applicable,=,0.001,1.88,Not applicable,Not applicable,GPa,Published value,Not published (do not assume printed),Unstated,Not published,not-stated,Not published,not-stated,Not applicable,Not applicable,Not published,D 790,ASTM D790,Not applicable,Not applicable,Not published,S-SPECTRUM-en-tds-spectrum-petg-premium,p. 1: Flexural Modulus,"Added 2026-09-18 (m53-batch-b01-spectrum): re-read from the source document, page 1 (SHA-256 recorded in sources.csv).",Not applicable
V002654,M020,G020-04,Hardness,108,Rockwell R,108,Not applicable,Not applicable,=,1,108,Not applicable,Not applicable,Rockwell R,Published value,Not published (do not assume printed),Not applicable,Not published,not-stated,Not published,not-stated,Not applicable,Not applicable,Not published,D 785,ASTM D785,Not applicable,Not applicable,Not published,S-SPECTRUM-en-tds-spectrum-petg-premium,"p. 1: Rockwell Hardness, R Scale","Added 2026-09-18 (m53-batch-b01-spectrum): re-read from the source document, page 1 (SHA-256 recorded in sources.csv).",Not applicable
V002655,M020,G020-04,Izod impact strength,126 J/m,J/m,126,Not applicable,Not applicable,=,1,126,Not applicable,Not applicable,J/m,Published value,Not published (do not assume printed),Not applicable,Not published,not-stated,Not published,not-stated,Not applicable,Not applicable,23°C,23°C D 256,ASTM D256,Not applicable,Notched,Not published,S-SPECTRUM-en-tds-spectrum-petg-premium,"p. 1: Izod Impact Strength, Notched @ 23°C","Added 2026-09-18 (m53-batch-b01-spectrum): re-read from the source document, page 1 (SHA-256 recorded in sources.csv).",Not applicable
V002656,M020,G020-04,Izod impact strength,57 J/m,J/m,57,Not applicable,Not applicable,=,1,57,Not applicable,Not applicable,J/m,Published value,Not published (do not assume printed),Not applicable,Not published,not-stated,Not published,not-stated,Not applicable,Not applicable,-40°C,-40°C D 256,ASTM D256,Not applicable,Notched,Not published,S-SPECTRUM-en-tds-spectrum-petg-premium,"p. 1: Izod Impact Strength, Notched @ -40°C","Added 2026-09-18 (m53-batch-b01-spectrum): re-read from the source document, page 1 (SHA-256 recorded in sources.csv).",Not applicable
V002657,M020,G020-04,HDT,70 °C,°C,70,Not applicable,Not applicable,=,1,70,Not applicable,Not applicable,°C,Published value,Not published (do not assume printed),Not applicable,Not published,not-stated,Not published,not-stated,Not applicable,Not applicable,Not published,D 648,ASTM D648,Not published,Not applicable,Not published,S-SPECTRUM-en-tds-spectrum-petg-premium,p. 1: Heat Deflection Temperature,"Added 2026-09-18 (m53-batch-b01-spectrum): re-read from the source document, page 1 (SHA-256 recorded in sources.csv).",Not applicable
V002658,M033,G033-03,Density,1.12 g/cm3,g/cm3,1.12,Not applicable,Not applicable,=,1000,1120,Not applicable,Not applicable,kg/m³,Published value,Not published (density specimen form not explicitly established),Not applicable,Not published,not-stated,Not published,not-stated,Not applicable,Not applicable,Not published,ISO 1183,ISO 1183,Not applicable,Not applicable,Not published,S-SPECTRUM-en-tds-the-filament-asa-cf,p. 1: Specific Gravity,"Added 2026-09-18 (m53-batch-b01-spectrum): re-read from the source document, page 1 (SHA-256 recorded in sources.csv).",Not applicable
V002659,M033,G033-03,Tensile yield strength,66 MPa,MPa,66,Not applicable,Not applicable,=,1,66,Not applicable,Not applicable,MPa,Published value,Not published (do not assume printed),Unstated,Not published,not-stated,Not published,not-stated,Not applicable,Not applicable,Not published,ISO 527,ISO 527,Not applicable,Not applicable,Not published,S-SPECTRUM-en-tds-the-filament-asa-cf,p. 1: Tensile Strength at Yield,"Added 2026-09-18 (m53-batch-b01-spectrum): re-read from the source document, page 1 (SHA-256 recorded in sources.csv).",Not applicable
V002660,M033,G033-03,Tensile break strength,59 MPa,MPa,59,Not applicable,Not applicable,=,1,59,Not applicable,Not applicable,MPa,Published value,Not published (do not assume printed),Unstated,Not published,not-stated,Not published,not-stated,Not applicable,Not applicable,Not published,ISO 527,ISO 527,Not applicable,Not applicable,Not published,S-SPECTRUM-en-tds-the-filament-asa-cf,p. 1: Tensile Strength at Break,"Added 2026-09-18 (m53-batch-b01-spectrum): re-read from the source document, page 1 (SHA-256 recorded in sources.csv).",Not applicable
V002661,M033,G033-03,Elongation at break,2 %,%,2,Not applicable,Not applicable,=,1,2,Not applicable,Not applicable,%,Published value,Not published (do not assume printed),Unstated,Not published,not-stated,Not published,not-stated,Not applicable,Not applicable,Not published,ISO 527,ISO 527,Not applicable,Not applicable,Not published,S-SPECTRUM-en-tds-the-filament-asa-cf,p. 1: Tensile Elongation at Break,"Added 2026-09-18 (m53-batch-b01-spectrum): re-read from the source document, page 1 (SHA-256 recorded in sources.csv).",Not applicable
V002662,M033,G033-03,Charpy strength,"5,7 kJ/m2",kJ/m2,5.7,Not applicable,Not applicable,=,1,5.7,Not applicable,Not applicable,kJ/m²,Published value,Not published (do not assume printed),Not applicable,Not published,not-stated,Not published,not-stated,Not applicable,Not applicable,Not published,ISO 179,ISO 179,Not applicable,Not published,Not published,S-SPECTRUM-en-tds-the-filament-asa-cf,p. 1: Impact strength - charpy method,"Added 2026-09-18 (m53-batch-b01-spectrum): re-read from the source document, page 1 (SHA-256 recorded in sources.csv).",Not applicable
V002663,M033,G033-03,HDT,88 °C,°C,88,Not applicable,Not applicable,=,1,88,Not applicable,Not applicable,°C,Published value,Not published (do not assume printed),Not applicable,Not published,not-stated,Not published,not-stated,Not applicable,Not applicable,Not published,D 648,ASTM D648,Not published,Not applicable,Not published,S-SPECTRUM-en-tds-the-filament-asa-cf,p. 1: Heat Deflection Temperature,"Added 2026-09-18 (m53-batch-b01-spectrum): re-read from the source document, page 1 (SHA-256 recorded in sources.csv).",Not applicable
V002664,M033,G033-03,Vicat softening temperature,96 °C,°C,96,Not applicable,Not applicable,=,1,96,Not applicable,Not applicable,°C,Published value,Not published (do not assume printed),Not applicable,Not published,not-stated,Not published,not-stated,Not applicable,Not applicable,Not published,D 1525,ASTM D1525,Not applicable,Not applicable,Not published,S-SPECTRUM-en-tds-the-filament-asa-cf,p. 1: VICAT,"Added 2026-09-18 (m53-batch-b01-spectrum): re-read from the source document, page 1 (SHA-256 recorded in sources.csv).",Not applicable
V002665,M082,G082-03,Density,0.89 g/cm3,g/cm3,0.89,Not applicable,Not applicable,=,1000,890,Not applicable,Not applicable,kg/m³,Published value,Not published (density specimen form not explicitly established),Not applicable,Not published,not-stated,Not published,not-stated,Not applicable,Not applicable,Not published,ISO 1183-3,ISO 1183,Not applicable,Not applicable,Not published,S-SPECTRUM-en-tds-spectrum-pp,p. 1: Specific gravity,"Added 2026-09-18 (m53-batch-b01-spectrum): re-read from the source document, page 1 (SHA-256 recorded in sources.csv).",Not applicable
V002666,M082,G082-03,Water absorption,0.3 %,%,0.3,Not applicable,Not applicable,<,1,0.3,Not applicable,Not applicable,%,Published value,Not published (do not assume printed),Not applicable,Not published,not-stated,Not published,not-stated,Not applicable,Not applicable,23°C,23°C/24h ISO 62,ISO 62,Not applicable,Not applicable,Not published,S-SPECTRUM-en-tds-spectrum-pp,"p. 1: Water absorption, 23°C/24h","Added 2026-09-18 (m53-batch-b01-spectrum): re-read from the source document, page 1 (SHA-256 recorded in sources.csv).",Not applicable
V002667,M082,G082-03,Melt mass-flow rate,7.5 g/10 min,g/10 min,7.5,Not applicable,Not applicable,=,1,7.5,Not applicable,Not applicable,g/10 min,Published value,Not published (do not assume printed),Not applicable,Not published,not-stated,Not published,not-stated,Not applicable,Not applicable,230°C,MFR 230°C / 2 16kg ISO 1133,ISO 1133,Not applicable,Not applicable,Not published,S-SPECTRUM-en-tds-spectrum-pp,"p. 1: Melt flow rate (MFR), 230°C / 2,16kg","Added 2026-09-18 (m53-batch-b01-spectrum): re-read from the source document, page 1 (SHA-256 recorded in sources.csv).",Not applicable
V002668,M082,G082-03,Tensile strength (endpoint unspecified),17 MPa,MPa,17,Not applicable,Not applicable,=,1,17,Not applicable,Not applicable,MPa,Published value,Not published (do not assume printed),Unstated,Dry,dry,Not published,not-stated,Not applicable,Not applicable,Not published,dry at 50 mm/min ISO 527,ISO 527,Not applicable,Not applicable,Not published,S-SPECTRUM-en-tds-spectrum-pp,"p. 1: Tensile strength (dry, at 50 mm/min)","Added 2026-09-18 (m53-batch-b01-spectrum): re-read from the source document, page 1 (SHA-256 recorded in sources.csv).",Not applicable
V002669,M082,G082-03,Tensile strain at strength,"6,00 %",%,6,Not applicable,Not applicable,=,1,6,Not applicable,Not applicable,%,Published value,Not published (do not assume printed),Unstated,Dry,dry,Not published,not-stated,Not applicable,Not applicable,Not published,dry at 50 mm/min ISO 527,ISO 527,Not applicable,Not applicable,Not published,S-SPECTRUM-en-tds-spectrum-pp,"p. 1: Elongation at max. force (dry, at 50 mm/min)","Added 2026-09-18 (m53-batch-b01-spectrum): re-read from the source document, page 1 (SHA-256 recorded in sources.csv).",Not applicable
V002670,M082,G082-03,Elongation at break,"500,00 %",%,500,Not applicable,Not applicable,=,1,500,Not applicable,Not applicable,%,Published value,Not published (do not assume printed),Unstated,Dry,dry,Not published,not-stated,Not applicable,Not applicable,Not published,dry at 50 mm/min ISO 527,ISO 527,Not applicable,Not applicable,Not published,S-SPECTRUM-en-tds-spectrum-pp,"p. 1: Elongation at break (dry, at 50 mm/min)","Added 2026-09-18 (m53-batch-b01-spectrum): re-read from the source document, page 1 (SHA-256 recorded in sources.csv).",Not applicable
V002671,M082,G082-03,Flexural modulus,0.95 GPa,GPa,0.95,Not applicable,Not applicable,=,1,0.95,Not applicable,Not applicable,GPa,Published value,Not published (do not assume printed),Unstated,Dry,dry,Not published,not-stated,Not applicable,Not applicable,Not published,dry at 2 mm/min ISO 178,ISO 178,Not applicable,Not applicable,Not published,S-SPECTRUM-en-tds-spectrum-pp,"p. 1: Flexural modulus (dry, at 2 mm/min)","Added 2026-09-18 (m53-batch-b01-spectrum): re-read from the source document, page 1 (SHA-256 recorded in sources.csv).",Not applicable
V002672,M082,G082-03,Charpy strength,65 kJ/m2,kJ/m2,65,Not applicable,Not applicable,=,1,65,Not applicable,Not applicable,kJ/m²,Published value,Not published (do not assume printed),Not applicable,Dry,dry,Not published,not-stated,Not applicable,Not applicable,Not published,dry ISO 179,ISO 179,Not applicable,Notched,Not published,S-SPECTRUM-en-tds-spectrum-pp,"p. 1: Charpy impact strength, notched (dry)","Added 2026-09-18 (m53-batch-b01-spectrum): re-read from the source document, page 1 (SHA-256 recorded in sources.csv).",Not applicable
V002673,M082,G082-03,Charpy strength,10 kJ/m2,kJ/m2,10,Not applicable,Not applicable,=,1,10,Not applicable,Not applicable,kJ/m²,Published value,Not published (do not assume printed),Not applicable,Not published,not-stated,Not published,not-stated,Not applicable,Not applicable,-30°C,-30°C ISO 179,ISO 179,Not applicable,Notched,Not published,S-SPECTRUM-en-tds-spectrum-pp,"p. 1: Charpy impact strength, notched (-30°C)","Added 2026-09-18 (m53-batch-b01-spectrum): re-read from the source document, page 1 (SHA-256 recorded in sources.csv).",Not applicable
V002674,M082,G082-03,Vicat softening temperature,135 °C,°C,135,Not applicable,Not applicable,=,1,135,Not applicable,Not applicable,°C,Published value,Not published (do not assume printed),Not applicable,Not published,not-stated,Not published,not-stated,Not applicable,Not applicable,Not published,ISO 306,ISO 306,Not applicable,Not applicable,Not published,S-SPECTRUM-en-tds-spectrum-pp,p. 1: VICAT Softening temperature (VST A),"Added 2026-09-18 (m53-batch-b01-spectrum): re-read from the source document, page 1 (SHA-256 recorded in sources.csv).",Not applicable
V002675,M082,G082-03,HDT,80 °C,°C,80,Not applicable,Not applicable,=,1,80,Not applicable,Not applicable,°C,Published value,Not published (do not assume printed),Not applicable,Not published,not-stated,Not published,not-stated,Not applicable,Not applicable,Not published,ISO 75,ISO 75,Not published,Not applicable,Not published,S-SPECTRUM-en-tds-spectrum-pp,p. 1: Heat Distortion Temperature (HDT B),"Added 2026-09-18 (m53-batch-b01-spectrum): re-read from the source document, page 1 (SHA-256 recorded in sources.csv).",Not applicable
V002676,M020,G020-05,Density,1.26 g/cm3,g/cm3,1.26,Not applicable,Not applicable,=,1000,1260,Not applicable,Not applicable,kg/m³,Published value,Not published (density specimen form not explicitly established),Not applicable,Not published,not-stated,Not published,not-stated,Not applicable,Not applicable,Not published,ISO 1183,ISO 1183,Not applicable,Not applicable,Not published,S-SPECTRUM-en-tds-petg-frv0,p. 1: Density,"Added 2026-09-18 (m53-batch-b01-spectrum): re-read from the source document, page 1 (SHA-256 recorded in sources.csv).",Not applicable
V002677,M020,G020-05,Charpy strength,3 kJ/m2,kJ/m2,3,Not applicable,Not applicable,=,1,3,Not applicable,Not applicable,kJ/m²,Published value,Raw material value,Not applicable,Not published,not-stated,Not published,not-stated,Not applicable,Not applicable,Not published,ISO 179-1eA,ISO 179,Not applicable,Notched,Not published,S-SPECTRUM-en-tds-petg-frv0,"p. 1: Charpy impact strength, notched*","Added 2026-09-18 (m53-batch-b01-spectrum): re-read from the source document, page 1 (SHA-256 recorded in sources.csv). Corrected 2026-09-19 (m62) against the source: the sheet says these bars were injection moulded and the row did not carry it: its footnotes read ""* injection moulding"", ""** (speed 5mm/min), injection moulding"", ""*** (speed 1 mm/min), injection moulding"" and ""**** 50 N (heating rate 50°C/h), injection moulding"". A moulded bar is not a printed part (D55).",Not applicable
V002678,M020,G020-05,Elongation at yield,"3,30 %",%,3.3,Not applicable,Not applicable,=,1,3.3,Not applicable,Not applicable,%,Published value,Raw material value,Unstated,Not published,not-stated,Not published,not-stated,Not applicable,Not applicable,Not published,ISO 527,ISO 527,Not applicable,Not applicable,Not published,S-SPECTRUM-en-tds-petg-frv0,p. 1: Tensile Elongation at Yield**,"Added 2026-09-18 (m53-batch-b01-spectrum): re-read from the source document, page 1 (SHA-256 recorded in sources.csv). Corrected 2026-09-19 (m62) against the source: the sheet says these bars were injection moulded and the row did not carry it: its footnotes read ""* injection moulding"", ""** (speed 5mm/min), injection moulding"", ""*** (speed 1 mm/min), injection moulding"" and ""**** 50 N (heating rate 50°C/h), injection moulding"". A moulded bar is not a printed part (D55).",Not applicable
V002679,M020,G020-05,Elongation at break,"40,00 %",%,40,Not applicable,Not applicable,=,1,40,Not applicable,Not applicable,%,Published value,Raw material value,Unstated,Not published,not-stated,Not published,not-stated,Not applicable,Not applicable,Not published,ISO 527,ISO 527,Not applicable,Not applicable,Not published,S-SPECTRUM-en-tds-petg-frv0,p. 1: Tensile Elongation at Break**,"Added 2026-09-18 (m53-batch-b01-spectrum): re-read from the source document, page 1 (SHA-256 recorded in sources.csv). Corrected 2026-09-19 (m62) against the source: the sheet says these bars were injection moulded and the row did not carry it: its footnotes read ""* injection moulding"", ""** (speed 5mm/min), injection moulding"", ""*** (speed 1 mm/min), injection moulding"" and ""**** 50 N (heating rate 50°C/h), injection moulding"". A moulded bar is not a printed part (D55).",Not applicable
V002680,M020,G020-05,Tensile yield strength,40 MPa,MPa,40,Not applicable,Not applicable,=,1,40,Not applicable,Not applicable,MPa,Published value,Raw material value,Unstated,Not published,not-stated,Not published,not-stated,Not applicable,Not applicable,Not published,ISO 527,ISO 527,Not applicable,Not applicable,Not published,S-SPECTRUM-en-tds-petg-frv0,p. 1: Tensile Strength at Yield**,"Added 2026-09-18 (m53-batch-b01-spectrum): re-read from the source document, page 1 (SHA-256 recorded in sources.csv). Corrected 2026-09-19 (m62) against the source: the sheet says these bars were injection moulded and the row did not carry it: its footnotes read ""* injection moulding"", ""** (speed 5mm/min), injection moulding"", ""*** (speed 1 mm/min), injection moulding"" and ""**** 50 N (heating rate 50°C/h), injection moulding"". A moulded bar is not a printed part (D55).",Not applicable
