Repository: faridbnv/h2c-materials

# Filament Atlas

**Live: [pdynamics.ca/h2c-materials](https://pdynamics.ca/h2c-materials/)** · one HTML page, with a page of its own for
each well-documented material beside it, that also runs offline from a file, with no server.

## What it is

Filament Atlas is a tool for a small engineering team choosing a 3D-printing filament for the team's Bambu Lab H2C
printer. It was the H2C Material Selector until 2026-10-16; the built file keeps that name. You say what a part must
do (survive 100 °C, be at least this stiff, be as light as possible), and it answers in two steps:

- **Which kinds of filament** (PLA, PETG, carbon-filled nylon and so on) can do it, and whether the H2C can print them.

File: data/tables/measurements.csv (part 51 of 82)
MeasurementID,MaterialID,GradeID,Property,Raw value,Raw unit,Raw numeric,Raw uncertainty ±,Raw upper bound,Operator,Conversion factor,Normalized value,Normalized uncertainty ±,Normalized upper bound,Normalized unit,Data status,Specimen type,Direction,Moisture condition,Moisture state,Post-processing,Post-processing state,Anneal °C,Anneal h,Test temperature,Standard / load,Standards,Test load MPa,Notch,Specimen / print parameters,SourceID,Locator,Notes,Parse review
V002681,M020,G020-05,Tensile break strength,25 MPa,MPa,25,Not applicable,Not applicable,=,1,25,Not applicable,Not applicable,MPa,Published value,Raw material value,Unstated,Not published,not-stated,Not published,not-stated,Not applicable,Not applicable,Not published,ISO 527,ISO 527,Not applicable,Not applicable,Not published,S-SPECTRUM-en-tds-petg-frv0,p. 1: Tensile Strength at Break**,"Added 2026-09-18 (m53-batch-b01-spectrum): re-read from the source document, page 1 (SHA-256 recorded in sources.csv). Corrected 2026-09-19 (m62) against the source: the sheet says these bars were injection moulded and the row did not carry it: its footnotes read ""* injection moulding"", ""** (speed 5mm/min), injection moulding"", ""*** (speed 1 mm/min), injection moulding"" and ""**** 50 N (heating rate 50°C/h), injection moulding"". A moulded bar is not a printed part (D55).",Not applicable
V002682,M020,G020-05,Tensile modulus,2350 MPa,MPa,2350,Not applicable,Not applicable,=,0.001,2.35,Not applicable,Not applicable,GPa,Published value,Raw material value,Unstated,Not published,not-stated,Not published,not-stated,Not applicable,Not applicable,Not published,ISO 527,ISO 527,Not applicable,Not applicable,Not published,S-SPECTRUM-en-tds-petg-frv0,p. 1: Elastic modulus***,"Added 2026-09-18 (m53-batch-b01-spectrum): re-read from the source document, page 1 (SHA-256 recorded in sources.csv). Corrected 2026-09-19 (m62) against the source: the sheet says these bars were injection moulded and the row did not carry it: its footnotes read ""* injection moulding"", ""** (speed 5mm/min), injection moulding"", ""*** (speed 1 mm/min), injection moulding"" and ""**** 50 N (heating rate 50°C/h), injection moulding"". A moulded bar is not a printed part (D55).",Not applicable
V002683,M020,G020-05,Vicat softening temperature,70 °C,°C,70,Not applicable,Not applicable,=,1,70,Not applicable,Not applicable,°C,Published value,Raw material value,Not applicable,Not published,not-stated,Not published,not-stated,Not applicable,Not applicable,Not published,ISO 306,ISO 306,Not applicable,Not applicable,Not published,S-SPECTRUM-en-tds-petg-frv0,p. 1: VICAT Softening point****,"Added 2026-09-18 (m53-batch-b01-spectrum): re-read from the source document, page 1 (SHA-256 recorded in sources.csv). Corrected 2026-09-19 (m62) against the source: the sheet says these bars were injection moulded and the row did not carry it: its footnotes read ""* injection moulding"", ""** (speed 5mm/min), injection moulding"", ""*** (speed 1 mm/min), injection moulding"" and ""**** 50 N (heating rate 50°C/h), injection moulding"". A moulded bar is not a printed part (D55).",Not applicable
V002684,M020,G020-05,HDT,63 °C,°C,63,Not applicable,Not applicable,=,1,63,Not applicable,Not applicable,°C,Published value,Not published (do not assume printed),Not applicable,Not published,not-stated,annealed,annealed,Not published,Not published,Not published,0.45 MN/m2 annealed ISO 75,ISO 75,0.45,Not applicable,Not published,S-SPECTRUM-en-tds-petg-frv0,"p. 1: HDT 0.45 MN/m2, annealed","Added 2026-09-18 (m53-batch-b01-spectrum): re-read from the source document, page 1 (SHA-256 recorded in sources.csv).",Not applicable
V002685,M020,G020-05,HDT,58 °C,°C,58,Not applicable,Not applicable,=,1,58,Not applicable,Not applicable,°C,Published value,Not published (do not assume printed),Not applicable,Not published,not-stated,annealed,annealed,Not published,Not published,Not published,1.81 MN/m2 annealed ISO 75,ISO 75,1.8,Not applicable,Not published,S-SPECTRUM-en-tds-petg-frv0,"p. 1: HDT 1.81 MN/m2, annealed","Added 2026-09-18 (m53-batch-b01-spectrum): re-read from the source document, page 1 (SHA-256 recorded in sources.csv).",Not applicable
V002686,M001,G001-04,Density,1.20 g/cm3,g/cm3,1.2,Not applicable,Not applicable,=,1000,1200,Not applicable,Not applicable,kg/m³,Published value,Not published (density specimen form not explicitly established),Not applicable,Not published,not-stated,Not published,not-stated,Not applicable,Not applicable,Not published,D 792,ASTM D792,Not applicable,Not applicable,Not published,S-SPECTRUM-en-tds-spectrum-pla-tough,p. 1: Specific Gravity,"Added 2026-09-18 (m53-batch-b01-spectrum): re-read from the source document, page 1 (SHA-256 recorded in sources.csv).",Not applicable
V002687,M001,G001-04,Melt mass-flow rate,"9,42 g/10min",g/10min,9.42,Not applicable,Not applicable,=,1,9.42,Not applicable,Not applicable,g/10 min,Published value,Not published (do not assume printed),Not applicable,Not published,not-stated,Not published,not-stated,Not applicable,Not applicable,210°C,210°C 2.16kg D 1238,ASTM D1238,Not applicable,Not applicable,Not published,S-SPECTRUM-en-tds-spectrum-pla-tough,"p. 1: MFR (210°C, 2.16kg)","Added 2026-09-18 (m53-batch-b01-spectrum): re-read from the source document, page 1 (SHA-256 recorded in sources.csv).",Not applicable
V002688,M001,G001-04,Tensile strength (endpoint unspecified),"53,2 MPa",MPa,53.2,Not applicable,Not applicable,=,1,53.2,Not applicable,Not applicable,MPa,Published value,Not published (do not assume printed),Unstated,Not published,not-stated,Not published,not-stated,Not applicable,Not applicable,Not published,D638,ASTM D638,Not applicable,Not applicable,Not published,S-SPECTRUM-en-tds-spectrum-pla-tough,p. 1: Tensile Strength,"Added 2026-09-18 (m53-batch-b01-spectrum): re-read from the source document, page 1 (SHA-256 recorded in sources.csv).",Not applicable
V002689,M001,G001-04,Tensile strain at strength,"14,50 %",%,14.5,Not applicable,Not applicable,=,1,14.5,Not applicable,Not applicable,%,Published value,Not published (do not assume printed),Unstated,Not published,not-stated,Not published,not-stated,Not applicable,Not applicable,Not published,D638,ASTM D638,Not applicable,Not applicable,Not published,S-SPECTRUM-en-tds-spectrum-pla-tough,p. 1: Elongation at max. force,"Added 2026-09-18 (m53-batch-b01-spectrum): re-read from the source document, page 1 (SHA-256 recorded in sources.csv).",Not applicable
V002690,M001,G001-04,Elongation at break,"15,00 %",%,15,Not applicable,Not applicable,=,1,15,Not applicable,Not applicable,%,Published value,Not published (do not assume printed),Unstated,Not published,not-stated,Not published,not-stated,Not applicable,Not applicable,Not published,D638,ASTM D638,Not applicable,Not applicable,Not published,S-SPECTRUM-en-tds-spectrum-pla-tough,p. 1: Elongation at Break,"Added 2026-09-18 (m53-batch-b01-spectrum): re-read from the source document, page 1 (SHA-256 recorded in sources.csv).",Not applicable
V002691,M001,G001-04,Flexural modulus,2493 MPa,MPa,2493,Not applicable,Not applicable,=,0.001,2.493,Not applicable,Not applicable,GPa,Published value,Not published (do not assume printed),Unstated,Not published,not-stated,Not published,not-stated,Not applicable,Not applicable,Not published,ISO 178,ISO 178,Not applicable,Not applicable,Not published,S-SPECTRUM-en-tds-spectrum-pla-tough,p. 1: Flexural modulus,"Added 2026-09-18 (m53-batch-b01-spectrum): re-read from the source document, page 1 (SHA-256 recorded in sources.csv).",Not applicable
V002692,M001,G001-04,HDT,55 °C,°C,55,Not applicable,Not applicable,=,1,55,Not applicable,Not applicable,°C,Published value,Not published (do not assume printed),Not applicable,Not published,not-stated,Not published,not-stated,Not applicable,Not applicable,Not published,E 2092,ASTM E2092,Not published,Not applicable,Not published,S-SPECTRUM-en-tds-spectrum-pla-tough,p. 1: Heat Distortion Temperature,"Added 2026-09-18 (m53-batch-b01-spectrum): re-read from the source document, page 1 (SHA-256 recorded in sources.csv).",Not applicable
V002693,M001,G001-04,Glass transition temperature,55-60 °C,°C,55,Not applicable,60,=,1,55,Not applicable,60,°C,Published value,Not published (do not assume printed),Not applicable,Not published,not-stated,Not published,not-stated,Not applicable,Not applicable,Not published,D3418,ASTM D3418,Not applicable,Not applicable,Not published,S-SPECTRUM-en-tds-spectrum-pla-tough,p. 1: Glass Transition Temperature,"Added 2026-09-18 (m53-batch-b01-spectrum): re-read from the source document, page 1 (SHA-256 recorded in sources.csv).",Not applicable
V002694,M024,G024-03,Density,1.32 g/cm3,g/cm3,1.32,Not applicable,Not applicable,=,1000,1320,Not applicable,Not applicable,kg/m³,Published value,Not published (density specimen form not explicitly established),Not applicable,Not published,not-stated,Not published,not-stated,Not applicable,Not applicable,Not published,ISO 1183,ISO 1183,Not applicable,Not applicable,Not published,S-SPECTRUM-en-tds-spectrum-petg-carbon,p. 1: Specific Gravity,"Added 2026-09-18 (m53-batch-b01-spectrum): re-read from the source document, page 1 (SHA-256 recorded in sources.csv).",Not applicable
V002695,M024,G024-03,Elongation at break,"4,90 %",%,4.9,Not applicable,Not applicable,=,1,4.9,Not applicable,Not applicable,%,Published value,Printed specimen,Unstated,Not published,not-stated,Not published,not-stated,Not applicable,Not applicable,Not published,ISO 527-1,ISO 527,Not applicable,Not applicable,Not published,S-SPECTRUM-en-tds-spectrum-petg-carbon,p. 1: Tensile elongation at break (3D printing) *,"Added 2026-09-18 (m53-batch-b01-spectrum): re-read from the source document, page 1 (SHA-256 recorded in sources.csv). Corrected 2026-09-19 (m62) against the source: the sheet says these bars were printed and the row did not carry it: each row says ""(3D printing)"" in its own label.",Not applicable
V002696,M024,G024-03,Tensile break strength,45 MPa,MPa,45,Not applicable,Not applicable,=,1,45,Not applicable,Not applicable,MPa,Published value,Printed specimen,Unstated,Not published,not-stated,Not published,not-stated,Not applicable,Not applicable,Not published,ISO 527-1,ISO 527,Not applicable,Not applicable,Not published,S-SPECTRUM-en-tds-spectrum-petg-carbon,p. 1: Tensile strength at break (3D printing) *,"Added 2026-09-18 (m53-batch-b01-spectrum): re-read from the source document, page 1 (SHA-256 recorded in sources.csv). Corrected 2026-09-19 (m62) against the source: the sheet says these bars were printed and the row did not carry it: each row says ""(3D printing)"" in its own label.",Not applicable
V002697,M024,G024-03,Tensile modulus,4250 MPa,MPa,4250,Not applicable,Not applicable,=,0.001,4.25,Not applicable,Not applicable,GPa,Published value,Printed specimen,Unstated,Not published,not-stated,Not published,not-stated,Not applicable,Not applicable,Not published,ISO 527-1,ISO 527,Not applicable,Not applicable,Not published,S-SPECTRUM-en-tds-spectrum-petg-carbon,p. 1: Elastic modulus 3D printing,"Added 2026-09-18 (m53-batch-b01-spectrum): re-read from the source document, page 1 (SHA-256 recorded in sources.csv). Corrected 2026-09-19 (m62) against the source: the sheet says these bars were printed and the row did not carry it: each row says ""(3D printing)"" in its own label.",Not applicable
V002698,M024,G024-03,Vicat softening temperature,80 °C,°C,80,Not applicable,Not applicable,=,1,80,Not applicable,Not applicable,°C,Published value,Not published (do not assume printed),Not applicable,Not published,not-stated,Not published,not-stated,Not applicable,Not applicable,Not published,50 N ISO 306,ISO 306,Not applicable,Not applicable,Not published,S-SPECTRUM-en-tds-spectrum-petg-carbon,"p. 1: VICAT, 50 N (heating rate 50°C/h)","Added 2026-09-18 (m53-batch-b01-spectrum): re-read from the source document, page 1 (SHA-256 recorded in sources.csv).",Not applicable
V002699,M001,G001-05,Density,1.24 g/cm3,g/cm3,1.24,Not applicable,Not applicable,=,1000,1240,Not applicable,Not applicable,kg/m³,Published value,Not published (density specimen form not explicitly established),Not applicable,Not published,not-stated,Not published,not-stated,Not applicable,Not applicable,Not published,Not published,Not published,Not applicable,Not applicable,Not published,S-SPECTRUM-en-tds-spectrum-high-speed,p. 1: Density,"Added 2026-09-18 (m53-batch-b01-spectrum): re-read from the source document, page 1 (SHA-256 recorded in sources.csv).",Not applicable
V002700,M001,G001-05,Melt mass-flow rate,70 g/10min,g/10min,70,Not applicable,Not applicable,=,1,70,Not applicable,Not applicable,g/10 min,Published value,Not published (do not assume printed),Not applicable,Not published,not-stated,Not published,not-stated,Not applicable,Not applicable,210°C,210°C 2.16kg ISO 1133-A,ISO 1133,Not applicable,Not applicable,Not published,S-SPECTRUM-en-tds-spectrum-high-speed,"p. 1: MFR (210°C, 2.16kg)","Added 2026-09-18 (m53-batch-b01-spectrum): re-read from the source document, page 1 (SHA-256 recorded in sources.csv).",Not applicable
V002701,M001,G001-05,Charpy strength,5 kJ/m2,kJ/m2,5,Not applicable,Not applicable,=,1,5,Not applicable,Not applicable,kJ/m²,Published value,Not published (do not assume printed),Not applicable,Not published,not-stated,Not published,not-stated,Not applicable,Not applicable,23°C,23°C ISO 179-1eA,ISO 179,Not applicable,Notched,Not published,S-SPECTRUM-en-tds-spectrum-high-speed,"p. 1: Charpy notched impact strength, 23°C","Added 2026-09-18 (m53-batch-b01-spectrum): re-read from the source document, page 1 (SHA-256 recorded in sources.csv).",Not applicable
V002702,M001,G001-05,Tensile modulus,3550 MPa,MPa,3550,Not applicable,Not applicable,=,0.001,3.55,Not applicable,Not applicable,GPa,Published value,Not published (do not assume printed),Unstated,Not published,not-stated,Not published,not-stated,Not applicable,Not applicable,Not published,ISO 527,ISO 527,Not applicable,Not applicable,Not published,S-SPECTRUM-en-tds-spectrum-high-speed,p. 1: Tensile Modulus,"Added 2026-09-18 (m53-batch-b01-spectrum): re-read from the source document, page 1 (SHA-256 recorded in sources.csv).",Not applicable
V002703,M001,G001-05,Tensile strength (endpoint unspecified),51 MPa,MPa,51,Not applicable,Not applicable,=,1,51,Not applicable,Not applicable,MPa,Published value,Not published (do not assume printed),Unstated,Not published,not-stated,Not published,not-stated,Not applicable,Not applicable,Not published,ISO 527,ISO 527,Not applicable,Not applicable,Not published,S-SPECTRUM-en-tds-spectrum-high-speed,p. 1: Tensile Strength,"Added 2026-09-18 (m53-batch-b01-spectrum): re-read from the source document, page 1 (SHA-256 recorded in sources.csv).",Not applicable
V002704,M001,G001-05,Elongation at break,"5,00 %",%,5,Not applicable,Not applicable,=,1,5,Not applicable,Not applicable,%,Published value,Not published (do not assume printed),Unstated,Not published,not-stated,Not published,not-stated,Not applicable,Not applicable,Not published,ISO 527,ISO 527,Not applicable,Not applicable,Not published,S-SPECTRUM-en-tds-spectrum-high-speed,p. 1: Elongation at Break,"Added 2026-09-18 (m53-batch-b01-spectrum): re-read from the source document, page 1 (SHA-256 recorded in sources.csv).",Not applicable
V002705,M001,G001-05,HDT,60 °C,°C,60,Not applicable,Not applicable,=,1,60,Not applicable,Not applicable,°C,Published value,Not published (do not assume printed),Not applicable,Not published,not-stated,Not published,not-stated,Not applicable,Not applicable,Not published,0.45MPa ISO 75-1,ISO 75,0.45,Not applicable,Not published,S-SPECTRUM-en-tds-spectrum-high-speed,p. 1: Heat deflection temperature (0.45MPa),"Added 2026-09-18 (m53-batch-b01-spectrum): re-read from the source document, page 1 (SHA-256 recorded in sources.csv).",Not applicable
V002706,M020,G020-06,Density,1.29 g/cm3,g/cm3,1.29,Not applicable,Not applicable,=,1000,1290,Not applicable,Not applicable,kg/m³,Published value,Not published (density specimen form not explicitly established),Not applicable,Not published,not-stated,Not published,not-stated,Not applicable,Not applicable,Not published,D 792,ASTM D792,Not applicable,Not applicable,Not published,S-SPECTRUM-en-tds-the-filament-petg-lite,p. 1: Specific Gravity,"Added 2026-09-18 (m53-batch-b01-spectrum): re-read from the source document, page 1 (SHA-256 recorded in sources.csv).",Not applicable
V002707,M020,G020-06,Tensile strength (endpoint unspecified),49.8 MPa,MPa,49.8,Not applicable,Not applicable,=,1,49.8,Not applicable,Not applicable,MPa,Published value,Not published (do not assume printed),Unstated,Not published,not-stated,Not published,not-stated,Not applicable,Not applicable,Not published,D 882,ASTM D882,Not applicable,Not applicable,Not published,S-SPECTRUM-en-tds-the-filament-petg-lite,p. 1: Tensile Strength,"Added 2026-09-18 (m53-batch-b01-spectrum): re-read from the source document, page 1 (SHA-256 recorded in sources.csv).",Not applicable
V002708,M020,G020-06,Elongation at break,160 %,%,160,Not applicable,Not applicable,=,1,160,Not applicable,Not applicable,%,Published value,Not published (do not assume printed),Unstated,Not published,not-stated,Not published,not-stated,Not applicable,Not applicable,Not published,ASTM D638,ASTM D638,Not applicable,Not applicable,Not published,S-SPECTRUM-en-tds-the-filament-petg-lite,p. 1: Elongation at Break,"Added 2026-09-18 (m53-batch-b01-spectrum): re-read from the source document, page 1 (SHA-256 recorded in sources.csv).",Not applicable
V002709,M020,G020-06,Flexural strength,66.8 MPa,MPa,66.8,Not applicable,Not applicable,=,1,66.8,Not applicable,Not applicable,MPa,Published value,Not published (do not assume printed),Unstated,Not published,not-stated,Not published,not-stated,Not applicable,Not applicable,Not published,D 790,ASTM D790,Not applicable,Not applicable,Not published,S-SPECTRUM-en-tds-the-filament-petg-lite,p. 1: Flexural Strength,"Added 2026-09-18 (m53-batch-b01-spectrum): re-read from the source document, page 1 (SHA-256 recorded in sources.csv).",Not applicable
V002710,M020,G020-06,HDT,77 °C,°C,77,Not applicable,Not applicable,=,1,77,Not applicable,Not applicable,°C,Published value,Not published (do not assume printed),Not applicable,Not published,not-stated,Not published,not-stated,Not applicable,Not applicable,Not published,D 648,ASTM D648,Not published,Not applicable,Not published,S-SPECTRUM-en-tds-the-filament-petg-lite,p. 1: Heat Deflection Temperature,"Added 2026-09-18 (m53-batch-b01-spectrum): re-read from the source document, page 1 (SHA-256 recorded in sources.csv).",Not applicable
V002711,M051,G051-04,Density,"1,34 g/cm3",g/cm3,1.34,Not applicable,Not applicable,=,1000,1340,Not applicable,Not applicable,kg/m³,Published value,Not published (density specimen form not explicitly established),Not applicable,Not published,not-stated,Not published,not-stated,Not applicable,Not applicable,Not published,ISO 1183,ISO 1183,Not applicable,Not applicable,Not published,S-SPECTRUM-en-tds-spectrum-pa6-low-warp-gf30,p. 1: Density,"Added 2026-09-18 (m53-batch-b01-spectrum): re-read from the source document, page 1 (SHA-256 recorded in sources.csv).",Not applicable
V002712,M051,G051-04,Water absorption,"6,5 %",%,6.5,Not applicable,Not applicable,=,1,6.5,Not applicable,Not applicable,%,Published value,Not published (do not assume printed),Not applicable,Not published,not-stated,Not published,not-stated,Not applicable,Not applicable,23°C,23 ºC / saturation in water ISO 62,ISO 62,Not applicable,Not applicable,Not published,S-SPECTRUM-en-tds-spectrum-pa6-low-warp-gf30,p. 1: Water Absorption (23 ºC / saturation in water),"Added 2026-09-18 (m53-batch-b01-spectrum): re-read from the source document, page 1 (SHA-256 recorded in sources.csv). Corrected 2026-09-19 (m62) against the source: every row of this table prints its test temperature in its own label, ""(23 ºC, 50 mm/min)"", ""(23 ºC, 2 mm/min)"" or ""(23 ºC / saturation in water)"", and the row did not carry it.",Not applicable
V002713,M051,G051-04,Tensile strength (endpoint unspecified),80 MPa,MPa,80,Not applicable,Not applicable,=,1,80,Not applicable,Not applicable,MPa,Published value,Not published (do not assume printed),Unstated,Not published,not-stated,Not published,not-stated,Not applicable,Not applicable,23°C,23 ºC 50 mm/min ISO 527-1,ISO 527,Not applicable,Not applicable,Not published,S-SPECTRUM-en-tds-spectrum-pa6-low-warp-gf30,"p. 1: Tensile strength (23 ºC, 50 mm/min)","Added 2026-09-18 (m53-batch-b01-spectrum): re-read from the source document, page 1 (SHA-256 recorded in sources.csv). Corrected 2026-09-19 (m62) against the source: every row of this table prints its test temperature in its own label, ""(23 ºC, 50 mm/min)"", ""(23 ºC, 2 mm/min)"" or ""(23 ºC / saturation in water)"", and the row did not carry it.",Not applicable
V002714,M051,G051-04,Tensile modulus,5500 MPa,MPa,5500,Not applicable,Not applicable,=,0.001,5.5,Not applicable,Not applicable,GPa,Published value,Not published (do not assume printed),Unstated,Not published,not-stated,Not published,not-stated,Not applicable,Not applicable,23°C,23 ºC 50 mm/min ISO 527-1,ISO 527,Not applicable,Not applicable,Not published,S-SPECTRUM-en-tds-spectrum-pa6-low-warp-gf30,"p. 1: Tensile modulus (23 ºC, 50 mm/min)","Added 2026-09-18 (m53-batch-b01-spectrum): re-read from the source document, page 1 (SHA-256 recorded in sources.csv). Corrected 2026-09-19 (m62) against the source: every row of this table prints its test temperature in its own label, ""(23 ºC, 50 mm/min)"", ""(23 ºC, 2 mm/min)"" or ""(23 ºC / saturation in water)"", and the row did not carry it.",Not applicable
V002715,M051,G051-04,Elongation at break,3 %,%,3,Not applicable,Not applicable,>,1,3,Not applicable,Not applicable,%,Published value,Not published (do not assume printed),Unstated,Not published,not-stated,Not published,not-stated,Not applicable,Not applicable,23°C,23 ºC 50 mm/min ISO 527-1,ISO 527,Not applicable,Not applicable,Not published,S-SPECTRUM-en-tds-spectrum-pa6-low-warp-gf30,"p. 1: Elongation at break (23 ºC, 50 mm/min)","Added 2026-09-18 (m53-batch-b01-spectrum): re-read from the source document, page 1 (SHA-256 recorded in sources.csv). Corrected 2026-09-19 (m62) against the source: every row of this table prints its test temperature in its own label, ""(23 ºC, 50 mm/min)"", ""(23 ºC, 2 mm/min)"" or ""(23 ºC / saturation in water)"", and the row did not carry it.",Not applicable
V002716,M051,G051-04,Flexural modulus,4500 MPa,MPa,4500,Not applicable,Not applicable,=,0.001,4.5,Not applicable,Not applicable,GPa,Published value,Not published (do not assume printed),Unstated,Not published,not-stated,Not published,not-stated,Not applicable,Not applicable,23°C,23 ºC 2 mm/min ISO 178,ISO 178,Not applicable,Not applicable,Not published,S-SPECTRUM-en-tds-spectrum-pa6-low-warp-gf30,"p. 1: Flexural Modulus (23 ºC, 2 mm/min)","Added 2026-09-18 (m53-batch-b01-spectrum): re-read from the source document, page 1 (SHA-256 recorded in sources.csv). Corrected 2026-09-19 (m62) against the source: every row of this table prints its test temperature in its own label, ""(23 ºC, 50 mm/min)"", ""(23 ºC, 2 mm/min)"" or ""(23 ºC / saturation in water)"", and the row did not carry it.",Not applicable
V002717,M051,G051-04,Flexural strength,125 MPa,MPa,125,Not applicable,Not applicable,=,1,125,Not applicable,Not applicable,MPa,Published value,Not published (do not assume printed),Unstated,Not published,not-stated,Not published,not-stated,Not applicable,Not applicable,23°C,23 ºC 2 mm/min ISO 178,ISO 178,Not applicable,Not applicable,Not published,S-SPECTRUM-en-tds-spectrum-pa6-low-warp-gf30,"p. 1: Flexural Strength (23 ºC, 2 mm/min)","Added 2026-09-18 (m53-batch-b01-spectrum): re-read from the source document, page 1 (SHA-256 recorded in sources.csv). Corrected 2026-09-19 (m62) against the source: every row of this table prints its test temperature in its own label, ""(23 ºC, 50 mm/min)"", ""(23 ºC, 2 mm/min)"" or ""(23 ºC / saturation in water)"", and the row did not carry it.",Not applicable
V002718,M051,G051-04,Charpy strength,25 kJ/m2,kJ/m2,25,Not applicable,Not applicable,=,1,25,Not applicable,Not applicable,kJ/m²,Published value,Not published (do not assume printed),Not applicable,Not published,not-stated,Not published,not-stated,Not applicable,Not applicable,23°C,23°C ISO 179/1eU,ISO 179,Not applicable,Unnotched,Not published,S-SPECTRUM-en-tds-spectrum-pa6-low-warp-gf30,p. 1: Charpy impact strength Unnotched @ 23°C,"Added 2026-09-18 (m53-batch-b01-spectrum): re-read from the source document, page 1 (SHA-256 recorded in sources.csv).",Not applicable
V002719,M051,G051-04,Charpy strength,4 kJ/m2,kJ/m2,4,Not applicable,Not applicable,=,1,4,Not applicable,Not applicable,kJ/m²,Published value,Not published (do not assume printed),Not applicable,Not published,not-stated,Not published,not-stated,Not applicable,Not applicable,23°C,23°C ISO 179/1eU,ISO 179,Not applicable,Notched,Not published,S-SPECTRUM-en-tds-spectrum-pa6-low-warp-gf30,p. 1: Charpy impact strength Notched @ 23°C,"Added 2026-09-18 (m53-batch-b01-spectrum): re-read from the source document, page 1 (SHA-256 recorded in sources.csv). the row says notched and the standard it names is the unnotched designation; the sheet's own word for the row is kept",Not applicable
V002720,M051,G051-04,HDT,65 °C,°C,65,Not applicable,Not applicable,=,1,65,Not applicable,Not applicable,°C,Published value,Not published (do not assume printed),Not applicable,Not published,not-stated,Not published,not-stated,Not applicable,Not applicable,Not published,1.8 MPa ISO 75,ISO 75,1.8,Not applicable,Not published,S-SPECTRUM-en-tds-spectrum-pa6-low-warp-gf30,p. 1: Heat Deflection Temperature 1.8 MPa,"Added 2026-09-18 (m53-batch-b01-spectrum): re-read from the source document, page 1 (SHA-256 recorded in sources.csv).",Not applicable
V002721,M051,G051-04,HDT,180 °C,°C,180,Not applicable,Not applicable,=,1,180,Not applicable,Not applicable,°C,Published value,Not published (do not assume printed),Not applicable,Not published,not-stated,Not published,not-stated,Not applicable,Not applicable,Not published,0.45 MPa ISO 75,ISO 75,0.45,Not applicable,Not published,S-SPECTRUM-en-tds-spectrum-pa6-low-warp-gf30,p. 1: Heat Deflection Temperature 0.45 MPa,"Added 2026-09-18 (m53-batch-b01-spectrum): re-read from the source document, page 1 (SHA-256 recorded in sources.csv).",Not applicable
V002722,M050,G050-03,Density,"1,18 g/cm3",g/cm3,1.18,Not applicable,Not applicable,=,1000,1180,Not applicable,Not applicable,kg/m³,Published value,Not published (density specimen form not explicitly established),Not applicable,Not published,not-stated,Not published,not-stated,Not applicable,Not applicable,Not published,ISO 1183,ISO 1183,Not applicable,Not applicable,Not published,S-SPECTRUM-en-tds-spectrum-pa6-low-warp-cf15s,p. 1: Density,"Added 2026-09-18 (m53-batch-b01-spectrum): re-read from the source document, page 1 (SHA-256 recorded in sources.csv).",Not applicable
V002723,M050,G050-03,Water absorption,8 %,%,8,Not applicable,Not applicable,=,1,8,Not applicable,Not applicable,%,Published value,Not published (do not assume printed),Not applicable,Not published,not-stated,Not published,not-stated,Not applicable,Not applicable,23°C,23 ºC / saturation in water ISO 62,ISO 62,Not applicable,Not applicable,Not published,S-SPECTRUM-en-tds-spectrum-pa6-low-warp-cf15s,p. 1: Water Absorption (23 ºC / saturation in water),"Added 2026-09-18 (m53-batch-b01-spectrum): re-read from the source document, page 1 (SHA-256 recorded in sources.csv). Corrected 2026-09-19 (m62) against the source: every row of this table prints its test temperature in its own label, ""(23 ºC, 50 mm/min)"", ""(23 ºC, 2 mm/min)"" or ""(23 ºC / saturation in water)"", and the row did not carry it.",Not applicable
V002724,M050,G050-03,Tensile strength (endpoint unspecified),120 MPa,MPa,120,Not applicable,Not applicable,=,1,120,Not applicable,Not applicable,MPa,Published value,Not published (do not assume printed),Unstated,Not published,not-stated,Not published,not-stated,Not applicable,Not applicable,23°C,23 ºC 50 mm/min ISO 527-1,ISO 527,Not applicable,Not applicable,Not published,S-SPECTRUM-en-tds-spectrum-pa6-low-warp-cf15s,"p. 1: Tensile strength (23 ºC, 50 mm/min)","Added 2026-09-18 (m53-batch-b01-spectrum): re-read from the source document, page 1 (SHA-256 recorded in sources.csv). Corrected 2026-09-19 (m62) against the source: every row of this table prints its test temperature in its own label, ""(23 ºC, 50 mm/min)"", ""(23 ºC, 2 mm/min)"" or ""(23 ºC / saturation in water)"", and the row did not carry it.",Not applicable
V002725,M050,G050-03,Tensile modulus,9000 MPa,MPa,9000,Not applicable,Not applicable,=,0.001,9,Not applicable,Not applicable,GPa,Published value,Not published (do not assume printed),Unstated,Not published,not-stated,Not published,not-stated,Not applicable,Not applicable,23°C,23 ºC 50 mm/min ISO 527-1,ISO 527,Not applicable,Not applicable,Not published,S-SPECTRUM-en-tds-spectrum-pa6-low-warp-cf15s,"p. 1: Tensile modulus (23 ºC, 50 mm/min)","Added 2026-09-18 (m53-batch-b01-spectrum): re-read from the source document, page 1 (SHA-256 recorded in sources.csv). Corrected 2026-09-19 (m62) against the source: every row of this table prints its test temperature in its own label, ""(23 ºC, 50 mm/min)"", ""(23 ºC, 2 mm/min)"" or ""(23 ºC / saturation in water)"", and the row did not carry it.",Not applicable
V002726,M050,G050-03,Elongation at break,"4,00 %",%,4,Not applicable,Not applicable,=,1,4,Not applicable,Not applicable,%,Published value,Not published (do not assume printed),Unstated,Not published,not-stated,Not published,not-stated,Not applicable,Not applicable,23°C,23 ºC 50 mm/min ISO 527-1,ISO 527,Not applicable,Not applicable,Not published,S-SPECTRUM-en-tds-spectrum-pa6-low-warp-cf15s,"p. 1: Elongation at break (23 ºC, 50 mm/min)","Added 2026-09-18 (m53-batch-b01-spectrum): re-read from the source document, page 1 (SHA-256 recorded in sources.csv). Corrected 2026-09-19 (m62) against the source: every row of this table prints its test temperature in its own label, ""(23 ºC, 50 mm/min)"", ""(23 ºC, 2 mm/min)"" or ""(23 ºC / saturation in water)"", and the row did not carry it.",Not applicable
V002727,M050,G050-03,Flexural modulus,8000 MPa,MPa,8000,Not applicable,Not applicable,=,0.001,8,Not applicable,Not applicable,GPa,Published value,Not published (do not assume printed),Unstated,Not published,not-stated,Not published,not-stated,Not applicable,Not applicable,23°C,23 ºC 2 mm/min ISO 178,ISO 178,Not applicable,Not applicable,Not published,S-SPECTRUM-en-tds-spectrum-pa6-low-warp-cf15s,"p. 1: Flexural Modulus (23 ºC, 2 mm/min)","Added 2026-09-18 (m53-batch-b01-spectrum): re-read from the source document, page 1 (SHA-256 recorded in sources.csv). Corrected 2026-09-19 (m62) against the source: every row of this table prints its test temperature in its own label, ""(23 ºC, 50 mm/min)"", ""(23 ºC, 2 mm/min)"" or ""(23 ºC / saturation in water)"", and the row did not carry it.",Not applicable
V002728,M050,G050-03,Flexural strength,180 MPa,MPa,180,Not applicable,Not applicable,=,1,180,Not applicable,Not applicable,MPa,Published value,Not published (do not assume printed),Unstated,Not published,not-stated,Not published,not-stated,Not applicable,Not applicable,23°C,23 ºC 2 mm/min ISO 178,ISO 178,Not applicable,Not applicable,Not published,S-SPECTRUM-en-tds-spectrum-pa6-low-warp-cf15s,"p. 1: Flexural Strength (23 ºC, 2 mm/min)","Added 2026-09-18 (m53-batch-b01-spectrum): re-read from the source document, page 1 (SHA-256 recorded in sources.csv). Corrected 2026-09-19 (m62) against the source: every row of this table prints its test temperature in its own label, ""(23 ºC, 50 mm/min)"", ""(23 ºC, 2 mm/min)"" or ""(23 ºC / saturation in water)"", and the row did not carry it.",Not applicable
V002729,M050,G050-03,Charpy strength,60 kJ/m2,kJ/m2,60,Not applicable,Not applicable,=,1,60,Not applicable,Not applicable,kJ/m²,Published value,Not published (do not assume printed),Not applicable,Not published,not-stated,Not published,not-stated,Not applicable,Not applicable,23°C,23°C ISO 179/1eU,ISO 179,Not applicable,Unnotched,Not published,S-SPECTRUM-en-tds-spectrum-pa6-low-warp-cf15s,p. 1: Charpy impact strength Unnotched @ 23°C,"Added 2026-09-18 (m53-batch-b01-spectrum): re-read from the source document, page 1 (SHA-256 recorded in sources.csv).",Not applicable
V002730,M050,G050-03,Charpy strength,4 kJ/m2,kJ/m2,4,Not applicable,Not applicable,=,1,4,Not applicable,Not applicable,kJ/m²,Published value,Not published (do not assume printed),Not applicable,Not published,not-stated,Not published,not-stated,Not applicable,Not applicable,23°C,23°C ISO 179/1eU,ISO 179,Not applicable,Notched,Not published,S-SPECTRUM-en-tds-spectrum-pa6-low-warp-cf15s,p. 1: Charpy impact strength Notched @ 23°C,"Added 2026-09-18 (m53-batch-b01-spectrum): re-read from the source document, page 1 (SHA-256 recorded in sources.csv). the row says notched and the standard it names is the unnotched designation; the sheet's own word for the row is kept",Not applicable
V002731,M050,G050-03,HDT,65 °C,°C,65,Not applicable,Not applicable,=,1,65,Not applicable,Not applicable,°C,Published value,Not published (do not assume printed),Not applicable,Not published,not-stated,Not published,not-stated,Not applicable,Not applicable,Not published,1.8 MPa ISO 75,ISO 75,1.8,Not applicable,Not published,S-SPECTRUM-en-tds-spectrum-pa6-low-warp-cf15s,p. 1: Heat Deflection Temperature 1.8 MPa,"Added 2026-09-18 (m53-batch-b01-spectrum): re-read from the source document, page 1 (SHA-256 recorded in sources.csv).",Not applicable
V002732,M050,G050-03,HDT,180 °C,°C,180,Not applicable,Not applicable,=,1,180,Not applicable,Not applicable,°C,Published value,Not published (do not assume printed),Not applicable,Not published,not-stated,Not published,not-stated,Not applicable,Not applicable,Not published,0.45 MPa ISO 75,ISO 75,0.45,Not applicable,Not published,S-SPECTRUM-en-tds-spectrum-pa6-low-warp-cf15s,p. 1: Heat Deflection Temperature 0.45 MPa,"Added 2026-09-18 (m53-batch-b01-spectrum): re-read from the source document, page 1 (SHA-256 recorded in sources.csv).",Not applicable
V002733,M104,G104-01,Density,1.49 g/cm3,g/cm3,1.49,Not applicable,Not applicable,=,1000,1490,Not applicable,Not applicable,kg/m³,Published value,Not published (density specimen form not explicitly established),Not applicable,Not published,not-stated,Not published,not-stated,Not applicable,Not applicable,Not published,ISO 1183-3,ISO 1183,Not applicable,Not applicable,Not published,S-SPECTRUM-en-tds-spectrum-pa6-cs20-frv0,p. 1: Specific gravity,"Added 2026-09-18 (m54-batch-b02-spectrum): re-read from the source document, page 1 (SHA-256 recorded in sources.csv).",Not applicable
V002734,M104,G104-01,Water absorption,0.3 %,%,0.3,Not applicable,Not applicable,<,1,0.3,Not applicable,Not applicable,%,Published value,Not published (do not assume printed),Not applicable,Not published,not-stated,Not published,not-stated,Not applicable,Not applicable,23°C,23°C/24h ISO 62,ISO 62,Not applicable,Not applicable,Not published,S-SPECTRUM-en-tds-spectrum-pa6-cs20-frv0,"p. 1: Water absorption, 23°C/24h","Added 2026-09-18 (m54-batch-b02-spectrum): re-read from the source document, page 1 (SHA-256 recorded in sources.csv).",Not applicable
V002735,M104,G104-01,Tensile strength (endpoint unspecified),55 MPa,MPa,55,Not applicable,Not applicable,=,1,55,Not applicable,Not applicable,MPa,Published value,Not published (do not assume printed),Unstated,Dry,dry,Not published,not-stated,Not applicable,Not applicable,Not published,dry at 50 mm/min ISO 527,ISO 527,Not applicable,Not applicable,Not published,S-SPECTRUM-en-tds-spectrum-pa6-cs20-frv0,"p. 1: Tensile strength (dry, at 50 mm/min)","Added 2026-09-18 (m54-batch-b02-spectrum): re-read from the source document, page 1 (SHA-256 recorded in sources.csv).",Not applicable
V002736,M104,G104-01,Tensile strain at strength,1.2 %,%,1.2,Not applicable,Not applicable,=,1,1.2,Not applicable,Not applicable,%,Published value,Not published (do not assume printed),Unstated,Dry,dry,Not published,not-stated,Not applicable,Not applicable,Not published,dry at 50 mm/min ISO 527,ISO 527,Not applicable,Not applicable,Not published,S-SPECTRUM-en-tds-spectrum-pa6-cs20-frv0,"p. 1: Elongation at max. force (dry, at 50 mm/min)","Added 2026-09-18 (m54-batch-b02-spectrum): re-read from the source document, page 1 (SHA-256 recorded in sources.csv).",Not applicable
V002737,M104,G104-01,Tensile modulus,6 GPa,GPa,6,Not applicable,Not applicable,=,1,6,Not applicable,Not applicable,GPa,Published value,Not published (do not assume printed),Unstated,Dry,dry,Not published,not-stated,Not applicable,Not applicable,Not published,dry at 1 mm/min ISO 527,ISO 527,Not applicable,Not applicable,Not published,S-SPECTRUM-en-tds-spectrum-pa6-cs20-frv0,"p. 1: Modulus of elasticity (dry, at 1 mm/min)","Added 2026-09-18 (m54-batch-b02-spectrum): re-read from the source document, page 1 (SHA-256 recorded in sources.csv).",Not applicable
V002738,M104,G104-01,HDT,90 °C,°C,90,Not applicable,Not applicable,=,1,90,Not applicable,Not applicable,°C,Published value,Not published (do not assume printed),Not applicable,Not published,not-stated,Not published,not-stated,Not applicable,Not applicable,Not published,ISO 75,ISO 75,Not published,Not applicable,Not published,S-SPECTRUM-en-tds-spectrum-pa6-cs20-frv0,p. 1: Heat distortion temperature ( HDT A),"Added 2026-09-18 (m54-batch-b02-spectrum): re-read from the source document, page 1 (SHA-256 recorded in sources.csv).",Not applicable
V002739,M104,G104-01,Continuous service temperature,120 °C,°C,120,Not applicable,Not applicable,=,1,120,Not applicable,Not applicable,°C,Published value,Not published (do not assume printed),Not applicable,Not published,not-stated,Not published,not-stated,Not applicable,Not applicable,Not published,20.000h IEC 60216,IEC 60216,Not applicable,Not applicable,Not published,S-SPECTRUM-en-tds-spectrum-pa6-cs20-frv0,p. 1: Continous service temperature (20.000h),"Added 2026-09-18 (m54-batch-b02-spectrum): re-read from the source document, page 1 (SHA-256 recorded in sources.csv).",Not applicable
V002740,M039,G039-04,Density,"1,22 g/cm3",g/cm3,1.22,Not applicable,Not applicable,=,1000,1220,Not applicable,Not applicable,kg/m³,Published value,Not published (density specimen form not explicitly established),Not applicable,Not published,not-stated,Not published,not-stated,Not applicable,Not applicable,Not published,DIN 53479,Not published,Not applicable,Not applicable,Not published,S-SPECTRUM-en-tds-spectrum-sflex-90a,p. 1: Density,"Added 2026-09-18 (m54-batch-b02-spectrum): re-read from the source document, page 1 (SHA-256 recorded in sources.csv).",Not applicable
V002741,M039,G039-04,Tensile strength (endpoint unspecified),35 MPa,MPa,35,Not applicable,Not applicable,=,1,35,Not applicable,Not applicable,MPa,Published value,Not published (do not assume printed),Unstated,Not published,not-stated,Not published,not-stated,Not applicable,Not applicable,Not published,DIN 53504,Not published,Not applicable,Not applicable,Not published,S-SPECTRUM-en-tds-spectrum-sflex-90a,p. 1: Tensile Strength (Machine Direction),"Added 2026-09-18 (m54-batch-b02-spectrum): re-read from the source document, page 1 (SHA-256 recorded in sources.csv).",Not applicable
V002742,M105,G105-01,Density,1.17 g/cm3,g/cm3,1.17,Not applicable,Not applicable,=,1000,1170,Not applicable,Not applicable,kg/m³,Published value,Not published (density specimen form not explicitly established),Not applicable,Not published,not-stated,Not published,not-stated,Not applicable,Not applicable,Not published,ISO 1183,ISO 1183,Not applicable,Not applicable,Not published,S-SPECTRUM-en-tds-spectrum-asa-conductive,p. 1: Density,"Added 2026-09-18 (m54-batch-b02-spectrum): re-read from the source document, page 1 (SHA-256 recorded in sources.csv).",Not applicable
