Repository: faridbnv/h2c-materials

# Filament Atlas

**Live: [pdynamics.ca/h2c-materials](https://pdynamics.ca/h2c-materials/)** · one HTML page, with a page of its own for
each well-documented material beside it, that also runs offline from a file, with no server.

## What it is

Filament Atlas is a tool for a small engineering team choosing a 3D-printing filament for the team's Bambu Lab H2C
printer. It was the H2C Material Selector until 2026-10-16; the built file keeps that name. You say what a part must
do (survive 100 °C, be at least this stiff, be as light as possible), and it answers in two steps:

- **Which kinds of filament** (PLA, PETG, carbon-filled nylon and so on) can do it, and whether the H2C can print them.

File: data/tables/measurements.csv (part 52 of 82)
MeasurementID,MaterialID,GradeID,Property,Raw value,Raw unit,Raw numeric,Raw uncertainty ±,Raw upper bound,Operator,Conversion factor,Normalized value,Normalized uncertainty ±,Normalized upper bound,Normalized unit,Data status,Specimen type,Direction,Moisture condition,Moisture state,Post-processing,Post-processing state,Anneal °C,Anneal h,Test temperature,Standard / load,Standards,Test load MPa,Notch,Specimen / print parameters,SourceID,Locator,Notes,Parse review
V002743,M105,G105-01,Charpy strength,15.7 kJ/m2,kJ/m2,15.7,Not applicable,Not applicable,=,1,15.7,Not applicable,Not applicable,kJ/m²,Published value,Raw material value,Not applicable,Not published,not-stated,Not published,not-stated,Not applicable,Not applicable,Not published,ISO 179-1eU,ISO 179,Not applicable,Unnotched,Not published,S-SPECTRUM-en-tds-spectrum-asa-conductive,p. 1: CHARPY impact strength Unnotched*,"Added 2026-09-18 (m54-batch-b02-spectrum): re-read from the source document, page 1 (SHA-256 recorded in sources.csv). Corrected 2026-09-19 (m62) against the source: the sheet says these bars were injection moulded and the row did not carry it: its footnote reads ""* at 23°C, injection moulding"", and the HDT row says ""injection moulding"" in its own line. A moulded bar is not a printed part (D55).",Not applicable
V002744,M105,G105-01,Charpy strength,1.5 kJ/m2,kJ/m2,1.5,Not applicable,Not applicable,=,1,1.5,Not applicable,Not applicable,kJ/m²,Published value,Raw material value,Not applicable,Not published,not-stated,Not published,not-stated,Not applicable,Not applicable,Not published,ISO 179-1eA,ISO 179,Not applicable,Notched,Not published,S-SPECTRUM-en-tds-spectrum-asa-conductive,p. 1: CHARPY impact strength Notched*,"Added 2026-09-18 (m54-batch-b02-spectrum): re-read from the source document, page 1 (SHA-256 recorded in sources.csv). Corrected 2026-09-19 (m62) against the source: the sheet says these bars were injection moulded and the row did not carry it: its footnote reads ""* at 23°C, injection moulding"", and the HDT row says ""injection moulding"" in its own line. A moulded bar is not a printed part (D55).",Not applicable
V002745,M105,G105-01,Elongation at yield,2.2 %,%,2.2,Not applicable,Not applicable,=,1,2.2,Not applicable,Not applicable,%,Published value,Raw material value,Unstated,Not published,not-stated,Not published,not-stated,Not applicable,Not applicable,Not published,5 mm/min ISO 527,ISO 527,Not applicable,Not applicable,Not published,S-SPECTRUM-en-tds-spectrum-asa-conductive,p. 1: Tensile elongation At yield (5 mm/min)*,"Added 2026-09-18 (m54-batch-b02-spectrum): re-read from the source document, page 1 (SHA-256 recorded in sources.csv). Corrected 2026-09-19 (m62) against the source: the sheet says these bars were injection moulded and the row did not carry it: its footnote reads ""* at 23°C, injection moulding"", and the HDT row says ""injection moulding"" in its own line. A moulded bar is not a printed part (D55).",Not applicable
V002746,M105,G105-01,Elongation at break,3 %,%,3,Not applicable,Not applicable,=,1,3,Not applicable,Not applicable,%,Published value,Raw material value,Unstated,Not published,not-stated,Not published,not-stated,Not applicable,Not applicable,Not published,5 mm/min ISO 527,ISO 527,Not applicable,Not applicable,Not published,S-SPECTRUM-en-tds-spectrum-asa-conductive,p. 1: Tensile elongation At break (5 mm/min)*,"Added 2026-09-18 (m54-batch-b02-spectrum): re-read from the source document, page 1 (SHA-256 recorded in sources.csv). Corrected 2026-09-19 (m62) against the source: the sheet says these bars were injection moulded and the row did not carry it: its footnote reads ""* at 23°C, injection moulding"", and the HDT row says ""injection moulding"" in its own line. A moulded bar is not a printed part (D55).",Not applicable
V002747,M105,G105-01,Tensile yield strength,"48,7 MPa",MPa,48.7,Not applicable,Not applicable,=,1,48.7,Not applicable,Not applicable,MPa,Published value,Raw material value,Unstated,Not published,not-stated,Not published,not-stated,Not applicable,Not applicable,Not published,5 mm/min ISO 527,ISO 527,Not applicable,Not applicable,Not published,S-SPECTRUM-en-tds-spectrum-asa-conductive,p. 1: Tensile strength At yield (5 mm/min)*,"Added 2026-09-18 (m54-batch-b02-spectrum): re-read from the source document, page 1 (SHA-256 recorded in sources.csv). Corrected 2026-09-19 (m62) against the source: the sheet says these bars were injection moulded and the row did not carry it: its footnote reads ""* at 23°C, injection moulding"", and the HDT row says ""injection moulding"" in its own line. A moulded bar is not a printed part (D55).",Not applicable
V002748,M105,G105-01,Tensile break strength,"46,1 MPa",MPa,46.1,Not applicable,Not applicable,=,1,46.1,Not applicable,Not applicable,MPa,Published value,Raw material value,Unstated,Not published,not-stated,Not published,not-stated,Not applicable,Not applicable,Not published,5 mm/min ISO 527,ISO 527,Not applicable,Not applicable,Not published,S-SPECTRUM-en-tds-spectrum-asa-conductive,p. 1: Tensile strength At break (5 mm/min)*,"Added 2026-09-18 (m54-batch-b02-spectrum): re-read from the source document, page 1 (SHA-256 recorded in sources.csv). Corrected 2026-09-19 (m62) against the source: the sheet says these bars were injection moulded and the row did not carry it: its footnote reads ""* at 23°C, injection moulding"", and the HDT row says ""injection moulding"" in its own line. A moulded bar is not a printed part (D55).",Not applicable
V002749,M105,G105-01,Tensile modulus,3570 MPa,MPa,3570,Not applicable,Not applicable,=,0.001,3.57,Not applicable,Not applicable,GPa,Published value,Raw material value,Unstated,Not published,not-stated,Not published,not-stated,Not applicable,Not applicable,Not published,1 mm/min ISO 527,ISO 527,Not applicable,Not applicable,Not published,S-SPECTRUM-en-tds-spectrum-asa-conductive,p. 1: Elastic modulus Tensile (1 mm/min)*,"Added 2026-09-18 (m54-batch-b02-spectrum): re-read from the source document, page 1 (SHA-256 recorded in sources.csv). Corrected 2026-09-19 (m62) against the source: the sheet says these bars were injection moulded and the row did not carry it: its footnote reads ""* at 23°C, injection moulding"", and the HDT row says ""injection moulding"" in its own line. A moulded bar is not a printed part (D55).",Not applicable
V002750,M105,G105-01,Vicat softening temperature,102 °C,°C,102,Not applicable,Not applicable,=,1,102,Not applicable,Not applicable,°C,Published value,Not published (do not assume printed),Not applicable,Not published,not-stated,Not published,not-stated,Not applicable,Not applicable,Not published,ISO 306,ISO 306,Not applicable,Not applicable,Not published,S-SPECTRUM-en-tds-spectrum-asa-conductive,p. 1: VICAT - Softening point,"Added 2026-09-18 (m54-batch-b02-spectrum): re-read from the source document, page 1 (SHA-256 recorded in sources.csv).",Not applicable
V002751,M105,G105-01,HDT,101 °C,°C,101,Not applicable,Not applicable,=,1,101,Not applicable,Not applicable,°C,Published value,Raw material value,Not applicable,Not published,not-stated,Not published,not-stated,Not applicable,Not applicable,Not published,0.45 MPa injection moulding ISO 75,ISO 75,0.45,Not applicable,Not published,S-SPECTRUM-en-tds-spectrum-asa-conductive,"p. 1: HDT - Heat Deflection Temperature, 0.45 MPa, injection moulding","Added 2026-09-18 (m54-batch-b02-spectrum): re-read from the source document, page 1 (SHA-256 recorded in sources.csv). Corrected 2026-09-19 (m62) against the source: the sheet says these bars were injection moulded and the row did not carry it: its footnote reads ""* at 23°C, injection moulding"", and the HDT row says ""injection moulding"" in its own line. A moulded bar is not a printed part (D55).",Not applicable
V002752,M106,G106-01,Density,1.05 g/cm3,g/cm3,1.05,Not applicable,Not applicable,=,1000,1050,Not applicable,Not applicable,kg/m³,Published value,Not published (density specimen form not explicitly established),Not applicable,Not published,not-stated,Not published,not-stated,Not applicable,Not applicable,Not published,ISO 1183,ISO 1183,Not applicable,Not applicable,Not published,S-SPECTRUM-en-tds-spectrum-abs-kevlar,p. 1: Density,"Added 2026-09-18 (m54-batch-b02-spectrum): re-read from the source document, page 1 (SHA-256 recorded in sources.csv).",Not applicable
V002753,M106,G106-01,Charpy strength,14 kJ/m2,kJ/m2,14,Not applicable,Not applicable,=,1,14,Not applicable,Not applicable,kJ/m²,Published value,Raw material value,Not applicable,Not published,not-stated,Not published,not-stated,Not applicable,Not applicable,Not published,injection moulding ISO 179-1eU,ISO 179,Not applicable,Unnotched,Not published,S-SPECTRUM-en-tds-spectrum-abs-kevlar,"p. 1: Charpy impact strength Unnotched, injection moulding","Added 2026-09-18 (m54-batch-b02-spectrum): re-read from the source document, page 1 (SHA-256 recorded in sources.csv). Corrected 2026-09-19 (m62) against the source: the sheet says these bars were injection moulded and the row did not carry it: the impact rows say ""injection moulding"" in their own line and the Vicat footnote reads ""** 50 N (heating rate 50°C/h), injection moulding"". A moulded bar is not a printed part (D55).",Not applicable
V002754,M106,G106-01,Charpy strength,6.1 kJ/m2,kJ/m2,6.1,Not applicable,Not applicable,=,1,6.1,Not applicable,Not applicable,kJ/m²,Published value,Raw material value,Not applicable,Not published,not-stated,Not published,not-stated,Not applicable,Not applicable,Not published,injection moulding ISO 179-1eA,ISO 179,Not applicable,Notched,Not published,S-SPECTRUM-en-tds-spectrum-abs-kevlar,"p. 1: Charpy impact strength Notched, injection moulding","Added 2026-09-18 (m54-batch-b02-spectrum): re-read from the source document, page 1 (SHA-256 recorded in sources.csv). Corrected 2026-09-19 (m62) against the source: the sheet says these bars were injection moulded and the row did not carry it: the impact rows say ""injection moulding"" in their own line and the Vicat footnote reads ""** 50 N (heating rate 50°C/h), injection moulding"". A moulded bar is not a printed part (D55).",Not applicable
V002755,M106,G106-01,Elongation at yield,1.9 %,%,1.9,Not applicable,Not applicable,=,1,1.9,Not applicable,Not applicable,%,Published value,Not published (do not assume printed),Unstated,Not published,not-stated,Not published,not-stated,Not applicable,Not applicable,Not published,ISO 527,ISO 527,Not applicable,Not applicable,Not published,S-SPECTRUM-en-tds-spectrum-abs-kevlar,p. 1: Tensile Elongation at Yield *,"Added 2026-09-18 (m54-batch-b02-spectrum): re-read from the source document, page 1 (SHA-256 recorded in sources.csv).",Not applicable
V002756,M106,G106-01,Elongation at break,"6,00 %",%,6,Not applicable,Not applicable,=,1,6,Not applicable,Not applicable,%,Published value,Not published (do not assume printed),Unstated,Not published,not-stated,Not published,not-stated,Not applicable,Not applicable,Not published,ISO 527,ISO 527,Not applicable,Not applicable,Not published,S-SPECTRUM-en-tds-spectrum-abs-kevlar,p. 1: Tensile Elongation at Break *,"Added 2026-09-18 (m54-batch-b02-spectrum): re-read from the source document, page 1 (SHA-256 recorded in sources.csv).",Not applicable
V002757,M106,G106-01,Tensile yield strength,35 MPa,MPa,35,Not applicable,Not applicable,=,1,35,Not applicable,Not applicable,MPa,Published value,Not published (do not assume printed),Unstated,Not published,not-stated,Not published,not-stated,Not applicable,Not applicable,Not published,ISO 527,ISO 527,Not applicable,Not applicable,Not published,S-SPECTRUM-en-tds-spectrum-abs-kevlar,p. 1: Tensile Strength at Yield *,"Added 2026-09-18 (m54-batch-b02-spectrum): re-read from the source document, page 1 (SHA-256 recorded in sources.csv).",Not applicable
V002758,M106,G106-01,Tensile break strength,30 MPa,MPa,30,Not applicable,Not applicable,=,1,30,Not applicable,Not applicable,MPa,Published value,Not published (do not assume printed),Unstated,Not published,not-stated,Not published,not-stated,Not applicable,Not applicable,Not published,ISO 527,ISO 527,Not applicable,Not applicable,Not published,S-SPECTRUM-en-tds-spectrum-abs-kevlar,p. 1: Tensile Strength at Break *,"Added 2026-09-18 (m54-batch-b02-spectrum): re-read from the source document, page 1 (SHA-256 recorded in sources.csv).",Not applicable
V002759,M106,G106-01,Tensile modulus,2350 MPa,MPa,2350,Not applicable,Not applicable,=,0.001,2.35,Not applicable,Not applicable,GPa,Published value,Not published (do not assume printed),Unstated,Not published,not-stated,Not published,not-stated,Not applicable,Not applicable,Not published,speed 1 mm/min ISO 527,ISO 527,Not applicable,Not applicable,Not published,S-SPECTRUM-en-tds-spectrum-abs-kevlar,p. 1: Elastic modulus (speed 1 mm/min),"Added 2026-09-18 (m54-batch-b02-spectrum): re-read from the source document, page 1 (SHA-256 recorded in sources.csv).",Not applicable
V002760,M106,G106-01,Vicat softening temperature,95 °C,°C,95,Not applicable,Not applicable,=,1,95,Not applicable,Not applicable,°C,Published value,Raw material value,Not applicable,Not published,not-stated,Not published,not-stated,Not applicable,Not applicable,Not published,ISO 306,ISO 306,Not applicable,Not applicable,Not published,S-SPECTRUM-en-tds-spectrum-abs-kevlar,p. 1: VICAT Softening point **,"Added 2026-09-18 (m54-batch-b02-spectrum): re-read from the source document, page 1 (SHA-256 recorded in sources.csv). Corrected 2026-09-19 (m62) against the source: the sheet says these bars were injection moulded and the row did not carry it: the impact rows say ""injection moulding"" in their own line and the Vicat footnote reads ""** 50 N (heating rate 50°C/h), injection moulding"". A moulded bar is not a printed part (D55).",Not applicable
V002761,M106,G106-01,HDT,88 °C,°C,88,Not applicable,Not applicable,=,1,88,Not applicable,Not applicable,°C,Published value,Not published (do not assume printed),Not applicable,Not published,not-stated,annealed,annealed,Not published,Not published,Not published,0.45 MN/m2 annealed ISO 75,ISO 75,0.45,Not applicable,Not published,S-SPECTRUM-en-tds-spectrum-abs-kevlar,"p. 1: HDT 0.45 MN/m2, annealed","Added 2026-09-18 (m54-batch-b02-spectrum): re-read from the source document, page 1 (SHA-256 recorded in sources.csv).",Not applicable
V002762,M106,G106-01,HDT,75 °C,°C,75,Not applicable,Not applicable,=,1,75,Not applicable,Not applicable,°C,Published value,Not published (do not assume printed),Not applicable,Not published,not-stated,annealed,annealed,Not published,Not published,Not published,1.81 MN/m2 annealed ISO 75,ISO 75,1.8,Not applicable,Not published,S-SPECTRUM-en-tds-spectrum-abs-kevlar,"p. 1: HDT 1.81 MN/m2, annealed","Added 2026-09-18 (m54-batch-b02-spectrum): re-read from the source document, page 1 (SHA-256 recorded in sources.csv).",Not applicable
V002763,M039,G039-05,Density,1.21 g/cm3,g/cm3,1.21,Not applicable,Not applicable,=,1000,1210,Not applicable,Not applicable,kg/m³,Published value,Not published (density specimen form not explicitly established),Not applicable,Not published,not-stated,Not published,not-stated,Not applicable,Not applicable,Not published,ISO 1183-1,ISO 1183,Not applicable,Not applicable,Not published,S-SPECTRUM-en-tds-the-filament-tpu-95a,p. 1: Specific Gravity,"Added 2026-09-18 (m54-batch-b02-spectrum): re-read from the source document, page 1 (SHA-256 recorded in sources.csv).",Not applicable
V002764,M039,G039-05,Tensile strength (endpoint unspecified),32 N/mm2,N/mm2,32,Not applicable,Not applicable,=,1,32,Not applicable,Not applicable,MPa,Published value,Not published (do not assume printed),Unstated,Not published,not-stated,Not published,not-stated,Not applicable,Not applicable,Not published,DIN 53504-S2,Not published,Not applicable,Not applicable,Not published,S-SPECTRUM-en-tds-the-filament-tpu-95a,p. 1: Tensile Strength,"Added 2026-09-18 (m54-batch-b02-spectrum): re-read from the source document, page 1 (SHA-256 recorded in sources.csv).",Not applicable
V002765,M039,G039-05,Elongation at break,350 %,%,350,Not applicable,Not applicable,=,1,350,Not applicable,Not applicable,%,Published value,Not published (do not assume printed),Unstated,Not published,not-stated,Not published,not-stated,Not applicable,Not applicable,Not published,DIN 53504-S2,Not published,Not applicable,Not applicable,Not published,S-SPECTRUM-en-tds-the-filament-tpu-95a,p. 1: Elongation at break,"Added 2026-09-18 (m54-batch-b02-spectrum): re-read from the source document, page 1 (SHA-256 recorded in sources.csv).",Not applicable
V002766,M082,G082-03,Density,0.9 g/cm3,g/cm3,0.9,Not applicable,Not applicable,=,1000,900,Not applicable,Not applicable,kg/m³,Published value,Not published (density specimen form not explicitly established),Not applicable,Not published,not-stated,Not published,not-stated,Not applicable,Not applicable,Not published,Not published,Not published,Not applicable,Not applicable,Not published,S-SPECTRUM-en-tds-spectrum-pp-42aa71,p. 1: Density,"Added 2026-09-18 (m54-batch-b02-spectrum): re-read from the source document, page 1 (SHA-256 recorded in sources.csv). Re-attributed 2026-09-18 (m55): read from the 2025 edition of the sheet, which is a different document from the 2022 edition it was recorded against.",Not applicable
V002767,M082,G082-03,Tensile strength (endpoint unspecified),12 Mpa,Mpa,12,Not applicable,Not applicable,=,1,12,Not applicable,Not applicable,MPa,Published value,Not published (do not assume printed),Unstated,Not published,not-stated,Not published,not-stated,Not applicable,Not applicable,Not published,Not published,Not published,Not applicable,Not applicable,Not published,S-SPECTRUM-en-tds-spectrum-pp-42aa71,p. 1: Tensile Stress,"Added 2026-09-18 (m54-batch-b02-spectrum): re-read from the source document, page 1 (SHA-256 recorded in sources.csv). Re-attributed 2026-09-18 (m55): read from the 2025 edition of the sheet, which is a different document from the 2022 edition it was recorded against.",Not applicable
V002768,M082,G082-03,Tensile yield strength,16 Mpa,Mpa,16,Not applicable,Not applicable,=,1,16,Not applicable,Not applicable,MPa,Published value,Not published (do not assume printed),Unstated,Not published,not-stated,Not published,not-stated,Not applicable,Not applicable,Not published,Not published,Not published,Not applicable,Not applicable,Not published,S-SPECTRUM-en-tds-spectrum-pp-42aa71,p. 1: Tensile Strength at Yield,"Added 2026-09-18 (m54-batch-b02-spectrum): re-read from the source document, page 1 (SHA-256 recorded in sources.csv). Re-attributed 2026-09-18 (m55): read from the 2025 edition of the sheet, which is a different document from the 2022 edition it was recorded against.",Not applicable
V002769,M082,G082-03,Tensile break strength,26 Mpa,Mpa,26,Not applicable,Not applicable,=,1,26,Not applicable,Not applicable,MPa,Published value,Not published (do not assume printed),Unstated,Not published,not-stated,Not published,not-stated,Not applicable,Not applicable,Not published,Not published,Not published,Not applicable,Not applicable,Not published,S-SPECTRUM-en-tds-spectrum-pp-42aa71,p. 1: Tensile Strength at Break,"Added 2026-09-18 (m54-batch-b02-spectrum): re-read from the source document, page 1 (SHA-256 recorded in sources.csv). Re-attributed 2026-09-18 (m55): read from the 2025 edition of the sheet, which is a different document from the 2022 edition it was recorded against.",Not applicable
V002770,M082,G082-03,Tensile strength (endpoint unspecified),11 MPa,MPa,11,Not applicable,Not applicable,=,1,11,Not applicable,Not applicable,MPa,Published value,Not published (do not assume printed),Unstated,Not published,not-stated,Not published,not-stated,Not applicable,Not applicable,Not published,100%,Not published,Not applicable,Not applicable,Not published,S-SPECTRUM-en-tds-spectrum-pp-42aa71,p. 1: Tensile Stress at 100%,"Added 2026-09-18 (m54-batch-b02-spectrum): re-read from the source document, page 1 (SHA-256 recorded in sources.csv). Re-attributed 2026-09-18 (m55): read from the 2025 edition of the sheet, which is a different document from the 2022 edition it was recorded against.",Not applicable
V002771,M082,G082-03,Elongation at yield,20 %,%,20,Not applicable,Not applicable,=,1,20,Not applicable,Not applicable,%,Published value,Not published (do not assume printed),Unstated,Not published,not-stated,Not published,not-stated,Not applicable,Not applicable,Not published,Not published,Not published,Not applicable,Not applicable,Not published,S-SPECTRUM-en-tds-spectrum-pp-42aa71,p. 1: Elongation at Yield,"Added 2026-09-18 (m54-batch-b02-spectrum): re-read from the source document, page 1 (SHA-256 recorded in sources.csv). Re-attributed 2026-09-18 (m55): read from the 2025 edition of the sheet, which is a different document from the 2022 edition it was recorded against.",Not applicable
V002772,M082,G082-03,Elongation at break,637 %,%,637,Not applicable,Not applicable,=,1,637,Not applicable,Not applicable,%,Published value,Not published (do not assume printed),Unstated,Not published,not-stated,Not published,not-stated,Not applicable,Not applicable,Not published,Not published,Not published,Not applicable,Not applicable,Not published,S-SPECTRUM-en-tds-spectrum-pp-42aa71,p. 1: Elongation at Break,"Added 2026-09-18 (m54-batch-b02-spectrum): re-read from the source document, page 1 (SHA-256 recorded in sources.csv). Re-attributed 2026-09-18 (m55): read from the 2025 edition of the sheet, which is a different document from the 2022 edition it was recorded against.",Not applicable
V002773,M082,G082-03,Flexural modulus,400 Mpa,Mpa,400,Not applicable,Not applicable,=,0.001,0.4,Not applicable,Not applicable,GPa,Published value,Not published (do not assume printed),Unstated,Not published,not-stated,Not published,not-stated,Not applicable,Not applicable,Not published,Not published,Not published,Not applicable,Not applicable,Not published,S-SPECTRUM-en-tds-spectrum-pp-42aa71,p. 1: Flexural Modulus,"Added 2026-09-18 (m54-batch-b02-spectrum): re-read from the source document, page 1 (SHA-256 recorded in sources.csv). Re-attributed 2026-09-18 (m55): read from the 2025 edition of the sheet, which is a different document from the 2022 edition it was recorded against.",Not applicable
V002774,M082,G082-03,Vicat softening temperature,103 °C,°C,103,Not applicable,Not applicable,=,1,103,Not applicable,Not applicable,°C,Published value,Not published (do not assume printed),Not applicable,Not published,not-stated,Not published,not-stated,Not applicable,Not applicable,Not published,Not published,Not published,Not applicable,Not applicable,Not published,S-SPECTRUM-en-tds-spectrum-pp-42aa71,p. 1: VICAT - Softening point,"Added 2026-09-18 (m54-batch-b02-spectrum): re-read from the source document, page 1 (SHA-256 recorded in sources.csv). Re-attributed 2026-09-18 (m55): read from the 2025 edition of the sheet, which is a different document from the 2022 edition it was recorded against.",Not applicable
V002775,M001,G001-06,Density,1.24 g/cm3,g/cm3,1.24,Not applicable,Not applicable,=,1000,1240,Not applicable,Not applicable,kg/m³,Published value,Not published (density specimen form not explicitly established),Not applicable,Not published,not-stated,Not published,not-stated,Not applicable,Not applicable,Not published,ISO 1183,ISO 1183,Not applicable,Not applicable,Not published,S-SPECTRUM-en-tds-spectrum-pla-matt,p. 1: Density,"Added 2026-09-18 (m54-batch-b02-spectrum): re-read from the source document, page 1 (SHA-256 recorded in sources.csv).",Not applicable
V002776,M001,G001-06,Elongation at break,2.9 %,%,2.9,Not applicable,Not applicable,=,1,2.9,Not applicable,Not applicable,%,Published value,Printed specimen,Unstated,Not published,not-stated,Not published,not-stated,Not applicable,Not applicable,Not published,ISO 527,ISO 527,Not applicable,Not applicable,Not published,S-SPECTRUM-en-tds-spectrum-pla-matt,p. 1: Tensile elongation at break (3D printing) *,"Added 2026-09-18 (m54-batch-b02-spectrum): re-read from the source document, page 1 (SHA-256 recorded in sources.csv). Corrected 2026-09-19 (m62) against the source: the sheet says these bars were printed and the row did not carry it: each row says ""(3D printing)"" in its own label.",Not applicable
V002777,M001,G001-06,Tensile break strength,30 MPa,MPa,30,Not applicable,Not applicable,=,1,30,Not applicable,Not applicable,MPa,Published value,Printed specimen,Unstated,Not published,not-stated,Not published,not-stated,Not applicable,Not applicable,Not published,ISO 527,ISO 527,Not applicable,Not applicable,Not published,S-SPECTRUM-en-tds-spectrum-pla-matt,p. 1: Tensile strength at break (3D printing) *,"Added 2026-09-18 (m54-batch-b02-spectrum): re-read from the source document, page 1 (SHA-256 recorded in sources.csv). Corrected 2026-09-19 (m62) against the source: the sheet says these bars were printed and the row did not carry it: each row says ""(3D printing)"" in its own label.",Not applicable
V002778,M001,G001-06,Tensile modulus,2750 MPa,MPa,2750,Not applicable,Not applicable,=,0.001,2.75,Not applicable,Not applicable,GPa,Published value,Not published (do not assume printed),Unstated,Not published,not-stated,Not published,not-stated,Not applicable,Not applicable,Not published,ISO 527,ISO 527,Not applicable,Not applicable,Not published,S-SPECTRUM-en-tds-spectrum-pla-matt,p. 1: Elastic modulus,"Added 2026-09-18 (m54-batch-b02-spectrum): re-read from the source document, page 1 (SHA-256 recorded in sources.csv).",Not applicable
V002779,M001,G001-06,Vicat softening temperature,85 °C,°C,85,Not applicable,Not applicable,=,1,85,Not applicable,Not applicable,°C,Published value,Not published (do not assume printed),Not applicable,Not published,not-stated,annealed,annealed,Not published,Not published,Not published,ISO 306,ISO 306,Not applicable,Not applicable,Not published,S-SPECTRUM-en-tds-spectrum-pla-matt,p. 1: VICAT softening point **,"Added 2026-09-18 (m54-batch-b02-spectrum): re-read from the source document, page 1 (SHA-256 recorded in sources.csv). Corrected 2026-09-19 (m62) against the source: the sheet says this bar was annealed and the row did not carry it: the row is ""VICAT softening point **"" and its footnote reads ""** 50 N (heating rate 50°C/h). annealed"". The sheet states no annealing schedule for it.",Not applicable
V002780,M001,G001-06,HDT,90 °C,°C,90,Not applicable,Not applicable,=,1,90,Not applicable,Not applicable,°C,Published value,Not published (do not assume printed),Not applicable,Not published,not-stated,annealed,annealed,Not published,Not published,Not published,0.45 MN/m2 annealed 4h ISO 75,ISO 75,0.45,Not applicable,Not published,S-SPECTRUM-en-tds-spectrum-pla-matt,"p. 1: Heat Deflection Temperature 0.45 MN/m2, annealed (4h @","Added 2026-09-18 (m54-batch-b02-spectrum): re-read from the source document, page 1 (SHA-256 recorded in sources.csv).",Not applicable
V002781,M001,G001-06,HDT,90 °C,°C,90,Not applicable,Not applicable,=,1,90,Not applicable,Not applicable,°C,Published value,Not published (do not assume printed),Not applicable,Not published,not-stated,annealed,annealed,Not published,Not published,Not published,1.81 MN/m2 annealed 4h ISO 75,ISO 75,1.8,Not applicable,Not published,S-SPECTRUM-en-tds-spectrum-pla-matt,"p. 1: Heat Deflection Temperature 1.81 MN/m2, annealed (4h @","Added 2026-09-18 (m54-batch-b02-spectrum): re-read from the source document, page 1 (SHA-256 recorded in sources.csv).",Not applicable
V002782,M001,G001-07,Density,1.22 g/cm3,g/cm3,1.22,Not applicable,Not applicable,=,1000,1220,Not applicable,Not applicable,kg/m³,Published value,Not published (density specimen form not explicitly established),Not applicable,Not published,not-stated,Not published,not-stated,Not applicable,Not applicable,Not published,D 792,ASTM D792,Not applicable,Not applicable,Not published,S-SPECTRUM-en-tds-spectrum-pla-huracan,p. 1: Specific Gravity,"Added 2026-09-18 (m54-batch-b02-spectrum): re-read from the source document, page 1 (SHA-256 recorded in sources.csv).",Not applicable
V002783,M001,G001-07,Melt mass-flow rate,15 g/10 min,g/10 min,15,Not applicable,Not applicable,=,1,15,Not applicable,Not applicable,g/10 min,Published value,Not published (do not assume printed),Not applicable,Not published,not-stated,Not published,not-stated,Not applicable,Not applicable,Not published,D 1238,ASTM D1238,Not applicable,Not applicable,Not published,S-SPECTRUM-en-tds-spectrum-pla-huracan,p. 1: MFR,"Added 2026-09-18 (m54-batch-b02-spectrum): re-read from the source document, page 1 (SHA-256 recorded in sources.csv).",Not applicable
V002784,M001,G001-07,Tensile strength (endpoint unspecified),42 MPa,MPa,42,Not applicable,Not applicable,=,1,42,Not applicable,Not applicable,MPa,Published value,Not published (do not assume printed),Unstated,Not published,not-stated,Not published,not-stated,Not applicable,Not applicable,Not published,D 638,ASTM D638,Not applicable,Not applicable,Not published,S-SPECTRUM-en-tds-spectrum-pla-huracan,p. 1: Tensile Strength,"Added 2026-09-18 (m54-batch-b02-spectrum): re-read from the source document, page 1 (SHA-256 recorded in sources.csv).",Not applicable
V002785,M001,G001-07,Tensile modulus,2950 MPa,MPa,2950,Not applicable,Not applicable,=,0.001,2.95,Not applicable,Not applicable,GPa,Published value,Not published (do not assume printed),Unstated,Not published,not-stated,Not published,not-stated,Not applicable,Not applicable,Not published,D 638,ASTM D638,Not applicable,Not applicable,Not published,S-SPECTRUM-en-tds-spectrum-pla-huracan,p. 1: Tensile Modulus,"Added 2026-09-18 (m54-batch-b02-spectrum): re-read from the source document, page 1 (SHA-256 recorded in sources.csv).",Not applicable
V002786,M001,G001-07,Flexural strength,75 MPa,MPa,75,Not applicable,Not applicable,=,1,75,Not applicable,Not applicable,MPa,Published value,Not published (do not assume printed),Unstated,Not published,not-stated,Not published,not-stated,Not applicable,Not applicable,Not published,D 790,ASTM D790,Not applicable,Not applicable,Not published,S-SPECTRUM-en-tds-spectrum-pla-huracan,p. 1: Flexural Strength,"Added 2026-09-18 (m54-batch-b02-spectrum): re-read from the source document, page 1 (SHA-256 recorded in sources.csv).",Not applicable
V002787,M001,G001-07,Flexural modulus,2500 MPa,MPa,2500,Not applicable,Not applicable,=,0.001,2.5,Not applicable,Not applicable,GPa,Published value,Not published (do not assume printed),Unstated,Not published,not-stated,Not published,not-stated,Not applicable,Not applicable,Not published,D 790,ASTM D790,Not applicable,Not applicable,Not published,S-SPECTRUM-en-tds-spectrum-pla-huracan,p. 1: Flexural Modulus,"Added 2026-09-18 (m54-batch-b02-spectrum): re-read from the source document, page 1 (SHA-256 recorded in sources.csv).",Not applicable
V002788,M001,G001-07,Izod impact strength,240 J/m,J/m,240,Not applicable,Not applicable,=,1,240,Not applicable,Not applicable,J/m,Published value,Not published (do not assume printed),Not applicable,Not published,not-stated,Not published,not-stated,Not applicable,Not applicable,Not published,D 256,ASTM D256,Not applicable,Notched,Not published,S-SPECTRUM-en-tds-spectrum-pla-huracan,p. 1: Notched Izod Impact [crystaline],"Added 2026-09-18 (m54-batch-b02-spectrum): re-read from the source document, page 1 (SHA-256 recorded in sources.csv).",Not applicable
V002789,M001,G001-07,HDT,80 °C,°C,80,Not applicable,Not applicable,=,1,80,Not applicable,Not applicable,°C,Published value,Not published (do not assume printed),Not applicable,Not published,not-stated,annealed,annealed,Not published,Not published,Not published,E 2092,ASTM E2092,Not published,Not applicable,Not published,S-SPECTRUM-en-tds-spectrum-pla-huracan,p. 1: Heat Distortion Temperature*,"Added 2026-09-18 (m54-batch-b02-spectrum): re-read from the source document, page 1 (SHA-256 recorded in sources.csv). Corrected 2026-09-19 (m62) against the source: the sheet says this bar was annealed and the row did not carry it: the row is ""Heat Distortion Temperature*"" and its footnote reads ""* annealed"". The sheet states no annealing schedule for it.",Not applicable
V002790,M001,G001-07,Glass transition temperature,55-60 °C,°C,55,Not applicable,60,=,1,55,Not applicable,60,°C,Published value,Not published (do not assume printed),Not applicable,Not published,not-stated,Not published,not-stated,Not applicable,Not applicable,Not published,D 3418,ASTM D3418,Not applicable,Not applicable,Not published,S-SPECTRUM-en-tds-spectrum-pla-huracan,p. 1: Glass Transition Temperature,"Added 2026-09-18 (m54-batch-b02-spectrum): re-read from the source document, page 1 (SHA-256 recorded in sources.csv).",Not applicable
V002791,M027,G027-03,Density,1.04 g/cm3,g/cm3,1.04,Not applicable,Not applicable,=,1000,1040,Not applicable,Not applicable,kg/m³,Published value,Not published (density specimen form not explicitly established),Not applicable,Not published,not-stated,Not published,not-stated,Not applicable,Not applicable,Not published,ISO 1183-1,ISO 1183,Not applicable,Not applicable,Not published,S-SPECTRUM-en-tds-spectrum-abs-gp450,p. 1: Specific Gravity,"Added 2026-09-18 (m54-batch-b02-spectrum): re-read from the source document, page 1 (SHA-256 recorded in sources.csv).",Not applicable
V002792,M027,G027-03,Elongation at break,"13,00 %",%,13,Not applicable,Not applicable,=,1,13,Not applicable,Not applicable,%,Published value,Not published (do not assume printed),Unstated,Not published,not-stated,Not published,not-stated,Not applicable,Not applicable,Not published,1mm/min ISO 527-1,ISO 527,Not applicable,Not applicable,Not published,S-SPECTRUM-en-tds-spectrum-abs-gp450,p. 1: Elongation at Break (1mm/min),"Added 2026-09-18 (m54-batch-b02-spectrum): re-read from the source document, page 1 (SHA-256 recorded in sources.csv).",Not applicable
V002793,M027,G027-03,Tensile modulus,2100 MPa,MPa,2100,Not applicable,Not applicable,=,0.001,2.1,Not applicable,Not applicable,GPa,Published value,Not published (do not assume printed),Unstated,Not published,not-stated,Not published,not-stated,Not applicable,Not applicable,Not published,1mm/min ISO 527-1,ISO 527,Not applicable,Not applicable,Not published,S-SPECTRUM-en-tds-spectrum-abs-gp450,p. 1: Tensile Modulus (1mm/min),"Added 2026-09-18 (m54-batch-b02-spectrum): re-read from the source document, page 1 (SHA-256 recorded in sources.csv).",Not applicable
V002794,M027,G027-03,Flexural modulus,2000 MPa,MPa,2000,Not applicable,Not applicable,=,0.001,2,Not applicable,Not applicable,GPa,Published value,Not published (do not assume printed),Unstated,Not published,not-stated,Not published,not-stated,Not applicable,Not applicable,Not published,2mm/min ISO 178,ISO 178,Not applicable,Not applicable,Not published,S-SPECTRUM-en-tds-spectrum-abs-gp450,p. 1: Flexural Modulus (2mm/min),"Added 2026-09-18 (m54-batch-b02-spectrum): re-read from the source document, page 1 (SHA-256 recorded in sources.csv).",Not applicable
V002795,M027,G027-03,Izod impact strength,19 KJ/m2,KJ/m2,19,Not applicable,Not applicable,=,1,19,Not applicable,Not applicable,kJ/m²,Published value,Not published (do not assume printed),Not applicable,Not published,not-stated,Not published,not-stated,Not applicable,Not applicable,23°C,23°C ISO 180-1A,ISO 180,Not applicable,Notched,Not published,S-SPECTRUM-en-tds-spectrum-abs-gp450,"p. 1: Izod Impact Strength, Notched @ 23°C","Added 2026-09-18 (m54-batch-b02-spectrum): re-read from the source document, page 1 (SHA-256 recorded in sources.csv).",Not applicable
V002796,M027,G027-03,Izod impact strength,10 KJ/m2,KJ/m2,10,Not applicable,Not applicable,=,1,10,Not applicable,Not applicable,kJ/m²,Published value,Not published (do not assume printed),Not applicable,Not published,not-stated,Not published,not-stated,Not applicable,Not applicable,-30°C,-30°C ISO 180-1A,ISO 180,Not applicable,Notched,Not published,S-SPECTRUM-en-tds-spectrum-abs-gp450,"p. 1: Izod Impact Strength, Notched @ -30°C","Added 2026-09-18 (m54-batch-b02-spectrum): re-read from the source document, page 1 (SHA-256 recorded in sources.csv).",Not applicable
V002797,M027,G027-03,Vicat softening temperature,95 °C,°C,95,Not applicable,Not applicable,=,1,95,Not applicable,Not applicable,°C,Published value,Not published (do not assume printed),Not applicable,Not published,not-stated,Not published,not-stated,Not applicable,Not applicable,Not published,ISO 306,ISO 306,Not applicable,Not applicable,Not published,S-SPECTRUM-en-tds-spectrum-abs-gp450,p. 1: Vicat Softening Temperature,"Added 2026-09-18 (m54-batch-b02-spectrum): re-read from the source document, page 1 (SHA-256 recorded in sources.csv).",Not applicable
V002798,M031,G031-03,Density,1.07 g/cm3,g/cm3,1.07,Not applicable,Not applicable,=,1000,1070,Not applicable,Not applicable,kg/m³,Published value,Not published (density specimen form not explicitly established),Not applicable,Not published,not-stated,Not published,not-stated,Not applicable,Not applicable,23°C,23°C ASTM D792,ASTM D792,Not applicable,Not applicable,Not published,S-SPECTRUM-en-tds-spectrum-asa-275,"p. 1: Specific Gravity, 23°C","Added 2026-09-18 (m54-batch-b02-spectrum): re-read from the source document, page 1 (SHA-256 recorded in sources.csv).",Not applicable
V002799,M031,G031-03,Melt mass-flow rate,5 g/10min,g/10min,5,Not applicable,Not applicable,=,1,5,Not applicable,Not applicable,g/10 min,Published value,Not published (do not assume printed),Not applicable,Not published,not-stated,Not published,not-stated,Not applicable,Not applicable,220°C,220°C 10kg ASTM D1238,ASTM D1238,Not applicable,Not applicable,Not published,S-SPECTRUM-en-tds-spectrum-asa-275,"p. 1: Melt Flow Rate, 220°C, 10kg","Added 2026-09-18 (m54-batch-b02-spectrum): re-read from the source document, page 1 (SHA-256 recorded in sources.csv).",Not applicable
V002800,M031,G031-03,Tensile yield strength,42 MPa,MPa,42,Not applicable,Not applicable,=,1,42,Not applicable,Not applicable,MPa,Published value,Not published (do not assume printed),Unstated,Not published,not-stated,Not published,not-stated,Not applicable,Not applicable,23°C,at Yield 23°C ASTM D638,ASTM D638,Not applicable,Not applicable,Not published,S-SPECTRUM-en-tds-spectrum-asa-275,"p. 1: Tensile Strength, at Yield, 23°C *","Added 2026-09-18 (m54-batch-b02-spectrum): re-read from the source document, page 1 (SHA-256 recorded in sources.csv).",Not applicable
V002801,M031,G031-03,Elongation at break,35 %,%,35,Not applicable,Not applicable,=,1,35,Not applicable,Not applicable,%,Published value,Not published (do not assume printed),Unstated,Not published,not-stated,Not published,not-stated,Not applicable,Not applicable,23°C,23°C ASTM D638,ASTM D638,Not applicable,Not applicable,Not published,S-SPECTRUM-en-tds-spectrum-asa-275,"p. 1: Tensile Elongation at Break, 23°C *","Added 2026-09-18 (m54-batch-b02-spectrum): re-read from the source document, page 1 (SHA-256 recorded in sources.csv).",Not applicable
V002802,M031,G031-03,Tensile modulus,1800 MPa,MPa,1800,Not applicable,Not applicable,=,0.001,1.8,Not applicable,Not applicable,GPa,Published value,Not published (do not assume printed),Unstated,Not published,not-stated,Not published,not-stated,Not applicable,Not applicable,23°C,23°C ASTM D638,ASTM D638,Not applicable,Not applicable,Not published,S-SPECTRUM-en-tds-spectrum-asa-275,"p. 1: Tensile Modulus, 23°C *","Added 2026-09-18 (m54-batch-b02-spectrum): re-read from the source document, page 1 (SHA-256 recorded in sources.csv).",Not applicable
V002803,M031,G031-03,Flexural strength,64 MPa,MPa,64,Not applicable,Not applicable,=,1,64,Not applicable,Not applicable,MPa,Published value,Not published (do not assume printed),Unstated,Not published,not-stated,Not published,not-stated,Not applicable,Not applicable,23°C,23°C ASTM D790,ASTM D790,Not applicable,Not applicable,Not published,S-SPECTRUM-en-tds-spectrum-asa-275,"p. 1: Flexural Strength, 23°C **","Added 2026-09-18 (m54-batch-b02-spectrum): re-read from the source document, page 1 (SHA-256 recorded in sources.csv).",Not applicable
