Repository: faridbnv/h2c-materials

# Filament Atlas

**Live: [pdynamics.ca/h2c-materials](https://pdynamics.ca/h2c-materials/)** · one HTML page, with a page of its own for
each well-documented material beside it, that also runs offline from a file, with no server.

## What it is

Filament Atlas is a tool for a small engineering team choosing a 3D-printing filament for the team's Bambu Lab H2C
printer. It was the H2C Material Selector until 2026-10-16; the built file keeps that name. You say what a part must
do (survive 100 °C, be at least this stiff, be as light as possible), and it answers in two steps:

- **Which kinds of filament** (PLA, PETG, carbon-filled nylon and so on) can do it, and whether the H2C can print them.

File: data/tables/measurements.csv (part 53 of 82)
MeasurementID,MaterialID,GradeID,Property,Raw value,Raw unit,Raw numeric,Raw uncertainty ±,Raw upper bound,Operator,Conversion factor,Normalized value,Normalized uncertainty ±,Normalized upper bound,Normalized unit,Data status,Specimen type,Direction,Moisture condition,Moisture state,Post-processing,Post-processing state,Anneal °C,Anneal h,Test temperature,Standard / load,Standards,Test load MPa,Notch,Specimen / print parameters,SourceID,Locator,Notes,Parse review
V002804,M031,G031-03,Flexural modulus,1900 MPa,MPa,1900,Not applicable,Not applicable,=,0.001,1.9,Not applicable,Not applicable,GPa,Published value,Not published (do not assume printed),Unstated,Not published,not-stated,Not published,not-stated,Not applicable,Not applicable,23°C,23°C ASTM D790,ASTM D790,Not applicable,Not applicable,Not published,S-SPECTRUM-en-tds-spectrum-asa-275,"p. 1: Flexural Modulus, 23°C **","Added 2026-09-18 (m54-batch-b02-spectrum): re-read from the source document, page 1 (SHA-256 recorded in sources.csv).",Not applicable
V002805,M031,G031-03,Izod impact strength,435 J/m,J/m,435,Not applicable,Not applicable,=,1,435,Not applicable,Not applicable,J/m,Published value,Not published (do not assume printed),Not applicable,Not published,not-stated,Not published,not-stated,Not applicable,Not applicable,23°C,3.2mm 23°C ASTM D256,ASTM D256,Not applicable,Notched,Not published,S-SPECTRUM-en-tds-spectrum-asa-275,"p. 1: Izod Impact Strength, Notched, 3.2mm, 23°C","Added 2026-09-18 (m54-batch-b02-spectrum): re-read from the source document, page 1 (SHA-256 recorded in sources.csv).",Not applicable
V002806,M031,G031-03,Izod impact strength,60 J/m,J/m,60,Not applicable,Not applicable,=,1,60,Not applicable,Not applicable,J/m,Published value,Not published (do not assume printed),Not applicable,Not published,not-stated,Not published,not-stated,Not applicable,Not applicable,-30°C,3.2mm -30°C ASTM D256,ASTM D256,Not applicable,Notched,Not published,S-SPECTRUM-en-tds-spectrum-asa-275,"p. 1: Izod Impact Strength, Notched, 3.2mm, -30°C","Added 2026-09-18 (m54-batch-b02-spectrum): re-read from the source document, page 1 (SHA-256 recorded in sources.csv).",Not applicable
V002807,M031,G031-03,Hardness,92,Rockwell R,92,Not applicable,Not applicable,=,1,92,Not applicable,Not applicable,Rockwell R,Published value,Not published (do not assume printed),Not applicable,Not published,not-stated,Not published,not-stated,Not applicable,Not applicable,Not published,ASTM D785,ASTM D785,Not applicable,Not applicable,Not published,S-SPECTRUM-en-tds-spectrum-asa-275,"p. 1: Rockwell Hardness, R-Scale","Added 2026-09-18 (m54-batch-b02-spectrum): re-read from the source document, page 1 (SHA-256 recorded in sources.csv).",Not applicable
V002808,M031,G031-03,HDT,86 °C,°C,86,Not applicable,Not applicable,=,1,86,Not applicable,Not applicable,°C,Published value,Not published (do not assume printed),Not applicable,Not published,not-stated,Not published,not-stated,Not applicable,Not applicable,Not published,ASTM D648,ASTM D648,Not published,Not applicable,Not published,S-SPECTRUM-en-tds-spectrum-asa-275,p. 1: Heat Deflection Temperature,"Added 2026-09-18 (m54-batch-b02-spectrum): re-read from the source document, page 1 (SHA-256 recorded in sources.csv).",Not applicable
V002809,M031,G031-03,Vicat softening temperature,94 °C,°C,94,Not applicable,Not applicable,=,1,94,Not applicable,Not applicable,°C,Published value (transcription corrected),Not published (do not assume printed),Not applicable,Not published,not-stated,Not published,not-stated,Not applicable,Not applicable,Not published,50N 50°C/h ASTM D1525,ASTM D1525,Not applicable,Not applicable,Not published,S-SPECTRUM-en-tds-spectrum-asa-275,"p. 1: VICAT, 50N, 50°C/h","Added 2026-09-18 (m54-batch-b02-spectrum): re-read from the source document, page 1 (SHA-256 recorded in sources.csv). Corrected 2026-09-19 (m62) against the source: the sheet prints ""VICAT, 50N, 50°C/h"": 50 °C/h is the heating rate of the test, not a temperature it was run at. The sheet states no test temperature for this row.",Not applicable
V002810,M107,G107-01,Density,1.16 g/cm3,g/cm3,1.16,Not applicable,Not applicable,=,1000,1160,Not applicable,Not applicable,kg/m³,Published value,Not published (density specimen form not explicitly established),Not applicable,Not published,not-stated,Not published,not-stated,Not applicable,Not applicable,Not published,D 792,ASTM D792,Not applicable,Not applicable,Not published,S-SPECTRUM-en-tds-spectrum-pla-esd,p. 1: Specific Gravity,"Added 2026-09-18 (m54-batch-b02-spectrum): re-read from the source document, page 1 (SHA-256 recorded in sources.csv).",Not applicable
V002811,M107,G107-01,Tensile break strength,53 MPa,MPa,53,Not applicable,Not applicable,=,1,53,Not applicable,Not applicable,MPa,Published value,Not published (do not assume printed),Unstated,Not published,not-stated,Not published,not-stated,Not applicable,Not applicable,Not published,D 882,ASTM D882,Not applicable,Not applicable,Not published,S-SPECTRUM-en-tds-spectrum-pla-esd,p. 1: Tensile Strength at Break,"Added 2026-09-18 (m54-batch-b02-spectrum): re-read from the source document, page 1 (SHA-256 recorded in sources.csv).",Not applicable
V002812,M107,G107-01,Tensile yield strength,60 MPa,MPa,60,Not applicable,Not applicable,=,1,60,Not applicable,Not applicable,MPa,Published value,Not published (do not assume printed),Unstated,Not published,not-stated,Not published,not-stated,Not applicable,Not applicable,Not published,D 882,ASTM D882,Not applicable,Not applicable,Not published,S-SPECTRUM-en-tds-spectrum-pla-esd,p. 1: Tensile Yield Strength,"Added 2026-09-18 (m54-batch-b02-spectrum): re-read from the source document, page 1 (SHA-256 recorded in sources.csv).",Not applicable
V002813,M107,G107-01,Tensile modulus,3.5 Gpa,Gpa,3.5,Not applicable,Not applicable,=,1,3.5,Not applicable,Not applicable,GPa,Published value,Not published (do not assume printed),Unstated,Not published,not-stated,Not published,not-stated,Not applicable,Not applicable,Not published,D 882,ASTM D882,Not applicable,Not applicable,Not published,S-SPECTRUM-en-tds-spectrum-pla-esd,p. 1: Tensile Modulus,"Added 2026-09-18 (m54-batch-b02-spectrum): re-read from the source document, page 1 (SHA-256 recorded in sources.csv).",Not applicable
V002814,M107,G107-01,Izod impact strength,16 J/m,J/m,16,Not applicable,Not applicable,=,1,16,Not applicable,Not applicable,J/m,Published value,Not published (do not assume printed),Not applicable,Not published,not-stated,Not published,not-stated,Not applicable,Not applicable,Not published,D 256,ASTM D256,Not applicable,Notched,Not published,S-SPECTRUM-en-tds-spectrum-pla-esd,p. 1: Notched Izod Impact,"Added 2026-09-18 (m54-batch-b02-spectrum): re-read from the source document, page 1 (SHA-256 recorded in sources.csv).",Not applicable
V002815,M107,G107-01,HDT,55 °C,°C,55,Not applicable,Not applicable,=,1,55,Not applicable,Not applicable,°C,Published value,Not published (do not assume printed),Not applicable,Not published,not-stated,Not published,not-stated,Not applicable,Not applicable,Not published,E 2092,ASTM E2092,Not published,Not applicable,Not published,S-SPECTRUM-en-tds-spectrum-pla-esd,p. 1: Heat Distortion Temperature,"Added 2026-09-18 (m54-batch-b02-spectrum): re-read from the source document, page 1 (SHA-256 recorded in sources.csv).",Not applicable
V002816,M107,G107-01,Glass transition temperature,55-60 °C,°C,55,Not applicable,60,=,1,55,Not applicable,60,°C,Published value,Not published (do not assume printed),Not applicable,Not published,not-stated,Not published,not-stated,Not applicable,Not applicable,Not published,D3418,ASTM D3418,Not applicable,Not applicable,Not published,S-SPECTRUM-en-tds-spectrum-pla-esd,p. 1: Glass Transition Temperature,"Added 2026-09-18 (m54-batch-b02-spectrum): re-read from the source document, page 1 (SHA-256 recorded in sources.csv).",Not applicable
V002817,M107,G107-01,Flexural strength,83 MPa,MPa,83,Not applicable,Not applicable,=,1,83,Not applicable,Not applicable,MPa,Published value,Not published (do not assume printed),Unstated,Not published,not-stated,Not published,not-stated,Not applicable,Not applicable,Not published,D790,ASTM D790,Not applicable,Not applicable,Not published,S-SPECTRUM-en-tds-spectrum-pla-esd,p. 1: Flexural Strength,"Added 2026-09-18 (m54-batch-b02-spectrum): re-read from the source document, page 1 (SHA-256 recorded in sources.csv).",Not applicable
V002818,M107,G107-01,Flexural modulus,3.8 MPa,MPa,3.8,Not applicable,Not applicable,=,0.001,0.0038,Not applicable,Not applicable,GPa,Published value (physically implausible),Not published (do not assume printed),Unstated,Not published,not-stated,Not published,not-stated,Not applicable,Not applicable,Not published,D790,ASTM D790,Not applicable,Not applicable,Not published,S-SPECTRUM-en-tds-spectrum-pla-esd,p. 1: Flexural Modulus,"Added 2026-09-18 (m54-batch-b02-spectrum): re-read from the source document, page 1 (SHA-256 recorded in sources.csv). The sheet prints a flexural modulus of 3.8 MPa beside a tensile modulus of 3.5 GPa on the same page. 3.8 MPa is a soft rubber, not a PLA, and no unfilled amorphous polymer is below 0.3 GPa; the sheet has written MPa where it means GPa. The number is kept as printed and backs no headline, estimate or bound.",Not applicable
V002819,M107,G107-01,Density,1.16 g/cm3,g/cm3,1.16,Not applicable,Not applicable,=,1000,1160,Not applicable,Not applicable,kg/m³,Published value,Not published (density specimen form not explicitly established),Not applicable,Not published,not-stated,Not published,not-stated,Not applicable,Not applicable,Not published,Not published,Not published,Not applicable,Not applicable,Not published,S-SPECTRUM-en-tds-spectrum-pla-esd,p. 1: Density,"Added 2026-09-18 (m54-batch-b02-spectrum): re-read from the source document, page 1 (SHA-256 recorded in sources.csv).",Not applicable
V002820,M039,G039-06,Density,1.21 g/cm3,g/cm3,1.21,Not applicable,Not applicable,=,1000,1210,Not applicable,Not applicable,kg/m³,Published value,Not published (density specimen form not explicitly established),Not applicable,Not published,not-stated,Not published,not-stated,Not applicable,Not applicable,Not published,ISO 1183-1,ISO 1183,Not applicable,Not applicable,Not published,S-SPECTRUM-en-tds-the-filament-tpu-87a,p. 1: Specific Gravity,"Added 2026-09-18 (m54-batch-b02-spectrum): re-read from the source document, page 1 (SHA-256 recorded in sources.csv).",Not applicable
V002821,M039,G039-06,Tensile strength (endpoint unspecified),"29,5 N/mm2",N/mm2,29.5,Not applicable,Not applicable,=,1,29.5,Not applicable,Not applicable,MPa,Published value,Not published (do not assume printed),Unstated,Not published,not-stated,Not published,not-stated,Not applicable,Not applicable,Not published,DIN 53504-S2,Not published,Not applicable,Not applicable,Not published,S-SPECTRUM-en-tds-the-filament-tpu-87a,p. 1: Tensile Strength,"Added 2026-09-18 (m54-batch-b02-spectrum): re-read from the source document, page 1 (SHA-256 recorded in sources.csv).",Not applicable
V002822,M039,G039-06,Elongation at break,350 %,%,350,Not applicable,Not applicable,=,1,350,Not applicable,Not applicable,%,Published value,Not published (do not assume printed),Unstated,Not published,not-stated,Not published,not-stated,Not applicable,Not applicable,Not published,DIN 53504-S2,Not published,Not applicable,Not applicable,Not published,S-SPECTRUM-en-tds-the-filament-tpu-87a,p. 1: Elongation at break,"Added 2026-09-18 (m54-batch-b02-spectrum): re-read from the source document, page 1 (SHA-256 recorded in sources.csv).",Not applicable
V002823,M033,G033-04,Density,1.1 g/cm3,g/cm3,1.1,Not applicable,Not applicable,=,1000,1100,Not applicable,Not applicable,kg/m³,Published value,Not published (density specimen form not explicitly established),Not applicable,Not published,not-stated,Not published,not-stated,Not applicable,Not applicable,Not published,ISO 1183,ISO 1183,Not applicable,Not applicable,Not published,S-SPECTRUM-en-tds-spectrum-asax-cf10,p. 1: Specific Gravity,"Added 2026-09-18 (m54-batch-b02-spectrum): re-read from the source document, page 1 (SHA-256 recorded in sources.csv).",Not applicable
V002824,M033,G033-04,Elongation at break,"1,80 %",%,1.8,Not applicable,Not applicable,=,1,1.8,Not applicable,Not applicable,%,Published value,Raw material value,Unstated,Not published,not-stated,Not published,not-stated,Not applicable,Not applicable,Not published,ISO 527,ISO 527,Not applicable,Not applicable,Not published,S-SPECTRUM-en-tds-spectrum-asax-cf10,p. 1: Tensile Elongation at Break*,"Added 2026-09-18 (m54-batch-b02-spectrum): re-read from the source document, page 1 (SHA-256 recorded in sources.csv). Corrected 2026-09-19 (m62) against the source: the sheet says these bars were injection moulded and the row did not carry it: its footnote reads ""* injection moulding"". A moulded bar is not a printed part (D55).",Not applicable
V002825,M033,G033-04,Tensile break strength,79 MPa,MPa,79,Not applicable,Not applicable,=,1,79,Not applicable,Not applicable,MPa,Published value,Raw material value,Unstated,Not published,not-stated,Not published,not-stated,Not applicable,Not applicable,Not published,ISO 527,ISO 527,Not applicable,Not applicable,Not published,S-SPECTRUM-en-tds-spectrum-asax-cf10,p. 1: Tensile Strength at Break*,"Added 2026-09-18 (m54-batch-b02-spectrum): re-read from the source document, page 1 (SHA-256 recorded in sources.csv). Corrected 2026-09-19 (m62) against the source: the sheet says these bars were injection moulded and the row did not carry it: its footnote reads ""* injection moulding"". A moulded bar is not a printed part (D55).",Not applicable
V002826,M033,G033-04,Tensile modulus,7580 MPa,MPa,7580,Not applicable,Not applicable,=,0.001,7.58,Not applicable,Not applicable,GPa,Published value,Raw material value,Unstated,Not published,not-stated,Not published,not-stated,Not applicable,Not applicable,Not published,ISO 527,ISO 527,Not applicable,Not applicable,Not published,S-SPECTRUM-en-tds-spectrum-asax-cf10,p. 1: Elastic modulus tensile*,"Added 2026-09-18 (m54-batch-b02-spectrum): re-read from the source document, page 1 (SHA-256 recorded in sources.csv). Corrected 2026-09-19 (m62) against the source: the sheet says these bars were injection moulded and the row did not carry it: its footnote reads ""* injection moulding"". A moulded bar is not a printed part (D55).",Not applicable
V002827,M033,G033-04,Vicat softening temperature,"101,6 °C",°C,101.6,Not applicable,Not applicable,=,1,101.6,Not applicable,Not applicable,°C,Published value,Raw material value,Not applicable,Not published,not-stated,Not published,not-stated,Not applicable,Not applicable,Not published,ISO 306,ISO 306,Not applicable,Not applicable,Not published,S-SPECTRUM-en-tds-spectrum-asax-cf10,p. 1: VICAT Softening point*,"Added 2026-09-18 (m54-batch-b02-spectrum): re-read from the source document, page 1 (SHA-256 recorded in sources.csv). Corrected 2026-09-19 (m62) against the source: the sheet says these bars were injection moulded and the row did not carry it: its footnote reads ""* injection moulding"". A moulded bar is not a printed part (D55).",Not applicable
V002828,M033,G033-04,HDT,"100,5 °C",°C,100.5,Not applicable,Not applicable,=,1,100.5,Not applicable,Not applicable,°C,Published value,Raw material value,Not applicable,Not published,not-stated,Not published,not-stated,Not applicable,Not applicable,Not published,66 psi ISO 75,ISO 75,0.45,Not applicable,Not published,S-SPECTRUM-en-tds-spectrum-asax-cf10,p. 1: Heat Deflection Temperature 66 psi*,"Added 2026-09-18 (m54-batch-b02-spectrum): re-read from the source document, page 1 (SHA-256 recorded in sources.csv). Corrected 2026-09-19 (m62) against the source: the sheet says these bars were injection moulded and the row did not carry it: its footnote reads ""* injection moulding"". A moulded bar is not a printed part (D55).",Not applicable
V002829,M033,G033-04,HDT,95 °C,°C,95,Not applicable,Not applicable,=,1,95,Not applicable,Not applicable,°C,Published value,Raw material value,Not applicable,Not published,not-stated,Not published,not-stated,Not applicable,Not applicable,Not published,264psi ISO 75,ISO 75,1.8,Not applicable,Not published,S-SPECTRUM-en-tds-spectrum-asax-cf10,p. 1: Heat Deflection Temperature 264psi*,"Added 2026-09-18 (m54-batch-b02-spectrum): re-read from the source document, page 1 (SHA-256 recorded in sources.csv). Corrected 2026-09-19 (m62) against the source: the sheet says these bars were injection moulded and the row did not carry it: its footnote reads ""* injection moulding"". A moulded bar is not a printed part (D55).",Not applicable
V002830,M020,G020-07,Density,1.29 g/cm3,g/cm3,1.29,Not applicable,Not applicable,=,1000,1290,Not applicable,Not applicable,kg/m³,Published value,Not published (density specimen form not explicitly established),Not applicable,Not published,not-stated,Not published,not-stated,Not applicable,Not applicable,Not published,D 792,ASTM D792,Not applicable,Not applicable,Not published,S-SPECTRUM-en-tds-spectrum-petg-premium-high-speed,p. 1: Specific Gravity,"Added 2026-09-18 (m54-batch-b02-spectrum): re-read from the source document, page 1 (SHA-256 recorded in sources.csv).",Not applicable
V002831,M020,G020-07,Tensile strength (endpoint unspecified),35 MPa,MPa,35,Not applicable,Not applicable,=,1,35,Not applicable,Not applicable,MPa,Published value,Not published (do not assume printed),Unstated,Not published,not-stated,Not published,not-stated,Not applicable,Not applicable,Not published,Not published,Not published,Not applicable,Not applicable,Not published,S-SPECTRUM-en-tds-spectrum-petg-premium-high-speed,p. 1: Tensile Strength,"Added 2026-09-18 (m54-batch-b02-spectrum): re-read from the source document, page 1 (SHA-256 recorded in sources.csv).",Not applicable
V002832,M020,G020-07,Elongation at break,"10,00 %",%,10,Not applicable,Not applicable,=,1,10,Not applicable,Not applicable,%,Published value,Not published (do not assume printed),Unstated,Not published,not-stated,Not published,not-stated,Not applicable,Not applicable,Not published,Not published,Not published,Not applicable,Not applicable,Not published,S-SPECTRUM-en-tds-spectrum-petg-premium-high-speed,p. 1: Elongation at Break,"Added 2026-09-18 (m54-batch-b02-spectrum): re-read from the source document, page 1 (SHA-256 recorded in sources.csv).",Not applicable
V002833,M020,G020-07,Elongation at yield,"6,00 %",%,6,Not applicable,Not applicable,=,1,6,Not applicable,Not applicable,%,Published value,Not published (do not assume printed),Unstated,Not published,not-stated,Not published,not-stated,Not applicable,Not applicable,Not published,D 638,ASTM D638,Not applicable,Not applicable,Not published,S-SPECTRUM-en-tds-spectrum-petg-premium-high-speed,p. 1: Elongation at Yield,"Added 2026-09-18 (m54-batch-b02-spectrum): re-read from the source document, page 1 (SHA-256 recorded in sources.csv).",Not applicable
V002834,M020,G020-07,Tensile modulus,2990 MPa,MPa,2990,Not applicable,Not applicable,=,0.001,2.99,Not applicable,Not applicable,GPa,Published value,Not published (do not assume printed),Unstated,Not published,not-stated,Not published,not-stated,Not applicable,Not applicable,Not published,D 638,ASTM D638,Not applicable,Not applicable,Not published,S-SPECTRUM-en-tds-spectrum-petg-premium-high-speed,p. 1: Tensile Modulus,"Added 2026-09-18 (m54-batch-b02-spectrum): re-read from the source document, page 1 (SHA-256 recorded in sources.csv).",Not applicable
V002835,M020,G020-07,Flexural strength,64 MPa,MPa,64,Not applicable,Not applicable,=,1,64,Not applicable,Not applicable,MPa,Published value,Not published (do not assume printed),Unstated,Not published,not-stated,Not published,not-stated,Not applicable,Not applicable,Not published,D 790,ASTM D790,Not applicable,Not applicable,Not published,S-SPECTRUM-en-tds-spectrum-petg-premium-high-speed,p. 1: Flexural Strength,"Added 2026-09-18 (m54-batch-b02-spectrum): re-read from the source document, page 1 (SHA-256 recorded in sources.csv).",Not applicable
V002836,M020,G020-07,Flexural modulus,2000 MPa,MPa,2000,Not applicable,Not applicable,=,0.001,2,Not applicable,Not applicable,GPa,Published value,Not published (do not assume printed),Unstated,Not published,not-stated,Not published,not-stated,Not applicable,Not applicable,Not published,D 790,ASTM D790,Not applicable,Not applicable,Not published,S-SPECTRUM-en-tds-spectrum-petg-premium-high-speed,p. 1: Flexural Modulus,"Added 2026-09-18 (m54-batch-b02-spectrum): re-read from the source document, page 1 (SHA-256 recorded in sources.csv).",Not applicable
V002837,M020,G020-07,HDT,70 °C,°C,70,Not applicable,Not applicable,=,1,70,Not applicable,Not applicable,°C,Published value,Not published (do not assume printed),Not applicable,Not published,not-stated,Not published,not-stated,Not applicable,Not applicable,Not published,D 648,ASTM D648,Not published,Not applicable,Not published,S-SPECTRUM-en-tds-spectrum-petg-premium-high-speed,p. 1: Heat Deflection Temperature,"Added 2026-09-18 (m54-batch-b02-spectrum): re-read from the source document, page 1 (SHA-256 recorded in sources.csv).",Not applicable
V002838,M020,G020-07,Glass transition temperature,80 °C,°C,80,Not applicable,Not applicable,=,1,80,Not applicable,Not applicable,°C,Published value,Not published (do not assume printed),Not applicable,Not published,not-stated,Not published,not-stated,Not applicable,Not applicable,Not published,D3418,ASTM D3418,Not applicable,Not applicable,Not published,S-SPECTRUM-en-tds-spectrum-petg-premium-high-speed,p. 1: Glass Transition Temperature,"Added 2026-09-18 (m54-batch-b02-spectrum): re-read from the source document, page 1 (SHA-256 recorded in sources.csv).",Not applicable
V002839,M017,G017-02,Tensile modulus,3250 MPa,MPa,3250,Not applicable,Not applicable,=,0.001,3.25,Not applicable,Not applicable,GPa,Published value,Not published (do not assume printed),Unstated,Not published,not-stated,Not published,not-stated,Not applicable,Not applicable,Not published,ISO 527,ISO 527,Not applicable,Not applicable,Not published,S-SPECTRUM-EN-TDS-Spectrum-LW-PLA-UltraFoam,p. 1: Tensile Modulus,"Added 2026-09-18 (m54-batch-b02-spectrum): re-read from the source document, page 1 (SHA-256 recorded in sources.csv).",Not applicable
V002840,M017,G017-02,Tensile strength (endpoint unspecified),47 MPa,MPa,47,Not applicable,Not applicable,=,1,47,Not applicable,Not applicable,MPa,Published value,Not published (do not assume printed),Unstated,Not published,not-stated,Not published,not-stated,Not applicable,Not applicable,Not published,ISO 527,ISO 527,Not applicable,Not applicable,Not published,S-SPECTRUM-EN-TDS-Spectrum-LW-PLA-UltraFoam,p. 1: Tensile Strength,"Added 2026-09-18 (m54-batch-b02-spectrum): re-read from the source document, page 1 (SHA-256 recorded in sources.csv).",Not applicable
V002841,M017,G017-02,Elongation at break,8 %,%,8,Not applicable,Not applicable,=,1,8,Not applicable,Not applicable,%,Published value,Not published (do not assume printed),Unstated,Not published,not-stated,Not published,not-stated,Not applicable,Not applicable,Not published,ISO 527,ISO 527,Not applicable,Not applicable,Not published,S-SPECTRUM-EN-TDS-Spectrum-LW-PLA-UltraFoam,p. 1: Tensile strain at break,"Added 2026-09-18 (m54-batch-b02-spectrum): re-read from the source document, page 1 (SHA-256 recorded in sources.csv).",Not applicable
V002842,M017,G017-02,HDT,59 °C,°C,59,Not applicable,Not applicable,=,1,59,Not applicable,Not applicable,°C,Published value,Not published (do not assume printed),Not applicable,Not published,not-stated,Not published,not-stated,Not applicable,Not applicable,Not published,0.45mn/m2,Not published,0.45,Not applicable,Not published,S-SPECTRUM-EN-TDS-Spectrum-LW-PLA-UltraFoam,p. 1: Heat Deflection Temperature 0.45mn/m2,"Added 2026-09-18 (m54-batch-b02-spectrum): re-read from the source document, page 1 (SHA-256 recorded in sources.csv).",Not applicable
V002843,M017,G017-02,HDT,53 °C,°C,53,Not applicable,Not applicable,=,1,53,Not applicable,Not applicable,°C,Published value,Not published (do not assume printed),Not applicable,Not published,not-stated,Not published,not-stated,Not applicable,Not applicable,Not published,1.81mn/m2,Not published,1.8,Not applicable,Not published,S-SPECTRUM-EN-TDS-Spectrum-LW-PLA-UltraFoam,p. 1: Heat Deflection Temperature 1.81mn/m2,"Added 2026-09-18 (m54-batch-b02-spectrum): re-read from the source document, page 1 (SHA-256 recorded in sources.csv).",Not applicable
V002844,M020,G020-08,Density,1.18 g/cm3,g/cm3,1.18,Not applicable,Not applicable,=,1000,1180,Not applicable,Not applicable,kg/m³,Published value,Not published (density specimen form not explicitly established),Not applicable,Not published,not-stated,Not published,not-stated,Not applicable,Not applicable,Not published,D 792,ASTM D792,Not applicable,Not applicable,Not published,S-SPECTRUM-en-tds-spectrum-petg-ht100,p. 1: Specific Gravity,"Added 2026-09-18 (m54-batch-b02-spectrum): re-read from the source document, page 1 (SHA-256 recorded in sources.csv).",Not applicable
V002845,M020,G020-08,Tensile yield strength,43 MPa,MPa,43,Not applicable,Not applicable,=,1,43,Not applicable,Not applicable,MPa,Published value,Not published (do not assume printed),Unstated,Not published,not-stated,Not published,not-stated,Not applicable,Not applicable,Not published,D 638,ASTM D638,Not applicable,Not applicable,Not published,S-SPECTRUM-en-tds-spectrum-petg-ht100,p. 1: Tensile Stress at Yield,"Added 2026-09-18 (m54-batch-b02-spectrum): re-read from the source document, page 1 (SHA-256 recorded in sources.csv).",Not applicable
V002846,M020,G020-08,Tensile break strength,52 MPa,MPa,52,Not applicable,Not applicable,=,1,52,Not applicable,Not applicable,MPa,Published value,Not published (do not assume printed),Unstated,Not published,not-stated,Not published,not-stated,Not applicable,Not applicable,Not published,D 638,ASTM D638,Not applicable,Not applicable,Not published,S-SPECTRUM-en-tds-spectrum-petg-ht100,p. 1: Tensile Stress at Break,"Added 2026-09-18 (m54-batch-b02-spectrum): re-read from the source document, page 1 (SHA-256 recorded in sources.csv).",Not applicable
V002847,M020,G020-08,Elongation at yield,"7,00 %",%,7,Not applicable,Not applicable,=,1,7,Not applicable,Not applicable,%,Published value,Not published (do not assume printed),Unstated,Not published,not-stated,Not published,not-stated,Not applicable,Not applicable,Not published,D 638,ASTM D638,Not applicable,Not applicable,Not published,S-SPECTRUM-en-tds-spectrum-petg-ht100,p. 1: Elongation at Yield,"Added 2026-09-18 (m54-batch-b02-spectrum): re-read from the source document, page 1 (SHA-256 recorded in sources.csv).",Not applicable
V002848,M020,G020-08,Elongation at break,"210,00 %",%,210,Not applicable,Not applicable,=,1,210,Not applicable,Not applicable,%,Published value,Not published (do not assume printed),Unstated,Not published,not-stated,Not published,not-stated,Not applicable,Not applicable,Not published,D 638,ASTM D638,Not applicable,Not applicable,Not published,S-SPECTRUM-en-tds-spectrum-petg-ht100,p. 1: Elongation at Break,"Added 2026-09-18 (m54-batch-b02-spectrum): re-read from the source document, page 1 (SHA-256 recorded in sources.csv).",Not applicable
V002849,M020,G020-08,Flexural modulus,1575 MPa,MPa,1575,Not applicable,Not applicable,=,0.001,1.575,Not applicable,Not applicable,GPa,Published value,Not published (do not assume printed),Unstated,Not published,not-stated,Not published,not-stated,Not applicable,Not applicable,Not published,D 790,ASTM D790,Not applicable,Not applicable,Not published,S-SPECTRUM-en-tds-spectrum-petg-ht100,p. 1: Flexural Modulus,"Added 2026-09-18 (m54-batch-b02-spectrum): re-read from the source document, page 1 (SHA-256 recorded in sources.csv).",Not applicable
V002850,M020,G020-08,Flexural strength,64 MPa,MPa,64,Not applicable,Not applicable,=,1,64,Not applicable,Not applicable,MPa,Published value,Not published (do not assume printed),Unstated,Not published,not-stated,Not published,not-stated,Not applicable,Not applicable,Not published,D 790,ASTM D790,Not applicable,Not applicable,Not published,S-SPECTRUM-en-tds-spectrum-petg-ht100,p. 1: Flexural Strength,"Added 2026-09-18 (m54-batch-b02-spectrum): re-read from the source document, page 1 (SHA-256 recorded in sources.csv).",Not applicable
V002851,M020,G020-08,Hardness,111,Rockwell R,111,Not applicable,Not applicable,=,1,111,Not applicable,Not applicable,Rockwell R,Published value,Not published (do not assume printed),Not applicable,Not published,not-stated,Not published,not-stated,Not applicable,Not applicable,Not published,D 785,ASTM D785,Not applicable,Not applicable,Not published,S-SPECTRUM-en-tds-spectrum-petg-ht100,"p. 1: Rockwell Hardness, R Scale","Added 2026-09-18 (m54-batch-b02-spectrum): re-read from the source document, page 1 (SHA-256 recorded in sources.csv).",Not applicable
V002852,M020,G020-08,Izod impact strength,860 J/m,J/m,860,Not applicable,Not applicable,=,1,860,Not applicable,Not applicable,J/m,Published value,Not published (do not assume printed),Not applicable,Not published,not-stated,Not published,not-stated,Not applicable,Not applicable,23°C,23°C D 256,ASTM D256,Not applicable,Notched,Not published,S-SPECTRUM-en-tds-spectrum-petg-ht100,"p. 1: Izod Impact Strength, Notched @ 23°C","Added 2026-09-18 (m54-batch-b02-spectrum): re-read from the source document, page 1 (SHA-256 recorded in sources.csv).",Not applicable
V002853,M020,G020-08,HDT,100 °C,°C,100,Not applicable,Not applicable,=,1,100,Not applicable,Not applicable,°C,Published value,Not published (do not assume printed),Not applicable,Not published,not-stated,Not published,not-stated,Not applicable,Not applicable,Not published,D 648,ASTM D648,Not published,Not applicable,Not published,S-SPECTRUM-en-tds-spectrum-petg-ht100,p. 1: Heat Deflection Temperature,"Added 2026-09-18 (m54-batch-b02-spectrum): re-read from the source document, page 1 (SHA-256 recorded in sources.csv).",Not applicable
V002854,M108,G108-01,Density,1.01 g/cm3,g/cm3,1.01,Not applicable,Not applicable,=,1000,1010,Not applicable,Not applicable,kg/m³,Published value,Not published (density specimen form not explicitly established),Not applicable,Not published,not-stated,Not published,not-stated,Not applicable,Not applicable,Not published,ISO 1183-3,ISO 1183,Not applicable,Not applicable,Not published,S-SPECTRUM-en-tds-spectrum-pa6-gk10,p. 1: Specific gravity,"Added 2026-09-18 (m54-batch-b02-spectrum): re-read from the source document, page 1 (SHA-256 recorded in sources.csv).",Not applicable
V002855,M108,G108-01,Water absorption,0.3 %,%,0.3,Not applicable,Not applicable,<,1,0.3,Not applicable,Not applicable,%,Published value,Not published (do not assume printed),Not applicable,Not published,not-stated,Not published,not-stated,Not applicable,Not applicable,23°C,23°C/24h ISO 62,ISO 62,Not applicable,Not applicable,Not published,S-SPECTRUM-en-tds-spectrum-pa6-gk10,"p. 1: Water absorption, 23°C/24h","Added 2026-09-18 (m54-batch-b02-spectrum): re-read from the source document, page 1 (SHA-256 recorded in sources.csv).",Not applicable
V002856,M108,G108-01,Melt mass-flow rate,2.2 g/10 min,g/10 min,2.2,Not applicable,Not applicable,=,1,2.2,Not applicable,Not applicable,g/10 min,Published value,Not published (do not assume printed),Not applicable,Not published,not-stated,Not published,not-stated,Not applicable,Not applicable,250°C,MFR 250°C / 2 16kg ISO 1133,ISO 1133,Not applicable,Not applicable,Not published,S-SPECTRUM-en-tds-spectrum-pa6-gk10,"p. 1: Melt flow rate (MFR), 250°C / 2,16kg","Added 2026-09-18 (m54-batch-b02-spectrum): re-read from the source document, page 1 (SHA-256 recorded in sources.csv).",Not applicable
V002857,M108,G108-01,Tensile strength (endpoint unspecified),87 MPa,MPa,87,Not applicable,Not applicable,=,1,87,Not applicable,Not applicable,MPa,Published value,Not published (do not assume printed),Unstated,Dry,dry,Not published,not-stated,Not applicable,Not applicable,Not published,dry at 50 mm/min ISO 527,ISO 527,Not applicable,Not applicable,Not published,S-SPECTRUM-en-tds-spectrum-pa6-gk10,"p. 1: Tensile strength (dry, at 50 mm/min)","Added 2026-09-18 (m54-batch-b02-spectrum): re-read from the source document, page 1 (SHA-256 recorded in sources.csv).",Not applicable
V002858,M108,G108-01,Tensile strain at strength,2.7 %,%,2.7,Not applicable,Not applicable,=,1,2.7,Not applicable,Not applicable,%,Published value,Not published (do not assume printed),Unstated,Dry,dry,Not published,not-stated,Not applicable,Not applicable,Not published,dry at 50 mm/min ISO 527,ISO 527,Not applicable,Not applicable,Not published,S-SPECTRUM-en-tds-spectrum-pa6-gk10,"p. 1: Elongation at max. force (dry, at 50 mm/min)","Added 2026-09-18 (m54-batch-b02-spectrum): re-read from the source document, page 1 (SHA-256 recorded in sources.csv).",Not applicable
V002859,M108,G108-01,Tensile modulus,4.2 GPa,GPa,4.2,Not applicable,Not applicable,=,1,4.2,Not applicable,Not applicable,GPa,Published value,Not published (do not assume printed),Unstated,Dry,dry,Not published,not-stated,Not applicable,Not applicable,Not published,dry at 1 mm/min ISO 527,ISO 527,Not applicable,Not applicable,Not published,S-SPECTRUM-en-tds-spectrum-pa6-gk10,"p. 1: Modulus of elasticity (dry, at 1 mm/min)","Added 2026-09-18 (m54-batch-b02-spectrum): re-read from the source document, page 1 (SHA-256 recorded in sources.csv).",Not applicable
V002860,M108,G108-01,Charpy strength,26 kJ/m2,kJ/m2,26,Not applicable,Not applicable,=,1,26,Not applicable,Not applicable,kJ/m²,Published value,Not published (do not assume printed),Not applicable,Dry,dry,Not published,not-stated,Not applicable,Not applicable,Not published,dry 80x10x4mm ISO 179,ISO 179,Not applicable,Unnotched,Not published,S-SPECTRUM-en-tds-spectrum-pa6-gk10,"p. 1: Charpy impact strength (dry, 80x10x4mm)","Added 2026-09-18 (m54-batch-b02-spectrum): re-read from the source document, page 1 (SHA-256 recorded in sources.csv).",Not applicable
V002861,M108,G108-01,HDT,90 °C,°C,90,Not applicable,Not applicable,=,1,90,Not applicable,Not applicable,°C,Published value,Not published (do not assume printed),Not applicable,Not published,not-stated,Not published,not-stated,Not applicable,Not applicable,Not published,ISO 75,ISO 75,Not published,Not applicable,Not published,S-SPECTRUM-en-tds-spectrum-pa6-gk10,p. 1: Heat distortion temperature (HDT A),"Added 2026-09-18 (m54-batch-b02-spectrum): re-read from the source document, page 1 (SHA-256 recorded in sources.csv).",Not applicable
V002862,M108,G108-01,Continuous service temperature,120 °C,°C,120,Not applicable,Not applicable,=,1,120,Not applicable,Not applicable,°C,Published value,Not published (do not assume printed),Not applicable,Not published,not-stated,Not published,not-stated,Not applicable,Not applicable,Not published,20.000h IEC 60216,IEC 60216,Not applicable,Not applicable,Not published,S-SPECTRUM-en-tds-spectrum-pa6-gk10,p. 1: Continous service temperature (20.000h),"Added 2026-09-18 (m54-batch-b02-spectrum): re-read from the source document, page 1 (SHA-256 recorded in sources.csv).",Not applicable
V002863,M001,G001-08,Density,1.29 g/cm3,g/cm3,1.29,Not applicable,Not applicable,=,1000,1290,Not applicable,Not applicable,kg/m³,Published value,Not published (density specimen form not explicitly established),Not applicable,Not published,not-stated,Not published,not-stated,Not applicable,Not applicable,Not published,D 792,ASTM D792,Not applicable,Not applicable,Not published,S-SPECTRUM-en-tds-the-filament-pla-matte,p. 1: Specific Gravity,"Added 2026-09-18 (m54-batch-b02-spectrum): re-read from the source document, page 1 (SHA-256 recorded in sources.csv).",Not applicable
V002864,M001,G001-08,Tensile yield strength,37 MPa,MPa,37,Not applicable,Not applicable,=,1,37,Not applicable,Not applicable,MPa,Published value,Not published (do not assume printed),Unstated,Not published,not-stated,Not published,not-stated,Not applicable,Not applicable,Not published,D 638,ASTM D638,Not applicable,Not applicable,Not published,S-SPECTRUM-en-tds-the-filament-pla-matte,p. 1: Tensile Strength at Yield,"Added 2026-09-18 (m54-batch-b02-spectrum): re-read from the source document, page 1 (SHA-256 recorded in sources.csv).",Not applicable
V002865,M001,G001-08,Elongation at break,9 %,%,9,Not applicable,Not applicable,>,1,9,Not applicable,Not applicable,%,Published value,Not published (do not assume printed),Unstated,Not published,not-stated,Not published,not-stated,Not applicable,Not applicable,Not published,D 638,ASTM D638,Not applicable,Not applicable,Not published,S-SPECTRUM-en-tds-the-filament-pla-matte,p. 1: Elongation at break,"Added 2026-09-18 (m54-batch-b02-spectrum): re-read from the source document, page 1 (SHA-256 recorded in sources.csv).",Not applicable
V002866,M001,G001-08,Flexural modulus,2.2 Gpa,Gpa,2.2,Not applicable,Not applicable,=,1,2.2,Not applicable,Not applicable,GPa,Published value,Not published (do not assume printed),Unstated,Not published,not-stated,Not published,not-stated,Not applicable,Not applicable,Not published,D 790,ASTM D790,Not applicable,Not applicable,Not published,S-SPECTRUM-en-tds-the-filament-pla-matte,p. 1: Flexural Modulus,"Added 2026-09-18 (m54-batch-b02-spectrum): re-read from the source document, page 1 (SHA-256 recorded in sources.csv).",Not applicable
V002867,M001,G001-08,Izod impact strength,"51,2 J/m",J/m,51.2,Not applicable,Not applicable,=,1,51.2,Not applicable,Not applicable,J/m,Published value,Not published (do not assume printed),Not applicable,Not published,not-stated,Not published,not-stated,Not applicable,Not applicable,Not published,D 256,ASTM D256,Not applicable,Notched,Not published,S-SPECTRUM-en-tds-the-filament-pla-matte,p. 1: Izod Notched,"Added 2026-09-18 (m54-batch-b02-spectrum): re-read from the source document, page 1 (SHA-256 recorded in sources.csv).",Not applicable
V002868,M001,G001-08,HDT,60 °C,°C,60,Not applicable,Not applicable,=,1,60,Not applicable,Not applicable,°C,Published value,Not published (do not assume printed),Not applicable,Not published,not-stated,Not published,not-stated,Not applicable,Not applicable,Not published,D 648,ASTM D648,Not published,Not applicable,Not published,S-SPECTRUM-en-tds-the-filament-pla-matte,p. 1: Heat Deflection Temperature,"Added 2026-09-18 (m54-batch-b02-spectrum): re-read from the source document, page 1 (SHA-256 recorded in sources.csv).",Not applicable
V002869,M001,G001-09,Density,1.2 g/cm3,g/cm3,1.2,Not applicable,Not applicable,=,1000,1200,Not applicable,Not applicable,kg/m³,Published value,Not published (density specimen form not explicitly established),Not applicable,Not published,not-stated,Not published,not-stated,Not applicable,Not applicable,Not published,ISO 1183,ISO 1183,Not applicable,Not applicable,Not published,S-SPECTRUM-en-tds-the-filament-ht-pla,p. 1: Specific Gravity,"Added 2026-09-18 (m54-batch-b02-spectrum): re-read from the source document, page 1 (SHA-256 recorded in sources.csv).",Not applicable
V002870,M001,G001-09,Tensile strength (endpoint unspecified),44 MPa,MPa,44,Not applicable,Not applicable,=,1,44,Not applicable,Not applicable,MPa,Published value,Not published (do not assume printed),Unstated,Not published,not-stated,Not published,not-stated,Not applicable,Not applicable,Not published,ISO 527,ISO 527,Not applicable,Not applicable,Not published,S-SPECTRUM-en-tds-the-filament-ht-pla,p. 1: Tensile Strength,"Added 2026-09-18 (m54-batch-b02-spectrum): re-read from the source document, page 1 (SHA-256 recorded in sources.csv).",Not applicable
V002871,M001,G001-09,Tensile break strength,"27,5 MPa",MPa,27.5,Not applicable,Not applicable,=,1,27.5,Not applicable,Not applicable,MPa,Published value,Not published (do not assume printed),Unstated,Not published,not-stated,Not published,not-stated,Not applicable,Not applicable,Not published,ISO 527,ISO 527,Not applicable,Not applicable,Not published,S-SPECTRUM-en-tds-the-filament-ht-pla,p. 1: Tensile strength at break,"Added 2026-09-18 (m54-batch-b02-spectrum): re-read from the source document, page 1 (SHA-256 recorded in sources.csv).",Not applicable
