Repository: faridbnv/h2c-materials

# Filament Atlas

**Live: [pdynamics.ca/h2c-materials](https://pdynamics.ca/h2c-materials/)** · one HTML page, with a page of its own for
each well-documented material beside it, that also runs offline from a file, with no server.

## What it is

Filament Atlas is a tool for a small engineering team choosing a 3D-printing filament for the team's Bambu Lab H2C
printer. It was the H2C Material Selector until 2026-10-16; the built file keeps that name. You say what a part must
do (survive 100 °C, be at least this stiff, be as light as possible), and it answers in two steps:

- **Which kinds of filament** (PLA, PETG, carbon-filled nylon and so on) can do it, and whether the H2C can print them.

File: data/tables/measurements.csv (part 54 of 82)
MeasurementID,MaterialID,GradeID,Property,Raw value,Raw unit,Raw numeric,Raw uncertainty ±,Raw upper bound,Operator,Conversion factor,Normalized value,Normalized uncertainty ±,Normalized upper bound,Normalized unit,Data status,Specimen type,Direction,Moisture condition,Moisture state,Post-processing,Post-processing state,Anneal °C,Anneal h,Test temperature,Standard / load,Standards,Test load MPa,Notch,Specimen / print parameters,SourceID,Locator,Notes,Parse review
V002872,M001,G001-09,Elongation at break,12 %,%,12,Not applicable,Not applicable,=,1,12,Not applicable,Not applicable,%,Published value,Not published (do not assume printed),Unstated,Not published,not-stated,Not published,not-stated,Not applicable,Not applicable,Not published,ISO 527,ISO 527,Not applicable,Not applicable,Not published,S-SPECTRUM-en-tds-the-filament-ht-pla,p. 1: Elongation at break,"Added 2026-09-18 (m54-batch-b02-spectrum): re-read from the source document, page 1 (SHA-256 recorded in sources.csv).",Not applicable
V002873,M001,G001-09,Tensile modulus,2620 MPa,MPa,2620,Not applicable,Not applicable,=,0.001,2.62,Not applicable,Not applicable,GPa,Published value,Not published (do not assume printed),Unstated,Not published,not-stated,Not published,not-stated,Not applicable,Not applicable,Not published,ISO 527,ISO 527,Not applicable,Not applicable,Not published,S-SPECTRUM-en-tds-the-filament-ht-pla,p. 1: Tensile modulus,"Added 2026-09-18 (m54-batch-b02-spectrum): re-read from the source document, page 1 (SHA-256 recorded in sources.csv).",Not applicable
V002874,M001,G001-09,Flexural modulus,3350 MPa,MPa,3350,Not applicable,Not applicable,=,0.001,3.35,Not applicable,Not applicable,GPa,Published value,Not published (do not assume printed),Unstated,Not published,not-stated,Not published,not-stated,Not applicable,Not applicable,Not published,ISO 178,ISO 178,Not applicable,Not applicable,Not published,S-SPECTRUM-en-tds-the-filament-ht-pla,p. 1: Flexural Modulus,"Added 2026-09-18 (m54-batch-b02-spectrum): re-read from the source document, page 1 (SHA-256 recorded in sources.csv).",Not applicable
V002875,M001,G001-09,Charpy strength,"2,1 kJ/m2",kJ/m2,2.1,Not applicable,Not applicable,=,1,2.1,Not applicable,Not applicable,kJ/m²,Published value,Not published (do not assume printed),Not applicable,Not published,not-stated,Not published,not-stated,Not applicable,Not applicable,23°C,23°C ISO 179,ISO 179,Not applicable,Notched,Not published,S-SPECTRUM-en-tds-the-filament-ht-pla,"p. 1: Charpy impact strength notched, 23°C","Added 2026-09-18 (m54-batch-b02-spectrum): re-read from the source document, page 1 (SHA-256 recorded in sources.csv).",Not applicable
V002876,M001,G001-09,HDT,108 °C,°C,108,Not applicable,Not applicable,=,1,108,Not applicable,Not applicable,°C,Published value,Not published (do not assume printed),Not applicable,Not published,not-stated,Not published,not-stated,Not applicable,Not applicable,Not published,Not published,Not published,Not published,Not applicable,Not published,S-SPECTRUM-en-tds-the-filament-ht-pla,p. 1: Heat Deflection Temperature,"Added 2026-09-18 (m54-batch-b02-spectrum): re-read from the source document, page 1 (SHA-256 recorded in sources.csv).",Not applicable
V002877,M001,G001-09,Vicat softening temperature,140 °C,°C,140,Not applicable,Not applicable,=,1,140,Not applicable,Not applicable,°C,Published value,Not published (do not assume printed),Not applicable,Not published,not-stated,Not published,not-stated,Not applicable,Not applicable,Not published,Not published,Not published,Not applicable,Not applicable,Not published,S-SPECTRUM-en-tds-the-filament-ht-pla,p. 1: VICAT,"Added 2026-09-18 (m54-batch-b02-spectrum): re-read from the source document, page 1 (SHA-256 recorded in sources.csv).",Not applicable
V002878,M035,G035-03,Density,1.20 g/cm3,g/cm3,1.2,Not applicable,Not applicable,=,1000,1200,Not applicable,Not applicable,kg/m³,Published value,Not published (density specimen form not explicitly established),Not applicable,Not published,not-stated,Not published,not-stated,Not applicable,Not applicable,Not published,D 792,ASTM D792,Not applicable,Not applicable,Not published,S-SPECTRUM-en-tds-spectrum-pc-275,p. 1: Specific Gravity,"Added 2026-09-18 (m54-batch-b02-spectrum): re-read from the source document, page 1 (SHA-256 recorded in sources.csv).",Not applicable
V002879,M035,G035-03,Tensile yield strength,630 kg/cm2,kg/cm2,630,Not applicable,Not applicable,=,0.0980665,61.781895,Not applicable,Not applicable,MPa,Published value,Not published (do not assume printed),Unstated,Not published,not-stated,Not published,not-stated,Not applicable,Not applicable,Not published,D 638,ASTM D638,Not applicable,Not applicable,Not published,S-SPECTRUM-en-tds-spectrum-pc-275,p. 1: Tensile Strength at Yield*,"Added 2026-09-18 (m54-batch-b02-spectrum): re-read from the source document, page 1 (SHA-256 recorded in sources.csv).",Not applicable
V002880,M035,G035-03,Elongation at break,100 %,%,100,Not applicable,Not applicable,>,1,100,Not applicable,Not applicable,%,Published value,Not published (do not assume printed),Unstated,Not published,not-stated,Not published,not-stated,Not applicable,Not applicable,Not published,D 638,ASTM D638,Not applicable,Not applicable,Not published,S-SPECTRUM-en-tds-spectrum-pc-275,p. 1: Tensile Elongation at Break*,"Added 2026-09-18 (m54-batch-b02-spectrum): re-read from the source document, page 1 (SHA-256 recorded in sources.csv).",Not applicable
V002881,M035,G035-03,Flexural strength,920 kg/cm2,kg/cm2,920,Not applicable,Not applicable,=,0.0980665,90.22118,Not applicable,Not applicable,MPa,Published value,Not published (do not assume printed),Unstated,Not published,not-stated,Not published,not-stated,Not applicable,Not applicable,Not published,D 790,ASTM D790,Not applicable,Not applicable,Not published,S-SPECTRUM-en-tds-spectrum-pc-275,p. 1: Flexural Strength**,"Added 2026-09-18 (m54-batch-b02-spectrum): re-read from the source document, page 1 (SHA-256 recorded in sources.csv).",Not applicable
V002882,M035,G035-03,Flexural modulus,"24 000 kg/cm2 (TDS prints ""24.000"" with European decimal separator)",kg/cm2,24000,Not applicable,Not applicable,=,0.0000980665,2.353596,Not applicable,Not applicable,GPa,Published value,Not published (do not assume printed),Unstated,Not published,not-stated,Not published,not-stated,Not applicable,Not applicable,Not published,D 790,ASTM D790,Not applicable,Not applicable,Not published,S-SPECTRUM-en-tds-spectrum-pc-275,p. 1: Flexural Modulus**,"Added 2026-09-18 (m54-batch-b02-spectrum): re-read from the source document, page 1 (SHA-256 recorded in sources.csv). ""24.000"" may be a thousands separator or a decimal one; read as 24000 because 0.002353596 GPa is outside anything this property reaches",Not applicable
V002883,M035,G035-03,Izod impact strength,70 kg∙cm/cm,kg∙cm/cm,70,Not applicable,Not applicable,=,9.80665,686.4655,Not applicable,Not applicable,J/m,Published value,Not published (do not assume printed),Not applicable,Not published,not-stated,Not published,not-stated,Not applicable,Not applicable,23°C,23°C D 256,ASTM D256,Not applicable,Notched,Not published,S-SPECTRUM-en-tds-spectrum-pc-275,"p. 1: Izod Impact Strength, Notched @ 23°C","Added 2026-09-18 (m54-batch-b02-spectrum): re-read from the source document, page 1 (SHA-256 recorded in sources.csv).",Not applicable
V002884,M035,G035-03,HDT,139 °C,°C,139,Not applicable,Not applicable,=,1,139,Not applicable,Not applicable,°C,Published value,Not published (do not assume printed),Not applicable,Not published,not-stated,Not published,not-stated,Not applicable,Not applicable,Not published,0.45mn/m2 D 648,ASTM D648,0.45,Not applicable,Not published,S-SPECTRUM-en-tds-spectrum-pc-275,p. 1: Heat Deflection Temperature 0.45mn/m2,"Added 2026-09-18 (m54-batch-b02-spectrum): re-read from the source document, page 1 (SHA-256 recorded in sources.csv).",Not applicable
V002885,M035,G035-03,HDT,128 °C,°C,128,Not applicable,Not applicable,=,1,128,Not applicable,Not applicable,°C,Published value,Not published (do not assume printed),Not applicable,Not published,not-stated,Not published,not-stated,Not applicable,Not applicable,Not published,1.81mn/m2 D 648,ASTM D648,1.8,Not applicable,Not published,S-SPECTRUM-en-tds-spectrum-pc-275,p. 1: Heat Deflection Temperature 1.81mn/m2,"Added 2026-09-18 (m54-batch-b02-spectrum): re-read from the source document, page 1 (SHA-256 recorded in sources.csv).",Not applicable
V002886,M035,G035-03,Vicat softening temperature,150 °C,°C,150,Not applicable,Not applicable,=,1,150,Not applicable,Not applicable,°C,Published value,Not published (do not assume printed),Not applicable,Not published,not-stated,Not published,not-stated,Not applicable,Not applicable,Not published,D 1525,ASTM D1525,Not applicable,Not applicable,Not published,S-SPECTRUM-en-tds-spectrum-pc-275,p. 1: Vicat Softening Temperature,"Added 2026-09-18 (m54-batch-b02-spectrum): re-read from the source document, page 1 (SHA-256 recorded in sources.csv).",Not applicable
V002887,M027,G027-04,Density,1.06 g/cm3,g/cm3,1.06,Not applicable,Not applicable,=,1000,1060,Not applicable,Not applicable,kg/m³,Published value,Not published (density specimen form not explicitly established),Not applicable,Not published,not-stated,Not published,not-stated,Not applicable,Not applicable,Not published,ISO 1183-1,ISO 1183,Not applicable,Not applicable,Not published,S-SPECTRUM-en-tds-spectrum-medical,p. 1: Specific Gravity,"Added 2026-09-18 (m54-batch-b02-spectrum): re-read from the source document, page 1 (SHA-256 recorded in sources.csv).",Not applicable
V002888,M027,G027-04,Elongation at break,"16,00 %",%,16,Not applicable,Not applicable,=,1,16,Not applicable,Not applicable,%,Published value,Not published (do not assume printed),Unstated,Not published,not-stated,Not published,not-stated,Not applicable,Not applicable,Not published,1mm/min ISO 527-1,ISO 527,Not applicable,Not applicable,Not published,S-SPECTRUM-en-tds-spectrum-medical,p. 1: Elongation at Break (1mm/min),"Added 2026-09-18 (m54-batch-b02-spectrum): re-read from the source document, page 1 (SHA-256 recorded in sources.csv).",Not applicable
V002889,M027,G027-04,Tensile modulus,2450 MPa,MPa,2450,Not applicable,Not applicable,=,0.001,2.45,Not applicable,Not applicable,GPa,Published value,Not published (do not assume printed),Unstated,Not published,not-stated,Not published,not-stated,Not applicable,Not applicable,Not published,1mm/min ISO 527-1,ISO 527,Not applicable,Not applicable,Not published,S-SPECTRUM-en-tds-spectrum-medical,p. 1: Tensile Modulus (1mm/min),"Added 2026-09-18 (m54-batch-b02-spectrum): re-read from the source document, page 1 (SHA-256 recorded in sources.csv).",Not applicable
V002890,M027,G027-04,Flexural modulus,2500 MPa,MPa,2500,Not applicable,Not applicable,=,0.001,2.5,Not applicable,Not applicable,GPa,Published value,Not published (do not assume printed),Unstated,Not published,not-stated,Not published,not-stated,Not applicable,Not applicable,Not published,2mm/min ISO 178,ISO 178,Not applicable,Not applicable,Not published,S-SPECTRUM-en-tds-spectrum-medical,p. 1: Flexural Modulus (2mm/min),"Added 2026-09-18 (m54-batch-b02-spectrum): re-read from the source document, page 1 (SHA-256 recorded in sources.csv).",Not applicable
V002891,M027,G027-04,Izod impact strength,14 KJ/m2,KJ/m2,14,Not applicable,Not applicable,=,1,14,Not applicable,Not applicable,kJ/m²,Published value,Not published (do not assume printed),Not applicable,Not published,not-stated,Not published,not-stated,Not applicable,Not applicable,23°C,23°C ISO 180-1A,ISO 180,Not applicable,Notched,Not published,S-SPECTRUM-en-tds-spectrum-medical,"p. 1: Izod Impact Strength, Notched @ 23°C","Added 2026-09-18 (m54-batch-b02-spectrum): re-read from the source document, page 1 (SHA-256 recorded in sources.csv).",Not applicable
V002892,M027,G027-04,Izod impact strength,7 KJ/m2,KJ/m2,7,Not applicable,Not applicable,=,1,7,Not applicable,Not applicable,kJ/m²,Published value,Not published (do not assume printed),Not applicable,Not published,not-stated,Not published,not-stated,Not applicable,Not applicable,-30°C,-30°C ISO 180-1A,ISO 180,Not applicable,Notched,Not published,S-SPECTRUM-en-tds-spectrum-medical,"p. 1: Izod Impact Strength, Notched @ -30°C","Added 2026-09-18 (m54-batch-b02-spectrum): re-read from the source document, page 1 (SHA-256 recorded in sources.csv).",Not applicable
V002893,M027,G027-04,Vicat softening temperature,97 °C,°C,97,Not applicable,Not applicable,=,1,97,Not applicable,Not applicable,°C,Published value,Not published (do not assume printed),Not applicable,Not published,not-stated,Not published,not-stated,Not applicable,Not applicable,Not published,ISO 306,ISO 306,Not applicable,Not applicable,Not published,S-SPECTRUM-en-tds-spectrum-medical,p. 1: Vicat Softening Temperature,"Added 2026-09-18 (m54-batch-b02-spectrum): re-read from the source document, page 1 (SHA-256 recorded in sources.csv).",Not applicable
V002894,M008,G008-03,Density,1.22 g/cm3,g/cm3,1.22,Not applicable,Not applicable,=,1000,1220,Not applicable,Not applicable,kg/m³,Published value,Not published (density specimen form not explicitly established),Not applicable,Not published,not-stated,Not published,not-stated,Not applicable,Not applicable,Not published,D 792,ASTM D792,Not applicable,Not applicable,Not published,S-SPECTRUM-en-tds-spectrum-pla-magic-silk,p. 1: Specific Gravity,"Added 2026-09-18 (m54-batch-b02-spectrum): re-read from the source document, page 1 (SHA-256 recorded in sources.csv).",Not applicable
V002895,M008,G008-03,Melt mass-flow rate,6 g/10min,g/10min,6,Not applicable,Not applicable,=,1,6,Not applicable,Not applicable,g/10 min,Published value,Not published (do not assume printed),Not applicable,Not published,not-stated,Not published,not-stated,Not applicable,Not applicable,210°C,210°C 2.16kg D 1238,ASTM D1238,Not applicable,Not applicable,Not published,S-SPECTRUM-en-tds-spectrum-pla-magic-silk,"p. 1: MFR (210°C, 2.16kg)","Added 2026-09-18 (m54-batch-b02-spectrum): re-read from the source document, page 1 (SHA-256 recorded in sources.csv).",Not applicable
V002896,M008,G008-03,Tensile break strength,45 MPa,MPa,45,Not applicable,Not applicable,=,1,45,Not applicable,Not applicable,MPa,Published value,Not published (do not assume printed),Unstated,Not published,not-stated,Not published,not-stated,Not applicable,Not applicable,Not published,ISO 527,ISO 527,Not applicable,Not applicable,Not published,S-SPECTRUM-en-tds-spectrum-pla-magic-silk,p. 1: Tensile Strength at Break,"Added 2026-09-18 (m54-batch-b02-spectrum): re-read from the source document, page 1 (SHA-256 recorded in sources.csv).",Not applicable
V002897,M008,G008-03,Tensile yield strength,59 MPa,MPa,59,Not applicable,Not applicable,=,1,59,Not applicable,Not applicable,MPa,Published value,Not published (do not assume printed),Unstated,Not published,not-stated,Not published,not-stated,Not applicable,Not applicable,Not published,ISO 527,ISO 527,Not applicable,Not applicable,Not published,S-SPECTRUM-en-tds-spectrum-pla-magic-silk,p. 1: Tensile Strength at Yield,"Added 2026-09-18 (m54-batch-b02-spectrum): re-read from the source document, page 1 (SHA-256 recorded in sources.csv).",Not applicable
V002898,M008,G008-03,Tensile modulus,2700 MPa,MPa,2700,Not applicable,Not applicable,=,0.001,2.7,Not applicable,Not applicable,GPa,Published value,Not published (do not assume printed),Unstated,Not published,not-stated,Not published,not-stated,Not applicable,Not applicable,Not published,ISO 527,ISO 527,Not applicable,Not applicable,Not published,S-SPECTRUM-en-tds-spectrum-pla-magic-silk,p. 1: Tensile Modulus,"Added 2026-09-18 (m54-batch-b02-spectrum): re-read from the source document, page 1 (SHA-256 recorded in sources.csv).",Not applicable
V002899,M008,G008-03,Elongation at break,"10,00 %",%,10,Not applicable,Not applicable,=,1,10,Not applicable,Not applicable,%,Published value,Not published (do not assume printed),Unstated,Not published,not-stated,Not published,not-stated,Not applicable,Not applicable,Not published,ISO 527,ISO 527,Not applicable,Not applicable,Not published,S-SPECTRUM-en-tds-spectrum-pla-magic-silk,p. 1: Elongation at Break,"Added 2026-09-18 (m54-batch-b02-spectrum): re-read from the source document, page 1 (SHA-256 recorded in sources.csv).",Not applicable
V002900,M008,G008-03,Elongation at yield,"5,00 %",%,5,Not applicable,Not applicable,=,1,5,Not applicable,Not applicable,%,Published value,Not published (do not assume printed),Unstated,Not published,not-stated,Not published,not-stated,Not applicable,Not applicable,Not published,ISO 527,ISO 527,Not applicable,Not applicable,Not published,S-SPECTRUM-en-tds-spectrum-pla-magic-silk,p. 1: Elongation at Yield,"Added 2026-09-18 (m54-batch-b02-spectrum): re-read from the source document, page 1 (SHA-256 recorded in sources.csv).",Not applicable
V002901,M008,G008-03,Izod impact strength,6 J/m,J/m,6,Not applicable,Not applicable,=,1,6,Not applicable,Not applicable,J/m,Published value,Not published (do not assume printed),Not applicable,Not published,not-stated,Not published,not-stated,Not applicable,Not applicable,Not published,D 256,ASTM D256,Not applicable,Notched,Not published,S-SPECTRUM-en-tds-spectrum-pla-magic-silk,p. 1: Notched Izod Impact Strength,"Added 2026-09-18 (m54-batch-b02-spectrum): re-read from the source document, page 1 (SHA-256 recorded in sources.csv).",Not applicable
V002902,M008,G008-03,Flexural strength,72 MPa,MPa,72,Not applicable,Not applicable,=,1,72,Not applicable,Not applicable,MPa,Published value,Not published (do not assume printed),Unstated,Not published,not-stated,Not published,not-stated,Not applicable,Not applicable,Not published,D790,ASTM D790,Not applicable,Not applicable,Not published,S-SPECTRUM-en-tds-spectrum-pla-magic-silk,p. 1: Flexural Strength,"Added 2026-09-18 (m54-batch-b02-spectrum): re-read from the source document, page 1 (SHA-256 recorded in sources.csv).",Not applicable
V002903,M008,G008-03,HDT,50 °C,°C,50,Not applicable,Not applicable,=,1,50,Not applicable,Not applicable,°C,Published value,Not published (do not assume printed),Not applicable,Not published,not-stated,Not published,not-stated,Not applicable,Not applicable,Not published,ISO 75,ISO 75,Not published,Not applicable,Not published,S-SPECTRUM-en-tds-spectrum-pla-magic-silk,p. 1: Heat Distortion Temperature,"Added 2026-09-18 (m54-batch-b02-spectrum): re-read from the source document, page 1 (SHA-256 recorded in sources.csv).",Not applicable
V002904,M008,G008-03,Glass transition temperature,57 °C,°C,57,Not applicable,Not applicable,=,1,57,Not applicable,Not applicable,°C,Published value,Not published (do not assume printed),Not applicable,Not published,not-stated,Not published,not-stated,Not applicable,Not applicable,Not published,Not published,Not published,Not applicable,Not applicable,Not published,S-SPECTRUM-en-tds-spectrum-pla-magic-silk,p. 1: Glass Transition Temperature,"Added 2026-09-18 (m54-batch-b02-spectrum): re-read from the source document, page 1 (SHA-256 recorded in sources.csv).",Not applicable
V002905,M001,G001-10,Density,1.24 g/cm3,g/cm3,1.24,Not applicable,Not applicable,=,1000,1240,Not applicable,Not applicable,kg/m³,Published value,Not published (density specimen form not explicitly established),Not applicable,Not published,not-stated,Not published,not-stated,Not applicable,Not applicable,Not published,D 792,ASTM D792,Not applicable,Not applicable,Not published,S-SPECTRUM-en-tds-spectrum-rpla,p. 1: Specific Gravity,"Added 2026-09-18 (m54-batch-b02-spectrum): re-read from the source document, page 1 (SHA-256 recorded in sources.csv).",Not applicable
V002906,M001,G001-10,Melt mass-flow rate,5-7 g/10min,g/10min,5,Not applicable,7,=,1,5,Not applicable,7,g/10 min,Published value,Not published (do not assume printed),Not applicable,Not published,not-stated,Not published,not-stated,Not applicable,Not applicable,210°C,210°C 2.16kg,Not published,Not applicable,Not applicable,Not published,S-SPECTRUM-en-tds-spectrum-rpla,"p. 1: MFR (210°C, 2.16kg)","Added 2026-09-18 (m54-batch-b02-spectrum): re-read from the source document, page 1 (SHA-256 recorded in sources.csv).",Not applicable
V002907,M001,G001-10,Tensile break strength,53.5 MPa,MPa,53.5,Not applicable,Not applicable,=,1,53.5,Not applicable,Not applicable,MPa,Published value,Not published (do not assume printed),Unstated,Not published,not-stated,Not published,not-stated,Not applicable,Not applicable,Not published,ISO 527,ISO 527,Not applicable,Not applicable,Not published,S-SPECTRUM-en-tds-spectrum-rpla,p. 1: Tensile Strength at Break,"Added 2026-09-18 (m54-batch-b02-spectrum): re-read from the source document, page 1 (SHA-256 recorded in sources.csv).",Not applicable
V002908,M001,G001-10,Tensile yield strength,50.2 MPa,MPa,50.2,Not applicable,Not applicable,=,1,50.2,Not applicable,Not applicable,MPa,Published value,Not published (do not assume printed),Unstated,Not published,not-stated,Not published,not-stated,Not applicable,Not applicable,Not published,ISO 527,ISO 527,Not applicable,Not applicable,Not published,S-SPECTRUM-en-tds-spectrum-rpla,p. 1: Tensile Strength at Yield,"Added 2026-09-18 (m54-batch-b02-spectrum): re-read from the source document, page 1 (SHA-256 recorded in sources.csv).",Not applicable
V002909,M001,G001-10,Tensile modulus,3420 MPa,MPa,3420,Not applicable,Not applicable,=,0.001,3.42,Not applicable,Not applicable,GPa,Published value,Not published (do not assume printed),Unstated,Not published,not-stated,Not published,not-stated,Not applicable,Not applicable,Not published,ISO 527,ISO 527,Not applicable,Not applicable,Not published,S-SPECTRUM-en-tds-spectrum-rpla,p. 1: Tensile Modulus,"Added 2026-09-18 (m54-batch-b02-spectrum): re-read from the source document, page 1 (SHA-256 recorded in sources.csv).",Not applicable
V002910,M001,G001-10,Elongation at yield,"5,50 %",%,5.5,Not applicable,Not applicable,=,1,5.5,Not applicable,Not applicable,%,Published value,Not published (do not assume printed),Unstated,Not published,not-stated,Not published,not-stated,Not applicable,Not applicable,Not published,ISO 527,ISO 527,Not applicable,Not applicable,Not published,S-SPECTRUM-en-tds-spectrum-rpla,p. 1: Elongation at Yield,"Added 2026-09-18 (m54-batch-b02-spectrum): re-read from the source document, page 1 (SHA-256 recorded in sources.csv).",Not applicable
V002911,M001,G001-10,Flexural strength,60.7 MPa,MPa,60.7,Not applicable,Not applicable,=,1,60.7,Not applicable,Not applicable,MPa,Published value,Not published (do not assume printed),Unstated,Not published,not-stated,Not published,not-stated,Not applicable,Not applicable,Not published,ISO 178,ISO 178,Not applicable,Not applicable,Not published,S-SPECTRUM-en-tds-spectrum-rpla,p. 1: Flexural Strength,"Added 2026-09-18 (m54-batch-b02-spectrum): re-read from the source document, page 1 (SHA-256 recorded in sources.csv).",Not applicable
V002912,M001,G001-10,Flexural modulus,3780 MPa,MPa,3780,Not applicable,Not applicable,=,0.001,3.78,Not applicable,Not applicable,GPa,Published value,Not published (do not assume printed),Unstated,Not published,not-stated,Not published,not-stated,Not applicable,Not applicable,Not published,ISO 178,ISO 178,Not applicable,Not applicable,Not published,S-SPECTRUM-en-tds-spectrum-rpla,p. 1: Flexural Modulus,"Added 2026-09-18 (m54-batch-b02-spectrum): re-read from the source document, page 1 (SHA-256 recorded in sources.csv).",Not applicable
V002913,M001,G001-10,Vicat softening temperature,55 °C,°C,55,Not applicable,Not applicable,=,1,55,Not applicable,Not applicable,°C,Published value,Not published (do not assume printed),Not applicable,Not published,not-stated,Not published,not-stated,Not applicable,Not applicable,Not published,ISO 306,ISO 306,Not applicable,Not applicable,Not published,S-SPECTRUM-en-tds-spectrum-rpla,p. 1: VICAT Softening Temparature,"Added 2026-09-18 (m54-batch-b02-spectrum): re-read from the source document, page 1 (SHA-256 recorded in sources.csv).",Not applicable
V002914,M001,G001-10,Glass transition temperature,55-60 °C,°C,55,Not applicable,60,=,1,55,Not applicable,60,°C,Published value,Not published (do not assume printed),Not applicable,Not published,not-stated,Not published,not-stated,Not applicable,Not applicable,Not published,Not published,Not published,Not applicable,Not applicable,Not published,S-SPECTRUM-en-tds-spectrum-rpla,p. 1: Glass Transition Temperature,"Added 2026-09-18 (m54-batch-b02-spectrum): re-read from the source document, page 1 (SHA-256 recorded in sources.csv).",Not applicable
V002915,M066,G066-02,Density,1.36 g/cm3,g/cm3,1.36,Not applicable,Not applicable,=,1000,1360,Not applicable,Not applicable,kg/m³,Published value,Not published (density specimen form not explicitly established),Not applicable,Not published,not-stated,Not published,not-stated,Not applicable,Not applicable,Not published,ISO 1183,ISO 1183,Not applicable,Not applicable,Not published,S-SPECTRUM-EN-TDS-Spectrum-ecoPET-9021,p. 1: Density,"Added 2026-09-18 (m54-batch-b02-spectrum): re-read from the source document, page 1 (SHA-256 recorded in sources.csv).",Not applicable
V002916,M066,G066-02,Water absorption,"0,3 %",%,0.3,Not applicable,Not applicable,<,1,0.3,Not applicable,Not applicable,%,Published value,Not published (do not assume printed),Not applicable,Not published,not-stated,Not published,not-stated,Not applicable,Not applicable,23°C,23°C / 24h ISO 62,ISO 62,Not applicable,Not applicable,Not published,S-SPECTRUM-EN-TDS-Spectrum-ecoPET-9021,p. 1: Water absorption (23°C / 24h),"Added 2026-09-18 (m54-batch-b02-spectrum): re-read from the source document, page 1 (SHA-256 recorded in sources.csv).",Not applicable
V002917,M066,G066-02,Tensile strength (endpoint unspecified),55 Mpa,Mpa,55,Not applicable,Not applicable,=,1,55,Not applicable,Not applicable,MPa,Published value,Not published (do not assume printed),Unstated,Dry,dry,Not published,not-stated,Not applicable,Not applicable,Not published,ISO 527,ISO 527,Not applicable,Not applicable,Not published,S-SPECTRUM-EN-TDS-Spectrum-ecoPET-9021,p. 1: Tensile Strength*,"Added 2026-09-18 (m54-batch-b02-spectrum): re-read from the source document, page 1 (SHA-256 recorded in sources.csv). Corrected 2026-09-19 (m62) against the source: the sheet says these bars were dry and the row did not carry it: its footnotes read ""* (dry, @ 50 mm/min)"" and ""** (dry, @ 10 mm/min)"".",Not applicable
V002918,M066,G066-02,Flexural strength,75 MPa,MPa,75,Not applicable,Not applicable,=,1,75,Not applicable,Not applicable,MPa,Published value,Not published (do not assume printed),Unstated,Dry,dry,Not published,not-stated,Not applicable,Not applicable,Not published,ISO 178,ISO 178,Not applicable,Not applicable,Not published,S-SPECTRUM-EN-TDS-Spectrum-ecoPET-9021,p. 1: Flexural Strength**,"Added 2026-09-18 (m54-batch-b02-spectrum): re-read from the source document, page 1 (SHA-256 recorded in sources.csv). Corrected 2026-09-19 (m62) against the source: the sheet says these bars were dry and the row did not carry it: its footnotes read ""* (dry, @ 50 mm/min)"" and ""** (dry, @ 10 mm/min)"".",Not applicable
V002919,M066,G066-02,Flexural modulus,3 Gpa,Gpa,3,Not applicable,Not applicable,=,1,3,Not applicable,Not applicable,GPa,Published value,Not published (do not assume printed),Unstated,Dry,dry,Not published,not-stated,Not applicable,Not applicable,Not published,dry 2 mm/min ISO 178,ISO 178,Not applicable,Not applicable,Not published,S-SPECTRUM-EN-TDS-Spectrum-ecoPET-9021,"p. 1: Flexural modulus (dry, @2 mm/min)","Added 2026-09-18 (m54-batch-b02-spectrum): re-read from the source document, page 1 (SHA-256 recorded in sources.csv).",Not applicable
V002920,M066,G066-02,Charpy strength,28 kJ/m2,kJ/m2,28,Not applicable,Not applicable,=,1,28,Not applicable,Not applicable,kJ/m²,Published value,Not published (do not assume printed),Not applicable,Dry,dry,Not published,not-stated,Not applicable,Not applicable,Not published,dry ISO 179,ISO 179,Not applicable,Not published,Not published,S-SPECTRUM-EN-TDS-Spectrum-ecoPET-9021,"p. 1: Impact strength, dry","Added 2026-09-18 (m54-batch-b02-spectrum): re-read from the source document, page 1 (SHA-256 recorded in sources.csv).",Not applicable
V002921,M109,G109-01,Density,1.32 g/cm3,g/cm3,1.32,Not applicable,Not applicable,=,1000,1320,Not applicable,Not applicable,kg/m³,Published value,Not published (density specimen form not explicitly established),Not applicable,Not published,not-stated,Not published,not-stated,Not applicable,Not applicable,Not published,ISO 1183,ISO 1183,Not applicable,Not applicable,Not published,S-SPECTRUM-en-tds-spectrum-petg-ptfe,p. 1: Density,"Added 2026-09-18 (m54-batch-b02-spectrum): re-read from the source document, page 1 (SHA-256 recorded in sources.csv).",Not applicable
V002922,M109,G109-01,Charpy strength,6 kJ/m2,kJ/m2,6,Not applicable,Not applicable,=,1,6,Not applicable,Not applicable,kJ/m²,Published value,Raw material value,Not applicable,Not published,not-stated,Not published,not-stated,Not applicable,Not applicable,23°C,at 23°C ISO 179-1eA,ISO 179,Not applicable,Notched,Not published,S-SPECTRUM-en-tds-spectrum-petg-ptfe,p. 1: Charpy impact strength* notched (at 23°C),"Added 2026-09-18 (m54-batch-b02-spectrum): re-read from the source document, page 1 (SHA-256 recorded in sources.csv). Corrected 2026-09-19 (m62) against the source: the sheet says these bars were injection moulded and the row did not carry it: its footnote reads ""* injection moulding"". A moulded bar is not a printed part (D55).",Not applicable
V002923,M109,G109-01,Tensile yield strength,40 MPa,MPa,40,Not applicable,Not applicable,=,1,40,Not applicable,Not applicable,MPa,Published value,Raw material value,Unstated,Not published,not-stated,Not published,not-stated,Not applicable,Not applicable,Not published,ISO 527,ISO 527,Not applicable,Not applicable,Not published,S-SPECTRUM-en-tds-spectrum-petg-ptfe,p. 1: Tensile Strength* At yield,"Added 2026-09-18 (m54-batch-b02-spectrum): re-read from the source document, page 1 (SHA-256 recorded in sources.csv). Corrected 2026-09-19 (m62) against the source: the sheet says these bars were injection moulded and the row did not carry it: its footnote reads ""* injection moulding"". A moulded bar is not a printed part (D55).",Not applicable
V002924,M109,G109-01,Tensile break strength,25 MPa,MPa,25,Not applicable,Not applicable,=,1,25,Not applicable,Not applicable,MPa,Published value,Raw material value,Unstated,Not published,not-stated,Not published,not-stated,Not applicable,Not applicable,Not published,ISO 527,ISO 527,Not applicable,Not applicable,Not published,S-SPECTRUM-en-tds-spectrum-petg-ptfe,p. 1: Tensile Strength* At break,"Added 2026-09-18 (m54-batch-b02-spectrum): re-read from the source document, page 1 (SHA-256 recorded in sources.csv). Corrected 2026-09-19 (m62) against the source: the sheet says these bars were injection moulded and the row did not carry it: its footnote reads ""* injection moulding"". A moulded bar is not a printed part (D55).",Not applicable
V002925,M109,G109-01,Tensile modulus,1850 MPa,MPa,1850,Not applicable,Not applicable,=,0.001,1.85,Not applicable,Not applicable,GPa,Published value,Raw material value,Unstated,Not published,not-stated,Not published,not-stated,Not applicable,Not applicable,Not published,speed 1mm/min ISO 527,ISO 527,Not applicable,Not applicable,Not published,S-SPECTRUM-en-tds-spectrum-petg-ptfe,p. 1: Elastic modulus tensile* (speed 1mm/min),"Added 2026-09-18 (m54-batch-b02-spectrum): re-read from the source document, page 1 (SHA-256 recorded in sources.csv). Corrected 2026-09-19 (m62) against the source: the sheet says these bars were injection moulded and the row did not carry it: its footnote reads ""* injection moulding"". A moulded bar is not a printed part (D55).",Not applicable
V002926,M109,G109-01,Vicat softening temperature,70 °C,°C,70,Not applicable,Not applicable,=,1,70,Not applicable,Not applicable,°C,Published value,Not published (do not assume printed),Not applicable,Not published,not-stated,Not published,not-stated,Not applicable,Not applicable,Not published,ISO 306,ISO 306,Not applicable,Not applicable,Not published,S-SPECTRUM-en-tds-spectrum-petg-ptfe,p. 1: VICAT Softening point,"Added 2026-09-18 (m54-batch-b02-spectrum): re-read from the source document, page 1 (SHA-256 recorded in sources.csv).",Not applicable
V002927,M110,G110-01,Density,1.31 g/cm3,g/cm3,1.31,Not applicable,Not applicable,=,1000,1310,Not applicable,Not applicable,kg/m³,Published value,Not published (density specimen form not explicitly established),Not applicable,Not published,not-stated,Not published,not-stated,Not applicable,Not applicable,Not published,ASTM D792,ASTM D792,Not applicable,Not applicable,Not published,S-SPECTRUM-en-tds-spectrum-pctg-gf10,p. 1: Density,"Added 2026-09-18 (m54-batch-b02-spectrum): re-read from the source document, page 1 (SHA-256 recorded in sources.csv).",Not applicable
V002928,M110,G110-01,Elongation at break,"8,00 %",%,8,Not applicable,Not applicable,=,1,8,Not applicable,Not applicable,%,Published value,Not published (do not assume printed),Unstated,Not published,not-stated,Not published,not-stated,Not applicable,Not applicable,Not published,ISO 527,ISO 527,Not applicable,Not applicable,Not published,S-SPECTRUM-en-tds-spectrum-pctg-gf10,p. 1: Elongation at Break,"Added 2026-09-18 (m54-batch-b02-spectrum): re-read from the source document, page 1 (SHA-256 recorded in sources.csv).",Not applicable
V002929,M110,G110-01,Tensile yield strength,55 MPa,MPa,55,Not applicable,Not applicable,=,1,55,Not applicable,Not applicable,MPa,Published value,Not published (do not assume printed),Unstated,Not published,not-stated,Not published,not-stated,Not applicable,Not applicable,Not published,ISO 527,ISO 527,Not applicable,Not applicable,Not published,S-SPECTRUM-en-tds-spectrum-pctg-gf10,p. 1: Tensile Strength at Yield,"Added 2026-09-18 (m54-batch-b02-spectrum): re-read from the source document, page 1 (SHA-256 recorded in sources.csv).",Not applicable
V002930,M110,G110-01,Tensile break strength,25 MPa,MPa,25,Not applicable,Not applicable,=,1,25,Not applicable,Not applicable,MPa,Published value,Not published (do not assume printed),Unstated,Not published,not-stated,Not published,not-stated,Not applicable,Not applicable,Not published,ISO 527,ISO 527,Not applicable,Not applicable,Not published,S-SPECTRUM-en-tds-spectrum-pctg-gf10,p. 1: Tensile Strength at Break,"Added 2026-09-18 (m54-batch-b02-spectrum): re-read from the source document, page 1 (SHA-256 recorded in sources.csv).",Not applicable
V002931,M110,G110-01,Impact strength,45 kJ/m2,kJ/m2,45,Not applicable,Not applicable,=,1,45,Not applicable,Not applicable,kJ/m²,Published value,Not published (do not assume printed),Not applicable,Not published,not-stated,Not published,not-stated,Not applicable,Not applicable,23°C,23°C ISO 179-1eU,ISO 179,Not applicable,Unnotched,Not published,S-SPECTRUM-en-tds-spectrum-pctg-gf10,p. 1: Izod Impact Strenght Unnotched @ 23°C,"Added 2026-09-18 (m54-batch-b02-spectrum): re-read from the source document, page 1 (SHA-256 recorded in sources.csv). the row is headed ""Izod Impact Strenght Unnotched @ 23°C"" and cites Unnotched @ 23°C ISO 179-1eU, which is the other test; recorded as unspecified",Not applicable
V002932,M110,G110-01,HDT,78 °C,°C,78,Not applicable,Not applicable,=,1,78,Not applicable,Not applicable,°C,Published value,Not published (do not assume printed),Not applicable,Not published,not-stated,Not published,not-stated,Not applicable,Not applicable,Not published,0.455MPa,Not published,0.45,Not applicable,Not published,S-SPECTRUM-en-tds-spectrum-pctg-gf10,p. 1: Heat Distortion Temperature @ 0.455MPa,"Added 2026-09-18 (m54-batch-b02-spectrum): re-read from the source document, page 1 (SHA-256 recorded in sources.csv).",Not applicable
V002933,M110,G110-01,HDT,68 °C,°C,68,Not applicable,Not applicable,=,1,68,Not applicable,Not applicable,°C,Published value,Not published (do not assume printed),Not applicable,Not published,not-stated,Not published,not-stated,Not applicable,Not applicable,Not published,1.820 MPa,Not published,1.8,Not applicable,Not published,S-SPECTRUM-en-tds-spectrum-pctg-gf10,p. 1: Heat Distortion Temperature @ 1.820 MPa,"Added 2026-09-18 (m54-batch-b02-spectrum): re-read from the source document, page 1 (SHA-256 recorded in sources.csv).",Not applicable
V002934,M110,G110-01,Vicat softening temperature,77 °C,°C,77,Not applicable,Not applicable,=,1,77,Not applicable,Not applicable,°C,Published value,Not published (do not assume printed),Not applicable,Not published,not-stated,Not published,not-stated,Not applicable,Not applicable,Not published,Not published,Not published,Not applicable,Not applicable,Not published,S-SPECTRUM-en-tds-spectrum-pctg-gf10,p. 1: VICAT Softening Temperature,"Added 2026-09-18 (m54-batch-b02-spectrum): re-read from the source document, page 1 (SHA-256 recorded in sources.csv).",Not applicable
V002935,M050,G050-04,Density,1.25 g/cm3,g/cm3,1.25,Not applicable,Not applicable,=,1000,1250,Not applicable,Not applicable,kg/m³,Published value,Not published (density specimen form not explicitly established),Not applicable,Not published,not-stated,Not published,not-stated,Not applicable,Not applicable,Not published,ISO 1183-3,ISO 1183,Not applicable,Not applicable,Not published,S-SPECTRUM-en-tds-spectrum-pa6-cf15,p. 1: Specific gravity,"Added 2026-09-18 (m54-batch-b02-spectrum): re-read from the source document, page 1 (SHA-256 recorded in sources.csv).",Not applicable
V002936,M050,G050-04,Water absorption,0.3 %,%,0.3,Not applicable,Not applicable,<,1,0.3,Not applicable,Not applicable,%,Published value,Not published (do not assume printed),Not applicable,Not published,not-stated,Not published,not-stated,Not applicable,Not applicable,23°C,23°C/24h ISO 62,ISO 62,Not applicable,Not applicable,Not published,S-SPECTRUM-en-tds-spectrum-pa6-cf15,"p. 1: Water absorption, 23°C/24h","Added 2026-09-18 (m54-batch-b02-spectrum): re-read from the source document, page 1 (SHA-256 recorded in sources.csv).",Not applicable
V002937,M050,G050-04,Tensile strength (endpoint unspecified),170 MPa,MPa,170,Not applicable,Not applicable,=,1,170,Not applicable,Not applicable,MPa,Published value,Not published (do not assume printed),Unstated,Dry,dry,Not published,not-stated,Not applicable,Not applicable,Not published,dry at 50 mm/min ISO 527,ISO 527,Not applicable,Not applicable,Not published,S-SPECTRUM-en-tds-spectrum-pa6-cf15,"p. 1: Tensile strength (dry, at 50 mm/min)","Added 2026-09-18 (m54-batch-b02-spectrum): re-read from the source document, page 1 (SHA-256 recorded in sources.csv).",Not applicable
V002938,M050,G050-04,Tensile strain at strength,"2,00 %",%,2,Not applicable,Not applicable,=,1,2,Not applicable,Not applicable,%,Published value,Not published (do not assume printed),Unstated,Dry,dry,Not published,not-stated,Not applicable,Not applicable,Not published,dry at 50 mm/min ISO 527,ISO 527,Not applicable,Not applicable,Not published,S-SPECTRUM-en-tds-spectrum-pa6-cf15,"p. 1: Elongation at max. force (dry, at 50 mm/min)","Added 2026-09-18 (m54-batch-b02-spectrum): re-read from the source document, page 1 (SHA-256 recorded in sources.csv).",Not applicable
V002939,M050,G050-04,Tensile modulus,15 GPa,GPa,15,Not applicable,Not applicable,=,1,15,Not applicable,Not applicable,GPa,Published value,Not published (do not assume printed),Unstated,Dry,dry,Not published,not-stated,Not applicable,Not applicable,Not published,dry at 1 mm/min ISO 527,ISO 527,Not applicable,Not applicable,Not published,S-SPECTRUM-en-tds-spectrum-pa6-cf15,"p. 1: Modulus of elasticity (dry, at 1 mm/min)","Added 2026-09-18 (m54-batch-b02-spectrum): re-read from the source document, page 1 (SHA-256 recorded in sources.csv).",Not applicable
V002940,M050,G050-04,Charpy strength,47 kJ/m2,kJ/m2,47,Not applicable,Not applicable,=,1,47,Not applicable,Not applicable,kJ/m²,Published value,Not published (do not assume printed),Not applicable,Dry,dry,Not published,not-stated,Not applicable,Not applicable,Not published,dry 80x10x4mm ISO 179,ISO 179,Not applicable,Unnotched,Not published,S-SPECTRUM-en-tds-spectrum-pa6-cf15,"p. 1: Charpy impact strength (dry, 80x10x4mm)","Added 2026-09-18 (m54-batch-b02-spectrum): re-read from the source document, page 1 (SHA-256 recorded in sources.csv).",Not applicable
