Repository: faridbnv/h2c-materials

# Filament Atlas

**Live: [pdynamics.ca/h2c-materials](https://pdynamics.ca/h2c-materials/)** · one HTML page, with a page of its own for
each well-documented material beside it, that also runs offline from a file, with no server.

## What it is

Filament Atlas is a tool for a small engineering team choosing a 3D-printing filament for the team's Bambu Lab H2C
printer. It was the H2C Material Selector until 2026-10-16; the built file keeps that name. You say what a part must
do (survive 100 °C, be at least this stiff, be as light as possible), and it answers in two steps:

- **Which kinds of filament** (PLA, PETG, carbon-filled nylon and so on) can do it, and whether the H2C can print them.

File: data/tables/measurements.csv (part 55 of 82)
MeasurementID,MaterialID,GradeID,Property,Raw value,Raw unit,Raw numeric,Raw uncertainty ±,Raw upper bound,Operator,Conversion factor,Normalized value,Normalized uncertainty ±,Normalized upper bound,Normalized unit,Data status,Specimen type,Direction,Moisture condition,Moisture state,Post-processing,Post-processing state,Anneal °C,Anneal h,Test temperature,Standard / load,Standards,Test load MPa,Notch,Specimen / print parameters,SourceID,Locator,Notes,Parse review
V002941,M050,G050-04,HDT,200 °C,°C,200,Not applicable,Not applicable,=,1,200,Not applicable,Not applicable,°C,Published value,Not published (do not assume printed),Not applicable,Not published,not-stated,Not published,not-stated,Not applicable,Not applicable,Not published,ISO 75,ISO 75,Not published,Not applicable,Not published,S-SPECTRUM-en-tds-spectrum-pa6-cf15,p. 1: Heat distortion temperature ( HDT A),"Added 2026-09-18 (m54-batch-b02-spectrum): re-read from the source document, page 1 (SHA-256 recorded in sources.csv).",Not applicable
V002942,M050,G050-04,Continuous service temperature,150 °C,°C,150,Not applicable,Not applicable,=,1,150,Not applicable,Not applicable,°C,Published value,Not published (do not assume printed),Not applicable,Not published,not-stated,Not published,not-stated,Not applicable,Not applicable,Not published,20.000h IEC 60216,IEC 60216,Not applicable,Not applicable,Not published,S-SPECTRUM-en-tds-spectrum-pa6-cf15,p. 1: Continous service temperature (20.000h),"Added 2026-09-18 (m54-batch-b02-spectrum): re-read from the source document, page 1 (SHA-256 recorded in sources.csv).",Not applicable
V002943,M001,G001-11,Density,1.24 g/cm3,g/cm3,1.24,Not applicable,Not applicable,=,1000,1240,Not applicable,Not applicable,kg/m³,Published value,Not published (density specimen form not explicitly established),Not applicable,Not published,not-stated,Not published,not-stated,Not applicable,Not applicable,Not published,D 792,ASTM D792,Not applicable,Not applicable,Not published,S-SPECTRUM-eng-tds-the-filament-pla-hs,p. 1: Density,"Added 2026-09-18 (m54-batch-b02-spectrum): re-read from the source document, page 1 (SHA-256 recorded in sources.csv).",Not applicable
V002944,M001,G001-11,Melt mass-flow rate,23 g/10min,g/10min,23,Not applicable,Not applicable,=,1,23,Not applicable,Not applicable,g/10 min,Published value,Not published (do not assume printed),Not applicable,Not published,not-stated,Not published,not-stated,Not applicable,Not applicable,210°C,210°C 2.16kg D 1238,ASTM D1238,Not applicable,Not applicable,Not published,S-SPECTRUM-eng-tds-the-filament-pla-hs,"p. 1: MFR (210°C, 2.16kg)","Added 2026-09-18 (m54-batch-b02-spectrum): re-read from the source document, page 1 (SHA-256 recorded in sources.csv).",Not applicable
V002945,M001,G001-11,Charpy strength,5 kJ/m2,kJ/m2,5,Not applicable,Not applicable,=,1,5,Not applicable,Not applicable,kJ/m²,Published value,Not published (do not assume printed),Not applicable,Not published,not-stated,Not published,not-stated,Not applicable,Not applicable,23°C,23°C D 882,ASTM D882,Not applicable,Notched,Not published,S-SPECTRUM-eng-tds-the-filament-pla-hs,"p. 1: Charpy notched impact strength, 23°C","Added 2026-09-18 (m54-batch-b02-spectrum): re-read from the source document, page 1 (SHA-256 recorded in sources.csv).",Not applicable
V002946,M001,G001-11,Tensile modulus,3450 MPa,MPa,3450,Not applicable,Not applicable,=,0.001,3.45,Not applicable,Not applicable,GPa,Published value,Not published (do not assume printed),Unstated,Not published,not-stated,Not published,not-stated,Not applicable,Not applicable,Not published,D 882,ASTM D882,Not applicable,Not applicable,Not published,S-SPECTRUM-eng-tds-the-filament-pla-hs,p. 1: Tensile Modulus,"Added 2026-09-18 (m54-batch-b02-spectrum): re-read from the source document, page 1 (SHA-256 recorded in sources.csv).",Not applicable
V002947,M001,G001-11,Tensile strength (endpoint unspecified),51 MPa,MPa,51,Not applicable,Not applicable,=,1,51,Not applicable,Not applicable,MPa,Published value,Not published (do not assume printed),Unstated,Not published,not-stated,Not published,not-stated,Not applicable,Not applicable,Not published,D 882,ASTM D882,Not applicable,Not applicable,Not published,S-SPECTRUM-eng-tds-the-filament-pla-hs,p. 1: Tensile Strength,"Added 2026-09-18 (m54-batch-b02-spectrum): re-read from the source document, page 1 (SHA-256 recorded in sources.csv).",Not applicable
V002948,M001,G001-11,Elongation at break,5 %,%,5,Not applicable,Not applicable,<,1,5,Not applicable,Not applicable,%,Published value,Not published (do not assume printed),Unstated,Not published,not-stated,Not published,not-stated,Not applicable,Not applicable,Not published,D 882,ASTM D882,Not applicable,Not applicable,Not published,S-SPECTRUM-eng-tds-the-filament-pla-hs,p. 1: Elongation at Break,"Added 2026-09-18 (m54-batch-b02-spectrum): re-read from the source document, page 1 (SHA-256 recorded in sources.csv).",Not applicable
V002949,M001,G001-11,HDT,60 °C,°C,60,Not applicable,Not applicable,=,1,60,Not applicable,Not applicable,°C,Published value,Not published (do not assume printed),Not applicable,Not published,not-stated,Not published,not-stated,Not applicable,Not applicable,Not published,0.45MPa E 2092,ASTM E2092,0.45,Not applicable,Not published,S-SPECTRUM-eng-tds-the-filament-pla-hs,p. 1: Heat deflection temperature (0.45MPa),"Added 2026-09-18 (m54-batch-b02-spectrum): re-read from the source document, page 1 (SHA-256 recorded in sources.csv).",Not applicable
V002950,M001,G001-12,Density,1.24 g/cm3,g/cm3,1.24,Not applicable,Not applicable,=,1000,1240,Not applicable,Not applicable,kg/m³,Published value,Not published (density specimen form not explicitly established),Not applicable,Not published,not-stated,Not published,not-stated,Not applicable,Not applicable,Not published,D 792,ASTM D792,Not applicable,Not applicable,Not published,S-SPECTRUM-en-tds-the-filament-pla-lite,p. 1: Specific Gravity,"Added 2026-09-18 (m54-batch-b02-spectrum): re-read from the source document, page 1 (SHA-256 recorded in sources.csv).",Not applicable
V002951,M001,G001-12,Tensile strength (endpoint unspecified),47 MPa,MPa,47,Not applicable,Not applicable,=,1,47,Not applicable,Not applicable,MPa,Published value,Not published (do not assume printed),Unstated,Not published,not-stated,Not published,not-stated,Not applicable,Not applicable,Not published,D 882,ASTM D882,Not applicable,Not applicable,Not published,S-SPECTRUM-en-tds-the-filament-pla-lite,p. 1: Tensile Strength,"Added 2026-09-18 (m54-batch-b02-spectrum): re-read from the source document, page 1 (SHA-256 recorded in sources.csv).",Not applicable
V002952,M001,G001-12,Elongation at break,"5,5 %",%,5.5,Not applicable,Not applicable,<,1,5.5,Not applicable,Not applicable,%,Published value,Not published (do not assume printed),Unstated,Not published,not-stated,Not published,not-stated,Not applicable,Not applicable,Not published,D 882,ASTM D882,Not applicable,Not applicable,Not published,S-SPECTRUM-en-tds-the-filament-pla-lite,p. 1: Elongation at Break,"Added 2026-09-18 (m54-batch-b02-spectrum): re-read from the source document, page 1 (SHA-256 recorded in sources.csv).",Not applicable
V002953,M001,G001-12,Tensile modulus,3400 MPa,MPa,3400,Not applicable,Not applicable,=,0.001,3.4,Not applicable,Not applicable,GPa,Published value,Not published (do not assume printed),Unstated,Not published,not-stated,Not published,not-stated,Not applicable,Not applicable,Not published,D 882,ASTM D882,Not applicable,Not applicable,Not published,S-SPECTRUM-en-tds-the-filament-pla-lite,p. 1: Tensile Modulus,"Added 2026-09-18 (m54-batch-b02-spectrum): re-read from the source document, page 1 (SHA-256 recorded in sources.csv).",Not applicable
V002954,M001,G001-12,HDT,56 °C,°C,56,Not applicable,Not applicable,=,1,56,Not applicable,Not applicable,°C,Published value,Not published (do not assume printed),Not applicable,Not published,not-stated,Not published,not-stated,Not applicable,Not applicable,Not published,D 648,ASTM D648,Not published,Not applicable,Not published,S-SPECTRUM-en-tds-the-filament-pla-lite,p. 1: Heat Deflection Temperature,"Added 2026-09-18 (m54-batch-b02-spectrum): re-read from the source document, page 1 (SHA-256 recorded in sources.csv).",Not applicable
V002955,M020,G020-09,Density,1.35 g/cm3,g/cm3,1.35,Not applicable,Not applicable,=,1000,1350,Not applicable,Not applicable,kg/m³,Published value,Not published (density specimen form not explicitly established),Not applicable,Not published,not-stated,Not published,not-stated,Not applicable,Not applicable,Not published,ISO 1183,ISO 1183,Not applicable,Not applicable,Not published,S-SPECTRUM-en-tds-petg-matt,p. 1: Density,"Added 2026-09-18 (m54-batch-b02-spectrum): re-read from the source document, page 1 (SHA-256 recorded in sources.csv).",Not applicable
V002956,M020,G020-09,Charpy strength,85 kJ/m2,kJ/m2,85,Not applicable,Not applicable,=,1,85,Not applicable,Not applicable,kJ/m²,Published value,Not published (do not assume printed),Not applicable,Not published,not-stated,Not published,not-stated,Not applicable,Not applicable,Not published,ISO 179-1eU,ISO 179,Not applicable,Unnotched,Not published,S-SPECTRUM-en-tds-petg-matt,"p. 1: Charpy impact strength, unnotched","Added 2026-09-18 (m54-batch-b02-spectrum): re-read from the source document, page 1 (SHA-256 recorded in sources.csv).",Not applicable
V002957,M020,G020-09,Charpy strength,3.5 kJ/m2,kJ/m2,3.5,Not applicable,Not applicable,=,1,3.5,Not applicable,Not applicable,kJ/m²,Published value,Not published (do not assume printed),Not applicable,Not published,not-stated,Not published,not-stated,Not applicable,Not applicable,Not published,ISO 179-1eA,ISO 179,Not applicable,Notched,Not published,S-SPECTRUM-en-tds-petg-matt,"p. 1: Charpy impact strength, notched","Added 2026-09-18 (m54-batch-b02-spectrum): re-read from the source document, page 1 (SHA-256 recorded in sources.csv).",Not applicable
V002958,M020,G020-09,Elongation at yield,3.1 %,%,3.1,Not applicable,Not applicable,=,1,3.1,Not applicable,Not applicable,%,Published value,Raw material value,Unstated,Not published,not-stated,Not published,not-stated,Not applicable,Not applicable,Not published,ISO 527,ISO 527,Not applicable,Not applicable,Not published,S-SPECTRUM-en-tds-petg-matt,p. 1: Tensile Elongation at Yield*,"Added 2026-09-18 (m54-batch-b02-spectrum): re-read from the source document, page 1 (SHA-256 recorded in sources.csv). Corrected 2026-09-19 (m62) against the source: the sheet says these bars were injection moulded and the row did not carry it: its footnotes read ""* (speed 5mm/min), injection moulding"" and ""** (speed 1 mm/min), injection moulding"". A moulded bar is not a printed part (D55).",Not applicable
V002959,M020,G020-09,Elongation at break,"40,00 %",%,40,Not applicable,Not applicable,=,1,40,Not applicable,Not applicable,%,Published value,Raw material value,Unstated,Not published,not-stated,Not published,not-stated,Not applicable,Not applicable,Not published,ISO 527,ISO 527,Not applicable,Not applicable,Not published,S-SPECTRUM-en-tds-petg-matt,p. 1: Tensile Elongation at Break*,"Added 2026-09-18 (m54-batch-b02-spectrum): re-read from the source document, page 1 (SHA-256 recorded in sources.csv). Corrected 2026-09-19 (m62) against the source: the sheet says these bars were injection moulded and the row did not carry it: its footnotes read ""* (speed 5mm/min), injection moulding"" and ""** (speed 1 mm/min), injection moulding"". A moulded bar is not a printed part (D55).",Not applicable
V002960,M020,G020-09,Tensile yield strength,45 MPa,MPa,45,Not applicable,Not applicable,=,1,45,Not applicable,Not applicable,MPa,Published value,Raw material value,Unstated,Not published,not-stated,Not published,not-stated,Not applicable,Not applicable,Not published,ISO 527,ISO 527,Not applicable,Not applicable,Not published,S-SPECTRUM-en-tds-petg-matt,p. 1: Tensile Strength at Yield*,"Added 2026-09-18 (m54-batch-b02-spectrum): re-read from the source document, page 1 (SHA-256 recorded in sources.csv). Corrected 2026-09-19 (m62) against the source: the sheet says these bars were injection moulded and the row did not carry it: its footnotes read ""* (speed 5mm/min), injection moulding"" and ""** (speed 1 mm/min), injection moulding"". A moulded bar is not a printed part (D55).",Not applicable
V002961,M020,G020-09,Tensile break strength,30 MPa,MPa,30,Not applicable,Not applicable,=,1,30,Not applicable,Not applicable,MPa,Published value,Raw material value,Unstated,Not published,not-stated,Not published,not-stated,Not applicable,Not applicable,Not published,ISO 527,ISO 527,Not applicable,Not applicable,Not published,S-SPECTRUM-en-tds-petg-matt,p. 1: Tensile Strength at Break*,"Added 2026-09-18 (m54-batch-b02-spectrum): re-read from the source document, page 1 (SHA-256 recorded in sources.csv). Corrected 2026-09-19 (m62) against the source: the sheet says these bars were injection moulded and the row did not carry it: its footnotes read ""* (speed 5mm/min), injection moulding"" and ""** (speed 1 mm/min), injection moulding"". A moulded bar is not a printed part (D55).",Not applicable
V002962,M020,G020-09,Tensile modulus,3150 MPa,MPa,3150,Not applicable,Not applicable,=,0.001,3.15,Not applicable,Not applicable,GPa,Published value,Raw material value,Unstated,Not published,not-stated,Not published,not-stated,Not applicable,Not applicable,Not published,ISO 527,ISO 527,Not applicable,Not applicable,Not published,S-SPECTRUM-en-tds-petg-matt,p. 1: Elastic modulus**,"Added 2026-09-18 (m54-batch-b02-spectrum): re-read from the source document, page 1 (SHA-256 recorded in sources.csv). Corrected 2026-09-19 (m62) against the source: the sheet says these bars were injection moulded and the row did not carry it: its footnotes read ""* (speed 5mm/min), injection moulding"" and ""** (speed 1 mm/min), injection moulding"". A moulded bar is not a printed part (D55).",Not applicable
V002963,M020,G020-09,Vicat softening temperature,85 °C,°C,85,Not applicable,Not applicable,=,1,85,Not applicable,Not applicable,°C,Published value,Not published (do not assume printed),Not applicable,Not published,not-stated,annealed,annealed,Not published,Not published,Not published,ISO 306,ISO 306,Not applicable,Not applicable,Not published,S-SPECTRUM-en-tds-petg-matt,p. 1: VICAT Softening point***,"Added 2026-09-18 (m54-batch-b02-spectrum): re-read from the source document, page 1 (SHA-256 recorded in sources.csv). Corrected 2026-09-19 (m62) against the source: the sheet says this bar was annealed and the row did not carry it: the row is ""VICAT Softening point***"" and its footnote reads ""*** 50 N (heating rate 50°C/h), annealed"". The sheet states no annealing schedule for it.",Not applicable
V002964,M020,G020-09,HDT,80 °C,°C,80,Not applicable,Not applicable,=,1,80,Not applicable,Not applicable,°C,Published value,Not published (do not assume printed),Not applicable,Not published,not-stated,annealed,annealed,Not published,Not published,Not published,0.45 MN/m2 annealed ISO 75,ISO 75,0.45,Not applicable,Not published,S-SPECTRUM-en-tds-petg-matt,"p. 1: Heat Deflection Temperature • high rigidity of items 0.45 MN/m2, annealed","Added 2026-09-18 (m54-batch-b02-spectrum): re-read from the source document, page 1 (SHA-256 recorded in sources.csv).",Not applicable
V002965,M020,G020-09,HDT,70 °C,°C,70,Not applicable,Not applicable,=,1,70,Not applicable,Not applicable,°C,Published value,Not published (do not assume printed),Not applicable,Not published,not-stated,annealed,annealed,Not published,Not published,Not published,1.81 MN/m2 annealed ISO 75,ISO 75,1.8,Not applicable,Not published,S-SPECTRUM-en-tds-petg-matt,"p. 1: Heat Deflection Temperature • high rigidity of items 1.81 MN/m2, annealed","Added 2026-09-18 (m54-batch-b02-spectrum): re-read from the source document, page 1 (SHA-256 recorded in sources.csv).",Not applicable
V002966,M039,G039-07,Density,"1,11 g/cm3",g/cm3,1.11,Not applicable,Not applicable,=,1000,1110,Not applicable,Not applicable,kg/m³,Published value,Not published (density specimen form not explicitly established),Not applicable,Not published,not-stated,Not published,not-stated,Not applicable,Not applicable,Not published,ISO 1183-1,ISO 1183,Not applicable,Not applicable,Not published,S-SPECTRUM-en-tds-spectrum-sflex-85a,p. 1: Density,"Added 2026-09-18 (m54-batch-b02-spectrum): re-read from the source document, page 1 (SHA-256 recorded in sources.csv).",Not applicable
V002967,M039,G039-07,Tensile strength (endpoint unspecified),40 MPa,MPa,40,Not applicable,Not applicable,=,1,40,Not applicable,Not applicable,MPa,Published value,Not published (do not assume printed),Unstated,Not published,not-stated,Not published,not-stated,Not applicable,Not applicable,Not published,DIN 53504,Not published,Not applicable,Not applicable,Not published,S-SPECTRUM-en-tds-spectrum-sflex-85a,p. 1: Tensile strength,"Added 2026-09-18 (m54-batch-b02-spectrum): re-read from the source document, page 1 (SHA-256 recorded in sources.csv).",Not applicable
V002968,M001,G001-13,Density,1.24 g/cm3,g/cm3,1.24,Not applicable,Not applicable,=,1000,1240,Not applicable,Not applicable,kg/m³,Published value,Not published (density specimen form not explicitly established),Not applicable,Not published,not-stated,Not published,not-stated,Not applicable,Not applicable,Not published,D 792,ASTM D792,Not applicable,Not applicable,Not published,S-SPECTRUM-eng-tds-the-filament-pla,p. 1: Specific Gravity,"Added 2026-09-18 (m54-batch-b02-spectrum): re-read from the source document, page 1 (SHA-256 recorded in sources.csv).",Not applicable
V002969,M001,G001-13,Melt mass-flow rate,4 g/10min,g/10min,4,Not applicable,Not applicable,=,1,4,Not applicable,Not applicable,g/10 min,Published value,Not published (do not assume printed),Not applicable,Not published,not-stated,Not published,not-stated,Not applicable,Not applicable,Not published,D 1238,ASTM D1238,Not applicable,Not applicable,Not published,S-SPECTRUM-eng-tds-the-filament-pla,p. 1: MFR,"Added 2026-09-18 (m54-batch-b02-spectrum): re-read from the source document, page 1 (SHA-256 recorded in sources.csv).",Not applicable
V002970,M001,G001-13,Tensile break strength,45 MPa,MPa,45,Not applicable,Not applicable,=,1,45,Not applicable,Not applicable,MPa,Published value,Not published (do not assume printed),Unstated,Not published,not-stated,Not published,not-stated,Not applicable,Not applicable,Not published,D 882,ASTM D882,Not applicable,Not applicable,Not published,S-SPECTRUM-eng-tds-the-filament-pla,p. 1: Tensile Strength at Break,"Added 2026-09-18 (m54-batch-b02-spectrum): re-read from the source document, page 1 (SHA-256 recorded in sources.csv).",Not applicable
V002971,M001,G001-13,Tensile yield strength,58 MPa,MPa,58,Not applicable,Not applicable,=,1,58,Not applicable,Not applicable,MPa,Published value,Not published (do not assume printed),Unstated,Not published,not-stated,Not published,not-stated,Not applicable,Not applicable,Not published,D 882,ASTM D882,Not applicable,Not applicable,Not published,S-SPECTRUM-eng-tds-the-filament-pla,p. 1: Tensile Yield Strength,"Added 2026-09-18 (m54-batch-b02-spectrum): re-read from the source document, page 1 (SHA-256 recorded in sources.csv).",Not applicable
V002972,M001,G001-13,Tensile modulus,3.2 Gpa,Gpa,3.2,Not applicable,Not applicable,=,1,3.2,Not applicable,Not applicable,GPa,Published value,Not published (do not assume printed),Unstated,Not published,not-stated,Not published,not-stated,Not applicable,Not applicable,Not published,D 882,ASTM D882,Not applicable,Not applicable,Not published,S-SPECTRUM-eng-tds-the-filament-pla,p. 1: Tensile Modulus,"Added 2026-09-18 (m54-batch-b02-spectrum): re-read from the source document, page 1 (SHA-256 recorded in sources.csv).",Not applicable
V002973,M001,G001-13,HDT,55 °C,°C,55,Not applicable,Not applicable,=,1,55,Not applicable,Not applicable,°C,Published value,Not published (do not assume printed),Not applicable,Not published,not-stated,Not published,not-stated,Not applicable,Not applicable,Not published,E 2092,ASTM E2092,Not published,Not applicable,Not published,S-SPECTRUM-eng-tds-the-filament-pla,p. 1: Heat Distortion Temperature,"Added 2026-09-18 (m54-batch-b02-spectrum): re-read from the source document, page 1 (SHA-256 recorded in sources.csv).",Not applicable
V002974,M001,G001-13,Glass transition temperature,60 °C,°C,60,Not applicable,Not applicable,=,1,60,Not applicable,Not applicable,°C,Published value,Not published (do not assume printed),Not applicable,Not published,not-stated,Not published,not-stated,Not applicable,Not applicable,Not published,D3418,ASTM D3418,Not applicable,Not applicable,Not published,S-SPECTRUM-eng-tds-the-filament-pla,p. 1: Glass Transition Temperature,"Added 2026-09-18 (m54-batch-b02-spectrum): re-read from the source document, page 1 (SHA-256 recorded in sources.csv).",Not applicable
V002975,M017,G017-02,Density,"1,24 g/cm3",g/cm3,1.24,Not applicable,Not applicable,=,1000,1240,Not applicable,Not applicable,kg/m³,Published value,Not published (density specimen form not explicitly established),Not applicable,Not published,not-stated,Not published,not-stated,Not applicable,Not applicable,Not published,Not published,Not published,Not applicable,Not applicable,Not published,S-SPECTRUM-en-tds-spectrum-lw-pla-ultrafoam,p. 1: Density,"Added 2026-09-18 (m54-batch-b02-spectrum): re-read from the source document, page 1 (SHA-256 recorded in sources.csv).",Not applicable
V002976,M017,G017-02,Tensile break strength,51 MPa,MPa,51,Not applicable,Not applicable,=,1,51,Not applicable,Not applicable,MPa,Published value,Not published (do not assume printed),Unstated,Not published,not-stated,Not published,not-stated,Not applicable,Not applicable,Not published,D 882,ASTM D882,Not applicable,Not applicable,Not published,S-SPECTRUM-en-tds-spectrum-lw-pla-ultrafoam,p. 1: Tensile Strength at Break,"Added 2026-09-18 (m54-batch-b02-spectrum): re-read from the source document, page 1 (SHA-256 recorded in sources.csv).",Not applicable
V002977,M017,G017-02,Tensile yield strength,58 MPa,MPa,58,Not applicable,Not applicable,=,1,58,Not applicable,Not applicable,MPa,Published value,Not published (do not assume printed),Unstated,Not published,not-stated,Not published,not-stated,Not applicable,Not applicable,Not published,D 882,ASTM D882,Not applicable,Not applicable,Not published,S-SPECTRUM-en-tds-spectrum-lw-pla-ultrafoam,p. 1: Tensile Yield Strength,"Added 2026-09-18 (m54-batch-b02-spectrum): re-read from the source document, page 1 (SHA-256 recorded in sources.csv).",Not applicable
V002978,M017,G017-02,Tensile modulus,3.6 Gpa,Gpa,3.6,Not applicable,Not applicable,=,1,3.6,Not applicable,Not applicable,GPa,Published value,Not published (do not assume printed),Unstated,Not published,not-stated,Not published,not-stated,Not applicable,Not applicable,Not published,D 882,ASTM D882,Not applicable,Not applicable,Not published,S-SPECTRUM-en-tds-spectrum-lw-pla-ultrafoam,p. 1: Tensile Modulus,"Added 2026-09-18 (m54-batch-b02-spectrum): re-read from the source document, page 1 (SHA-256 recorded in sources.csv).",Not applicable
V002979,M017,G017-02,Izod impact strength,15 J/m,J/m,15,Not applicable,Not applicable,=,1,15,Not applicable,Not applicable,J/m,Published value,Not published (do not assume printed),Not applicable,Not published,not-stated,Not published,not-stated,Not applicable,Not applicable,Not published,D 256,ASTM D256,Not applicable,Notched,Not published,S-SPECTRUM-en-tds-spectrum-lw-pla-ultrafoam,p. 1: Notched Izod Impact,"Added 2026-09-18 (m54-batch-b02-spectrum): re-read from the source document, page 1 (SHA-256 recorded in sources.csv).",Not applicable
V002980,M017,G017-02,Flexural strength,78 MPa,MPa,78,Not applicable,Not applicable,=,1,78,Not applicable,Not applicable,MPa,Published value,Not published (do not assume printed),Unstated,Not published,not-stated,Not published,not-stated,Not applicable,Not applicable,Not published,D790,ASTM D790,Not applicable,Not applicable,Not published,S-SPECTRUM-en-tds-spectrum-lw-pla-ultrafoam,p. 1: Flexural Strength,"Added 2026-09-18 (m54-batch-b02-spectrum): re-read from the source document, page 1 (SHA-256 recorded in sources.csv).",Not applicable
V002981,M017,G017-02,Flexural modulus,3.6 MPa,MPa,3.6,Not applicable,Not applicable,=,0.001,0.0036,Not applicable,Not applicable,GPa,Published value (physically implausible),Not published (do not assume printed),Unstated,Not published,not-stated,Not published,not-stated,Not applicable,Not applicable,Not published,D790,ASTM D790,Not applicable,Not applicable,Not published,S-SPECTRUM-en-tds-spectrum-lw-pla-ultrafoam,p. 1: Flexural Modulus,"Added 2026-09-18 (m54-batch-b02-spectrum): re-read from the source document, page 1 (SHA-256 recorded in sources.csv). The sheet prints a flexural modulus of 3.6 MPa beside a tensile modulus of 3.6 GPa on the same page, and the two are the same number in different units. 3.6 MPa is below anything a solid polymer reaches. The number is kept as printed and backs no headline, estimate or bound.",Not applicable
V002982,M017,G017-02,Melting temperature,160 °C,°C,160,Not applicable,Not applicable,>,1,160,Not applicable,Not applicable,°C,Published value (transcription corrected),Not published (do not assume printed),Not applicable,Not published,not-stated,Not published,not-stated,Not applicable,Not applicable,Not published,Not published,Not published,Not applicable,Not applicable,Not published,S-SPECTRUM-en-tds-spectrum-lw-pla-ultrafoam,p. 1: Melting temperature from,"Added 2026-09-18 (m54-batch-b02-spectrum): re-read from the source document, page 1 (SHA-256 recorded in sources.csv). Corrected 2026-09-19 (m62) against the source: the sheet prints ""Melting temperature from 160 °C"", which is a lower bound and not a point value.",Not applicable
V002983,M017,G017-02,HDT,55 °C,°C,55,Not applicable,Not applicable,<,1,55,Not applicable,Not applicable,°C,Published value (transcription corrected),Printed specimen,Not applicable,Not published,not-stated,Not published,not-stated,Not applicable,Not applicable,Not published,of printed parts up to,Not published,Not published,Not applicable,Not published,S-SPECTRUM-en-tds-spectrum-lw-pla-ultrafoam,p. 1: Heat deflection temperature of printed parts up to,"Added 2026-09-18 (m54-batch-b02-spectrum): re-read from the source document, page 1 (SHA-256 recorded in sources.csv). Corrected 2026-09-19 (m62) against the source: the sheet prints ""Heat deflection temperature of printed parts up to 55 °C"", which is an upper bound and not a point value. Corrected 2026-09-19 (m62) against the source: the sheet says these bars were printed and the row did not carry it: the row says ""heat deflection temperature of printed parts"" in its own label.",Not applicable
V002984,M049,G049-03,Density,1.15 g/cm3,g/cm3,1.15,Not applicable,Not applicable,=,1000,1150,Not applicable,Not applicable,kg/m³,Published value,Not published (density specimen form not explicitly established),Not applicable,Not published,not-stated,Not published,not-stated,Not applicable,Not applicable,Not published,ISO 1183,ISO 1183,Not applicable,Not applicable,Not published,S-SPECTRUM-en-tds-spectrum-pa6-low-warp,p. 1: Density,"Added 2026-09-18 (m54-batch-b02-spectrum): re-read from the source document, page 1 (SHA-256 recorded in sources.csv).",Not applicable
V002985,M049,G049-03,Water absorption,"3,00 %",%,3,Not applicable,Not applicable,=,1,3,Not applicable,Not applicable,%,Published value,Not published (do not assume printed),Not applicable,Not published,not-stated,Not published,not-stated,Not applicable,Not applicable,23°C,23°C/ 50% r.h. ISO 62,ISO 62,Not applicable,Not applicable,Not published,S-SPECTRUM-en-tds-spectrum-pa6-low-warp,"p. 1: Moisture absorption, 23°C/ 50% r.h.","Added 2026-09-18 (m54-batch-b02-spectrum): re-read from the source document, page 1 (SHA-256 recorded in sources.csv).",Not applicable
V002986,M049,G049-03,Water absorption,9.5 %,%,9.5,Not applicable,Not applicable,=,1,9.5,Not applicable,Not applicable,%,Published value,Not published (do not assume printed),Not applicable,Not published,not-stated,Not published,not-stated,Not applicable,Not applicable,23°C,23°C/ saturation in water ISO 62,ISO 62,Not applicable,Not applicable,Not published,S-SPECTRUM-en-tds-spectrum-pa6-low-warp,"p. 1: Water absorption, 23°C/ saturation in water","Added 2026-09-18 (m54-batch-b02-spectrum): re-read from the source document, page 1 (SHA-256 recorded in sources.csv).",Not applicable
V002987,M049,G049-03,Tensile modulus,2900 MPa,MPa,2900,Not applicable,Not applicable,=,0.001,2.9,Not applicable,Not applicable,GPa,Published value,Not published (do not assume printed),Unstated,Not published,not-stated,Not published,not-stated,Not applicable,Not applicable,23°C,23°C 1mm/min ISO 527-1/-2,ISO 527,Not applicable,Not applicable,Not published,S-SPECTRUM-en-tds-spectrum-pa6-low-warp,"p. 1: Tensile modulus (23°C, 1mm/min)","Added 2026-09-18 (m54-batch-b02-spectrum): re-read from the source document, page 1 (SHA-256 recorded in sources.csv).",Not applicable
V002988,M049,G049-03,Tensile strength (endpoint unspecified),50 MPa,MPa,50,Not applicable,Not applicable,=,1,50,Not applicable,Not applicable,MPa,Published value,Not published (do not assume printed),Unstated,Not published,not-stated,Not published,not-stated,Not applicable,Not applicable,23°C,23°C 50mm/min ISO 527-1/-2,ISO 527,Not applicable,Not applicable,Not published,S-SPECTRUM-en-tds-spectrum-pa6-low-warp,"p. 1: Tensile strength (23°C, 50mm/min)","Added 2026-09-18 (m54-batch-b02-spectrum): re-read from the source document, page 1 (SHA-256 recorded in sources.csv).",Not applicable
V002989,M049,G049-03,Elongation at break,"1,9 %",%,1.9,Not applicable,Not applicable,=,1,1.9,Not applicable,Not applicable,%,Published value,Not published (do not assume printed),Unstated,Not published,not-stated,Not published,not-stated,Not applicable,Not applicable,23°C,23°C 50mm/min ISO 527-1/-3,ISO 527,Not applicable,Not applicable,Not published,S-SPECTRUM-en-tds-spectrum-pa6-low-warp,"p. 1: Elongation at break (23°C, 50mm/min)","Added 2026-09-18 (m54-batch-b02-spectrum): re-read from the source document, page 1 (SHA-256 recorded in sources.csv).",Not applicable
V002990,M049,G049-03,Flexural modulus,2800 MPa,MPa,2800,Not applicable,Not applicable,=,0.001,2.8,Not applicable,Not applicable,GPa,Published value,Not published (do not assume printed),Unstated,Not published,not-stated,Not published,not-stated,Not applicable,Not applicable,23°C,23°C 2mm/min ISO 178,ISO 178,Not applicable,Not applicable,Not published,S-SPECTRUM-en-tds-spectrum-pa6-low-warp,"p. 1: Flexural modulus (23°C, 2mm/min)","Added 2026-09-18 (m54-batch-b02-spectrum): re-read from the source document, page 1 (SHA-256 recorded in sources.csv).",Not applicable
V002991,M049,G049-03,Flexural strength,112 MPa,MPa,112,Not applicable,Not applicable,=,1,112,Not applicable,Not applicable,MPa,Published value,Not published (do not assume printed),Unstated,Not published,not-stated,Not published,not-stated,Not applicable,Not applicable,23°C,23°C 2mm/min ISO 178,ISO 178,Not applicable,Not applicable,Not published,S-SPECTRUM-en-tds-spectrum-pa6-low-warp,"p. 1: Flexural strength (23°C, 2mm/min)","Added 2026-09-18 (m54-batch-b02-spectrum): re-read from the source document, page 1 (SHA-256 recorded in sources.csv).",Not applicable
V002992,M049,G049-03,Charpy strength,"6,8 kJ/m2",kJ/m2,6.8,Not applicable,Not applicable,=,1,6.8,Not applicable,Not applicable,kJ/m²,Published value,Not published (do not assume printed),Not applicable,Not published,not-stated,Not published,not-stated,Not applicable,Not applicable,23°C,23°C ISO 179/1eU,ISO 179,Not applicable,Notched,Not published,S-SPECTRUM-en-tds-spectrum-pa6-low-warp,"p. 1: Charpy notched impact strength, 23°C","Added 2026-09-18 (m54-batch-b02-spectrum): re-read from the source document, page 1 (SHA-256 recorded in sources.csv). the row says notched and the standard it names is the unnotched designation; the sheet's own word for the row is kept",Not applicable
V002993,M049,G049-03,Melting temperature,185 °C,°C,185,Not applicable,Not applicable,=,1,185,Not applicable,Not applicable,°C,Published value (transcription corrected),Not published (do not assume printed),Not applicable,Not published,not-stated,Not published,not-stated,Not applicable,Not applicable,Not published,DSC 10°C/min ISO 3146,ISO 3146,Not applicable,Not applicable,Not published,S-SPECTRUM-en-tds-spectrum-pa6-low-warp,"p. 1: Melting temperature (DSC), 10°C/min","Added 2026-09-18 (m54-batch-b02-spectrum): re-read from the source document, page 1 (SHA-256 recorded in sources.csv). Corrected 2026-09-19 (m62) against the source: the sheet prints ""Melting temperature (DSC), 10°C/min"": 10 °C/min is the scan rate, not a temperature the test was run at. The sheet states no test temperature for this row.",Not applicable
V002994,M049,G049-03,HDT,60 °C,°C,60,Not applicable,Not applicable,=,1,60,Not applicable,Not applicable,°C,Published value,Not published (do not assume printed),Not applicable,Not published,not-stated,Not published,not-stated,Not applicable,Not applicable,Not published,ISO 75-1/-2,ISO 75,Not published,Not applicable,Not published,S-SPECTRUM-en-tds-spectrum-pa6-low-warp,p. 1: Heat Deflection Temperature (HDT),"Added 2026-09-18 (m54-batch-b02-spectrum): re-read from the source document, page 1 (SHA-256 recorded in sources.csv).",Not applicable
V002995,M031,G031-04,Density,1.07 g/cm3,g/cm3,1.07,Not applicable,Not applicable,=,1000,1070,Not applicable,Not applicable,kg/m³,Published value,Not published (density specimen form not explicitly established),Not applicable,Not published,not-stated,Not published,not-stated,Not applicable,Not applicable,Not published,D 792,ASTM D792,Not applicable,Not applicable,Not published,S-SPECTRUM-en-tds-the-filament-asa,p. 1: Specific Gravity,"Added 2026-09-18 (m54-batch-b02-spectrum): re-read from the source document, page 1 (SHA-256 recorded in sources.csv).",Not applicable
V002996,M031,G031-04,Tensile yield strength,46 MPa,MPa,46,Not applicable,Not applicable,=,1,46,Not applicable,Not applicable,MPa,Published value,Not published (do not assume printed),Unstated,Not published,not-stated,Not published,not-stated,Not applicable,Not applicable,Not published,D 638,ASTM D638,Not applicable,Not applicable,Not published,S-SPECTRUM-en-tds-the-filament-asa,p. 1: Tensile Strength at Yield,"Added 2026-09-18 (m54-batch-b02-spectrum): re-read from the source document, page 1 (SHA-256 recorded in sources.csv).",Not applicable
V002997,M031,G031-04,Tensile modulus,1870 MPa,MPa,1870,Not applicable,Not applicable,=,0.001,1.87,Not applicable,Not applicable,GPa,Published value,Not published (do not assume printed),Unstated,Not published,not-stated,Not published,not-stated,Not applicable,Not applicable,Not published,D 638,ASTM D638,Not applicable,Not applicable,Not published,S-SPECTRUM-en-tds-the-filament-asa,p. 1: Tensile Modulus,"Added 2026-09-18 (m54-batch-b02-spectrum): re-read from the source document, page 1 (SHA-256 recorded in sources.csv).",Not applicable
V002998,M031,G031-04,Flexural strength,63 MPa,MPa,63,Not applicable,Not applicable,=,1,63,Not applicable,Not applicable,MPa,Published value,Not published (do not assume printed),Unstated,Not published,not-stated,Not published,not-stated,Not applicable,Not applicable,Not published,D 790,ASTM D790,Not applicable,Not applicable,Not published,S-SPECTRUM-en-tds-the-filament-asa,p. 1: Flexural Strength,"Added 2026-09-18 (m54-batch-b02-spectrum): re-read from the source document, page 1 (SHA-256 recorded in sources.csv).",Not applicable
V002999,M031,G031-04,HDT,86 °C,°C,86,Not applicable,Not applicable,=,1,86,Not applicable,Not applicable,°C,Published value,Not published (do not assume printed),Not applicable,Not published,not-stated,Not published,not-stated,Not applicable,Not applicable,Not published,D 648,ASTM D648,Not published,Not applicable,Not published,S-SPECTRUM-en-tds-the-filament-asa,p. 1: Heat Deflection Temperature,"Added 2026-09-18 (m54-batch-b02-spectrum): re-read from the source document, page 1 (SHA-256 recorded in sources.csv).",Not applicable
V003000,M031,G031-04,Vicat softening temperature,92 °C,°C,92,Not applicable,Not applicable,=,1,92,Not applicable,Not applicable,°C,Published value,Not published (do not assume printed),Not applicable,Not published,not-stated,Not published,not-stated,Not applicable,Not applicable,Not published,D 1525,ASTM D1525,Not applicable,Not applicable,Not published,S-SPECTRUM-en-tds-the-filament-asa,p. 1: VICAT,"Added 2026-09-18 (m54-batch-b02-spectrum): re-read from the source document, page 1 (SHA-256 recorded in sources.csv).",Not applicable
V003001,M027,G027-05,Density,1.05 g/cm3,g/cm3,1.05,Not applicable,Not applicable,=,1000,1050,Not applicable,Not applicable,kg/m³,Published value,Not published (density specimen form not explicitly established),Not applicable,Not published,not-stated,Not published,not-stated,Not applicable,Not applicable,Not published,D 792,ASTM D792,Not applicable,Not applicable,Not published,S-SPECTRUM-en-tds-spectrum-smart-abs,p. 1: Specific Gravity,"Added 2026-09-18 (m54-batch-b02-spectrum): re-read from the source document, page 1 (SHA-256 recorded in sources.csv).",Not applicable
V003002,M027,G027-05,Melt mass-flow rate,21 g/10min,g/10min,21,Not applicable,Not applicable,=,1,21,Not applicable,Not applicable,g/10 min,Published value,Not published (do not assume printed),Not applicable,Not published,not-stated,Not published,not-stated,Not applicable,Not applicable,220°C,220°C/10kg D1238,ASTM D1238,Not applicable,Not applicable,Not published,S-SPECTRUM-en-tds-spectrum-smart-abs,p. 1: Melt Flow Rate (220°C/10kg),"Added 2026-09-18 (m54-batch-b02-spectrum): re-read from the source document, page 1 (SHA-256 recorded in sources.csv).",Not applicable
V003003,M027,G027-05,Tensile yield strength,460 kg/cm2,kg/cm2,460,Not applicable,Not applicable,=,0.0980665,45.11059,Not applicable,Not applicable,MPa,Published value,Not published (do not assume printed),Unstated,Not published,not-stated,Not published,not-stated,Not applicable,Not applicable,Not published,3.2mm D 638,ASTM D638,Not applicable,Not applicable,Not published,S-SPECTRUM-en-tds-spectrum-smart-abs,"p. 1: Tensile Strength at Yield, 3.2mm (50mm/min)","Added 2026-09-18 (m54-batch-b02-spectrum): re-read from the source document, page 1 (SHA-256 recorded in sources.csv).",Not applicable
V003004,M027,G027-05,Elongation at break,10 %,%,10,Not applicable,Not applicable,>,1,10,Not applicable,Not applicable,%,Published value,Not published (do not assume printed),Unstated,Not published,not-stated,Not published,not-stated,Not applicable,Not applicable,Not published,3.2mm D 638,ASTM D638,Not applicable,Not applicable,Not published,S-SPECTRUM-en-tds-spectrum-smart-abs,"p. 1: Tensile Elongation at Break, 3.2mm (50mm/min)","Added 2026-09-18 (m54-batch-b02-spectrum): re-read from the source document, page 1 (SHA-256 recorded in sources.csv).",Not applicable
V003005,M027,G027-05,Flexural strength,740 kg/cm2,kg/cm2,740,Not applicable,Not applicable,=,0.0980665,72.56921,Not applicable,Not applicable,MPa,Published value,Not published (do not assume printed),Unstated,Not published,not-stated,Not published,not-stated,Not applicable,Not applicable,Not published,3.2mm D 790,ASTM D790,Not applicable,Not applicable,Not published,S-SPECTRUM-en-tds-spectrum-smart-abs,"p. 1: Flexural Strength, 3.2mm (15mm/min)","Added 2026-09-18 (m54-batch-b02-spectrum): re-read from the source document, page 1 (SHA-256 recorded in sources.csv).",Not applicable
V003006,M027,G027-05,Flexural modulus,25000 kg/cm2,kg/cm2,25000,Not applicable,Not applicable,=,0.0000980665,2.4516625,Not applicable,Not applicable,GPa,Published value,Not published (do not assume printed),Unstated,Not published,not-stated,Not published,not-stated,Not applicable,Not applicable,Not published,3.2mm D 790,ASTM D790,Not applicable,Not applicable,Not published,S-SPECTRUM-en-tds-spectrum-smart-abs,"p. 1: Flexural Modulus, 3.2mm (15mm/min)","Added 2026-09-18 (m54-batch-b02-spectrum): re-read from the source document, page 1 (SHA-256 recorded in sources.csv).",Not applicable
