Repository: faridbnv/h2c-materials

# Filament Atlas

**Live: [pdynamics.ca/h2c-materials](https://pdynamics.ca/h2c-materials/)** · one HTML page, with a page of its own for
each well-documented material beside it, that also runs offline from a file, with no server.

## What it is

Filament Atlas is a tool for a small engineering team choosing a 3D-printing filament for the team's Bambu Lab H2C
printer. It was the H2C Material Selector until 2026-10-16; the built file keeps that name. You say what a part must
do (survive 100 °C, be at least this stiff, be as light as possible), and it answers in two steps:

- **Which kinds of filament** (PLA, PETG, carbon-filled nylon and so on) can do it, and whether the H2C can print them.

File: data/tables/measurements.csv (part 56 of 82)
MeasurementID,MaterialID,GradeID,Property,Raw value,Raw unit,Raw numeric,Raw uncertainty ±,Raw upper bound,Operator,Conversion factor,Normalized value,Normalized uncertainty ±,Normalized upper bound,Normalized unit,Data status,Specimen type,Direction,Moisture condition,Moisture state,Post-processing,Post-processing state,Anneal °C,Anneal h,Test temperature,Standard / load,Standards,Test load MPa,Notch,Specimen / print parameters,SourceID,Locator,Notes,Parse review
V003007,M027,G027-05,Hardness,108,Rockwell R,108,Not applicable,Not applicable,=,1,108,Not applicable,Not applicable,Rockwell R,Published value,Not published (do not assume printed),Not applicable,Not published,not-stated,Not published,not-stated,Not applicable,Not applicable,Not published,D 785,ASTM D785,Not applicable,Not applicable,Not published,S-SPECTRUM-en-tds-spectrum-smart-abs,"p. 1: Rockwell Hardness, R Scale","Added 2026-09-18 (m54-batch-b02-spectrum): re-read from the source document, page 1 (SHA-256 recorded in sources.csv).",Not applicable
V003008,M027,G027-05,HDT,85 °C,°C,85,Not applicable,Not applicable,=,1,85,Not applicable,Not applicable,°C,Published value,Not published (do not assume printed),Not applicable,Not published,not-stated,Not published,not-stated,Not applicable,Not applicable,Not published,6.4mm D 648,ASTM D648,Not published,Not applicable,Not published,S-SPECTRUM-en-tds-spectrum-smart-abs,"p. 1: Heat Deflection Temperature, 6.4mm","Added 2026-09-18 (m54-batch-b02-spectrum): re-read from the source document, page 1 (SHA-256 recorded in sources.csv).",Not applicable
V003009,M027,G027-05,Vicat softening temperature,93 °C,°C,93,Not applicable,Not applicable,=,1,93,Not applicable,Not applicable,°C,Published value,Not published (do not assume printed),Not applicable,Not published,not-stated,Not published,not-stated,Not applicable,Not applicable,Not published,D 1525,ASTM D1525,Not applicable,Not applicable,Not published,S-SPECTRUM-en-tds-spectrum-smart-abs,p. 1: Vicat Softening Temperature,"Added 2026-09-18 (m54-batch-b02-spectrum): re-read from the source document, page 1 (SHA-256 recorded in sources.csv).",Not applicable
V003010,M049,G049-04,Density,1.14 g/cm3,g/cm3,1.14,Not applicable,Not applicable,=,1000,1140,Not applicable,Not applicable,kg/m³,Published value,Not published (density specimen form not explicitly established),Not applicable,Not published,not-stated,Not published,not-stated,Not applicable,Not applicable,Not published,ISO 1183,ISO 1183,Not applicable,Not applicable,Not published,S-SPECTRUM-en-tds-pa6-neat-nt,p. 1: Specific gravity,"Added 2026-09-18 (m54-batch-b02-spectrum): re-read from the source document, page 1 (SHA-256 recorded in sources.csv).",Not applicable
V003011,M049,G049-04,Water absorption,"0,3 %",%,0.3,Not applicable,Not applicable,<,1,0.3,Not applicable,Not applicable,%,Published value,Not published (do not assume printed),Not applicable,Not published,not-stated,Not published,not-stated,Not applicable,Not applicable,23°C,23°C/24h ISO 62,ISO 62,Not applicable,Not applicable,Not published,S-SPECTRUM-en-tds-pa6-neat-nt,"p. 1: Water absorption, 23°C/24h","Added 2026-09-18 (m54-batch-b02-spectrum): re-read from the source document, page 1 (SHA-256 recorded in sources.csv).",Not applicable
V003012,M049,G049-04,Tensile strength (endpoint unspecified),80 MPa,MPa,80,Not applicable,Not applicable,=,1,80,Not applicable,Not applicable,MPa,Published value,Not published (do not assume printed),Unstated,Dry,dry,Not published,not-stated,Not applicable,Not applicable,Not published,dry at 50 mm/min ISO 527,ISO 527,Not applicable,Not applicable,Not published,S-SPECTRUM-en-tds-pa6-neat-nt,"p. 1: Tensile strength (dry, at 50 mm/min)","Added 2026-09-18 (m54-batch-b02-spectrum): re-read from the source document, page 1 (SHA-256 recorded in sources.csv).",Not applicable
V003013,M049,G049-04,Tensile strain at strength,"4,00 %",%,4,Not applicable,Not applicable,=,1,4,Not applicable,Not applicable,%,Published value,Not published (do not assume printed),Unstated,Dry,dry,Not published,not-stated,Not applicable,Not applicable,Not published,dry at 50 mm/min ISO 527,ISO 527,Not applicable,Not applicable,Not published,S-SPECTRUM-en-tds-pa6-neat-nt,"p. 1: Elongation at max. force (dry, at 50 mm/min)","Added 2026-09-18 (m54-batch-b02-spectrum): re-read from the source document, page 1 (SHA-256 recorded in sources.csv).",Not applicable
V003014,M049,G049-04,Tensile modulus,3.3 GPa,GPa,3.3,Not applicable,Not applicable,=,1,3.3,Not applicable,Not applicable,GPa,Published value,Not published (do not assume printed),Unstated,Dry,dry,Not published,not-stated,Not applicable,Not applicable,Not published,dry at 1 mm/min ISO 527,ISO 527,Not applicable,Not applicable,Not published,S-SPECTRUM-en-tds-pa6-neat-nt,"p. 1: Modulus of elasticity (dry, at 1 mm/min)","Added 2026-09-18 (m54-batch-b02-spectrum): re-read from the source document, page 1 (SHA-256 recorded in sources.csv).",Not applicable
V003015,M049,G049-04,Charpy strength,135 kJ/m2,kJ/m2,135,Not applicable,Not applicable,=,1,135,Not applicable,Not applicable,kJ/m²,Published value,Not published (do not assume printed),Not applicable,Dry,dry,Not published,not-stated,Not applicable,Not applicable,Not published,dry 80x10x4mm ISO 179,ISO 179,Not applicable,Not published,Not published,S-SPECTRUM-en-tds-pa6-neat-nt,"p. 1: Impact strength (dry, 80x10x4mm)","Added 2026-09-18 (m54-batch-b02-spectrum): re-read from the source document, page 1 (SHA-256 recorded in sources.csv).",Not applicable
V003016,M049,G049-04,HDT,90 °C,°C,90,Not applicable,Not applicable,=,1,90,Not applicable,Not applicable,°C,Published value,Not published (do not assume printed),Not applicable,Not published,not-stated,Not published,not-stated,Not applicable,Not applicable,Not published,ISO 75,ISO 75,Not published,Not applicable,Not published,S-SPECTRUM-en-tds-pa6-neat-nt,p. 1: Heat distortion temperature (HDT A),"Added 2026-09-18 (m54-batch-b02-spectrum): re-read from the source document, page 1 (SHA-256 recorded in sources.csv).",Not applicable
V003017,M049,G049-04,Continuous service temperature,120 °C,°C,120,Not applicable,Not applicable,=,1,120,Not applicable,Not applicable,°C,Published value,Not published (do not assume printed),Not applicable,Not published,not-stated,Not published,not-stated,Not applicable,Not applicable,Not published,20.000h IEC 60216,IEC 60216,Not applicable,Not applicable,Not published,S-SPECTRUM-en-tds-pa6-neat-nt,p. 1: Continous service temperature (20.000h),"Added 2026-09-18 (m54-batch-b02-spectrum): re-read from the source document, page 1 (SHA-256 recorded in sources.csv).",Not applicable
V003018,M018,G018-02,Density,1.25 g/cm3,g/cm3,1.25,Not applicable,Not applicable,=,1000,1250,Not applicable,Not applicable,kg/m³,Published value,Not published (density specimen form not explicitly established),Not applicable,Not published,not-stated,Not published,not-stated,Not applicable,Not applicable,Not published,D 792,ASTM D792,Not applicable,Not applicable,Not published,S-SPECTRUM-eng-tds-the-filament-pla-cf,p. 1: Specific Gravity,"Added 2026-09-18 (m54-batch-b02-spectrum): re-read from the source document, page 1 (SHA-256 recorded in sources.csv).",Not applicable
V003019,M018,G018-02,Melt mass-flow rate,4 g/10min,g/10min,4,Not applicable,Not applicable,=,1,4,Not applicable,Not applicable,g/10 min,Published value,Not published (do not assume printed),Not applicable,Not published,not-stated,Not published,not-stated,Not applicable,Not applicable,Not published,D 1238,ASTM D1238,Not applicable,Not applicable,Not published,S-SPECTRUM-eng-tds-the-filament-pla-cf,p. 1: MFR,"Added 2026-09-18 (m54-batch-b02-spectrum): re-read from the source document, page 1 (SHA-256 recorded in sources.csv).",Not applicable
V003020,M018,G018-02,Tensile yield strength,57.5 MPa,MPa,57.5,Not applicable,Not applicable,=,1,57.5,Not applicable,Not applicable,MPa,Published value,Not published (do not assume printed),Unstated,Not published,not-stated,Not published,not-stated,Not applicable,Not applicable,Not published,ISO 527,ISO 527,Not applicable,Not applicable,Not published,S-SPECTRUM-eng-tds-the-filament-pla-cf,p. 1: Tensile Strength at Yield,"Added 2026-09-18 (m54-batch-b02-spectrum): re-read from the source document, page 1 (SHA-256 recorded in sources.csv).",Not applicable
V003021,M018,G018-02,Tensile break strength,14.2 MPa,MPa,14.2,Not applicable,Not applicable,=,1,14.2,Not applicable,Not applicable,MPa,Published value,Not published (do not assume printed),Unstated,Not published,not-stated,Not published,not-stated,Not applicable,Not applicable,Not published,ISO 527,ISO 527,Not applicable,Not applicable,Not published,S-SPECTRUM-eng-tds-the-filament-pla-cf,p. 1: Tensile Strength at Break,"Added 2026-09-18 (m54-batch-b02-spectrum): re-read from the source document, page 1 (SHA-256 recorded in sources.csv).",Not applicable
V003022,M018,G018-02,HDT,55 °C,°C,55,Not applicable,Not applicable,=,1,55,Not applicable,Not applicable,°C,Published value,Not published (do not assume printed),Not applicable,Not published,not-stated,Not published,not-stated,Not applicable,Not applicable,Not published,E 2092,ASTM E2092,Not published,Not applicable,Not published,S-SPECTRUM-eng-tds-the-filament-pla-cf,p. 1: Heat Distortion Temperature,"Added 2026-09-18 (m54-batch-b02-spectrum): re-read from the source document, page 1 (SHA-256 recorded in sources.csv).",Not applicable
V003023,M018,G018-02,Glass transition temperature,60 °C,°C,60,Not applicable,Not applicable,=,1,60,Not applicable,Not applicable,°C,Published value,Not published (do not assume printed),Not applicable,Not published,not-stated,Not published,not-stated,Not applicable,Not applicable,Not published,D3418,ASTM D3418,Not applicable,Not applicable,Not published,S-SPECTRUM-eng-tds-the-filament-pla-cf,p. 1: Glass Transition Temperature,"Added 2026-09-18 (m54-batch-b02-spectrum): re-read from the source document, page 1 (SHA-256 recorded in sources.csv).",Not applicable
V003024,M001,G001-14,Density,1.26 g/cm3,g/cm3,1.26,Not applicable,Not applicable,=,1000,1260,Not applicable,Not applicable,kg/m³,Published value,Not published (density specimen form not explicitly established),Not applicable,Not published,not-stated,Not published,not-stated,Not applicable,Not applicable,Not published,D 792,ASTM D792,Not applicable,Not applicable,Not published,S-SPECTRUM-en-tds-spectrum-flameguard-pla,p. 1: Specific Gravity,"Added 2026-09-18 (m54-batch-b02-spectrum): re-read from the source document, page 1 (SHA-256 recorded in sources.csv).",Not applicable
V003025,M001,G001-14,Melt mass-flow rate,10 g/10min,g/10min,10,Not applicable,Not applicable,=,1,10,Not applicable,Not applicable,g/10 min,Published value,Not published (do not assume printed),Not applicable,Not published,not-stated,Not published,not-stated,Not applicable,Not applicable,210°C,210°C 2.16kg,Not published,Not applicable,Not applicable,Not published,S-SPECTRUM-en-tds-spectrum-flameguard-pla,"p. 1: MFR (210°C, 2.16kg)","Added 2026-09-18 (m54-batch-b02-spectrum): re-read from the source document, page 1 (SHA-256 recorded in sources.csv).",Not applicable
V003026,M001,G001-14,Elongation at break,10 %,%,10,Not applicable,Not applicable,=,1,10,Not applicable,Not applicable,%,Published value,Not published (do not assume printed),Unstated,Not published,not-stated,Not published,not-stated,Not applicable,Not applicable,Not published,Not published,Not published,Not applicable,Not applicable,Not published,S-SPECTRUM-en-tds-spectrum-flameguard-pla,p. 1: Tensile Strain at Break,"Added 2026-09-18 (m54-batch-b02-spectrum): re-read from the source document, page 1 (SHA-256 recorded in sources.csv).",Not applicable
V003027,M001,G001-14,Tensile yield strength,36.8 MPa,MPa,36.8,Not applicable,Not applicable,=,1,36.8,Not applicable,Not applicable,MPa,Published value,Not published (do not assume printed),Unstated,Not published,not-stated,Not published,not-stated,Not applicable,Not applicable,Not published,ISO 527,ISO 527,Not applicable,Not applicable,Not published,S-SPECTRUM-en-tds-spectrum-flameguard-pla,p. 1: Tensile Strength at Yield,"Added 2026-09-18 (m54-batch-b02-spectrum): re-read from the source document, page 1 (SHA-256 recorded in sources.csv).",Not applicable
V003028,M001,G001-14,Tensile modulus,2.6 GPa,GPa,2.6,Not applicable,Not applicable,=,1,2.6,Not applicable,Not applicable,GPa,Published value,Not published (do not assume printed),Unstated,Not published,not-stated,Not published,not-stated,Not applicable,Not applicable,Not published,Not published,Not published,Not applicable,Not applicable,Not published,S-SPECTRUM-en-tds-spectrum-flameguard-pla,p. 1: Young's Modulus,"Added 2026-09-18 (m54-batch-b02-spectrum): re-read from the source document, page 1 (SHA-256 recorded in sources.csv).",Not applicable
V003029,M001,G001-14,Izod impact strength,8.3 J/m,J/m,8.3,Not applicable,Not applicable,=,1,8.3,Not applicable,Not applicable,J/m,Published value,Not published (do not assume printed),Not applicable,Not published,not-stated,Not published,not-stated,Not applicable,Not applicable,Not published,ISO 180,ISO 180,Not applicable,Notched,Not published,S-SPECTRUM-en-tds-spectrum-flameguard-pla,p. 1: Notched Izod Impact Strength,"Added 2026-09-18 (m54-batch-b02-spectrum): re-read from the source document, page 1 (SHA-256 recorded in sources.csv).",Not applicable
V003030,M001,G001-14,HDT,55 °C,°C,55,Not applicable,Not applicable,=,1,55,Not applicable,Not applicable,°C,Published value,Not published (do not assume printed),Not applicable,Not published,not-stated,Not published,not-stated,Not applicable,Not applicable,Not published,Not published,Not published,Not published,Not applicable,Not published,S-SPECTRUM-en-tds-spectrum-flameguard-pla,p. 1: HDT (amorphous),"Added 2026-09-18 (m54-batch-b02-spectrum): re-read from the source document, page 1 (SHA-256 recorded in sources.csv).",Not applicable
V003031,M001,G001-14,HDT,90 °C,°C,90,Not applicable,Not applicable,=,1,90,Not applicable,Not applicable,°C,Published value,Not published (do not assume printed),Not applicable,Not published,not-stated,Not published,not-stated,Not applicable,Not applicable,Not published,Not published,Not published,Not published,Not applicable,Not published,S-SPECTRUM-en-tds-spectrum-flameguard-pla,p. 1: HDT (crystalline),"Added 2026-09-18 (m54-batch-b02-spectrum): re-read from the source document, page 1 (SHA-256 recorded in sources.csv).",Not applicable
V003032,M067,G067-03,Density,1.40 g/cm3,g/cm3,1.4,Not applicable,Not applicable,=,1000,1400,Not applicable,Not applicable,kg/m³,Published value,Not published (density specimen form not explicitly established),Not applicable,Not published,not-stated,Not published,not-stated,Not applicable,Not applicable,Not published,ISO 1183,ISO 1183,Not applicable,Not applicable,Not published,S-SPECTRUM-en-tds-spectrum-pet-cf15,p. 1: Specific gravity,"Added 2026-09-18 (m54-batch-b02-spectrum): re-read from the source document, page 1 (SHA-256 recorded in sources.csv).",Not applicable
V003033,M067,G067-03,Water absorption,0.3 %,%,0.3,Not applicable,Not applicable,<,1,0.3,Not applicable,Not applicable,%,Published value,Not published (do not assume printed),Not applicable,Not published,not-stated,Not published,not-stated,Not applicable,Not applicable,23°C,23°C/24h ISO 62,ISO 62,Not applicable,Not applicable,Not published,S-SPECTRUM-en-tds-spectrum-pet-cf15,"p. 1: Water absorption, 23°C/24h","Added 2026-09-18 (m54-batch-b02-spectrum): re-read from the source document, page 1 (SHA-256 recorded in sources.csv).",Not applicable
V003034,M067,G067-03,Tensile strength (endpoint unspecified),80 MPa,MPa,80,Not applicable,Not applicable,=,1,80,Not applicable,Not applicable,MPa,Published value,Not published (do not assume printed),Unstated,Dry,dry,Not published,not-stated,Not applicable,Not applicable,Not published,dry at 50 mm/min ISO 527,ISO 527,Not applicable,Not applicable,Not published,S-SPECTRUM-en-tds-spectrum-pet-cf15,"p. 1: Tensile strength (dry, at 50 mm/min)","Added 2026-09-18 (m54-batch-b02-spectrum): re-read from the source document, page 1 (SHA-256 recorded in sources.csv).",Not applicable
V003035,M067,G067-03,Tensile strain at strength,"2,50 %",%,2.5,Not applicable,Not applicable,=,1,2.5,Not applicable,Not applicable,%,Published value,Not published (do not assume printed),Unstated,Dry,dry,Not published,not-stated,Not applicable,Not applicable,Not published,dry at 50 mm/min ISO 527,ISO 527,Not applicable,Not applicable,Not published,S-SPECTRUM-en-tds-spectrum-pet-cf15,"p. 1: Elongation at max. force (dry, at 50 mm/min)","Added 2026-09-18 (m54-batch-b02-spectrum): re-read from the source document, page 1 (SHA-256 recorded in sources.csv).",Not applicable
V003036,M067,G067-03,Tensile modulus,9 GPa,GPa,9,Not applicable,Not applicable,=,1,9,Not applicable,Not applicable,GPa,Published value,Not published (do not assume printed),Unstated,Dry,dry,Not published,not-stated,Not applicable,Not applicable,Not published,dry at 1 mm/min ISO 527,ISO 527,Not applicable,Not applicable,Not published,S-SPECTRUM-en-tds-spectrum-pet-cf15,"p. 1: Modulus of elasticity (dry, at 1 mm/min)","Added 2026-09-18 (m54-batch-b02-spectrum): re-read from the source document, page 1 (SHA-256 recorded in sources.csv).",Not applicable
V003037,M067,G067-03,Flexural strength,130 MPa,MPa,130,Not applicable,Not applicable,=,1,130,Not applicable,Not applicable,MPa,Published value,Not published (do not assume printed),Unstated,Dry,dry,Not published,not-stated,Not applicable,Not applicable,Not published,dry at 10 mm/min ISO 178,ISO 178,Not applicable,Not applicable,Not published,S-SPECTRUM-en-tds-spectrum-pet-cf15,"p. 1: Flexural strength (dry, at 10 mm/min)","Added 2026-09-18 (m54-batch-b02-spectrum): re-read from the source document, page 1 (SHA-256 recorded in sources.csv).",Not applicable
V003038,M067,G067-03,Flexural modulus,8 GPa,GPa,8,Not applicable,Not applicable,=,1,8,Not applicable,Not applicable,GPa,Published value,Not published (do not assume printed),Unstated,Dry,dry,Not published,not-stated,Not applicable,Not applicable,Not published,dry at 2 mm/min ISO 178,ISO 178,Not applicable,Not applicable,Not published,S-SPECTRUM-en-tds-spectrum-pet-cf15,"p. 1: Flexural modulus (dry, at 2 mm/min)","Added 2026-09-18 (m54-batch-b02-spectrum): re-read from the source document, page 1 (SHA-256 recorded in sources.csv).",Not applicable
V003039,M067,G067-03,Charpy strength,40 kJ/m2,kJ/m2,40,Not applicable,Not applicable,=,1,40,Not applicable,Not applicable,kJ/m²,Published value,Not published (do not assume printed),Not applicable,Dry,dry,Not published,not-stated,Not applicable,Not applicable,Not published,dry ISO 179,ISO 179,Not applicable,Unnotched,Not published,S-SPECTRUM-en-tds-spectrum-pet-cf15,"p. 1: Charpy impact strength, dry","Added 2026-09-18 (m54-batch-b02-spectrum): re-read from the source document, page 1 (SHA-256 recorded in sources.csv).",Not applicable
V003040,M032,G032-02,Density,"1,08 g/cm3",g/cm3,1.08,Not applicable,Not applicable,=,1000,1080,Not applicable,Not applicable,kg/m³,Published value,Not published (density specimen form not explicitly established),Not applicable,Not published,not-stated,Not published,not-stated,Not applicable,Not applicable,Not published,Not published,Not published,Not applicable,Not applicable,Not published,S-SPECTRUM-en-tds-spectrum-lw-asa-ultrafoam,p. 1: Density,"Added 2026-09-18 (m54-batch-b02-spectrum): re-read from the source document, page 1 (SHA-256 recorded in sources.csv).",Not applicable
V003041,M032,G032-02,Tensile yield strength,39 MPa,MPa,39,Not applicable,Not applicable,=,1,39,Not applicable,Not applicable,MPa,Published value,Not published (do not assume printed),Unstated,Not published,not-stated,Not published,not-stated,Not applicable,Not applicable,23°C,at Yield 23°C 50mm/min 3.2mm,Not published,Not applicable,Not applicable,Not published,S-SPECTRUM-en-tds-spectrum-lw-asa-ultrafoam,"p. 1: Tensile Strength, at Yield, 23°C, 50mm/min, 3.2mm","Added 2026-09-18 (m54-batch-b02-spectrum): re-read from the source document, page 1 (SHA-256 recorded in sources.csv).",Not applicable
V003042,M032,G032-02,Elongation at break,32 %,%,32,Not applicable,Not applicable,=,1,32,Not applicable,Not applicable,%,Published value,Not published (do not assume printed),Unstated,Not published,not-stated,Not published,not-stated,Not applicable,Not applicable,23°C,23°C 50mm/min 3.2mm,Not published,Not applicable,Not applicable,Not published,S-SPECTRUM-en-tds-spectrum-lw-asa-ultrafoam,"p. 1: Tensile Elongation at Break, 23°C, 50mm/min, 3.2mm","Added 2026-09-18 (m54-batch-b02-spectrum): re-read from the source document, page 1 (SHA-256 recorded in sources.csv).",Not applicable
V003043,M032,G032-02,Tensile modulus,1600 MPa,MPa,1600,Not applicable,Not applicable,=,0.001,1.6,Not applicable,Not applicable,GPa,Published value,Not published (do not assume printed),Unstated,Not published,not-stated,Not published,not-stated,Not applicable,Not applicable,23°C,23°C 50mm/min 3.2mm,Not published,Not applicable,Not applicable,Not published,S-SPECTRUM-en-tds-spectrum-lw-asa-ultrafoam,"p. 1: Tensile Modulus, 23°C, 50mm/min, 3.2mm","Added 2026-09-18 (m54-batch-b02-spectrum): re-read from the source document, page 1 (SHA-256 recorded in sources.csv).",Not applicable
V003044,M032,G032-02,Flexural strength,59 MPa,MPa,59,Not applicable,Not applicable,=,1,59,Not applicable,Not applicable,MPa,Published value,Not published (do not assume printed),Unstated,Not published,not-stated,Not published,not-stated,Not applicable,Not applicable,23°C,23°C 15mm/min 3.2mm,Not published,Not applicable,Not applicable,Not published,S-SPECTRUM-en-tds-spectrum-lw-asa-ultrafoam,"p. 1: Flexural Strength, 23°C, 15mm/min, 3.2mm","Added 2026-09-18 (m54-batch-b02-spectrum): re-read from the source document, page 1 (SHA-256 recorded in sources.csv).",Not applicable
V003045,M032,G032-02,Flexural modulus,1750 MPa,MPa,1750,Not applicable,Not applicable,=,0.001,1.75,Not applicable,Not applicable,GPa,Published value,Not published (do not assume printed),Unstated,Not published,not-stated,Not published,not-stated,Not applicable,Not applicable,23°C,23°C 15mm/min 3.2mm,Not published,Not applicable,Not applicable,Not published,S-SPECTRUM-en-tds-spectrum-lw-asa-ultrafoam,"p. 1: Flexural Modulus, 23°C, 15mm/min, 3.2mm","Added 2026-09-18 (m54-batch-b02-spectrum): re-read from the source document, page 1 (SHA-256 recorded in sources.csv).",Not applicable
V003046,M032,G032-02,Izod impact strength,405 J/m,J/m,405,Not applicable,Not applicable,=,1,405,Not applicable,Not applicable,J/m,Published value,Not published (do not assume printed),Not applicable,Not published,not-stated,Not published,not-stated,Not applicable,Not applicable,23°C,3.2mm 23°C,Not published,Not applicable,Notched,Not published,S-SPECTRUM-en-tds-spectrum-lw-asa-ultrafoam,"p. 1: Izod Impact Strength, Notched, 3.2mm, 23°C","Added 2026-09-18 (m54-batch-b02-spectrum): re-read from the source document, page 1 (SHA-256 recorded in sources.csv).",Not applicable
V003047,M032,G032-02,Izod impact strength,320 J/m,J/m,320,Not applicable,Not applicable,=,1,320,Not applicable,Not applicable,J/m,Published value,Not published (do not assume printed),Not applicable,Not published,not-stated,Not published,not-stated,Not applicable,Not applicable,23°C,6.4mm 23°C,Not published,Not applicable,Notched,Not published,S-SPECTRUM-en-tds-spectrum-lw-asa-ultrafoam,"p. 1: Izod Impact Strength, Notched, 6.4mm, 23°C","Added 2026-09-18 (m54-batch-b02-spectrum): re-read from the source document, page 1 (SHA-256 recorded in sources.csv).",Not applicable
V003048,M032,G032-02,Melting temperature,200 °C,°C,200,Not applicable,Not applicable,>,1,200,Not applicable,Not applicable,°C,Published value (transcription corrected),Not published (do not assume printed),Not applicable,Not published,not-stated,Not published,not-stated,Not applicable,Not applicable,Not published,Not published,Not published,Not applicable,Not applicable,Not published,S-SPECTRUM-en-tds-spectrum-lw-asa-ultrafoam,p. 1: Melting temperature from,"Added 2026-09-18 (m54-batch-b02-spectrum): re-read from the source document, page 1 (SHA-256 recorded in sources.csv). Corrected 2026-09-19 (m62) against the source: the sheet prints ""Melting temperature from 200 °C"", which is a lower bound and not a point value.",Not applicable
V003049,M032,G032-02,HDT,80 °C,°C,80,Not applicable,Not applicable,<,1,80,Not applicable,Not applicable,°C,Published value (transcription corrected),Printed specimen,Not applicable,Not published,not-stated,Not published,not-stated,Not applicable,Not applicable,Not published,of printed parts up to,Not published,Not published,Not applicable,Not published,S-SPECTRUM-en-tds-spectrum-lw-asa-ultrafoam,p. 1: Heat deflection temperature of printed parts up to,"Added 2026-09-18 (m54-batch-b02-spectrum): re-read from the source document, page 1 (SHA-256 recorded in sources.csv). Corrected 2026-09-19 (m62) against the source: the sheet prints ""Heat deflection temperature of printed parts up to 80 °C"", which is an upper bound and not a point value. Corrected 2026-09-19 (m62) against the source: the sheet says these bars were printed and the row did not carry it: the row says ""heat deflection temperature of printed parts"" in its own label.",Not applicable
V003050,M039,G039-08,Density,"1,09 g/cm3",g/cm3,1.09,Not applicable,Not applicable,=,1000,1090,Not applicable,Not applicable,kg/m³,Published value,Not published (density specimen form not explicitly established),Not applicable,Not published,not-stated,Not published,not-stated,Not applicable,Not applicable,Not published,ISO 1183-1,ISO 1183,Not applicable,Not applicable,Not published,S-SPECTRUM-en-tds-spectrum-sflex-98a,p. 1: Density,"Added 2026-09-18 (m54-batch-b02-spectrum): re-read from the source document, page 1 (SHA-256 recorded in sources.csv).",Not applicable
V003051,M039,G039-08,Tensile strength (endpoint unspecified),55 MPa,MPa,55,Not applicable,Not applicable,=,1,55,Not applicable,Not applicable,MPa,Published value,Not published (do not assume printed),Unstated,Not published,not-stated,Not published,not-stated,Not applicable,Not applicable,Not published,DIN 53504,Not published,Not applicable,Not applicable,Not published,S-SPECTRUM-en-tds-spectrum-sflex-98a,p. 1: Tensile strength,"Added 2026-09-18 (m54-batch-b02-spectrum): re-read from the source document, page 1 (SHA-256 recorded in sources.csv).",Not applicable
V003052,M111,G111-01,Density,1.35 g/cm3,g/cm3,1.35,Not applicable,Not applicable,=,1000,1350,Not applicable,Not applicable,kg/m³,Published value,Not published (density specimen form not explicitly established),Not applicable,Not published,not-stated,Not published,not-stated,Not applicable,Not applicable,Not published,ISO 1183,ISO 1183,Not applicable,Not applicable,Not published,S-SPECTRUM-en-tds-spectrum-pla-conductive,p. 1: Density,"Added 2026-09-18 (m54-batch-b02-spectrum): re-read from the source document, page 1 (SHA-256 recorded in sources.csv).",Not applicable
V003053,M111,G111-01,Charpy strength,"8,7 kJ/m2",kJ/m2,8.7,Not applicable,Not applicable,=,1,8.7,Not applicable,Not applicable,kJ/m²,Published value,Raw material value,Not applicable,Not published,not-stated,Not published,not-stated,Not applicable,Not applicable,Not published,ISO 179-1eA,ISO 179,Not applicable,Notched,Not published,S-SPECTRUM-en-tds-spectrum-pla-conductive,p. 1: CHARPY impact strength Notched*,"Added 2026-09-18 (m54-batch-b02-spectrum): re-read from the source document, page 1 (SHA-256 recorded in sources.csv). Corrected 2026-09-19 (m62) against the source: the sheet says these bars were injection moulded and the row did not carry it: its footnote reads ""* at 23°C, injection moulding"". A moulded bar is not a printed part (D55).",Not applicable
V003054,M111,G111-01,Elongation at yield,"7,4 %",%,7.4,Not applicable,Not applicable,=,1,7.4,Not applicable,Not applicable,%,Published value,Raw material value,Unstated,Not published,not-stated,Not published,not-stated,Not applicable,Not applicable,Not published,5 mm/min ISO 527,ISO 527,Not applicable,Not applicable,Not published,S-SPECTRUM-en-tds-spectrum-pla-conductive,p. 1: Tensile elongation At yield (5 mm/min)*,"Added 2026-09-18 (m54-batch-b02-spectrum): re-read from the source document, page 1 (SHA-256 recorded in sources.csv). Corrected 2026-09-19 (m62) against the source: the sheet says these bars were injection moulded and the row did not carry it: its footnote reads ""* at 23°C, injection moulding"". A moulded bar is not a printed part (D55).",Not applicable
V003055,M111,G111-01,Elongation at break,"11,8 %",%,11.8,Not applicable,Not applicable,=,1,11.8,Not applicable,Not applicable,%,Published value,Raw material value,Unstated,Not published,not-stated,Not published,not-stated,Not applicable,Not applicable,Not published,5 mm/min ISO 527,ISO 527,Not applicable,Not applicable,Not published,S-SPECTRUM-en-tds-spectrum-pla-conductive,p. 1: Tensile elongation At break (5 mm/min)*,"Added 2026-09-18 (m54-batch-b02-spectrum): re-read from the source document, page 1 (SHA-256 recorded in sources.csv). Corrected 2026-09-19 (m62) against the source: the sheet says these bars were injection moulded and the row did not carry it: its footnote reads ""* at 23°C, injection moulding"". A moulded bar is not a printed part (D55).",Not applicable
V003056,M111,G111-01,Tensile yield strength,"31,2 MPa",MPa,31.2,Not applicable,Not applicable,=,1,31.2,Not applicable,Not applicable,MPa,Published value,Raw material value,Unstated,Not published,not-stated,Not published,not-stated,Not applicable,Not applicable,Not published,5 mm/min ISO 527,ISO 527,Not applicable,Not applicable,Not published,S-SPECTRUM-en-tds-spectrum-pla-conductive,p. 1: Tensile strength At yield (5 mm/min)*,"Added 2026-09-18 (m54-batch-b02-spectrum): re-read from the source document, page 1 (SHA-256 recorded in sources.csv). Corrected 2026-09-19 (m62) against the source: the sheet says these bars were injection moulded and the row did not carry it: its footnote reads ""* at 23°C, injection moulding"". A moulded bar is not a printed part (D55).",Not applicable
V003057,M111,G111-01,Tensile break strength,"24,6 MPa",MPa,24.6,Not applicable,Not applicable,=,1,24.6,Not applicable,Not applicable,MPa,Published value,Raw material value,Unstated,Not published,not-stated,Not published,not-stated,Not applicable,Not applicable,Not published,5 mm/min ISO 527,ISO 527,Not applicable,Not applicable,Not published,S-SPECTRUM-en-tds-spectrum-pla-conductive,p. 1: Tensile strength At break (5 mm/min)*,"Added 2026-09-18 (m54-batch-b02-spectrum): re-read from the source document, page 1 (SHA-256 recorded in sources.csv). Corrected 2026-09-19 (m62) against the source: the sheet says these bars were injection moulded and the row did not carry it: its footnote reads ""* at 23°C, injection moulding"". A moulded bar is not a printed part (D55).",Not applicable
V003058,M111,G111-01,Tensile modulus,1480 MPa,MPa,1480,Not applicable,Not applicable,=,0.001,1.48,Not applicable,Not applicable,GPa,Published value,Raw material value,Unstated,Not published,not-stated,Not published,not-stated,Not applicable,Not applicable,Not published,1 mm/min ISO 527,ISO 527,Not applicable,Not applicable,Not published,S-SPECTRUM-en-tds-spectrum-pla-conductive,p. 1: Elastic modulus Tensile (1 mm/min)*,"Added 2026-09-18 (m54-batch-b02-spectrum): re-read from the source document, page 1 (SHA-256 recorded in sources.csv). Corrected 2026-09-19 (m62) against the source: the sheet says these bars were injection moulded and the row did not carry it: its footnote reads ""* at 23°C, injection moulding"". A moulded bar is not a printed part (D55).",Not applicable
V003059,M112,G112-01,Density,1.32 g/cm3,g/cm3,1.32,Not applicable,Not applicable,=,1000,1320,Not applicable,Not applicable,kg/m³,Published value,Not published (density specimen form not explicitly established),Not applicable,Not published,not-stated,Not published,not-stated,Not applicable,Not applicable,Not published,ISO 1183,ISO 1183,Not applicable,Not applicable,Not published,S-SPECTRUM-en-tds-spectrum-pc-ptfe,p. 1: Density,"Added 2026-09-18 (m54-batch-b02-spectrum): re-read from the source document, page 1 (SHA-256 recorded in sources.csv).",Not applicable
V003060,M112,G112-01,Charpy strength,50 kJ/m2,kJ/m2,50,Not applicable,Not applicable,=,1,50,Not applicable,Not applicable,kJ/m²,Published value,Not published (do not assume printed),Not applicable,Not published,not-stated,Not published,not-stated,Not applicable,Not applicable,23°C,at +23°C ISO 179-1eU,ISO 179,Not applicable,Unnotched,Not published,S-SPECTRUM-en-tds-spectrum-pc-ptfe,"p. 1: Charpy impact strength, Unnotched, at +23°C","Added 2026-09-18 (m54-batch-b02-spectrum): re-read from the source document, page 1 (SHA-256 recorded in sources.csv).",Not applicable
V003061,M112,G112-01,Charpy strength,12 kJ/m2,kJ/m2,12,Not applicable,Not applicable,=,1,12,Not applicable,Not applicable,kJ/m²,Published value,Not published (do not assume printed),Not applicable,Not published,not-stated,Not published,not-stated,Not applicable,Not applicable,23°C,at +23°C ISO 179-1eA,ISO 179,Not applicable,Notched,Not published,S-SPECTRUM-en-tds-spectrum-pc-ptfe,"p. 1: Charpy impact strength, Notched, at +23°C","Added 2026-09-18 (m54-batch-b02-spectrum): re-read from the source document, page 1 (SHA-256 recorded in sources.csv).",Not applicable
V003062,M112,G112-01,Elongation at yield,3.0 %,%,3,Not applicable,Not applicable,=,1,3,Not applicable,Not applicable,%,Published value,Not published (do not assume printed),Unstated,Not published,not-stated,Not published,not-stated,Not applicable,Not applicable,Not published,ISO 527,ISO 527,Not applicable,Not applicable,Not published,S-SPECTRUM-en-tds-spectrum-pc-ptfe,p. 1: Tensile elongation at Yield *,"Added 2026-09-18 (m54-batch-b02-spectrum): re-read from the source document, page 1 (SHA-256 recorded in sources.csv).",Not applicable
V003063,M112,G112-01,Elongation at break,8.0 %,%,8,Not applicable,Not applicable,=,1,8,Not applicable,Not applicable,%,Published value,Not published (do not assume printed),Unstated,Not published,not-stated,Not published,not-stated,Not applicable,Not applicable,Not published,ISO 527,ISO 527,Not applicable,Not applicable,Not published,S-SPECTRUM-en-tds-spectrum-pc-ptfe,p. 1: Tensile elongation at Break *,"Added 2026-09-18 (m54-batch-b02-spectrum): re-read from the source document, page 1 (SHA-256 recorded in sources.csv).",Not applicable
V003064,M112,G112-01,Tensile break strength,55 MPa,MPa,55,Not applicable,Not applicable,=,1,55,Not applicable,Not applicable,MPa,Published value,Not published (do not assume printed),Unstated,Not published,not-stated,Not published,not-stated,Not applicable,Not applicable,Not published,ISO 527,ISO 527,Not applicable,Not applicable,Not published,S-SPECTRUM-en-tds-spectrum-pc-ptfe,p. 1: Tensile strength at Break *,"Added 2026-09-18 (m54-batch-b02-spectrum): re-read from the source document, page 1 (SHA-256 recorded in sources.csv).",Not applicable
V003065,M112,G112-01,Tensile modulus,2200 MPa,MPa,2200,Not applicable,Not applicable,=,0.001,2.2,Not applicable,Not applicable,GPa,Published value,Not published (do not assume printed),Unstated,Not published,not-stated,Not published,not-stated,Not applicable,Not applicable,Not published,ISO 527,ISO 527,Not applicable,Not applicable,Not published,S-SPECTRUM-en-tds-spectrum-pc-ptfe,p. 1: Elastic modulus **,"Added 2026-09-18 (m54-batch-b02-spectrum): re-read from the source document, page 1 (SHA-256 recorded in sources.csv).",Not applicable
V003066,M112,G112-01,Vicat softening temperature,145 °C,°C,145,Not applicable,Not applicable,=,1,145,Not applicable,Not applicable,°C,Published value,Raw material value,Not applicable,Not published,not-stated,Not published,not-stated,Not applicable,Not applicable,Not published,ISO 306,ISO 306,Not applicable,Not applicable,Not published,S-SPECTRUM-en-tds-spectrum-pc-ptfe,p. 1: VICAT Softening point ***,"Added 2026-09-18 (m54-batch-b02-spectrum): re-read from the source document, page 1 (SHA-256 recorded in sources.csv). Corrected 2026-09-19 (m62) against the source: the sheet says these bars were injection moulded and the row did not carry it: its footnote reads ""*** 50 N (heating rate 50°C/h), injection moulding"". A moulded bar is not a printed part (D55).",Not applicable
V003067,M112,G112-01,HDT,140 °C,°C,140,Not applicable,Not applicable,=,1,140,Not applicable,Not applicable,°C,Published value,Not published (do not assume printed),Not applicable,Not published,not-stated,annealed,annealed,Not published,Not published,Not published,0.45 MN/m2 annealed ISO 75,ISO 75,0.45,Not applicable,Not published,S-SPECTRUM-en-tds-spectrum-pc-ptfe,"p. 1: HDT 0.45 MN/m2, annealed","Added 2026-09-18 (m54-batch-b02-spectrum): re-read from the source document, page 1 (SHA-256 recorded in sources.csv).",Not applicable
V003068,M112,G112-01,HDT,130 °C,°C,130,Not applicable,Not applicable,=,1,130,Not applicable,Not applicable,°C,Published value,Not published (do not assume printed),Not applicable,Not published,not-stated,annealed,annealed,Not published,Not published,Not published,1.81 MN/m2 annealed ISO 75,ISO 75,1.8,Not applicable,Not published,S-SPECTRUM-en-tds-spectrum-pc-ptfe,"p. 1: HDT 1.81 MN/m2, annealed","Added 2026-09-18 (m54-batch-b02-spectrum): re-read from the source document, page 1 (SHA-256 recorded in sources.csv).",Not applicable
V003069,M039,G039-09,Density,1.21 g/cm3,g/cm3,1.21,Not applicable,Not applicable,=,1000,1210,Not applicable,Not applicable,kg/m³,Published value,Not published (density specimen form not explicitly established),Not applicable,Not published,not-stated,Not published,not-stated,Not applicable,Not applicable,Not published,ISO 1183-1,ISO 1183,Not applicable,Not applicable,Not published,S-SPECTRUM-en-tds-the-filament-tpu-82a,p. 1: Specific Gravity,"Added 2026-09-18 (m54-batch-b02-spectrum): re-read from the source document, page 1 (SHA-256 recorded in sources.csv).",Not applicable
V003070,M039,G039-09,Tensile strength (endpoint unspecified),28 N/mm2,N/mm2,28,Not applicable,Not applicable,=,1,28,Not applicable,Not applicable,MPa,Published value,Not published (do not assume printed),Unstated,Not published,not-stated,Not published,not-stated,Not applicable,Not applicable,Not published,DIN 53504-S2,Not published,Not applicable,Not applicable,Not published,S-SPECTRUM-en-tds-the-filament-tpu-82a,p. 1: Tensile Strength,"Added 2026-09-18 (m54-batch-b02-spectrum): re-read from the source document, page 1 (SHA-256 recorded in sources.csv).",Not applicable
V003071,M039,G039-09,Elongation at break,350 %,%,350,Not applicable,Not applicable,=,1,350,Not applicable,Not applicable,%,Published value,Not published (do not assume printed),Unstated,Not published,not-stated,Not published,not-stated,Not applicable,Not applicable,Not published,DIN 53504-S2,Not published,Not applicable,Not applicable,Not published,S-SPECTRUM-en-tds-the-filament-tpu-82a,p. 1: Elongation at break,"Added 2026-09-18 (m54-batch-b02-spectrum): re-read from the source document, page 1 (SHA-256 recorded in sources.csv).",Not applicable
V003072,M020,G020-10,Density,1.27 g/cm3,g/cm3,1.27,Not applicable,Not applicable,=,1000,1270,Not applicable,Not applicable,kg/m³,Published value,Not published (density specimen form not explicitly established),Not applicable,Not published,not-stated,Not published,not-stated,Not applicable,Not applicable,Not published,D 792,ASTM D792,Not applicable,Not applicable,Not published,S-SPECTRUM-eng-tds-the-filament-petg,p. 1: Specific Gravity,"Added 2026-09-18 (m54-batch-b02-spectrum): re-read from the source document, page 1 (SHA-256 recorded in sources.csv).",Not applicable
V003073,M020,G020-10,Tensile yield strength,25 MPa,MPa,25,Not applicable,Not applicable,=,1,25,Not applicable,Not applicable,MPa,Published value,Not published (do not assume printed),Unstated,Not published,not-stated,Not published,not-stated,Not applicable,Not applicable,Not published,D 638,ASTM D638,Not applicable,Not applicable,Not published,S-SPECTRUM-eng-tds-the-filament-petg,p. 1: Tensile Stress at Yield,"Added 2026-09-18 (m54-batch-b02-spectrum): re-read from the source document, page 1 (SHA-256 recorded in sources.csv).",Not applicable
