Repository: faridbnv/h2c-materials

# Filament Atlas

**Live: [pdynamics.ca/h2c-materials](https://pdynamics.ca/h2c-materials/)** · one HTML page, with a page of its own for
each well-documented material beside it, that also runs offline from a file, with no server.

## What it is

Filament Atlas is a tool for a small engineering team choosing a 3D-printing filament for the team's Bambu Lab H2C
printer. It was the H2C Material Selector until 2026-10-16; the built file keeps that name. You say what a part must
do (survive 100 °C, be at least this stiff, be as light as possible), and it answers in two steps:

- **Which kinds of filament** (PLA, PETG, carbon-filled nylon and so on) can do it, and whether the H2C can print them.

File: data/tables/measurements.csv (part 57 of 82)
MeasurementID,MaterialID,GradeID,Property,Raw value,Raw unit,Raw numeric,Raw uncertainty ±,Raw upper bound,Operator,Conversion factor,Normalized value,Normalized uncertainty ±,Normalized upper bound,Normalized unit,Data status,Specimen type,Direction,Moisture condition,Moisture state,Post-processing,Post-processing state,Anneal °C,Anneal h,Test temperature,Standard / load,Standards,Test load MPa,Notch,Specimen / print parameters,SourceID,Locator,Notes,Parse review
V003074,M020,G020-10,Tensile break strength,46.9 MPa,MPa,46.9,Not applicable,Not applicable,=,1,46.9,Not applicable,Not applicable,MPa,Published value,Not published (do not assume printed),Unstated,Not published,not-stated,Not published,not-stated,Not applicable,Not applicable,Not published,D 638,ASTM D638,Not applicable,Not applicable,Not published,S-SPECTRUM-eng-tds-the-filament-petg,p. 1: Tensile Stress at Break,"Added 2026-09-18 (m54-batch-b02-spectrum): re-read from the source document, page 1 (SHA-256 recorded in sources.csv).",Not applicable
V003075,M020,G020-10,Elongation at yield,4.4 %,%,4.4,Not applicable,Not applicable,=,1,4.4,Not applicable,Not applicable,%,Published value,Not published (do not assume printed),Unstated,Not published,not-stated,Not published,not-stated,Not applicable,Not applicable,Not published,D 638,ASTM D638,Not applicable,Not applicable,Not published,S-SPECTRUM-eng-tds-the-filament-petg,p. 1: Elongation at Yield,"Added 2026-09-18 (m54-batch-b02-spectrum): re-read from the source document, page 1 (SHA-256 recorded in sources.csv).",Not applicable
V003076,M020,G020-10,Tensile modulus,1874 MPa,MPa,1874,Not applicable,Not applicable,=,0.001,1.874,Not applicable,Not applicable,GPa,Published value,Not published (do not assume printed),Unstated,Not published,not-stated,Not published,not-stated,Not applicable,Not applicable,Not published,D 638,ASTM D638,Not applicable,Not applicable,Not published,S-SPECTRUM-eng-tds-the-filament-petg,p. 1: Tensile Modulus,"Added 2026-09-18 (m54-batch-b02-spectrum): re-read from the source document, page 1 (SHA-256 recorded in sources.csv).",Not applicable
V003077,M020,G020-10,Izod impact strength,120 J/m,J/m,120,Not applicable,Not applicable,=,1,120,Not applicable,Not applicable,J/m,Published value,Not published (do not assume printed),Not applicable,Not published,not-stated,Not published,not-stated,Not applicable,Not applicable,23°C,23°C D 256,ASTM D256,Not applicable,Notched,Not published,S-SPECTRUM-eng-tds-the-filament-petg,"p. 1: Izod Impact Strength, Notched @ 23°C","Added 2026-09-18 (m54-batch-b02-spectrum): re-read from the source document, page 1 (SHA-256 recorded in sources.csv).",Not applicable
V003078,M020,G020-10,Izod impact strength,55.5 J/m,J/m,55.5,Not applicable,Not applicable,=,1,55.5,Not applicable,Not applicable,J/m,Published value,Not published (do not assume printed),Not applicable,Not published,not-stated,Not published,not-stated,Not applicable,Not applicable,-40°C,-40°C D 256,ASTM D256,Not applicable,Notched,Not published,S-SPECTRUM-eng-tds-the-filament-petg,"p. 1: Izod Impact Strength, Notched @ -40°C","Added 2026-09-18 (m54-batch-b02-spectrum): re-read from the source document, page 1 (SHA-256 recorded in sources.csv).",Not applicable
V003079,M020,G020-10,HDT,70 °C,°C,70,Not applicable,Not applicable,=,1,70,Not applicable,Not applicable,°C,Published value,Not published (do not assume printed),Not applicable,Not published,not-stated,Not published,not-stated,Not applicable,Not applicable,Not published,D 648,ASTM D648,Not published,Not applicable,Not published,S-SPECTRUM-eng-tds-the-filament-petg,p. 1: Heat Deflection Temperature,"Added 2026-09-18 (m54-batch-b02-spectrum): re-read from the source document, page 1 (SHA-256 recorded in sources.csv).",Not applicable
V003080,M020,G020-11,Density,1.23 g/cm3,g/cm3,1.23,Not applicable,Not applicable,=,1000,1230,Not applicable,Not applicable,kg/m³,Published value,Not published (density specimen form not explicitly established),Not applicable,Not published,not-stated,Not published,not-stated,Not applicable,Not applicable,Not published,D1505,ASTM D1505,Not applicable,Not applicable,Not published,S-SPECTRUM-en-tds-spectrum-rpetg,p. 1: Specific Gravity,"Added 2026-09-18 (m54-batch-b02-spectrum): re-read from the source document, page 1 (SHA-256 recorded in sources.csv).",Not applicable
V003081,M020,G020-11,Water absorption,0.2 %,%,0.2,Not applicable,Not applicable,<,1,0.2,Not applicable,Not applicable,%,Published value,Not published (do not assume printed),Not applicable,Not published,not-stated,Not published,not-stated,Not applicable,Not applicable,Not published,D792,ASTM D792,Not applicable,Not applicable,Not published,S-SPECTRUM-en-tds-spectrum-rpetg,p. 1: Moisture Absorption,"Added 2026-09-18 (m54-batch-b02-spectrum): re-read from the source document, page 1 (SHA-256 recorded in sources.csv).",Not applicable
V003082,M020,G020-11,Tensile yield strength,52 MPa,MPa,52,Not applicable,Not applicable,=,1,52,Not applicable,Not applicable,MPa,Published value,Not published (do not assume printed),Unstated,Not published,not-stated,Not published,not-stated,Not applicable,Not applicable,Not published,D882,ASTM D882,Not applicable,Not applicable,Not published,S-SPECTRUM-en-tds-spectrum-rpetg,p. 1: Tensile Strength at Yield,"Added 2026-09-18 (m54-batch-b02-spectrum): re-read from the source document, page 1 (SHA-256 recorded in sources.csv).",Not applicable
V003083,M020,G020-11,Tensile break strength,59 MPa,MPa,59,Not applicable,Not applicable,=,1,59,Not applicable,Not applicable,MPa,Published value,Not published (do not assume printed),Unstated,Not published,not-stated,Not published,not-stated,Not applicable,Not applicable,Not published,D882,ASTM D882,Not applicable,Not applicable,Not published,S-SPECTRUM-en-tds-spectrum-rpetg,p. 1: Tensile Strength at Break,"Added 2026-09-18 (m54-batch-b02-spectrum): re-read from the source document, page 1 (SHA-256 recorded in sources.csv).",Not applicable
V003084,M020,G020-11,Elongation at yield,4 %,%,4,Not applicable,Not applicable,=,1,4,Not applicable,Not applicable,%,Published value,Not published (do not assume printed),Unstated,Not published,not-stated,Not published,not-stated,Not applicable,Not applicable,Not published,D882,ASTM D882,Not applicable,Not applicable,Not published,S-SPECTRUM-en-tds-spectrum-rpetg,p. 1: Elongation at Yield,"Added 2026-09-18 (m54-batch-b02-spectrum): re-read from the source document, page 1 (SHA-256 recorded in sources.csv).",Not applicable
V003085,M020,G020-11,Elongation at break,400 %,%,400,Not applicable,Not applicable,=,1,400,Not applicable,Not applicable,%,Published value,Not published (do not assume printed),Unstated,Not published,not-stated,Not published,not-stated,Not applicable,Not applicable,Not published,D882,ASTM D882,Not applicable,Not applicable,Not published,S-SPECTRUM-en-tds-spectrum-rpetg,p. 1: Elongation at Break,"Added 2026-09-18 (m54-batch-b02-spectrum): re-read from the source document, page 1 (SHA-256 recorded in sources.csv).",Not applicable
V003086,M020,G020-11,Flexural strength,68 MPa,MPa,68,Not applicable,Not applicable,=,1,68,Not applicable,Not applicable,MPa,Published value,Not published (do not assume printed),Unstated,Not published,not-stated,Not published,not-stated,Not applicable,Not applicable,Not published,ISO 178,ISO 178,Not applicable,Not applicable,Not published,S-SPECTRUM-en-tds-spectrum-rpetg,p. 1: Flexural Strength,"Added 2026-09-18 (m54-batch-b02-spectrum): re-read from the source document, page 1 (SHA-256 recorded in sources.csv).",Not applicable
V003087,M020,G020-11,Flexural modulus,2000 Mpa,Mpa,2000,Not applicable,Not applicable,=,0.001,2,Not applicable,Not applicable,GPa,Published value,Not published (do not assume printed),Unstated,Not published,not-stated,Not published,not-stated,Not applicable,Not applicable,Not published,ISO 178,ISO 178,Not applicable,Not applicable,Not published,S-SPECTRUM-en-tds-spectrum-rpetg,p. 1: Flexural Modulus,"Added 2026-09-18 (m54-batch-b02-spectrum): re-read from the source document, page 1 (SHA-256 recorded in sources.csv).",Not applicable
V003088,M020,G020-11,Izod impact strength,101 J/m,J/m,101,Not applicable,Not applicable,=,1,101,Not applicable,Not applicable,J/m,Published value,Not published (do not assume printed),Not applicable,Not published,not-stated,Not published,not-stated,Not applicable,Not applicable,23°C,23°C D256,ASTM D256,Not applicable,Notched,Not published,S-SPECTRUM-en-tds-spectrum-rpetg,p. 1: Izod Impact Strength Notched @ 23°C,"Added 2026-09-18 (m54-batch-b02-spectrum): re-read from the source document, page 1 (SHA-256 recorded in sources.csv).",Not applicable
V003089,M020,G020-11,HDT,70 °C,°C,70,Not applicable,Not applicable,=,1,70,Not applicable,Not applicable,°C,Published value,Not published (do not assume printed),Not applicable,Not published,not-stated,Not published,not-stated,Not applicable,Not applicable,Not published,D648,ASTM D648,Not published,Not applicable,Not published,S-SPECTRUM-en-tds-spectrum-rpetg,p. 1: Heat Deflection Temperature,"Added 2026-09-18 (m54-batch-b02-spectrum): re-read from the source document, page 1 (SHA-256 recorded in sources.csv).",Not applicable
V003090,M024,G024-04,Density,1.29 g/cm3,g/cm3,1.29,Not applicable,Not applicable,=,1000,1290,Not applicable,Not applicable,kg/m³,Published value,Not published (density specimen form not explicitly established),Not applicable,Not published,not-stated,Not published,not-stated,Not applicable,Not applicable,Not published,D 792,ASTM D792,Not applicable,Not applicable,Not published,S-SPECTRUM-eng-tds-the-filament-petg-cf,p. 1: Specific Gravity,"Added 2026-09-18 (m54-batch-b02-spectrum): re-read from the source document, page 1 (SHA-256 recorded in sources.csv).",Not applicable
V003091,M024,G024-04,Tensile yield strength,57.6 MPa,MPa,57.6,Not applicable,Not applicable,=,1,57.6,Not applicable,Not applicable,MPa,Published value,Not published (do not assume printed),Unstated,Not published,not-stated,Not published,not-stated,Not applicable,Not applicable,Not published,ISO 527,ISO 527,Not applicable,Not applicable,Not published,S-SPECTRUM-eng-tds-the-filament-petg-cf,p. 1: Tensile Strength at Yield,"Added 2026-09-18 (m54-batch-b02-spectrum): re-read from the source document, page 1 (SHA-256 recorded in sources.csv).",Not applicable
V003092,M024,G024-04,Tensile break strength,20.4 MPa,MPa,20.4,Not applicable,Not applicable,=,1,20.4,Not applicable,Not applicable,MPa,Published value,Not published (do not assume printed),Unstated,Not published,not-stated,Not published,not-stated,Not applicable,Not applicable,Not published,ISO 527,ISO 527,Not applicable,Not applicable,Not published,S-SPECTRUM-eng-tds-the-filament-petg-cf,p. 1: Tensile Strength at Break,"Added 2026-09-18 (m54-batch-b02-spectrum): re-read from the source document, page 1 (SHA-256 recorded in sources.csv).",Not applicable
V003093,M024,G024-04,Charpy strength,3.2 kJ/m2,kJ/m2,3.2,Not applicable,Not applicable,=,1,3.2,Not applicable,Not applicable,kJ/m²,Published value,Not published (do not assume printed),Not applicable,Not published,not-stated,Not published,not-stated,Not applicable,Not applicable,Not published,ISO 179,ISO 179,Not applicable,Not published,Not published,S-SPECTRUM-eng-tds-the-filament-petg-cf,p. 1: Impact Strength - Charpy method,"Added 2026-09-18 (m54-batch-b02-spectrum): re-read from the source document, page 1 (SHA-256 recorded in sources.csv).",Not applicable
V003094,M024,G024-04,HDT,70 °C,°C,70,Not applicable,Not applicable,=,1,70,Not applicable,Not applicable,°C,Published value,Not published (do not assume printed),Not applicable,Not published,not-stated,Not published,not-stated,Not applicable,Not applicable,Not published,D 648,ASTM D648,Not published,Not applicable,Not published,S-SPECTRUM-eng-tds-the-filament-petg-cf,p. 1: Heat Deflection Temperature,"Added 2026-09-18 (m54-batch-b02-spectrum): re-read from the source document, page 1 (SHA-256 recorded in sources.csv).",Not applicable
V003095,M018,G018-03,Elongation at break,0.5 %,%,0.5,Not applicable,Not applicable,=,1,0.5,Not applicable,Not applicable,%,Published value,Printed specimen,Unstated,Not published,not-stated,Not published,not-stated,Not applicable,Not applicable,Not published,ISO 527,ISO 527,Not applicable,Not applicable,Not published,S-SPECTRUM-en-tds-spectrum-pla-carbon,p. 1: Tensile elongation at break (3D printing) *,"Added 2026-09-18 (m54-batch-b02-spectrum): re-read from the source document, page 1 (SHA-256 recorded in sources.csv). Corrected 2026-09-19 (m62) against the source: the sheet says these bars were printed and the row did not carry it: each row says ""(3D printing)"" in its own label.",Not applicable
V003096,M018,G018-03,Tensile break strength,65 MPa,MPa,65,Not applicable,Not applicable,=,1,65,Not applicable,Not applicable,MPa,Published value,Printed specimen,Unstated,Not published,not-stated,Not published,not-stated,Not applicable,Not applicable,Not published,ISO 527,ISO 527,Not applicable,Not applicable,Not published,S-SPECTRUM-en-tds-spectrum-pla-carbon,p. 1: Tensile strength at break (3D printing) *,"Added 2026-09-18 (m54-batch-b02-spectrum): re-read from the source document, page 1 (SHA-256 recorded in sources.csv). Corrected 2026-09-19 (m62) against the source: the sheet says these bars were printed and the row did not carry it: each row says ""(3D printing)"" in its own label.",Not applicable
V003097,M018,G018-03,Tensile modulus,12500 MPa,MPa,12500,Not applicable,Not applicable,=,0.001,12.5,Not applicable,Not applicable,GPa,Published value,Not published (do not assume printed),Unstated,Not published,not-stated,Not published,not-stated,Not applicable,Not applicable,Not published,ISO 527,ISO 527,Not applicable,Not applicable,Not published,S-SPECTRUM-en-tds-spectrum-pla-carbon,p. 1: Elastic modulus,"Added 2026-09-18 (m54-batch-b02-spectrum): re-read from the source document, page 1 (SHA-256 recorded in sources.csv).",Not applicable
V003098,M018,G018-03,Vicat softening temperature,60 °C,°C,60,Not applicable,Not applicable,=,1,60,Not applicable,Not applicable,°C,Published value,Not published (do not assume printed),Not applicable,Not published,not-stated,Not published,not-stated,Not applicable,Not applicable,Not published,Not published,Not published,Not applicable,Not applicable,Not published,S-SPECTRUM-en-tds-spectrum-pla-carbon,p. 1: VICAT softening point,"Added 2026-09-18 (m54-batch-b02-spectrum): re-read from the source document, page 1 (SHA-256 recorded in sources.csv).",Not applicable
V003099,M001,G001-15,Density,1.24 g/cm3,g/cm3,1.24,Not applicable,Not applicable,=,1000,1240,Not applicable,Not applicable,kg/m³,Published value,Not published (density specimen form not explicitly established),Not applicable,Not published,not-stated,Not published,not-stated,Not applicable,Not applicable,Not published,Not published,Not published,Not applicable,Not applicable,Not published,S-SPECTRUM-en-tds-spectrum-pla-crystal,p. 1: Density,"Added 2026-09-18 (m54-batch-b02-spectrum): re-read from the source document, page 1 (SHA-256 recorded in sources.csv).",Not applicable
V003100,M001,G001-15,Melt mass-flow rate,8 g/10min,g/10min,8,Not applicable,Not applicable,=,1,8,Not applicable,Not applicable,g/10 min,Published value,Not published (do not assume printed),Not applicable,Not published,not-stated,Not published,not-stated,Not applicable,Not applicable,210°C,210°C 2.16kg ISO 1133-A,ISO 1133,Not applicable,Not applicable,Not published,S-SPECTRUM-en-tds-spectrum-pla-crystal,"p. 1: MFR (210°C, 2.16kg)","Added 2026-09-18 (m54-batch-b02-spectrum): re-read from the source document, page 1 (SHA-256 recorded in sources.csv).",Not applicable
V003101,M001,G001-15,Charpy strength,5 kJ/m2,kJ/m2,5,Not applicable,Not applicable,=,1,5,Not applicable,Not applicable,kJ/m²,Published value,Not published (do not assume printed),Not applicable,Not published,not-stated,Not published,not-stated,Not applicable,Not applicable,23°C,23°C ISO 527,ISO 527,Not applicable,Notched,Not published,S-SPECTRUM-en-tds-spectrum-pla-crystal,"p. 1: Charpy notched impact strength, 23°C","Added 2026-09-18 (m54-batch-b02-spectrum): re-read from the source document, page 1 (SHA-256 recorded in sources.csv).",Not applicable
V003102,M001,G001-15,Tensile modulus,3500 MPa,MPa,3500,Not applicable,Not applicable,=,0.001,3.5,Not applicable,Not applicable,GPa,Published value,Not published (do not assume printed),Unstated,Not published,not-stated,Not published,not-stated,Not applicable,Not applicable,Not published,ISO 527,ISO 527,Not applicable,Not applicable,Not published,S-SPECTRUM-en-tds-spectrum-pla-crystal,p. 1: Tensile Modulus,"Added 2026-09-18 (m54-batch-b02-spectrum): re-read from the source document, page 1 (SHA-256 recorded in sources.csv).",Not applicable
V003103,M001,G001-15,Tensile strength (endpoint unspecified),50 Mpa,Mpa,50,Not applicable,Not applicable,=,1,50,Not applicable,Not applicable,MPa,Published value,Not published (do not assume printed),Unstated,Not published,not-stated,Not published,not-stated,Not applicable,Not applicable,Not published,ISO 527,ISO 527,Not applicable,Not applicable,Not published,S-SPECTRUM-en-tds-spectrum-pla-crystal,p. 1: Tensile Strength,"Added 2026-09-18 (m54-batch-b02-spectrum): re-read from the source document, page 1 (SHA-256 recorded in sources.csv).",Not applicable
V003104,M001,G001-15,Elongation at break,"5,00 %",%,5,Not applicable,Not applicable,=,1,5,Not applicable,Not applicable,%,Published value,Not published (do not assume printed),Unstated,Not published,not-stated,Not published,not-stated,Not applicable,Not applicable,Not published,ISO 527,ISO 527,Not applicable,Not applicable,Not published,S-SPECTRUM-en-tds-spectrum-pla-crystal,p. 1: Elongation at Break,"Added 2026-09-18 (m54-batch-b02-spectrum): re-read from the source document, page 1 (SHA-256 recorded in sources.csv).",Not applicable
V003105,M001,G001-15,HDT,60 °C,°C,60,Not applicable,Not applicable,=,1,60,Not applicable,Not applicable,°C,Published value,Not published (do not assume printed),Not applicable,Not published,not-stated,Not published,not-stated,Not applicable,Not applicable,Not published,0.45MPa ISO 75-1,ISO 75,0.45,Not applicable,Not published,S-SPECTRUM-en-tds-spectrum-pla-crystal,p. 1: Heat deflection temperature (0.45MPa),"Added 2026-09-18 (m54-batch-b02-spectrum): re-read from the source document, page 1 (SHA-256 recorded in sources.csv).",Not applicable
V003106,M001,G001-16,Density,1.22 g/cm3,g/cm3,1.22,Not applicable,Not applicable,=,1000,1220,Not applicable,Not applicable,kg/m³,Published value,Not published (density specimen form not explicitly established),Not applicable,Not published,not-stated,Not published,not-stated,Not applicable,Not applicable,Not published,D 792,ASTM D792,Not applicable,Not applicable,Not published,S-SPECTRUM-en-tds-spectrum-pla-pro,p. 1: Specific Gravity,"Added 2026-09-18 (m54-batch-b02-spectrum): re-read from the source document, page 1 (SHA-256 recorded in sources.csv).",Not applicable
V003107,M001,G001-16,Melt mass-flow rate,9-15 g/10 min,g/10 min,9,Not applicable,15,=,1,9,Not applicable,15,g/10 min,Published value,Not published (do not assume printed),Not applicable,Not published,not-stated,Not published,not-stated,Not applicable,Not applicable,210°C,210°C 2.16kg D 1238,ASTM D1238,Not applicable,Not applicable,Not published,S-SPECTRUM-en-tds-spectrum-pla-pro,"p. 1: MFR (210°C, 2.16kg)","Added 2026-09-18 (m54-batch-b02-spectrum): re-read from the source document, page 1 (SHA-256 recorded in sources.csv).",Not applicable
V003108,M001,G001-16,Tensile strength (endpoint unspecified),40 Mpa,Mpa,40,Not applicable,Not applicable,=,1,40,Not applicable,Not applicable,MPa,Published value,Not published (do not assume printed),Unstated,Not published,not-stated,Not published,not-stated,Not applicable,Not applicable,Not published,D 638,ASTM D638,Not applicable,Not applicable,Not published,S-SPECTRUM-en-tds-spectrum-pla-pro,p. 1: Tensile Strength,"Added 2026-09-18 (m54-batch-b02-spectrum): re-read from the source document, page 1 (SHA-256 recorded in sources.csv).",Not applicable
V003109,M001,G001-16,Tensile modulus,2865 MPa,MPa,2865,Not applicable,Not applicable,=,0.001,2.865,Not applicable,Not applicable,GPa,Published value,Not published (do not assume printed),Unstated,Not published,not-stated,Not published,not-stated,Not applicable,Not applicable,Not published,D 638,ASTM D638,Not applicable,Not applicable,Not published,S-SPECTRUM-en-tds-spectrum-pla-pro,p. 1: Tensile Modulus,"Added 2026-09-18 (m54-batch-b02-spectrum): re-read from the source document, page 1 (SHA-256 recorded in sources.csv).",Not applicable
V003110,M001,G001-16,Flexural strength,73 MPa,MPa,73,Not applicable,Not applicable,=,1,73,Not applicable,Not applicable,MPa,Published value,Not published (do not assume printed),Unstated,Not published,not-stated,Not published,not-stated,Not applicable,Not applicable,Not published,D 790,ASTM D790,Not applicable,Not applicable,Not published,S-SPECTRUM-en-tds-spectrum-pla-pro,p. 1: Flexural Strength,"Added 2026-09-18 (m54-batch-b02-spectrum): re-read from the source document, page 1 (SHA-256 recorded in sources.csv).",Not applicable
V003111,M001,G001-16,Flexural modulus,2414 Mpa,Mpa,2414,Not applicable,Not applicable,=,0.001,2.414,Not applicable,Not applicable,GPa,Published value,Not published (do not assume printed),Unstated,Not published,not-stated,Not published,not-stated,Not applicable,Not applicable,Not published,D 790,ASTM D790,Not applicable,Not applicable,Not published,S-SPECTRUM-en-tds-spectrum-pla-pro,p. 1: Flexural Modulus,"Added 2026-09-18 (m54-batch-b02-spectrum): re-read from the source document, page 1 (SHA-256 recorded in sources.csv).",Not applicable
V003112,M001,G001-16,Izod impact strength,160 J/m,J/m,160,Not applicable,Not applicable,=,1,160,Not applicable,Not applicable,J/m,Published value,Not published (do not assume printed),Not applicable,Not published,not-stated,Not published,not-stated,Not applicable,Not applicable,Not published,D 256,ASTM D256,Not applicable,Notched,Not published,S-SPECTRUM-en-tds-spectrum-pla-pro,p. 1: Notched Izod Impact [amorphous],"Added 2026-09-18 (m54-batch-b02-spectrum): re-read from the source document, page 1 (SHA-256 recorded in sources.csv).",Not applicable
V003113,M001,G001-16,Izod impact strength,233 J/m,J/m,233,Not applicable,Not applicable,=,1,233,Not applicable,Not applicable,J/m,Published value,Not published (do not assume printed),Not applicable,Not published,not-stated,Not published,not-stated,Not applicable,Not applicable,Not published,D 256,ASTM D256,Not applicable,Notched,Not published,S-SPECTRUM-en-tds-spectrum-pla-pro,p. 1: Notched Izod Impact [crystaline],"Added 2026-09-18 (m54-batch-b02-spectrum): re-read from the source document, page 1 (SHA-256 recorded in sources.csv).",Not applicable
V003114,M001,G001-16,HDT,75-85 °C,°C,75,Not applicable,85,=,1,75,Not applicable,85,°C,Published value,Not published (do not assume printed),Not applicable,Not published,not-stated,Not published,not-stated,Not applicable,Not applicable,Not published,E 2092,ASTM E2092,Not published,Not applicable,Not published,S-SPECTRUM-en-tds-spectrum-pla-pro,p. 1: Heat Distortion Temperature,"Added 2026-09-18 (m54-batch-b02-spectrum): re-read from the source document, page 1 (SHA-256 recorded in sources.csv).",Not applicable
V003115,M001,G001-16,Glass transition temperature,55-60 °C,°C,55,Not applicable,60,=,1,55,Not applicable,60,°C,Published value,Not published (do not assume printed),Not applicable,Not published,not-stated,Not published,not-stated,Not applicable,Not applicable,Not published,D 3418,ASTM D3418,Not applicable,Not applicable,Not published,S-SPECTRUM-en-tds-spectrum-pla-pro,p. 1: Glass Transition Temperature,"Added 2026-09-18 (m54-batch-b02-spectrum): re-read from the source document, page 1 (SHA-256 recorded in sources.csv).",Not applicable
V003116,M113,G113-01,Density,1.07 g/cm3,g/cm3,1.07,Not applicable,Not applicable,=,1000,1070,Not applicable,Not applicable,kg/m³,Published value,Not published (density specimen form not explicitly established),Not applicable,Not published,not-stated,Not published,not-stated,Not applicable,Not applicable,Not published,ISO 1183,ISO 1183,Not applicable,Not applicable,Not published,S-SPECTRUM-en-tds-spectrum-asa-kevlar,p. 1: Density,"Added 2026-09-18 (m54-batch-b02-spectrum): re-read from the source document, page 1 (SHA-256 recorded in sources.csv).",Not applicable
V003117,M113,G113-01,Charpy strength,25 kJ/m2,kJ/m2,25,Not applicable,Not applicable,=,1,25,Not applicable,Not applicable,kJ/m²,Published value,Raw material value,Not applicable,Not published,not-stated,Not published,not-stated,Not applicable,Not applicable,Not published,ISO 179-1eU,ISO 179,Not applicable,Unnotched,Not published,S-SPECTRUM-en-tds-spectrum-asa-kevlar,"p. 1: Charpy impact strength, unnotched*","Added 2026-09-18 (m54-batch-b02-spectrum): re-read from the source document, page 1 (SHA-256 recorded in sources.csv). Corrected 2026-09-19 (m62) against the source: the sheet says these bars were injection moulded and the row did not carry it: its footnote reads ""* injection moulding"". A moulded bar is not a printed part (D55).",Not applicable
V003118,M113,G113-01,Charpy strength,"7,5 kJ/m2",kJ/m2,7.5,Not applicable,Not applicable,=,1,7.5,Not applicable,Not applicable,kJ/m²,Published value,Raw material value,Not applicable,Not published,not-stated,Not published,not-stated,Not applicable,Not applicable,Not published,ISO 179-1eA,ISO 179,Not applicable,Notched,Not published,S-SPECTRUM-en-tds-spectrum-asa-kevlar,"p. 1: Charpy impact strength, notched*","Added 2026-09-18 (m54-batch-b02-spectrum): re-read from the source document, page 1 (SHA-256 recorded in sources.csv). Corrected 2026-09-19 (m62) against the source: the sheet says these bars were injection moulded and the row did not carry it: its footnote reads ""* injection moulding"". A moulded bar is not a printed part (D55).",Not applicable
V003119,M113,G113-01,Elongation at yield,"2,80 %",%,2.8,Not applicable,Not applicable,=,1,2.8,Not applicable,Not applicable,%,Published value,Raw material value,Unstated,Not published,not-stated,Not published,not-stated,Not applicable,Not applicable,Not published,ISO 527,ISO 527,Not applicable,Not applicable,Not published,S-SPECTRUM-en-tds-spectrum-asa-kevlar,p. 1: Tensile Elongation at Yield*,"Added 2026-09-18 (m54-batch-b02-spectrum): re-read from the source document, page 1 (SHA-256 recorded in sources.csv). Corrected 2026-09-19 (m62) against the source: the sheet says these bars were injection moulded and the row did not carry it: its footnote reads ""* injection moulding"". A moulded bar is not a printed part (D55).",Not applicable
V003120,M113,G113-01,Elongation at break,"6,00 %",%,6,Not applicable,Not applicable,=,1,6,Not applicable,Not applicable,%,Published value,Raw material value,Unstated,Not published,not-stated,Not published,not-stated,Not applicable,Not applicable,Not published,ISO 527,ISO 527,Not applicable,Not applicable,Not published,S-SPECTRUM-en-tds-spectrum-asa-kevlar,p. 1: Tensile Elongation at Break*,"Added 2026-09-18 (m54-batch-b02-spectrum): re-read from the source document, page 1 (SHA-256 recorded in sources.csv). Corrected 2026-09-19 (m62) against the source: the sheet says these bars were injection moulded and the row did not carry it: its footnote reads ""* injection moulding"". A moulded bar is not a printed part (D55).",Not applicable
V003121,M113,G113-01,Tensile yield strength,40 MPa,MPa,40,Not applicable,Not applicable,=,1,40,Not applicable,Not applicable,MPa,Published value,Raw material value,Unstated,Not published,not-stated,Not published,not-stated,Not applicable,Not applicable,Not published,ISO 527,ISO 527,Not applicable,Not applicable,Not published,S-SPECTRUM-en-tds-spectrum-asa-kevlar,p. 1: Tensile Strength at Yield*,"Added 2026-09-18 (m54-batch-b02-spectrum): re-read from the source document, page 1 (SHA-256 recorded in sources.csv). Corrected 2026-09-19 (m62) against the source: the sheet says these bars were injection moulded and the row did not carry it: its footnote reads ""* injection moulding"". A moulded bar is not a printed part (D55).",Not applicable
V003122,M113,G113-01,Tensile break strength,35 MPa,MPa,35,Not applicable,Not applicable,=,1,35,Not applicable,Not applicable,MPa,Published value,Raw material value,Unstated,Not published,not-stated,Not published,not-stated,Not applicable,Not applicable,Not published,ISO 527,ISO 527,Not applicable,Not applicable,Not published,S-SPECTRUM-en-tds-spectrum-asa-kevlar,p. 1: Tensile Strength at Break*,"Added 2026-09-18 (m54-batch-b02-spectrum): re-read from the source document, page 1 (SHA-256 recorded in sources.csv). Corrected 2026-09-19 (m62) against the source: the sheet says these bars were injection moulded and the row did not carry it: its footnote reads ""* injection moulding"". A moulded bar is not a printed part (D55).",Not applicable
V003123,M113,G113-01,Tensile modulus,2200 Mpa,Mpa,2200,Not applicable,Not applicable,=,0.001,2.2,Not applicable,Not applicable,GPa,Published value,Raw material value,Unstated,Not published,not-stated,Not published,not-stated,Not applicable,Not applicable,Not published,speed 1mm/min ISO 527,ISO 527,Not applicable,Not applicable,Not published,S-SPECTRUM-en-tds-spectrum-asa-kevlar,p. 1: Elastic modulus tensile* (speed 1mm/min),"Added 2026-09-18 (m54-batch-b02-spectrum): re-read from the source document, page 1 (SHA-256 recorded in sources.csv). Corrected 2026-09-19 (m62) against the source: the sheet says these bars were injection moulded and the row did not carry it: its footnote reads ""* injection moulding"". A moulded bar is not a printed part (D55).",Not applicable
V003124,M113,G113-01,Vicat softening temperature,94 °C,°C,94,Not applicable,Not applicable,=,1,94,Not applicable,Not applicable,°C,Published value,Raw material value,Not applicable,Not published,not-stated,Not published,not-stated,Not applicable,Not applicable,Not published,50N ISO 306,ISO 306,Not applicable,Not applicable,Not published,S-SPECTRUM-en-tds-spectrum-asa-kevlar,p. 1: VICAT Softening point* 50N,"Added 2026-09-18 (m54-batch-b02-spectrum): re-read from the source document, page 1 (SHA-256 recorded in sources.csv). Corrected 2026-09-19 (m62) against the source: the sheet says these bars were injection moulded and the row did not carry it: its footnote reads ""* injection moulding"". A moulded bar is not a printed part (D55).",Not applicable
V003125,M113,G113-01,HDT,89 °C,°C,89,Not applicable,Not applicable,=,1,89,Not applicable,Not applicable,°C,Published value,Raw material value,Not applicable,Not published,not-stated,Not published,not-stated,Not applicable,Not applicable,Not published,0.45mn/m2 ISO 75,ISO 75,0.45,Not applicable,Not published,S-SPECTRUM-en-tds-spectrum-asa-kevlar,p. 1: Heat Deflection Temperature 0.45mn/m2*,"Added 2026-09-18 (m54-batch-b02-spectrum): re-read from the source document, page 1 (SHA-256 recorded in sources.csv). Corrected 2026-09-19 (m62) against the source: the sheet says these bars were injection moulded and the row did not carry it: its footnote reads ""* injection moulding"". A moulded bar is not a printed part (D55).",Not applicable
V003126,M113,G113-01,HDT,79 °C,°C,79,Not applicable,Not applicable,=,1,79,Not applicable,Not applicable,°C,Published value,Raw material value,Not applicable,Not published,not-stated,Not published,not-stated,Not applicable,Not applicable,Not published,1.81mn/m2 ISO 75,ISO 75,1.8,Not applicable,Not published,S-SPECTRUM-en-tds-spectrum-asa-kevlar,p. 1: Heat Deflection Temperature 1.81mn/m2*,"Added 2026-09-18 (m54-batch-b02-spectrum): re-read from the source document, page 1 (SHA-256 recorded in sources.csv). Corrected 2026-09-19 (m62) against the source: the sheet says these bars were injection moulded and the row did not carry it: its footnote reads ""* injection moulding"". A moulded bar is not a printed part (D55).",Not applicable
V003127,M001,G001-17,Density,1.30 g/cm3,g/cm3,1.3,Not applicable,Not applicable,=,1000,1300,Not applicable,Not applicable,kg/m³,Published value,Not published (density specimen form not explicitly established),Not applicable,Not published,not-stated,Not published,not-stated,Not applicable,Not applicable,Not published,D792,ASTM D792,Not applicable,Not applicable,Not published,S-SPECTRUM-en-tds-spectrum-pla-pastello,p. 1: Density,"Added 2026-09-18 (m54-batch-b02-spectrum): re-read from the source document, page 1 (SHA-256 recorded in sources.csv).",Not applicable
V003128,M001,G001-17,Tensile yield strength,38 MPa,MPa,38,Not applicable,Not applicable,=,1,38,Not applicable,Not applicable,MPa,Published value,Not published (do not assume printed),Unstated,Not published,not-stated,Not published,not-stated,Not applicable,Not applicable,Not published,D638,ASTM D638,Not applicable,Not applicable,Not published,S-SPECTRUM-en-tds-spectrum-pla-pastello,p. 1: Tensile strength at Yield,"Added 2026-09-18 (m54-batch-b02-spectrum): re-read from the source document, page 1 (SHA-256 recorded in sources.csv).",Not applicable
V003129,M001,G001-17,Elongation at break,10 %,%,10,Not applicable,Not applicable,>,1,10,Not applicable,Not applicable,%,Published value,Not published (do not assume printed),Unstated,Not published,not-stated,Not published,not-stated,Not applicable,Not applicable,Not published,D638,ASTM D638,Not applicable,Not applicable,Not published,S-SPECTRUM-en-tds-spectrum-pla-pastello,p. 1: Elongation at break,"Added 2026-09-18 (m54-batch-b02-spectrum): re-read from the source document, page 1 (SHA-256 recorded in sources.csv).",Not applicable
V003130,M001,G001-17,Flexural modulus,2350 MPa,MPa,2350,Not applicable,Not applicable,=,0.001,2.35,Not applicable,Not applicable,GPa,Published value,Not published (do not assume printed),Unstated,Not published,not-stated,Not published,not-stated,Not applicable,Not applicable,Not published,D790,ASTM D790,Not applicable,Not applicable,Not published,S-SPECTRUM-en-tds-spectrum-pla-pastello,p. 1: Flexural Modulus,"Added 2026-09-18 (m54-batch-b02-spectrum): re-read from the source document, page 1 (SHA-256 recorded in sources.csv).",Not applicable
V003131,M001,G001-17,Izod impact strength,50 J/m,J/m,50,Not applicable,Not applicable,=,1,50,Not applicable,Not applicable,J/m,Published value,Not published (do not assume printed),Not applicable,Not published,not-stated,Not published,not-stated,Not applicable,Not applicable,Not published,D256,ASTM D256,Not applicable,Notched,Not published,S-SPECTRUM-en-tds-spectrum-pla-pastello,p. 1: Izod notched,"Added 2026-09-18 (m54-batch-b02-spectrum): re-read from the source document, page 1 (SHA-256 recorded in sources.csv).",Not applicable
V003132,M001,G001-17,HDT,53 °C,°C,53,Not applicable,Not applicable,=,1,53,Not applicable,Not applicable,°C,Published value,Not published (do not assume printed),Not applicable,Not published,not-stated,Not published,not-stated,Not applicable,Not applicable,Not published,1.8 Mpa D648,ASTM D648,1.8,Not applicable,Not published,S-SPECTRUM-en-tds-spectrum-pla-pastello,p. 1: Heat Deflection Temperature 1.8 Mpa,"Added 2026-09-18 (m54-batch-b02-spectrum): re-read from the source document, page 1 (SHA-256 recorded in sources.csv).",Not applicable
V003133,M001,G001-17,HDT,59 °C,°C,59,Not applicable,Not applicable,=,1,59,Not applicable,Not applicable,°C,Published value,Not published (do not assume printed),Not applicable,Not published,not-stated,Not published,not-stated,Not applicable,Not applicable,Not published,0.45 Mpa D648,ASTM D648,0.45,Not applicable,Not published,S-SPECTRUM-en-tds-spectrum-pla-pastello,p. 1: Heat Deflection Temperature 0.45 Mpa,"Added 2026-09-18 (m54-batch-b02-spectrum): re-read from the source document, page 1 (SHA-256 recorded in sources.csv).",Not applicable
V003134,M114,G114-01,Density,1.28 g/cc,g/cc,1.28,Not applicable,Not applicable,=,1000,1280,Not applicable,Not applicable,kg/m³,Published value,Printed specimen,Not applicable,Not published,not-stated,Not published,not-stated,Not applicable,Not applicable,Not published,1183 g/cc ISO 1183,ISO 1183,Not applicable,Not applicable,Not published,X-ECOMAX-ESD-TPC-92A-v3,p. 1: Density ISO 1183 g/cc,"Added 2026-09-18 (m56-batch-b03-3dxtech): re-read from the source document, page 1 (SHA-256 recorded in sources.csv).",Not applicable
V003135,M114,G114-01,Tensile break strength,70 MPa,MPa,70,Not applicable,Not applicable,=,1,70,Not applicable,Not applicable,MPa,Published value,Printed specimen,XY,Not published,not-stated,Not published,not-stated,Not applicable,Not applicable,Not published,527 MPa ISO 527,ISO 527,Not applicable,Not applicable,Not published,X-ECOMAX-ESD-TPC-92A-v3,"p. 1: Tensile Strength, Break ISO 527 MPa","Added 2026-09-18 (m56-batch-b03-3dxtech): re-read from the source document, page 1 (SHA-256 recorded in sources.csv).",Not applicable
V003136,M114,G114-01,Tensile modulus,1400 MPa,MPa,1400,Not applicable,Not applicable,=,0.001,1.4,Not applicable,Not applicable,GPa,Published value,Printed specimen,XY,Not published,not-stated,Not published,not-stated,Not applicable,Not applicable,Not published,527 MPa ISO 527,ISO 527,Not applicable,Not applicable,Not published,X-ECOMAX-ESD-TPC-92A-v3,p. 1: Tensile Modulus ISO 527 MPa,"Added 2026-09-18 (m56-batch-b03-3dxtech): re-read from the source document, page 1 (SHA-256 recorded in sources.csv).",Not applicable
V003137,M114,G114-01,Flexural strength,50 MPa,MPa,50,Not applicable,Not applicable,=,1,50,Not applicable,Not applicable,MPa,Published value,Printed specimen,XY,Not published,not-stated,Not published,not-stated,Not applicable,Not applicable,Not published,178 MPa ISO 178,ISO 178,Not applicable,Not applicable,Not published,X-ECOMAX-ESD-TPC-92A-v3,p. 1: Flexural Strength ISO 178 MPa,"Added 2026-09-18 (m56-batch-b03-3dxtech): re-read from the source document, page 1 (SHA-256 recorded in sources.csv).",Not applicable
V003138,M114,G114-01,Flexural modulus,1450 MPa,MPa,1450,Not applicable,Not applicable,=,0.001,1.45,Not applicable,Not applicable,GPa,Published value,Printed specimen,XY,Not published,not-stated,Not published,not-stated,Not applicable,Not applicable,Not published,178 MPa ISO 178,ISO 178,Not applicable,Not applicable,Not published,X-ECOMAX-ESD-TPC-92A-v3,p. 1: Flexural Modulus ISO 178 MPa,"Added 2026-09-18 (m56-batch-b03-3dxtech): re-read from the source document, page 1 (SHA-256 recorded in sources.csv).",Not applicable
V003139,M114,G114-01,Glass transition temperature,80 °C,°C,80,Not applicable,Not applicable,=,1,80,Not applicable,Not applicable,°C,Published value,Printed specimen,Not applicable,Not published,not-stated,Not published,not-stated,Not applicable,Not applicable,Not published,Tg DSC °C,DSC,Not applicable,Not applicable,Not published,X-ECOMAX-ESD-TPC-92A-v3,p. 1: Glass Transition Temperature (Tg) DSC °C,"Added 2026-09-18 (m56-batch-b03-3dxtech): re-read from the source document, page 1 (SHA-256 recorded in sources.csv).",Not applicable
V003140,M114,G114-01,HDT,50 °C,°C,50,Not applicable,Not applicable,=,1,50,Not applicable,Not applicable,°C,Published value,Printed specimen,Not applicable,Not published,not-stated,Not published,not-stated,Not applicable,Not applicable,0.45°C,0.45 °C ISO 75,ISO 75,0.45,Not applicable,Not published,X-ECOMAX-ESD-TPC-92A-v3,p. 1: Deflection Temperature at 0.45 ISO 75 °C,"Added 2026-09-18 (m56-batch-b03-3dxtech): re-read from the source document, page 1 (SHA-256 recorded in sources.csv).",Not applicable
V003141,M115,G115-01,Density,1.34 g/cc,g/cc,1.34,Not applicable,Not applicable,=,1000,1340,Not applicable,Not applicable,kg/m³,Published value,Printed specimen,Not applicable,Not published,not-stated,Not published,not-stated,Not applicable,Not applicable,Not published,1183 g/cc ISO 1183,ISO 1183,Not applicable,Not applicable,Not published,X-ECOMAX-3DXSTAT-ESD-PEKK-TDS,p. 1: Density ISO 1183 g/cc,"Added 2026-09-18 (m56-batch-b03-3dxtech): re-read from the source document, page 1 (SHA-256 recorded in sources.csv).",Not applicable
