Repository: faridbnv/h2c-materials

# Filament Atlas

**Live: [pdynamics.ca/h2c-materials](https://pdynamics.ca/h2c-materials/)** · one HTML page, with a page of its own for
each well-documented material beside it, that also runs offline from a file, with no server.

## What it is

Filament Atlas is a tool for a small engineering team choosing a 3D-printing filament for the team's Bambu Lab H2C
printer. It was the H2C Material Selector until 2026-10-16; the built file keeps that name. You say what a part must
do (survive 100 °C, be at least this stiff, be as light as possible), and it answers in two steps:

- **Which kinds of filament** (PLA, PETG, carbon-filled nylon and so on) can do it, and whether the H2C can print them.

File: data/tables/measurements.csv (part 58 of 82)
MeasurementID,MaterialID,GradeID,Property,Raw value,Raw unit,Raw numeric,Raw uncertainty ±,Raw upper bound,Operator,Conversion factor,Normalized value,Normalized uncertainty ±,Normalized upper bound,Normalized unit,Data status,Specimen type,Direction,Moisture condition,Moisture state,Post-processing,Post-processing state,Anneal °C,Anneal h,Test temperature,Standard / load,Standards,Test load MPa,Notch,Specimen / print parameters,SourceID,Locator,Notes,Parse review
V003142,M115,G115-01,Tensile break strength,109 MPa,MPa,109,Not applicable,Not applicable,=,1,109,Not applicable,Not applicable,MPa,Published value,Printed specimen,XY,Not published,not-stated,Not published,not-stated,Not applicable,Not applicable,Not published,527 MPa ISO 527,ISO 527,Not applicable,Not applicable,Not published,X-ECOMAX-3DXSTAT-ESD-PEKK-TDS,"p. 1: Tensile Strength, Break ISO 527 MPa","Added 2026-09-18 (m56-batch-b03-3dxtech): re-read from the source document, page 1 (SHA-256 recorded in sources.csv).",Not applicable
V003143,M115,G115-01,Tensile modulus,3300 MPa,MPa,3300,Not applicable,Not applicable,=,0.001,3.3,Not applicable,Not applicable,GPa,Published value,Printed specimen,XY,Not published,not-stated,Not published,not-stated,Not applicable,Not applicable,Not published,527 MPa ISO 527,ISO 527,Not applicable,Not applicable,Not published,X-ECOMAX-3DXSTAT-ESD-PEKK-TDS,p. 1: Tensile Modulus ISO 527 MPa,"Added 2026-09-18 (m56-batch-b03-3dxtech): re-read from the source document, page 1 (SHA-256 recorded in sources.csv).",Not applicable
V003144,M115,G115-01,Elongation at break,4 %,%,4,Not applicable,Not applicable,=,1,4,Not applicable,Not applicable,%,Published value,Printed specimen,XY,Not published,not-stated,Not published,not-stated,Not applicable,Not applicable,Not published,ISO 527,ISO 527,Not applicable,Not applicable,Not published,X-ECOMAX-3DXSTAT-ESD-PEKK-TDS,"p. 1: Tensile Elongation, Break ISO 527 %","Added 2026-09-18 (m56-batch-b03-3dxtech): re-read from the source document, page 1 (SHA-256 recorded in sources.csv).",Not applicable
V003145,M115,G115-01,Flexural strength,135 MPa,MPa,135,Not applicable,Not applicable,=,1,135,Not applicable,Not applicable,MPa,Published value,Printed specimen,XY,Not published,not-stated,Not published,not-stated,Not applicable,Not applicable,Not published,178 MPa ISO 178,ISO 178,Not applicable,Not applicable,Not published,X-ECOMAX-3DXSTAT-ESD-PEKK-TDS,p. 1: Flexural Strength ISO 178 MPa,"Added 2026-09-18 (m56-batch-b03-3dxtech): re-read from the source document, page 1 (SHA-256 recorded in sources.csv).",Not applicable
V003146,M115,G115-01,Flexural modulus,3100 MPa,MPa,3100,Not applicable,Not applicable,=,0.001,3.1,Not applicable,Not applicable,GPa,Published value,Printed specimen,XY,Not published,not-stated,Not published,not-stated,Not applicable,Not applicable,Not published,178 MPa ISO 178,ISO 178,Not applicable,Not applicable,Not published,X-ECOMAX-3DXSTAT-ESD-PEKK-TDS,p. 1: Flexural Modulus ISO 178 MPa,"Added 2026-09-18 (m56-batch-b03-3dxtech): re-read from the source document, page 1 (SHA-256 recorded in sources.csv).",Not applicable
V003147,M115,G115-01,Glass transition temperature,165 °C,°C,165,Not applicable,Not applicable,=,1,165,Not applicable,Not applicable,°C,Published value,Printed specimen,Not applicable,Not published,not-stated,Not published,not-stated,Not applicable,Not applicable,Not published,Tg DSC °C,DSC,Not applicable,Not applicable,Not published,X-ECOMAX-3DXSTAT-ESD-PEKK-TDS,p. 1: Glass Transition Temperature (Tg) DSC °C,"Added 2026-09-18 (m56-batch-b03-3dxtech): re-read from the source document, page 1 (SHA-256 recorded in sources.csv).",Not applicable
V003148,M115,G115-01,HDT,185 °C,°C,185,Not applicable,Not applicable,=,1,185,Not applicable,Not applicable,°C,Published value,Printed specimen,Not applicable,Not published,not-stated,Not published,not-stated,Not applicable,Not applicable,0.45°C,0.45 °C ISO 75,ISO 75,0.45,Not applicable,Not published,X-ECOMAX-3DXSTAT-ESD-PEKK-TDS,p. 1: Deflection Temperature at 0.45 ISO 75 °C,"Added 2026-09-18 (m56-batch-b03-3dxtech): re-read from the source document, page 1 (SHA-256 recorded in sources.csv).",Not applicable
V003149,M116,G116-01,Density,1.24 g/cc,g/cc,1.24,Not applicable,Not applicable,=,1000,1240,Not applicable,Not applicable,kg/m³,Published value,Printed specimen,Not applicable,Not published,not-stated,Not published,not-stated,Not applicable,Not applicable,Not published,1183 g/cc ISO 1183,ISO 1183,Not applicable,Not applicable,Not published,X-ECOMAX-3DXSTAT-ESD-PC-v3-TDS,p. 1: Density ISO 1183 g/cc,"Added 2026-09-18 (m56-batch-b03-3dxtech): re-read from the source document, page 1 (SHA-256 recorded in sources.csv).",Not applicable
V003150,M116,G116-01,Tensile break strength,68 MPa,MPa,68,Not applicable,Not applicable,=,1,68,Not applicable,Not applicable,MPa,Published value,Printed specimen,XY,Not published,not-stated,Not published,not-stated,Not applicable,Not applicable,Not published,527 MPa ISO 527,ISO 527,Not applicable,Not applicable,Not published,X-ECOMAX-3DXSTAT-ESD-PC-v3-TDS,"p. 1: Tensile Strength, Break ISO 527 MPa","Added 2026-09-18 (m56-batch-b03-3dxtech): re-read from the source document, page 1 (SHA-256 recorded in sources.csv).",Not applicable
V003151,M116,G116-01,Tensile modulus,2300 MPa,MPa,2300,Not applicable,Not applicable,=,0.001,2.3,Not applicable,Not applicable,GPa,Published value,Printed specimen,XY,Not published,not-stated,Not published,not-stated,Not applicable,Not applicable,Not published,527 MPa ISO 527,ISO 527,Not applicable,Not applicable,Not published,X-ECOMAX-3DXSTAT-ESD-PC-v3-TDS,p. 1: Tensile Modulus ISO 527 MPa,"Added 2026-09-18 (m56-batch-b03-3dxtech): re-read from the source document, page 1 (SHA-256 recorded in sources.csv).",Not applicable
V003152,M116,G116-01,Elongation at break,6 %,%,6,Not applicable,Not applicable,=,1,6,Not applicable,Not applicable,%,Published value,Printed specimen,XY,Not published,not-stated,Not published,not-stated,Not applicable,Not applicable,Not published,ISO 527,ISO 527,Not applicable,Not applicable,Not published,X-ECOMAX-3DXSTAT-ESD-PC-v3-TDS,"p. 1: Tensile Elongation, Break ISO 527 %","Added 2026-09-18 (m56-batch-b03-3dxtech): re-read from the source document, page 1 (SHA-256 recorded in sources.csv).",Not applicable
V003153,M116,G116-01,Flexural strength,95 MPa,MPa,95,Not applicable,Not applicable,=,1,95,Not applicable,Not applicable,MPa,Published value,Printed specimen,XY,Not published,not-stated,Not published,not-stated,Not applicable,Not applicable,Not published,178 MPa ISO 178,ISO 178,Not applicable,Not applicable,Not published,X-ECOMAX-3DXSTAT-ESD-PC-v3-TDS,p. 1: Flexural Strength ISO 178 MPa,"Added 2026-09-18 (m56-batch-b03-3dxtech): re-read from the source document, page 1 (SHA-256 recorded in sources.csv).",Not applicable
V003154,M116,G116-01,Flexural modulus,2310 MPa,MPa,2310,Not applicable,Not applicable,=,0.001,2.31,Not applicable,Not applicable,GPa,Published value,Printed specimen,XY,Not published,not-stated,Not published,not-stated,Not applicable,Not applicable,Not published,178 MPa ISO 178,ISO 178,Not applicable,Not applicable,Not published,X-ECOMAX-3DXSTAT-ESD-PC-v3-TDS,p. 1: Flexural Modulus ISO 178 MPa,"Added 2026-09-18 (m56-batch-b03-3dxtech): re-read from the source document, page 1 (SHA-256 recorded in sources.csv).",Not applicable
V003155,M116,G116-01,Glass transition temperature,143 °C,°C,143,Not applicable,Not applicable,=,1,143,Not applicable,Not applicable,°C,Published value,Printed specimen,Not applicable,Not published,not-stated,Not published,not-stated,Not applicable,Not applicable,Not published,Tg DSC °C,DSC,Not applicable,Not applicable,Not published,X-ECOMAX-3DXSTAT-ESD-PC-v3-TDS,p. 1: Glass Transition Temperature (Tg) DSC °C,"Added 2026-09-18 (m56-batch-b03-3dxtech): re-read from the source document, page 1 (SHA-256 recorded in sources.csv).",Not applicable
V003156,M116,G116-01,HDT,135 °C,°C,135,Not applicable,Not applicable,=,1,135,Not applicable,Not applicable,°C,Published value,Printed specimen,Not applicable,Not published,not-stated,Not published,not-stated,Not applicable,Not applicable,0.45°C,0.45 °C ISO 75,ISO 75,0.45,Not applicable,Not published,X-ECOMAX-3DXSTAT-ESD-PC-v3-TDS,p. 1: Deflection Temperature at 0.45 ISO 75 °C,"Added 2026-09-18 (m56-batch-b03-3dxtech): re-read from the source document, page 1 (SHA-256 recorded in sources.csv).",Not applicable
V003157,M107,G107-02,Density,1.26 g/cc,g/cc,1.26,Not applicable,Not applicable,=,1000,1260,Not applicable,Not applicable,kg/m³,Published value,Printed specimen,Not applicable,Not published,not-stated,Not published,not-stated,Not applicable,Not applicable,Not published,1183 g/cc ISO 1183,ISO 1183,Not applicable,Not applicable,Not published,X-ECOMAX-3DXSTAT-ESD-PLA-TDS-v3,p. 1: Density ISO 1183 g/cc,"Added 2026-09-18 (m56-batch-b03-3dxtech): re-read from the source document, page 1 (SHA-256 recorded in sources.csv).",Not applicable
V003158,M107,G107-02,Tensile break strength,55 MPa,MPa,55,Not applicable,Not applicable,=,1,55,Not applicable,Not applicable,MPa,Published value,Printed specimen,XY,Not published,not-stated,Not published,not-stated,Not applicable,Not applicable,Not published,527 MPa ISO 527,ISO 527,Not applicable,Not applicable,Not published,X-ECOMAX-3DXSTAT-ESD-PLA-TDS-v3,"p. 1: Tensile Strength, Break ISO 527 MPa","Added 2026-09-18 (m56-batch-b03-3dxtech): re-read from the source document, page 1 (SHA-256 recorded in sources.csv).",Not applicable
V003159,M107,G107-02,Tensile modulus,2560 MPa,MPa,2560,Not applicable,Not applicable,=,0.001,2.56,Not applicable,Not applicable,GPa,Published value,Printed specimen,XY,Not published,not-stated,Not published,not-stated,Not applicable,Not applicable,Not published,527 MPa ISO 527,ISO 527,Not applicable,Not applicable,Not published,X-ECOMAX-3DXSTAT-ESD-PLA-TDS-v3,p. 1: Tensile Modulus ISO 527 MPa,"Added 2026-09-18 (m56-batch-b03-3dxtech): re-read from the source document, page 1 (SHA-256 recorded in sources.csv).",Not applicable
V003160,M107,G107-02,Elongation at break,10 %,%,10,Not applicable,Not applicable,=,1,10,Not applicable,Not applicable,%,Published value,Printed specimen,XY,Not published,not-stated,Not published,not-stated,Not applicable,Not applicable,Not published,ISO 527,ISO 527,Not applicable,Not applicable,Not published,X-ECOMAX-3DXSTAT-ESD-PLA-TDS-v3,"p. 1: Tensile Elongation, Break ISO 527 %","Added 2026-09-18 (m56-batch-b03-3dxtech): re-read from the source document, page 1 (SHA-256 recorded in sources.csv).",Not applicable
V003161,M107,G107-02,Flexural strength,95 MPa,MPa,95,Not applicable,Not applicable,=,1,95,Not applicable,Not applicable,MPa,Published value,Printed specimen,XY,Not published,not-stated,Not published,not-stated,Not applicable,Not applicable,Not published,178 MPa ISO 178,ISO 178,Not applicable,Not applicable,Not published,X-ECOMAX-3DXSTAT-ESD-PLA-TDS-v3,p. 1: Flexural Strength ISO 178 MPa,"Added 2026-09-18 (m56-batch-b03-3dxtech): re-read from the source document, page 1 (SHA-256 recorded in sources.csv).",Not applicable
V003162,M107,G107-02,Flexural modulus,2980 MPa,MPa,2980,Not applicable,Not applicable,=,0.001,2.98,Not applicable,Not applicable,GPa,Published value,Printed specimen,XY,Not published,not-stated,Not published,not-stated,Not applicable,Not applicable,Not published,178 MPa ISO 178,ISO 178,Not applicable,Not applicable,Not published,X-ECOMAX-3DXSTAT-ESD-PLA-TDS-v3,p. 1: Flexural Modulus ISO 178 MPa,"Added 2026-09-18 (m56-batch-b03-3dxtech): re-read from the source document, page 1 (SHA-256 recorded in sources.csv).",Not applicable
V003163,M107,G107-02,Glass transition temperature,60 °C,°C,60,Not applicable,Not applicable,=,1,60,Not applicable,Not applicable,°C,Published value,Printed specimen,Not applicable,Not published,not-stated,Not published,not-stated,Not applicable,Not applicable,Not published,Tg DSC °C,DSC,Not applicable,Not applicable,Not published,X-ECOMAX-3DXSTAT-ESD-PLA-TDS-v3,p. 1: Glass Transition Temperature (Tg) DSC °C,"Added 2026-09-18 (m56-batch-b03-3dxtech): re-read from the source document, page 1 (SHA-256 recorded in sources.csv).",Not applicable
V003164,M107,G107-02,HDT,55 °C,°C,55,Not applicable,Not applicable,=,1,55,Not applicable,Not applicable,°C,Published value,Printed specimen,Not applicable,Not published,not-stated,Not published,not-stated,Not applicable,Not applicable,0.45°C,0.45 °C ISO 75,ISO 75,0.45,Not applicable,Not published,X-ECOMAX-3DXSTAT-ESD-PLA-TDS-v3,p. 1: Deflection Temperature at 0.45 ISO 75 °C,"Added 2026-09-18 (m56-batch-b03-3dxtech): re-read from the source document, page 1 (SHA-256 recorded in sources.csv).",Not applicable
V003165,M117,G117-01,Density,1.51 g/cc,g/cc,1.51,Not applicable,Not applicable,=,1000,1510,Not applicable,Not applicable,kg/m³,Published value,Printed specimen,Not applicable,Not published,not-stated,Not published,not-stated,Not applicable,Not applicable,Not published,1183 g/cc ISO 1183,ISO 1183,Not applicable,Not applicable,Not published,X-ECOMAX-FIBREX-GF30-ULTEM-PEI-v1,p. 1: Density ISO 1183 g/cc,"Added 2026-09-18 (m56-batch-b03-3dxtech): re-read from the source document, page 1 (SHA-256 recorded in sources.csv).",Not applicable
V003166,M117,G117-01,Tensile yield strength,145 MPa,MPa,145,Not applicable,Not applicable,=,1,145,Not applicable,Not applicable,MPa,Published value,Printed specimen,XY,Not published,not-stated,Not published,not-stated,Not applicable,Not applicable,Not published,527 MPa ISO 527,ISO 527,Not applicable,Not applicable,Not published,X-ECOMAX-FIBREX-GF30-ULTEM-PEI-v1,"p. 1: Tensile Strength, Yield ISO 527 MPa","Added 2026-09-18 (m56-batch-b03-3dxtech): re-read from the source document, page 1 (SHA-256 recorded in sources.csv).",Not applicable
V003167,M117,G117-01,Tensile modulus,8790 MPa,MPa,8790,Not applicable,Not applicable,=,0.001,8.79,Not applicable,Not applicable,GPa,Published value,Printed specimen,XY,Not published,not-stated,Not published,not-stated,Not applicable,Not applicable,Not published,527 MPa ISO 527,ISO 527,Not applicable,Not applicable,Not published,X-ECOMAX-FIBREX-GF30-ULTEM-PEI-v1,p. 1: Tensile Modulus ISO 527 MPa,"Added 2026-09-18 (m56-batch-b03-3dxtech): re-read from the source document, page 1 (SHA-256 recorded in sources.csv).",Not applicable
V003168,M117,G117-01,Elongation at break,2 %,%,2,Not applicable,Not applicable,=,1,2,Not applicable,Not applicable,%,Published value,Printed specimen,XY,Not published,not-stated,Not published,not-stated,Not applicable,Not applicable,Not published,527 % ISO 527,ISO 527,Not applicable,Not applicable,Not published,X-ECOMAX-FIBREX-GF30-ULTEM-PEI-v1,p. 1: Tensile Elongation ISO 527 %,"Added 2026-09-18 (m56-batch-b03-3dxtech): re-read from the source document, page 1 (SHA-256 recorded in sources.csv).",Not applicable
V003169,M117,G117-01,Flexural strength,178 MPa,MPa,178,Not applicable,Not applicable,=,1,178,Not applicable,Not applicable,MPa,Published value,Printed specimen,XY,Not published,not-stated,Not published,not-stated,Not applicable,Not applicable,Not published,178 MPa ISO 178,ISO 178,Not applicable,Not applicable,Not published,X-ECOMAX-FIBREX-GF30-ULTEM-PEI-v1,p. 1: Flexural Strength ISO 178 MPa,"Added 2026-09-18 (m56-batch-b03-3dxtech): re-read from the source document, page 1 (SHA-256 recorded in sources.csv).",Not applicable
V003170,M117,G117-01,Flexural modulus,8560 MPa,MPa,8560,Not applicable,Not applicable,=,0.001,8.56,Not applicable,Not applicable,GPa,Published value,Printed specimen,XY,Not published,not-stated,Not published,not-stated,Not applicable,Not applicable,Not published,178 MPa ISO 178,ISO 178,Not applicable,Not applicable,Not published,X-ECOMAX-FIBREX-GF30-ULTEM-PEI-v1,p. 1: Flexural Modulus ISO 178 MPa,"Added 2026-09-18 (m56-batch-b03-3dxtech): re-read from the source document, page 1 (SHA-256 recorded in sources.csv).",Not applicable
V003171,M117,G117-01,Glass transition temperature,217 °C,°C,217,Not applicable,Not applicable,=,1,217,Not applicable,Not applicable,°C,Published value,Printed specimen,Not applicable,Not published,not-stated,Not published,not-stated,Not applicable,Not applicable,Not published,Not published,Not published,Not applicable,Not applicable,Not published,X-ECOMAX-FIBREX-GF30-ULTEM-PEI-v1,p. 1: Glass Transition Temperature DSC °C,"Added 2026-09-18 (m56-batch-b03-3dxtech): re-read from the source document, page 1 (SHA-256 recorded in sources.csv).",Not applicable
V003172,M117,G117-01,HDT,212 °C,°C,212,Not applicable,Not applicable,=,1,212,Not applicable,Not applicable,°C,Published value,Printed specimen,Not applicable,Not published,not-stated,Not published,not-stated,Not applicable,Not applicable,0.45°C,0.45 °C ISO 75,ISO 75,0.45,Not applicable,Not published,X-ECOMAX-FIBREX-GF30-ULTEM-PEI-v1,p. 1: Deflection Temperature at 0.45 ISO 75 °C,"Added 2026-09-18 (m56-batch-b03-3dxtech): re-read from the source document, page 1 (SHA-256 recorded in sources.csv).",Not applicable
V003173,M024,G024-05,Density,1.34 g/cc,g/cc,1.34,Not applicable,Not applicable,=,1000,1340,Not applicable,Not applicable,kg/m³,Published value,Printed specimen,Not applicable,Not published,not-stated,Not published,not-stated,Not applicable,Not applicable,Not published,1183 g/cc ISO 1183,ISO 1183,Not applicable,Not applicable,Not published,X-ECOMAX-CarbonX-CF-PETG-TDS-v3,p. 1: Density ISO 1183 g/cc,"Added 2026-09-18 (m56-batch-b03-3dxtech): re-read from the source document, page 1 (SHA-256 recorded in sources.csv).",Not applicable
V003174,M024,G024-05,Tensile break strength,56 MPa,MPa,56,Not applicable,Not applicable,=,1,56,Not applicable,Not applicable,MPa,Published value,Printed specimen,XY,Not published,not-stated,Not published,not-stated,Not applicable,Not applicable,Not published,527 MPa ISO 527,ISO 527,Not applicable,Not applicable,Not published,X-ECOMAX-CarbonX-CF-PETG-TDS-v3,"p. 1: Tensile Strength, Break ISO 527 MPa","Added 2026-09-18 (m56-batch-b03-3dxtech): re-read from the source document, page 1 (SHA-256 recorded in sources.csv).",Not applicable
V003175,M024,G024-05,Tensile modulus,5230 MPa,MPa,5230,Not applicable,Not applicable,=,0.001,5.23,Not applicable,Not applicable,GPa,Published value,Printed specimen,XY,Not published,not-stated,Not published,not-stated,Not applicable,Not applicable,Not published,527 MPa ISO 527,ISO 527,Not applicable,Not applicable,Not published,X-ECOMAX-CarbonX-CF-PETG-TDS-v3,p. 1: Tensile Modulus ISO 527 MPa,"Added 2026-09-18 (m56-batch-b03-3dxtech): re-read from the source document, page 1 (SHA-256 recorded in sources.csv).",Not applicable
V003176,M024,G024-05,Elongation at break,3 %,%,3,Not applicable,Not applicable,=,1,3,Not applicable,Not applicable,%,Published value,Printed specimen,XY,Not published,not-stated,Not published,not-stated,Not applicable,Not applicable,Not published,ISO 527,ISO 527,Not applicable,Not applicable,Not published,X-ECOMAX-CarbonX-CF-PETG-TDS-v3,"p. 1: Tensile Elongation, Break ISO 527 %","Added 2026-09-18 (m56-batch-b03-3dxtech): re-read from the source document, page 1 (SHA-256 recorded in sources.csv).",Not applicable
V003177,M024,G024-05,Flexural strength,80 MPa,MPa,80,Not applicable,Not applicable,=,1,80,Not applicable,Not applicable,MPa,Published value,Printed specimen,XY,Not published,not-stated,Not published,not-stated,Not applicable,Not applicable,Not published,178 MPa ISO 178,ISO 178,Not applicable,Not applicable,Not published,X-ECOMAX-CarbonX-CF-PETG-TDS-v3,p. 1: Flexural Strength ISO 178 MPa,"Added 2026-09-18 (m56-batch-b03-3dxtech): re-read from the source document, page 1 (SHA-256 recorded in sources.csv).",Not applicable
V003178,M024,G024-05,Flexural modulus,5740 MPa,MPa,5740,Not applicable,Not applicable,=,0.001,5.74,Not applicable,Not applicable,GPa,Published value,Printed specimen,XY,Not published,not-stated,Not published,not-stated,Not applicable,Not applicable,Not published,178 MPa ISO 178,ISO 178,Not applicable,Not applicable,Not published,X-ECOMAX-CarbonX-CF-PETG-TDS-v3,p. 1: Flexural Modulus ISO 178 MPa,"Added 2026-09-18 (m56-batch-b03-3dxtech): re-read from the source document, page 1 (SHA-256 recorded in sources.csv).",Not applicable
V003179,M024,G024-05,Glass transition temperature,80 °C,°C,80,Not applicable,Not applicable,=,1,80,Not applicable,Not applicable,°C,Published value,Printed specimen,Not applicable,Not published,not-stated,Not published,not-stated,Not applicable,Not applicable,Not published,Tg DSC °C,DSC,Not applicable,Not applicable,Not published,X-ECOMAX-CarbonX-CF-PETG-TDS-v3,p. 1: Glass Transition Temperature (Tg) DSC °C,"Added 2026-09-18 (m56-batch-b03-3dxtech): re-read from the source document, page 1 (SHA-256 recorded in sources.csv).",Not applicable
V003180,M024,G024-05,HDT,77 °C,°C,77,Not applicable,Not applicable,=,1,77,Not applicable,Not applicable,°C,Published value,Printed specimen,Not applicable,Not published,not-stated,Not published,not-stated,Not applicable,Not applicable,0.45°C,0.45 °C ISO 75,ISO 75,0.45,Not applicable,Not published,X-ECOMAX-CarbonX-CF-PETG-TDS-v3,p. 1: Deflection Temperature at 0.45 ISO 75 °C,"Added 2026-09-18 (m56-batch-b03-3dxtech): re-read from the source document, page 1 (SHA-256 recorded in sources.csv).",Not applicable
V003181,M035,G035-04,Density,1.2 g/cc,g/cc,1.2,Not applicable,Not applicable,=,1000,1200,Not applicable,Not applicable,kg/m³,Published value,Printed specimen,Not applicable,Not published,not-stated,Not published,not-stated,Not applicable,Not applicable,Not published,1183 g/cc ISO 1183,ISO 1183,Not applicable,Not applicable,Not published,X-ECOMAX-ezPC-TDS-v01,p. 1: Density ISO 1183 g/cc,"Added 2026-09-18 (m56-batch-b03-3dxtech): re-read from the source document, page 1 (SHA-256 recorded in sources.csv).",Not applicable
V003182,M035,G035-04,Tensile break strength,58 MPa,MPa,58,Not applicable,Not applicable,=,1,58,Not applicable,Not applicable,MPa,Published value,Printed specimen,XY,Not published,not-stated,Not published,not-stated,Not applicable,Not applicable,Not published,527 MPa ISO 527,ISO 527,Not applicable,Not applicable,Not published,X-ECOMAX-ezPC-TDS-v01,"p. 1: Tensile Strength, Break ISO 527 MPa","Added 2026-09-18 (m56-batch-b03-3dxtech): re-read from the source document, page 1 (SHA-256 recorded in sources.csv).",Not applicable
V003183,M035,G035-04,Tensile modulus,2180 MPa,MPa,2180,Not applicable,Not applicable,=,0.001,2.18,Not applicable,Not applicable,GPa,Published value,Printed specimen,XY,Not published,not-stated,Not published,not-stated,Not applicable,Not applicable,Not published,527 MPa ISO 527,ISO 527,Not applicable,Not applicable,Not published,X-ECOMAX-ezPC-TDS-v01,p. 1: Tensile Modulus ISO 527 MPa,"Added 2026-09-18 (m56-batch-b03-3dxtech): re-read from the source document, page 1 (SHA-256 recorded in sources.csv).",Not applicable
V003184,M035,G035-04,Elongation at break,14 %,%,14,Not applicable,Not applicable,=,1,14,Not applicable,Not applicable,%,Published value,Printed specimen,XY,Not published,not-stated,Not published,not-stated,Not applicable,Not applicable,Not published,ISO 527,ISO 527,Not applicable,Not applicable,Not published,X-ECOMAX-ezPC-TDS-v01,"p. 1: Tensile Elongation, Break ISO 527 %","Added 2026-09-18 (m56-batch-b03-3dxtech): re-read from the source document, page 1 (SHA-256 recorded in sources.csv).",Not applicable
V003185,M035,G035-04,Flexural strength,91 MPa,MPa,91,Not applicable,Not applicable,=,1,91,Not applicable,Not applicable,MPa,Published value,Printed specimen,XY,Not published,not-stated,Not published,not-stated,Not applicable,Not applicable,Not published,178 MPa ISO 178,ISO 178,Not applicable,Not applicable,Not published,X-ECOMAX-ezPC-TDS-v01,p. 1: Flexural Strength ISO 178 MPa,"Added 2026-09-18 (m56-batch-b03-3dxtech): re-read from the source document, page 1 (SHA-256 recorded in sources.csv).",Not applicable
V003186,M035,G035-04,Flexural modulus,2150 MPa,MPa,2150,Not applicable,Not applicable,=,0.001,2.15,Not applicable,Not applicable,GPa,Published value,Printed specimen,XY,Not published,not-stated,Not published,not-stated,Not applicable,Not applicable,Not published,178 MPa ISO 178,ISO 178,Not applicable,Not applicable,Not published,X-ECOMAX-ezPC-TDS-v01,p. 1: Flexural Modulus ISO 178 MPa,"Added 2026-09-18 (m56-batch-b03-3dxtech): re-read from the source document, page 1 (SHA-256 recorded in sources.csv).",Not applicable
V003187,M035,G035-04,Glass transition temperature,118 °C,°C,118,Not applicable,Not applicable,=,1,118,Not applicable,Not applicable,°C,Published value,Printed specimen,Not applicable,Not published,not-stated,Not published,not-stated,Not applicable,Not applicable,Not published,Not published,Not published,Not applicable,Not applicable,Not published,X-ECOMAX-ezPC-TDS-v01,p. 1: Glass Transition Temperature DSC °C,"Added 2026-09-18 (m56-batch-b03-3dxtech): re-read from the source document, page 1 (SHA-256 recorded in sources.csv).",Not applicable
V003188,M035,G035-04,HDT,112 °C,°C,112,Not applicable,Not applicable,=,1,112,Not applicable,Not applicable,°C,Published value,Printed specimen,Not applicable,Not published,not-stated,Not published,not-stated,Not applicable,Not applicable,0.45°C,0.45 °C ISO 75,ISO 75,0.45,Not applicable,Not published,X-ECOMAX-ezPC-TDS-v01,p. 1: Deflection Temperature at 0.45 ISO 75 °C,"Added 2026-09-18 (m56-batch-b03-3dxtech): re-read from the source document, page 1 (SHA-256 recorded in sources.csv).",Not applicable
V003189,M027,G027-06,Density,1.05 g/cc,g/cc,1.05,Not applicable,Not applicable,=,1000,1050,Not applicable,Not applicable,kg/m³,Published value,Printed specimen,Not applicable,Not published,not-stated,Not published,not-stated,Not applicable,Not applicable,Not published,1183 g/cc ISO 1183,ISO 1183,Not applicable,Not applicable,Not published,X-ECOMAX-3DXMAX-ABS-TDS-v3,p. 1: Density ISO 1183 g/cc,"Added 2026-09-18 (m56-batch-b03-3dxtech): re-read from the source document, page 1 (SHA-256 recorded in sources.csv).",Not applicable
V003190,M027,G027-06,Tensile break strength,42 MPa,MPa,42,Not applicable,Not applicable,=,1,42,Not applicable,Not applicable,MPa,Published value,Printed specimen,XY,Not published,not-stated,Not published,not-stated,Not applicable,Not applicable,Not published,527 MPa ISO 527,ISO 527,Not applicable,Not applicable,Not published,X-ECOMAX-3DXMAX-ABS-TDS-v3,"p. 1: Tensile Strength, Break ISO 527 MPa","Added 2026-09-18 (m56-batch-b03-3dxtech): re-read from the source document, page 1 (SHA-256 recorded in sources.csv).",Not applicable
V003191,M027,G027-06,Tensile modulus,1950 MPa,MPa,1950,Not applicable,Not applicable,=,0.001,1.95,Not applicable,Not applicable,GPa,Published value,Printed specimen,XY,Not published,not-stated,Not published,not-stated,Not applicable,Not applicable,Not published,527 MPa ISO 527,ISO 527,Not applicable,Not applicable,Not published,X-ECOMAX-3DXMAX-ABS-TDS-v3,p. 1: Tensile Modulus ISO 527 MPa,"Added 2026-09-18 (m56-batch-b03-3dxtech): re-read from the source document, page 1 (SHA-256 recorded in sources.csv).",Not applicable
V003192,M027,G027-06,Elongation at break,10 %,%,10,Not applicable,Not applicable,=,1,10,Not applicable,Not applicable,%,Published value,Printed specimen,XY,Not published,not-stated,Not published,not-stated,Not applicable,Not applicable,Not published,ISO 527,ISO 527,Not applicable,Not applicable,Not published,X-ECOMAX-3DXMAX-ABS-TDS-v3,"p. 1: Tensile Elongation, Break ISO 527 %","Added 2026-09-18 (m56-batch-b03-3dxtech): re-read from the source document, page 1 (SHA-256 recorded in sources.csv).",Not applicable
V003193,M027,G027-06,Flexural strength,76 MPa,MPa,76,Not applicable,Not applicable,=,1,76,Not applicable,Not applicable,MPa,Published value,Printed specimen,XY,Not published,not-stated,Not published,not-stated,Not applicable,Not applicable,Not published,178 MPa ISO 178,ISO 178,Not applicable,Not applicable,Not published,X-ECOMAX-3DXMAX-ABS-TDS-v3,p. 1: Flexural Strength ISO 178 MPa,"Added 2026-09-18 (m56-batch-b03-3dxtech): re-read from the source document, page 1 (SHA-256 recorded in sources.csv).",Not applicable
V003194,M027,G027-06,Flexural modulus,1985 MPa,MPa,1985,Not applicable,Not applicable,=,0.001,1.985,Not applicable,Not applicable,GPa,Published value,Printed specimen,XY,Not published,not-stated,Not published,not-stated,Not applicable,Not applicable,Not published,178 MPa ISO 178,ISO 178,Not applicable,Not applicable,Not published,X-ECOMAX-3DXMAX-ABS-TDS-v3,p. 1: Flexural Modulus ISO 178 MPa,"Added 2026-09-18 (m56-batch-b03-3dxtech): re-read from the source document, page 1 (SHA-256 recorded in sources.csv).",Not applicable
V003195,M027,G027-06,Glass transition temperature,105 °C,°C,105,Not applicable,Not applicable,=,1,105,Not applicable,Not applicable,°C,Published value,Printed specimen,Not applicable,Not published,not-stated,Not published,not-stated,Not applicable,Not applicable,Not published,Tg DSC °C,DSC,Not applicable,Not applicable,Not published,X-ECOMAX-3DXMAX-ABS-TDS-v3,p. 1: Glass Transition Temperature (Tg) DSC °C,"Added 2026-09-18 (m56-batch-b03-3dxtech): re-read from the source document, page 1 (SHA-256 recorded in sources.csv).",Not applicable
V003196,M027,G027-06,HDT,95 °C,°C,95,Not applicable,Not applicable,=,1,95,Not applicable,Not applicable,°C,Published value,Printed specimen,Not applicable,Not published,not-stated,Not published,not-stated,Not applicable,Not applicable,0.45°C,0.45 °C ISO 75,ISO 75,0.45,Not applicable,Not published,X-ECOMAX-3DXMAX-ABS-TDS-v3,p. 1: Deflection Temperature at 0.45 ISO 75 °C,"Added 2026-09-18 (m56-batch-b03-3dxtech): re-read from the source document, page 1 (SHA-256 recorded in sources.csv).",Not applicable
V003197,M118,G118-01,Density,1.31 g/cc,g/cc,1.31,Not applicable,Not applicable,=,1000,1310,Not applicable,Not applicable,kg/m³,Published value,Printed specimen,Not applicable,Not published,not-stated,Not published,not-stated,Not applicable,Not applicable,Not published,1183 g/cc ISO 1183,ISO 1183,Not applicable,Not applicable,Not published,X-ECOMAX-CarbonX-CF-Ultem-TDS-v3,p. 1: Density ISO 1183 g/cc,"Added 2026-09-18 (m56-batch-b03-3dxtech): re-read from the source document, page 1 (SHA-256 recorded in sources.csv).",Not applicable
V003198,M118,G118-01,Tensile break strength,145 MPa,MPa,145,Not applicable,Not applicable,=,1,145,Not applicable,Not applicable,MPa,Published value,Printed specimen,XY,Not published,not-stated,Not published,not-stated,Not applicable,Not applicable,Not published,527 MPa ISO 527,ISO 527,Not applicable,Not applicable,Not published,X-ECOMAX-CarbonX-CF-Ultem-TDS-v3,"p. 1: Tensile Strength, Break ISO 527 MPa","Added 2026-09-18 (m56-batch-b03-3dxtech): re-read from the source document, page 1 (SHA-256 recorded in sources.csv).",Not applicable
V003199,M118,G118-01,Tensile modulus,7700 MPa,MPa,7700,Not applicable,Not applicable,=,0.001,7.7,Not applicable,Not applicable,GPa,Published value,Printed specimen,XY,Not published,not-stated,Not published,not-stated,Not applicable,Not applicable,Not published,527 MPa ISO 527,ISO 527,Not applicable,Not applicable,Not published,X-ECOMAX-CarbonX-CF-Ultem-TDS-v3,p. 1: Tensile Modulus ISO 527 MPa,"Added 2026-09-18 (m56-batch-b03-3dxtech): re-read from the source document, page 1 (SHA-256 recorded in sources.csv).",Not applicable
V003200,M118,G118-01,Elongation at break,1.5 %,%,1.5,Not applicable,Not applicable,=,1,1.5,Not applicable,Not applicable,%,Published value,Printed specimen,XY,Not published,not-stated,Not published,not-stated,Not applicable,Not applicable,Not published,ISO 527,ISO 527,Not applicable,Not applicable,Not published,X-ECOMAX-CarbonX-CF-Ultem-TDS-v3,"p. 1: Tensile Elongation, Break ISO 527 %","Added 2026-09-18 (m56-batch-b03-3dxtech): re-read from the source document, page 1 (SHA-256 recorded in sources.csv).",Not applicable
V003201,M118,G118-01,Flexural strength,120 MPa,MPa,120,Not applicable,Not applicable,=,1,120,Not applicable,Not applicable,MPa,Published value,Printed specimen,XY,Not published,not-stated,Not published,not-stated,Not applicable,Not applicable,Not published,178 MPa ISO 178,ISO 178,Not applicable,Not applicable,Not published,X-ECOMAX-CarbonX-CF-Ultem-TDS-v3,p. 1: Flexural Strength ISO 178 MPa,"Added 2026-09-18 (m56-batch-b03-3dxtech): re-read from the source document, page 1 (SHA-256 recorded in sources.csv).",Not applicable
V003202,M118,G118-01,Flexural modulus,7500 MPa,MPa,7500,Not applicable,Not applicable,=,0.001,7.5,Not applicable,Not applicable,GPa,Published value,Printed specimen,XY,Not published,not-stated,Not published,not-stated,Not applicable,Not applicable,Not published,178 MPa ISO 178,ISO 178,Not applicable,Not applicable,Not published,X-ECOMAX-CarbonX-CF-Ultem-TDS-v3,p. 1: Flexural Modulus ISO 178 MPa,"Added 2026-09-18 (m56-batch-b03-3dxtech): re-read from the source document, page 1 (SHA-256 recorded in sources.csv).",Not applicable
V003203,M118,G118-01,Glass transition temperature,217 °C,°C,217,Not applicable,Not applicable,=,1,217,Not applicable,Not applicable,°C,Published value,Printed specimen,Not applicable,Not published,not-stated,Not published,not-stated,Not applicable,Not applicable,Not published,Tg DSC °C,DSC,Not applicable,Not applicable,Not published,X-ECOMAX-CarbonX-CF-Ultem-TDS-v3,p. 1: Glass Transition Temperature (Tg) DSC °C,"Added 2026-09-18 (m56-batch-b03-3dxtech): re-read from the source document, page 1 (SHA-256 recorded in sources.csv).",Not applicable
V003204,M118,G118-01,HDT,205 °C,°C,205,Not applicable,Not applicable,=,1,205,Not applicable,Not applicable,°C,Published value,Printed specimen,Not applicable,Not published,not-stated,Not published,not-stated,Not applicable,Not applicable,0.45°C,0.45 °C ISO 75,ISO 75,0.45,Not applicable,Not published,X-ECOMAX-CarbonX-CF-Ultem-TDS-v3,p. 1: Deflection Temperature at 0.45 ISO 75 °C,"Added 2026-09-18 (m56-batch-b03-3dxtech): re-read from the source document, page 1 (SHA-256 recorded in sources.csv).",Not applicable
V003205,M001,G001-18,Density,1.22 g/cc,g/cc,1.22,Not applicable,Not applicable,=,1000,1220,Not applicable,Not applicable,kg/m³,Published value,Printed specimen,Not applicable,Not published,not-stated,Not published,not-stated,Not applicable,Not applicable,Not published,1183 g/cc ISO 1183,ISO 1183,Not applicable,Not applicable,Not published,X-ECOMAX-ECOMAX-Tough-PLA-TDS-v1,p. 1: Density ISO 1183 g/cc,"Added 2026-09-18 (m56-batch-b03-3dxtech): re-read from the source document, page 1 (SHA-256 recorded in sources.csv).",Not applicable
V003206,M001,G001-18,Tensile break strength,53 MPa,MPa,53,Not applicable,Not applicable,=,1,53,Not applicable,Not applicable,MPa,Published value,Printed specimen,XY,Not published,not-stated,Not published,not-stated,Not applicable,Not applicable,Not published,527 MPa ISO 527,ISO 527,Not applicable,Not applicable,Not published,X-ECOMAX-ECOMAX-Tough-PLA-TDS-v1,"p. 1: Tensile Strength, Break ISO 527 MPa","Added 2026-09-18 (m56-batch-b03-3dxtech): re-read from the source document, page 1 (SHA-256 recorded in sources.csv).",Not applicable
V003207,M001,G001-18,Tensile modulus,2272 MPa,MPa,2272,Not applicable,Not applicable,=,0.001,2.272,Not applicable,Not applicable,GPa,Published value,Printed specimen,XY,Not published,not-stated,Not published,not-stated,Not applicable,Not applicable,Not published,527 MPa ISO 527,ISO 527,Not applicable,Not applicable,Not published,X-ECOMAX-ECOMAX-Tough-PLA-TDS-v1,p. 1: Tensile Modulus ISO 527 MPa,"Added 2026-09-18 (m56-batch-b03-3dxtech): re-read from the source document, page 1 (SHA-256 recorded in sources.csv).",Not applicable
V003208,M001,G001-18,Elongation at break,65 %,%,65,Not applicable,Not applicable,=,1,65,Not applicable,Not applicable,%,Published value,Printed specimen,XY,Not published,not-stated,Not published,not-stated,Not applicable,Not applicable,Not published,ISO 527,ISO 527,Not applicable,Not applicable,Not published,X-ECOMAX-ECOMAX-Tough-PLA-TDS-v1,"p. 1: Tensile Elongation, Break ISO 527 %","Added 2026-09-18 (m56-batch-b03-3dxtech): re-read from the source document, page 1 (SHA-256 recorded in sources.csv).",Not applicable
V003209,M001,G001-18,Flexural strength,98 MPa,MPa,98,Not applicable,Not applicable,=,1,98,Not applicable,Not applicable,MPa,Published value,Printed specimen,XY,Not published,not-stated,Not published,not-stated,Not applicable,Not applicable,Not published,178 MPa ISO 178,ISO 178,Not applicable,Not applicable,Not published,X-ECOMAX-ECOMAX-Tough-PLA-TDS-v1,p. 1: Flexural Strength ISO 178 MPa,"Added 2026-09-18 (m56-batch-b03-3dxtech): re-read from the source document, page 1 (SHA-256 recorded in sources.csv).",Not applicable
V003210,M001,G001-18,Flexural modulus,2875 MPa,MPa,2875,Not applicable,Not applicable,=,0.001,2.875,Not applicable,Not applicable,GPa,Published value,Printed specimen,XY,Not published,not-stated,Not published,not-stated,Not applicable,Not applicable,Not published,178 MPa ISO 178,ISO 178,Not applicable,Not applicable,Not published,X-ECOMAX-ECOMAX-Tough-PLA-TDS-v1,p. 1: Flexural Modulus ISO 178 MPa,"Added 2026-09-18 (m56-batch-b03-3dxtech): re-read from the source document, page 1 (SHA-256 recorded in sources.csv).",Not applicable
V003211,M001,G001-18,Glass transition temperature,55 °C,°C,55,Not applicable,Not applicable,=,1,55,Not applicable,Not applicable,°C,Published value,Printed specimen,Not applicable,Not published,not-stated,Not published,not-stated,Not applicable,Not applicable,Not published,Not published,Not published,Not applicable,Not applicable,Not published,X-ECOMAX-ECOMAX-Tough-PLA-TDS-v1,p. 1: Glass Transition Temperature DSC °C,"Added 2026-09-18 (m56-batch-b03-3dxtech): re-read from the source document, page 1 (SHA-256 recorded in sources.csv).",Not applicable
V003212,M001,G001-18,HDT,80 °C,°C,80,Not applicable,Not applicable,=,1,80,Not applicable,Not applicable,°C,Published value,Printed specimen,Not applicable,Not published,not-stated,Not published,not-stated,Not applicable,Not applicable,0.45°C,0.45 °C ISO 75,ISO 75,0.45,Not applicable,Not published,X-ECOMAX-ECOMAX-Tough-PLA-TDS-v1,p. 1: Deflection Temperature at 0.45 ISO 75 °C,"Added 2026-09-18 (m56-batch-b03-3dxtech): re-read from the source document, page 1 (SHA-256 recorded in sources.csv).",Not applicable
V003213,M070,G070-05,Density,1.24 g/cc,g/cc,1.24,Not applicable,Not applicable,=,1000,1240,Not applicable,Not applicable,kg/m³,Published value,Printed specimen,Not applicable,Not published,not-stated,Not published,not-stated,Not applicable,Not applicable,Not published,1183 g/cc ISO 1183,ISO 1183,Not applicable,Not applicable,Not published,X-ECOMAX-CF-HTN-v1,p. 1: Density ISO 1183 g/cc,"Added 2026-09-18 (m56-batch-b03-3dxtech): re-read from the source document, page 1 (SHA-256 recorded in sources.csv).",Not applicable
V003214,M070,G070-05,Tensile break strength,87 MPa,MPa,87,Not applicable,Not applicable,=,1,87,Not applicable,Not applicable,MPa,Published value,Printed specimen,XY,Not published,not-stated,Not published,not-stated,Not applicable,Not applicable,Not published,527 MPa ISO 527,ISO 527,Not applicable,Not applicable,Not published,X-ECOMAX-CF-HTN-v1,"p. 1: Tensile Strength, Break ISO 527 MPa","Added 2026-09-18 (m56-batch-b03-3dxtech): re-read from the source document, page 1 (SHA-256 recorded in sources.csv).",Not applicable
V003215,M070,G070-05,Tensile modulus,8200 MPa,MPa,8200,Not applicable,Not applicable,=,0.001,8.2,Not applicable,Not applicable,GPa,Published value,Printed specimen,XY,Not published,not-stated,Not published,not-stated,Not applicable,Not applicable,Not published,527 MPa ISO 527,ISO 527,Not applicable,Not applicable,Not published,X-ECOMAX-CF-HTN-v1,p. 1: Tensile Modulus ISO 527 MPa,"Added 2026-09-18 (m56-batch-b03-3dxtech): re-read from the source document, page 1 (SHA-256 recorded in sources.csv).",Not applicable
V003216,M070,G070-05,Elongation at break,1.9 %,%,1.9,Not applicable,Not applicable,=,1,1.9,Not applicable,Not applicable,%,Published value,Printed specimen,XY,Not published,not-stated,Not published,not-stated,Not applicable,Not applicable,Not published,ISO 527,ISO 527,Not applicable,Not applicable,Not published,X-ECOMAX-CF-HTN-v1,"p. 1: Tensile Elongation, Break ISO 527 %","Added 2026-09-18 (m56-batch-b03-3dxtech): re-read from the source document, page 1 (SHA-256 recorded in sources.csv).",Not applicable
