Repository: faridbnv/h2c-materials

# Filament Atlas

**Live: [pdynamics.ca/h2c-materials](https://pdynamics.ca/h2c-materials/)** · one HTML page, with a page of its own for
each well-documented material beside it, that also runs offline from a file, with no server.

## What it is

Filament Atlas is a tool for a small engineering team choosing a 3D-printing filament for the team's Bambu Lab H2C
printer. It was the H2C Material Selector until 2026-10-16; the built file keeps that name. You say what a part must
do (survive 100 °C, be at least this stiff, be as light as possible), and it answers in two steps:

- **Which kinds of filament** (PLA, PETG, carbon-filled nylon and so on) can do it, and whether the H2C can print them.

File: data/tables/measurements.csv (part 60 of 82)
MeasurementID,MaterialID,GradeID,Property,Raw value,Raw unit,Raw numeric,Raw uncertainty ±,Raw upper bound,Operator,Conversion factor,Normalized value,Normalized uncertainty ±,Normalized upper bound,Normalized unit,Data status,Specimen type,Direction,Moisture condition,Moisture state,Post-processing,Post-processing state,Anneal °C,Anneal h,Test temperature,Standard / load,Standards,Test load MPa,Notch,Specimen / print parameters,SourceID,Locator,Notes,Parse review
V003291,M031,G031-05,Flexural strength,78 MPa,MPa,78,Not applicable,Not applicable,=,1,78,Not applicable,Not applicable,MPa,Published value,Printed specimen,XY,Not published,not-stated,Not published,not-stated,Not applicable,Not applicable,Not published,178 MPa ISO 178,ISO 178,Not applicable,Not applicable,Not published,X-ECOMAX-3DXMAX-ASA-TDS-v3,p. 1: Flexural Strength ISO 178 MPa,"Added 2026-09-18 (m56-batch-b03-3dxtech): re-read from the source document, page 1 (SHA-256 recorded in sources.csv).",Not applicable
V003292,M031,G031-05,Flexural modulus,2000 MPa,MPa,2000,Not applicable,Not applicable,=,0.001,2,Not applicable,Not applicable,GPa,Published value,Printed specimen,XY,Not published,not-stated,Not published,not-stated,Not applicable,Not applicable,Not published,178 MPa ISO 178,ISO 178,Not applicable,Not applicable,Not published,X-ECOMAX-3DXMAX-ASA-TDS-v3,p. 1: Flexural Modulus ISO 178 MPa,"Added 2026-09-18 (m56-batch-b03-3dxtech): re-read from the source document, page 1 (SHA-256 recorded in sources.csv).",Not applicable
V003293,M031,G031-05,Glass transition temperature,105 °C,°C,105,Not applicable,Not applicable,=,1,105,Not applicable,Not applicable,°C,Published value,Printed specimen,Not applicable,Not published,not-stated,Not published,not-stated,Not applicable,Not applicable,Not published,Tg DSC °C,DSC,Not applicable,Not applicable,Not published,X-ECOMAX-3DXMAX-ASA-TDS-v3,p. 1: Glass Transition Temperature (Tg) DSC °C,"Added 2026-09-18 (m56-batch-b03-3dxtech): re-read from the source document, page 1 (SHA-256 recorded in sources.csv).",Not applicable
V003294,M031,G031-05,HDT,95 °C,°C,95,Not applicable,Not applicable,=,1,95,Not applicable,Not applicable,°C,Published value,Printed specimen,Not applicable,Not published,not-stated,Not published,not-stated,Not applicable,Not applicable,0.45°C,0.45 °C ISO 75,ISO 75,0.45,Not applicable,Not published,X-ECOMAX-3DXMAX-ASA-TDS-v3,p. 1: Deflection Temperature at 0.45 ISO 75 °C,"Added 2026-09-18 (m56-batch-b03-3dxtech): re-read from the source document, page 1 (SHA-256 recorded in sources.csv).",Not applicable
V003295,M123,G123-01,Density,1.34 g/cc,g/cc,1.34,Not applicable,Not applicable,=,1000,1340,Not applicable,Not applicable,kg/m³,Published value,Printed specimen,Not applicable,Not published,not-stated,Not published,not-stated,Not applicable,Not applicable,Not published,1183 g/cc ISO 1183,ISO 1183,Not applicable,Not applicable,Not published,X-ECOMAX-3DXSTAT-ESD-Ultem1010-TDS-v3-1,p. 1: Density ISO 1183 g/cc,"Added 2026-09-18 (m56-batch-b03-3dxtech): re-read from the source document, page 1 (SHA-256 recorded in sources.csv).",Not applicable
V003296,M123,G123-01,Tensile break strength,62 MPa,MPa,62,Not applicable,Not applicable,=,1,62,Not applicable,Not applicable,MPa,Published value,Printed specimen,XY,Not published,not-stated,Not published,not-stated,Not applicable,Not applicable,Not published,527 MPa ISO 527,ISO 527,Not applicable,Not applicable,Not published,X-ECOMAX-3DXSTAT-ESD-Ultem1010-TDS-v3-1,"p. 1: Tensile Strength, Break ISO 527 MPa","Added 2026-09-18 (m56-batch-b03-3dxtech): re-read from the source document, page 1 (SHA-256 recorded in sources.csv).",Not applicable
V003297,M123,G123-01,Tensile modulus,2710 MPa,MPa,2710,Not applicable,Not applicable,=,0.001,2.71,Not applicable,Not applicable,GPa,Published value,Printed specimen,XY,Not published,not-stated,Not published,not-stated,Not applicable,Not applicable,Not published,527 MPa ISO 527,ISO 527,Not applicable,Not applicable,Not published,X-ECOMAX-3DXSTAT-ESD-Ultem1010-TDS-v3-1,p. 1: Tensile Modulus ISO 527 MPa,"Added 2026-09-18 (m56-batch-b03-3dxtech): re-read from the source document, page 1 (SHA-256 recorded in sources.csv).",Not applicable
V003298,M123,G123-01,Elongation at break,4 %,%,4,Not applicable,Not applicable,=,1,4,Not applicable,Not applicable,%,Published value,Printed specimen,XY,Not published,not-stated,Not published,not-stated,Not applicable,Not applicable,Not published,ISO 527,ISO 527,Not applicable,Not applicable,Not published,X-ECOMAX-3DXSTAT-ESD-Ultem1010-TDS-v3-1,"p. 1: Tensile Elongation, Break ISO 527 %","Added 2026-09-18 (m56-batch-b03-3dxtech): re-read from the source document, page 1 (SHA-256 recorded in sources.csv).",Not applicable
V003299,M123,G123-01,Flexural strength,115 MPa,MPa,115,Not applicable,Not applicable,=,1,115,Not applicable,Not applicable,MPa,Published value,Printed specimen,XY,Not published,not-stated,Not published,not-stated,Not applicable,Not applicable,Not published,178 MPa ISO 178,ISO 178,Not applicable,Not applicable,Not published,X-ECOMAX-3DXSTAT-ESD-Ultem1010-TDS-v3-1,p. 1: Flexural Strength ISO 178 MPa,"Added 2026-09-18 (m56-batch-b03-3dxtech): re-read from the source document, page 1 (SHA-256 recorded in sources.csv).",Not applicable
V003300,M123,G123-01,Flexural modulus,2690 MPa,MPa,2690,Not applicable,Not applicable,=,0.001,2.69,Not applicable,Not applicable,GPa,Published value,Printed specimen,XY,Not published,not-stated,Not published,not-stated,Not applicable,Not applicable,Not published,178 MPa ISO 178,ISO 178,Not applicable,Not applicable,Not published,X-ECOMAX-3DXSTAT-ESD-Ultem1010-TDS-v3-1,p. 1: Flexural Modulus ISO 178 MPa,"Added 2026-09-18 (m56-batch-b03-3dxtech): re-read from the source document, page 1 (SHA-256 recorded in sources.csv).",Not applicable
V003301,M123,G123-01,Glass transition temperature,205 °C,°C,205,Not applicable,Not applicable,=,1,205,Not applicable,Not applicable,°C,Published value,Printed specimen,Not applicable,Not published,not-stated,Not published,not-stated,Not applicable,Not applicable,Not published,ISO 75,ISO 75,Not applicable,Not applicable,Not published,X-ECOMAX-3DXSTAT-ESD-Ultem1010-TDS-v3-1,p. 1: Glass Transition Temperature (Tg) ISO 75 °C,"Added 2026-09-18 (m56-batch-b03-3dxtech): re-read from the source document, page 1 (SHA-256 recorded in sources.csv).",Not applicable
V003302,M018,G018-04,Density,1.29 g/cc,g/cc,1.29,Not applicable,Not applicable,=,1000,1290,Not applicable,Not applicable,kg/m³,Published value,Printed specimen,Not applicable,Not published,not-stated,Not published,not-stated,Not applicable,Not applicable,Not published,1183 g/cc ISO 1183,ISO 1183,Not applicable,Not applicable,Not published,X-ECOMAX-CarbonX-CF-PLA-TDS-v3,p. 1: Density ISO 1183 g/cc,"Added 2026-09-18 (m56-batch-b03-3dxtech): re-read from the source document, page 1 (SHA-256 recorded in sources.csv).",Not applicable
V003303,M018,G018-04,Tensile break strength,48 MPa,MPa,48,Not applicable,Not applicable,=,1,48,Not applicable,Not applicable,MPa,Published value,Printed specimen,XY,Not published,not-stated,Not published,not-stated,Not applicable,Not applicable,Not published,527 MPa ISO 527,ISO 527,Not applicable,Not applicable,Not published,X-ECOMAX-CarbonX-CF-PLA-TDS-v3,"p. 1: Tensile Strength, Break ISO 527 MPa","Added 2026-09-18 (m56-batch-b03-3dxtech): re-read from the source document, page 1 (SHA-256 recorded in sources.csv).",Not applicable
V003304,M018,G018-04,Tensile modulus,4950 MPa,MPa,4950,Not applicable,Not applicable,=,0.001,4.95,Not applicable,Not applicable,GPa,Published value,Printed specimen,XY,Not published,not-stated,Not published,not-stated,Not applicable,Not applicable,Not published,527 MPa ISO 527,ISO 527,Not applicable,Not applicable,Not published,X-ECOMAX-CarbonX-CF-PLA-TDS-v3,p. 1: Tensile Modulus ISO 527 MPa,"Added 2026-09-18 (m56-batch-b03-3dxtech): re-read from the source document, page 1 (SHA-256 recorded in sources.csv).",Not applicable
V003305,M018,G018-04,Elongation at break,2 %,%,2,Not applicable,Not applicable,=,1,2,Not applicable,Not applicable,%,Published value,Printed specimen,XY,Not published,not-stated,Not published,not-stated,Not applicable,Not applicable,Not published,ISO 527,ISO 527,Not applicable,Not applicable,Not published,X-ECOMAX-CarbonX-CF-PLA-TDS-v3,"p. 1: Tensile Elongation, Break ISO 527 %","Added 2026-09-18 (m56-batch-b03-3dxtech): re-read from the source document, page 1 (SHA-256 recorded in sources.csv).",Not applicable
V003306,M018,G018-04,Flexural strength,89 MPa,MPa,89,Not applicable,Not applicable,=,1,89,Not applicable,Not applicable,MPa,Published value,Printed specimen,XY,Not published,not-stated,Not published,not-stated,Not applicable,Not applicable,Not published,178 MPa ISO 178,ISO 178,Not applicable,Not applicable,Not published,X-ECOMAX-CarbonX-CF-PLA-TDS-v3,p. 1: Flexural Strength ISO 178 MPa,"Added 2026-09-18 (m56-batch-b03-3dxtech): re-read from the source document, page 1 (SHA-256 recorded in sources.csv).",Not applicable
V003307,M018,G018-04,Flexural modulus,6320 MPa,MPa,6320,Not applicable,Not applicable,=,0.001,6.32,Not applicable,Not applicable,GPa,Published value,Printed specimen,XY,Not published,not-stated,Not published,not-stated,Not applicable,Not applicable,Not published,178 MPa ISO 178,ISO 178,Not applicable,Not applicable,Not published,X-ECOMAX-CarbonX-CF-PLA-TDS-v3,p. 1: Flexural Modulus ISO 178 MPa,"Added 2026-09-18 (m56-batch-b03-3dxtech): re-read from the source document, page 1 (SHA-256 recorded in sources.csv).",Not applicable
V003308,M018,G018-04,Glass transition temperature,60 °C,°C,60,Not applicable,Not applicable,=,1,60,Not applicable,Not applicable,°C,Published value,Printed specimen,Not applicable,Not published,not-stated,Not published,not-stated,Not applicable,Not applicable,Not published,Tg DSC °C,DSC,Not applicable,Not applicable,Not published,X-ECOMAX-CarbonX-CF-PLA-TDS-v3,p. 1: Glass Transition Temperature (Tg) DSC °C,"Added 2026-09-18 (m56-batch-b03-3dxtech): re-read from the source document, page 1 (SHA-256 recorded in sources.csv).",Not applicable
V003309,M018,G018-04,HDT,91 °C,°C,91,Not applicable,Not applicable,=,1,91,Not applicable,Not applicable,°C,Published value,Printed specimen,Not applicable,Not published,not-stated,Not published,not-stated,Not applicable,Not applicable,0.45°C,0.45 °C ISO 75,ISO 75,0.45,Not applicable,Not published,X-ECOMAX-CarbonX-CF-PLA-TDS-v3,p. 1: Deflection Temperature at 0.45 ISO 75 °C,"Added 2026-09-18 (m56-batch-b03-3dxtech): re-read from the source document, page 1 (SHA-256 recorded in sources.csv).",Not applicable
V003310,M124,G124-01,Density,1.34 g/cc,g/cc,1.34,Not applicable,Not applicable,=,1000,1340,Not applicable,Not applicable,kg/m³,Published value,Printed specimen,Not applicable,Not published,not-stated,Not published,not-stated,Not applicable,Not applicable,Not published,1183 g/cc ISO 1183,ISO 1183,Not applicable,Not applicable,Not published,X-ECOMAX-3DXSTAT-ESD-PPS-v3-TDS,p. 1: Density ISO 1183 g/cc,"Added 2026-09-18 (m56-batch-b03-3dxtech): re-read from the source document, page 1 (SHA-256 recorded in sources.csv).",Not applicable
V003311,M124,G124-01,Tensile break strength,55 MPa,MPa,55,Not applicable,Not applicable,=,1,55,Not applicable,Not applicable,MPa,Published value,Printed specimen,XY,Not published,not-stated,Not published,not-stated,Not applicable,Not applicable,Not published,527 MPa ISO 527,ISO 527,Not applicable,Not applicable,Not published,X-ECOMAX-3DXSTAT-ESD-PPS-v3-TDS,"p. 1: Tensile Strength, Break ISO 527 MPa","Added 2026-09-18 (m56-batch-b03-3dxtech): re-read from the source document, page 1 (SHA-256 recorded in sources.csv).",Not applicable
V003312,M124,G124-01,Tensile modulus,2600 MPa,MPa,2600,Not applicable,Not applicable,=,0.001,2.6,Not applicable,Not applicable,GPa,Published value,Printed specimen,XY,Not published,not-stated,Not published,not-stated,Not applicable,Not applicable,Not published,527 MPa ISO 527,ISO 527,Not applicable,Not applicable,Not published,X-ECOMAX-3DXSTAT-ESD-PPS-v3-TDS,p. 1: Tensile Modulus ISO 527 MPa,"Added 2026-09-18 (m56-batch-b03-3dxtech): re-read from the source document, page 1 (SHA-256 recorded in sources.csv).",Not applicable
V003313,M124,G124-01,Elongation at break,8 %,%,8,Not applicable,Not applicable,=,1,8,Not applicable,Not applicable,%,Published value,Printed specimen,XY,Not published,not-stated,Not published,not-stated,Not applicable,Not applicable,Not published,ISO 527,ISO 527,Not applicable,Not applicable,Not published,X-ECOMAX-3DXSTAT-ESD-PPS-v3-TDS,"p. 1: Tensile Elongation, Break ISO 527 %","Added 2026-09-18 (m56-batch-b03-3dxtech): re-read from the source document, page 1 (SHA-256 recorded in sources.csv).",Not applicable
V003314,M124,G124-01,Flexural strength,55 MPa,MPa,55,Not applicable,Not applicable,=,1,55,Not applicable,Not applicable,MPa,Published value,Printed specimen,XY,Not published,not-stated,Not published,not-stated,Not applicable,Not applicable,Not published,178 MPa ISO 178,ISO 178,Not applicable,Not applicable,Not published,X-ECOMAX-3DXSTAT-ESD-PPS-v3-TDS,p. 1: Flexural Strength ISO 178 MPa,"Added 2026-09-18 (m56-batch-b03-3dxtech): re-read from the source document, page 1 (SHA-256 recorded in sources.csv).",Not applicable
V003315,M124,G124-01,Flexural modulus,2650 MPa,MPa,2650,Not applicable,Not applicable,=,0.001,2.65,Not applicable,Not applicable,GPa,Published value,Printed specimen,XY,Not published,not-stated,Not published,not-stated,Not applicable,Not applicable,Not published,178 MPa ISO 178,ISO 178,Not applicable,Not applicable,Not published,X-ECOMAX-3DXSTAT-ESD-PPS-v3-TDS,p. 1: Flexural Modulus ISO 178 MPa,"Added 2026-09-18 (m56-batch-b03-3dxtech): re-read from the source document, page 1 (SHA-256 recorded in sources.csv).",Not applicable
V003316,M124,G124-01,Glass transition temperature,83 °C,°C,83,Not applicable,Not applicable,=,1,83,Not applicable,Not applicable,°C,Published value,Printed specimen,Not applicable,Not published,not-stated,Not published,not-stated,Not applicable,Not applicable,Not published,Tg DSC °C,DSC,Not applicable,Not applicable,Not published,X-ECOMAX-3DXSTAT-ESD-PPS-v3-TDS,p. 1: Glass Transition Temperature (Tg) DSC °C,"Added 2026-09-18 (m56-batch-b03-3dxtech): re-read from the source document, page 1 (SHA-256 recorded in sources.csv).",Not applicable
V003317,M124,G124-01,HDT,93 °C,°C,93,Not applicable,Not applicable,=,1,93,Not applicable,Not applicable,°C,Published value,Printed specimen,Not applicable,Not published,not-stated,Not published,not-stated,Not applicable,Not applicable,0.45°C,0.45 °C ISO 75,ISO 75,0.45,Not applicable,Not published,X-ECOMAX-3DXSTAT-ESD-PPS-v3-TDS,p. 1: Deflection Temperature at 0.45 ISO 75 °C,"Added 2026-09-18 (m56-batch-b03-3dxtech): re-read from the source document, page 1 (SHA-256 recorded in sources.csv).",Not applicable
V003318,M125,G125-01,Density,1.39 g/cc,g/cc,1.39,Not applicable,Not applicable,=,1000,1390,Not applicable,Not applicable,kg/m³,Published value,Printed specimen,Not applicable,Not published,not-stated,Not published,not-stated,Not applicable,Not applicable,Not published,1183 g/cc ISO 1183,ISO 1183,Not applicable,Not applicable,Not published,X-ECOMAX-CarbonX-CF-PEEK-TDS-v3,p. 1: Density ISO 1183 g/cc,"Added 2026-09-18 (m56-batch-b03-3dxtech): re-read from the source document, page 1 (SHA-256 recorded in sources.csv).",Not applicable
V003319,M125,G125-01,Tensile break strength,105 MPa,MPa,105,Not applicable,Not applicable,=,1,105,Not applicable,Not applicable,MPa,Published value,Printed specimen,XY,Not published,not-stated,Not published,not-stated,Not applicable,Not applicable,Not published,527 MPa ISO 527,ISO 527,Not applicable,Not applicable,Not published,X-ECOMAX-CarbonX-CF-PEEK-TDS-v3,"p. 1: Tensile Strength, Break ISO 527 MPa","Added 2026-09-18 (m56-batch-b03-3dxtech): re-read from the source document, page 1 (SHA-256 recorded in sources.csv).",Not applicable
V003320,M125,G125-01,Tensile modulus,8100 MPa,MPa,8100,Not applicable,Not applicable,=,0.001,8.1,Not applicable,Not applicable,GPa,Published value,Printed specimen,XY,Not published,not-stated,Not published,not-stated,Not applicable,Not applicable,Not published,527 MPa ISO 527,ISO 527,Not applicable,Not applicable,Not published,X-ECOMAX-CarbonX-CF-PEEK-TDS-v3,p. 1: Tensile Modulus ISO 527 MPa,"Added 2026-09-18 (m56-batch-b03-3dxtech): re-read from the source document, page 1 (SHA-256 recorded in sources.csv).",Not applicable
V003321,M125,G125-01,Elongation at break,3 %,%,3,Not applicable,Not applicable,=,1,3,Not applicable,Not applicable,%,Published value,Printed specimen,XY,Not published,not-stated,Not published,not-stated,Not applicable,Not applicable,Not published,ISO 527,ISO 527,Not applicable,Not applicable,Not published,X-ECOMAX-CarbonX-CF-PEEK-TDS-v3,"p. 1: Tensile Elongation, Break ISO 527 %","Added 2026-09-18 (m56-batch-b03-3dxtech): re-read from the source document, page 1 (SHA-256 recorded in sources.csv).",Not applicable
V003322,M125,G125-01,Flexural strength,136 MPa,MPa,136,Not applicable,Not applicable,=,1,136,Not applicable,Not applicable,MPa,Published value,Printed specimen,XY,Not published,not-stated,Not published,not-stated,Not applicable,Not applicable,Not published,178 MPa ISO 178,ISO 178,Not applicable,Not applicable,Not published,X-ECOMAX-CarbonX-CF-PEEK-TDS-v3,p. 1: Flexural Strength ISO 178 MPa,"Added 2026-09-18 (m56-batch-b03-3dxtech): re-read from the source document, page 1 (SHA-256 recorded in sources.csv).",Not applicable
V003323,M125,G125-01,Flexural modulus,8300 MPa,MPa,8300,Not applicable,Not applicable,=,0.001,8.3,Not applicable,Not applicable,GPa,Published value,Printed specimen,XY,Not published,not-stated,Not published,not-stated,Not applicable,Not applicable,Not published,178 MPa ISO 178,ISO 178,Not applicable,Not applicable,Not published,X-ECOMAX-CarbonX-CF-PEEK-TDS-v3,p. 1: Flexural Modulus ISO 178 MPa,"Added 2026-09-18 (m56-batch-b03-3dxtech): re-read from the source document, page 1 (SHA-256 recorded in sources.csv).",Not applicable
V003324,M125,G125-01,Glass transition temperature,143 °C,°C,143,Not applicable,Not applicable,=,1,143,Not applicable,Not applicable,°C,Published value,Printed specimen,Not applicable,Not published,not-stated,Not published,not-stated,Not applicable,Not applicable,Not published,Tg DSC °C,DSC,Not applicable,Not applicable,Not published,X-ECOMAX-CarbonX-CF-PEEK-TDS-v3,p. 1: Glass Transition Temperature (Tg) DSC °C,"Added 2026-09-18 (m56-batch-b03-3dxtech): re-read from the source document, page 1 (SHA-256 recorded in sources.csv).",Not applicable
V003325,M125,G125-01,HDT,265 °C,°C,265,Not applicable,Not applicable,=,1,265,Not applicable,Not applicable,°C,Published value,Printed specimen,Not applicable,Not published,not-stated,Not published,not-stated,Not applicable,Not applicable,0.45°C,0.45 °C ISO 75,ISO 75,0.45,Not applicable,Not published,X-ECOMAX-CarbonX-CF-PEEK-TDS-v3,p. 1: Deflection Temperature at 0.45 ISO 75 °C,"Added 2026-09-18 (m56-batch-b03-3dxtech): re-read from the source document, page 1 (SHA-256 recorded in sources.csv).",Not applicable
V003326,M126,G126-01,Density,1.18 g/cc,g/cc,1.18,Not applicable,Not applicable,=,1000,1180,Not applicable,Not applicable,kg/m³,Published value,Printed specimen,Not applicable,Not published,not-stated,Not published,not-stated,Not applicable,Not applicable,Not published,2781 g/cc ISO 2781,ISO 2781,Not applicable,Not applicable,Not published,X-ECOMAX-3DXSTAT-ESD-TPU-90A-TDS-v1-1,p. 1: Density ISO 2781 g/cc,"Added 2026-09-18 (m56-batch-b03-3dxtech): re-read from the source document, page 1 (SHA-256 recorded in sources.csv).",Not applicable
V003327,M126,G126-01,Tensile yield strength,12 MPa,MPa,12,Not applicable,Not applicable,=,1,12,Not applicable,Not applicable,MPa,Published value,Printed specimen,XY,Not published,not-stated,Not published,not-stated,Not applicable,Not applicable,Not published,527 MPa ISO 527,ISO 527,Not applicable,Not applicable,Not published,X-ECOMAX-3DXSTAT-ESD-TPU-90A-TDS-v1-1,"p. 1: Tensile Strength, Yield ISO 527 MPa","Added 2026-09-18 (m56-batch-b03-3dxtech): re-read from the source document, page 1 (SHA-256 recorded in sources.csv).",Not applicable
V003328,M126,G126-01,Flexural strength,31 MPa,MPa,31,Not applicable,Not applicable,=,1,31,Not applicable,Not applicable,MPa,Published value,Printed specimen,XY,Not published,not-stated,Not published,not-stated,Not applicable,Not applicable,Not published,178 MPa ISO 178,ISO 178,Not applicable,Not applicable,Not published,X-ECOMAX-3DXSTAT-ESD-TPU-90A-TDS-v1-1,p. 1: Flexural Strength ISO 178 MPa,"Added 2026-09-18 (m56-batch-b03-3dxtech): re-read from the source document, page 1 (SHA-256 recorded in sources.csv).",Not applicable
V003329,M123,G123-02,Density,1.34 g/cc,g/cc,1.34,Not applicable,Not applicable,=,1000,1340,Not applicable,Not applicable,kg/m³,Published value,Printed specimen,Not applicable,Not published,not-stated,Not published,not-stated,Not applicable,Not applicable,Not published,1183 g/cc ISO 1183,ISO 1183,Not applicable,Not applicable,Not published,X-ECOMAX-3XDSTAT-ESD-Ultem-v3-TDS,p. 1: Density ISO 1183 g/cc,"Added 2026-09-18 (m56-batch-b03-3dxtech): re-read from the source document, page 1 (SHA-256 recorded in sources.csv).",Not applicable
V003330,M123,G123-02,Tensile break strength,62 MPa,MPa,62,Not applicable,Not applicable,=,1,62,Not applicable,Not applicable,MPa,Published value,Printed specimen,XY,Not published,not-stated,Not published,not-stated,Not applicable,Not applicable,Not published,527 MPa ISO 527,ISO 527,Not applicable,Not applicable,Not published,X-ECOMAX-3XDSTAT-ESD-Ultem-v3-TDS,"p. 1: Tensile Strength, Break ISO 527 MPa","Added 2026-09-18 (m56-batch-b03-3dxtech): re-read from the source document, page 1 (SHA-256 recorded in sources.csv).",Not applicable
V003331,M123,G123-02,Tensile modulus,2710 MPa,MPa,2710,Not applicable,Not applicable,=,0.001,2.71,Not applicable,Not applicable,GPa,Published value,Printed specimen,XY,Not published,not-stated,Not published,not-stated,Not applicable,Not applicable,Not published,527 MPa ISO 527,ISO 527,Not applicable,Not applicable,Not published,X-ECOMAX-3XDSTAT-ESD-Ultem-v3-TDS,p. 1: Tensile Modulus ISO 527 MPa,"Added 2026-09-18 (m56-batch-b03-3dxtech): re-read from the source document, page 1 (SHA-256 recorded in sources.csv).",Not applicable
V003332,M123,G123-02,Elongation at break,4 %,%,4,Not applicable,Not applicable,=,1,4,Not applicable,Not applicable,%,Published value,Printed specimen,XY,Not published,not-stated,Not published,not-stated,Not applicable,Not applicable,Not published,ISO 527,ISO 527,Not applicable,Not applicable,Not published,X-ECOMAX-3XDSTAT-ESD-Ultem-v3-TDS,"p. 1: Tensile Elongation, Break ISO 527 %","Added 2026-09-18 (m56-batch-b03-3dxtech): re-read from the source document, page 1 (SHA-256 recorded in sources.csv).",Not applicable
V003333,M123,G123-02,Flexural strength,115 MPa,MPa,115,Not applicable,Not applicable,=,1,115,Not applicable,Not applicable,MPa,Published value,Printed specimen,XY,Not published,not-stated,Not published,not-stated,Not applicable,Not applicable,Not published,178 MPa ISO 178,ISO 178,Not applicable,Not applicable,Not published,X-ECOMAX-3XDSTAT-ESD-Ultem-v3-TDS,p. 1: Flexural Strength ISO 178 MPa,"Added 2026-09-18 (m56-batch-b03-3dxtech): re-read from the source document, page 1 (SHA-256 recorded in sources.csv).",Not applicable
V003334,M123,G123-02,Flexural modulus,2690 MPa,MPa,2690,Not applicable,Not applicable,=,0.001,2.69,Not applicable,Not applicable,GPa,Published value,Printed specimen,XY,Not published,not-stated,Not published,not-stated,Not applicable,Not applicable,Not published,178 MPa ISO 178,ISO 178,Not applicable,Not applicable,Not published,X-ECOMAX-3XDSTAT-ESD-Ultem-v3-TDS,p. 1: Flexural Modulus ISO 178 MPa,"Added 2026-09-18 (m56-batch-b03-3dxtech): re-read from the source document, page 1 (SHA-256 recorded in sources.csv).",Not applicable
V003335,M123,G123-02,Glass transition temperature,217 °C,°C,217,Not applicable,Not applicable,=,1,217,Not applicable,Not applicable,°C,Published value,Printed specimen,Not applicable,Not published,not-stated,Not published,not-stated,Not applicable,Not applicable,Not published,Tg DSC °C,DSC,Not applicable,Not applicable,Not published,X-ECOMAX-3XDSTAT-ESD-Ultem-v3-TDS,p. 1: Glass Transition Temperature (Tg) DSC °C,"Added 2026-09-18 (m56-batch-b03-3dxtech): re-read from the source document, page 1 (SHA-256 recorded in sources.csv).",Not applicable
V003336,M123,G123-02,HDT,205 °C,°C,205,Not applicable,Not applicable,=,1,205,Not applicable,Not applicable,°C,Published value,Printed specimen,Not applicable,Not published,not-stated,Not published,not-stated,Not applicable,Not applicable,0.45°C,0.45 °C ISO 75,ISO 75,0.45,Not applicable,Not published,X-ECOMAX-3XDSTAT-ESD-Ultem-v3-TDS,p. 1: Deflection Temperature at 0.45 ISO 75 °C,"Added 2026-09-18 (m56-batch-b03-3dxtech): re-read from the source document, page 1 (SHA-256 recorded in sources.csv).",Not applicable
V003337,M020,G020-12,Density,1.24 g/cc,g/cc,1.24,Not applicable,Not applicable,=,1000,1240,Not applicable,Not applicable,kg/m³,Published value,Printed specimen,Not applicable,Not published,not-stated,Not published,not-stated,Not applicable,Not applicable,Not published,1183 g/cc ISO 1183,ISO 1183,Not applicable,Not applicable,Not published,X-ECOMAX-3DXMAX-PETG-TDS,p. 1: Density ISO 1183 g/cc,"Added 2026-09-18 (m56-batch-b03-3dxtech): re-read from the source document, page 1 (SHA-256 recorded in sources.csv).",Not applicable
V003338,M020,G020-12,Tensile break strength,45 MPa,MPa,45,Not applicable,Not applicable,=,1,45,Not applicable,Not applicable,MPa,Published value,Printed specimen,XY,Not published,not-stated,Not published,not-stated,Not applicable,Not applicable,Not published,527 MPa ISO 527,ISO 527,Not applicable,Not applicable,Not published,X-ECOMAX-3DXMAX-PETG-TDS,"p. 1: Tensile Strength, Break ISO 527 MPa","Added 2026-09-18 (m56-batch-b03-3dxtech): re-read from the source document, page 1 (SHA-256 recorded in sources.csv).",Not applicable
V003339,M020,G020-12,Tensile modulus,1650 MPa,MPa,1650,Not applicable,Not applicable,=,0.001,1.65,Not applicable,Not applicable,GPa,Published value,Printed specimen,XY,Not published,not-stated,Not published,not-stated,Not applicable,Not applicable,Not published,527 MPa ISO 527,ISO 527,Not applicable,Not applicable,Not published,X-ECOMAX-3DXMAX-PETG-TDS,p. 1: Tensile Modulus ISO 527 MPa,"Added 2026-09-18 (m56-batch-b03-3dxtech): re-read from the source document, page 1 (SHA-256 recorded in sources.csv).",Not applicable
V003340,M020,G020-12,Elongation at break,24 %,%,24,Not applicable,Not applicable,=,1,24,Not applicable,Not applicable,%,Published value,Printed specimen,XY,Not published,not-stated,Not published,not-stated,Not applicable,Not applicable,Not published,ISO 527,ISO 527,Not applicable,Not applicable,Not published,X-ECOMAX-3DXMAX-PETG-TDS,"p. 1: Tensile Elongation, Break ISO 527 %","Added 2026-09-18 (m56-batch-b03-3dxtech): re-read from the source document, page 1 (SHA-256 recorded in sources.csv).",Not applicable
V003341,M020,G020-12,Flexural strength,72 MPa,MPa,72,Not applicable,Not applicable,=,1,72,Not applicable,Not applicable,MPa,Published value,Printed specimen,XY,Not published,not-stated,Not published,not-stated,Not applicable,Not applicable,Not published,178 MPa ISO 178,ISO 178,Not applicable,Not applicable,Not published,X-ECOMAX-3DXMAX-PETG-TDS,p. 1: Flexural Strength ISO 178 MPa,"Added 2026-09-18 (m56-batch-b03-3dxtech): re-read from the source document, page 1 (SHA-256 recorded in sources.csv).",Not applicable
V003342,M020,G020-12,Flexural modulus,1600 MPa,MPa,1600,Not applicable,Not applicable,=,0.001,1.6,Not applicable,Not applicable,GPa,Published value,Printed specimen,XY,Not published,not-stated,Not published,not-stated,Not applicable,Not applicable,Not published,178 MPa ISO 178,ISO 178,Not applicable,Not applicable,Not published,X-ECOMAX-3DXMAX-PETG-TDS,p. 1: Flexural Modulus ISO 178 MPa,"Added 2026-09-18 (m56-batch-b03-3dxtech): re-read from the source document, page 1 (SHA-256 recorded in sources.csv).",Not applicable
V003343,M020,G020-12,Glass transition temperature,80 °C,°C,80,Not applicable,Not applicable,=,1,80,Not applicable,Not applicable,°C,Published value,Printed specimen,Not applicable,Not published,not-stated,Not published,not-stated,Not applicable,Not applicable,Not published,Tg DSC °C,DSC,Not applicable,Not applicable,Not published,X-ECOMAX-3DXMAX-PETG-TDS,p. 1: Glass Transition Temperature (Tg) DSC °C,"Added 2026-09-18 (m56-batch-b03-3dxtech): re-read from the source document, page 1 (SHA-256 recorded in sources.csv).",Not applicable
V003344,M020,G020-12,HDT,70 °C,°C,70,Not applicable,Not applicable,=,1,70,Not applicable,Not applicable,°C,Published value,Printed specimen,Not applicable,Not published,not-stated,Not published,not-stated,Not applicable,Not applicable,0.45°C,0.45 °C ISO 75,ISO 75,0.45,Not applicable,Not published,X-ECOMAX-3DXMAX-PETG-TDS,p. 1: Deflection Temperature at 0.45 ISO 75 °C,"Added 2026-09-18 (m56-batch-b03-3dxtech): re-read from the source document, page 1 (SHA-256 recorded in sources.csv).",Not applicable
V003345,M125,G125-02,Density,1.39 g/cc,g/cc,1.39,Not applicable,Not applicable,=,1000,1390,Not applicable,Not applicable,kg/m³,Published value,Printed specimen,Not applicable,Not published,not-stated,Not published,not-stated,Not applicable,Not applicable,Not published,1183 g/cc ISO 1183,ISO 1183,Not applicable,Not applicable,Not published,X-ECOMAX-CarbonX-CF20-PEEK-TDS-v1,p. 1: Density ISO 1183 g/cc,"Added 2026-09-18 (m56-batch-b03-3dxtech): re-read from the source document, page 1 (SHA-256 recorded in sources.csv).",Not applicable
V003346,M125,G125-02,Tensile break strength,126 MPa,MPa,126,Not applicable,Not applicable,=,1,126,Not applicable,Not applicable,MPa,Published value,Printed specimen,XY,Not published,not-stated,Not published,not-stated,Not applicable,Not applicable,Not published,527 MPa ISO 527,ISO 527,Not applicable,Not applicable,Not published,X-ECOMAX-CarbonX-CF20-PEEK-TDS-v1,"p. 1: Tensile Strength, Break ISO 527 MPa","Added 2026-09-18 (m56-batch-b03-3dxtech): re-read from the source document, page 1 (SHA-256 recorded in sources.csv).",Not applicable
V003347,M125,G125-02,Tensile modulus,"10,100 MPa",MPa,10100,Not applicable,Not applicable,=,0.001,10.1,Not applicable,Not applicable,GPa,Published value,Printed specimen,XY,Not published,not-stated,Not published,not-stated,Not applicable,Not applicable,Not published,527 MPa ISO 527,ISO 527,Not applicable,Not applicable,Not published,X-ECOMAX-CarbonX-CF20-PEEK-TDS-v1,p. 1: Tensile Modulus ISO 527 MPa,"Added 2026-09-18 (m56-batch-b03-3dxtech): re-read from the source document, page 1 (SHA-256 recorded in sources.csv). ""10,100"" may be a thousands separator or a decimal one; read as 10100 because the other reading is outside anything this property reaches",Not applicable
V003348,M125,G125-02,Elongation at break,1.9 %,%,1.9,Not applicable,Not applicable,=,1,1.9,Not applicable,Not applicable,%,Published value,Printed specimen,XY,Not published,not-stated,Not published,not-stated,Not applicable,Not applicable,Not published,ISO 527,ISO 527,Not applicable,Not applicable,Not published,X-ECOMAX-CarbonX-CF20-PEEK-TDS-v1,"p. 1: Tensile Elongation, Break ISO 527 %","Added 2026-09-18 (m56-batch-b03-3dxtech): re-read from the source document, page 1 (SHA-256 recorded in sources.csv).",Not applicable
V003349,M125,G125-02,Flexural strength,145 MPa,MPa,145,Not applicable,Not applicable,=,1,145,Not applicable,Not applicable,MPa,Published value,Printed specimen,XY,Not published,not-stated,Not published,not-stated,Not applicable,Not applicable,Not published,178 MPa ISO 178,ISO 178,Not applicable,Not applicable,Not published,X-ECOMAX-CarbonX-CF20-PEEK-TDS-v1,p. 1: Flexural Strength ISO 178 MPa,"Added 2026-09-18 (m56-batch-b03-3dxtech): re-read from the source document, page 1 (SHA-256 recorded in sources.csv).",Not applicable
V003350,M125,G125-02,Flexural modulus,"11,200 MPa",MPa,11200,Not applicable,Not applicable,=,0.001,11.2,Not applicable,Not applicable,GPa,Published value,Printed specimen,XY,Not published,not-stated,Not published,not-stated,Not applicable,Not applicable,Not published,178 MPa ISO 178,ISO 178,Not applicable,Not applicable,Not published,X-ECOMAX-CarbonX-CF20-PEEK-TDS-v1,p. 1: Flexural Modulus ISO 178 MPa,"Added 2026-09-18 (m56-batch-b03-3dxtech): re-read from the source document, page 1 (SHA-256 recorded in sources.csv). ""11,200"" may be a thousands separator or a decimal one; read as 11200 because the other reading is outside anything this property reaches",Not applicable
V003351,M125,G125-02,Glass transition temperature,143 °C,°C,143,Not applicable,Not applicable,=,1,143,Not applicable,Not applicable,°C,Published value,Printed specimen,Not applicable,Not published,not-stated,Not published,not-stated,Not applicable,Not applicable,Not published,Not published,Not published,Not applicable,Not applicable,Not published,X-ECOMAX-CarbonX-CF20-PEEK-TDS-v1,p. 1: Glass Transition Temperature DSC °C,"Added 2026-09-18 (m56-batch-b03-3dxtech): re-read from the source document, page 1 (SHA-256 recorded in sources.csv).",Not applicable
V003352,M125,G125-02,HDT,305 °C,°C,305,Not applicable,Not applicable,=,1,305,Not applicable,Not applicable,°C,Published value (transcription corrected),Printed specimen,Not applicable,Not published,not-stated,Not published,not-stated,Not applicable,Not applicable,Not published,75 °C ISO 75,ISO 75,Not published,Not applicable,Not published,X-ECOMAX-CarbonX-CF20-PEEK-TDS-v1,p. 1: Heat Deflection Temperature at ISO 75 °C,"Added 2026-09-18 (m56-batch-b03-3dxtech): re-read from the source document, page 1 (SHA-256 recorded in sources.csv). Corrected 2026-09-19 (m62) against the source: the sheet prints ""ISO 75 °C 305"": the 75 is the standard's own designation, not a temperature. The sheet states no test temperature for this row.",Not applicable
V003353,M127,G127-01,Density,1.44 g/cc,g/cc,1.44,Not applicable,Not applicable,=,1000,1440,Not applicable,Not applicable,kg/m³,Published value,Printed specimen,Not applicable,Not published,not-stated,Not published,not-stated,Not applicable,Not applicable,Not published,1183 g/cc ISO 1183,ISO 1183,Not applicable,Not applicable,Not published,X-ECOMAX-FIBREX-GF20-PEEK-v2,p. 1: Density ISO 1183 g/cc,"Added 2026-09-18 (m56-batch-b03-3dxtech): re-read from the source document, page 1 (SHA-256 recorded in sources.csv).",Not applicable
V003354,M127,G127-01,Tensile break strength,105 MPa,MPa,105,Not applicable,Not applicable,=,1,105,Not applicable,Not applicable,MPa,Published value,Printed specimen,XY,Not published,not-stated,Not published,not-stated,Not applicable,Not applicable,Not published,527 MPa ISO 527,ISO 527,Not applicable,Not applicable,Not published,X-ECOMAX-FIBREX-GF20-PEEK-v2,"p. 1: Tensile Strength, Break ISO 527 MPa","Added 2026-09-18 (m56-batch-b03-3dxtech): re-read from the source document, page 1 (SHA-256 recorded in sources.csv).",Not applicable
V003355,M127,G127-01,Tensile modulus,7250 MPa,MPa,7250,Not applicable,Not applicable,=,0.001,7.25,Not applicable,Not applicable,GPa,Published value,Printed specimen,XY,Not published,not-stated,Not published,not-stated,Not applicable,Not applicable,Not published,527 MPa ISO 527,ISO 527,Not applicable,Not applicable,Not published,X-ECOMAX-FIBREX-GF20-PEEK-v2,p. 1: Tensile Modulus ISO 527 MPa,"Added 2026-09-18 (m56-batch-b03-3dxtech): re-read from the source document, page 1 (SHA-256 recorded in sources.csv).",Not applicable
V003356,M127,G127-01,Elongation at break,2.5 %,%,2.5,Not applicable,Not applicable,=,1,2.5,Not applicable,Not applicable,%,Published value,Printed specimen,XY,Not published,not-stated,Not published,not-stated,Not applicable,Not applicable,Not published,ISO 527,ISO 527,Not applicable,Not applicable,Not published,X-ECOMAX-FIBREX-GF20-PEEK-v2,"p. 1: Tensile Elongation, Break ISO 527 %","Added 2026-09-18 (m56-batch-b03-3dxtech): re-read from the source document, page 1 (SHA-256 recorded in sources.csv).",Not applicable
V003357,M127,G127-01,Flexural strength,130 MPa,MPa,130,Not applicable,Not applicable,=,1,130,Not applicable,Not applicable,MPa,Published value,Printed specimen,XY,Not published,not-stated,Not published,not-stated,Not applicable,Not applicable,Not published,178 MPa ISO 178,ISO 178,Not applicable,Not applicable,Not published,X-ECOMAX-FIBREX-GF20-PEEK-v2,p. 1: Flexural Strength ISO 178 MPa,"Added 2026-09-18 (m56-batch-b03-3dxtech): re-read from the source document, page 1 (SHA-256 recorded in sources.csv).",Not applicable
V003358,M127,G127-01,Flexural modulus,7625 MPa,MPa,7625,Not applicable,Not applicable,=,0.001,7.625,Not applicable,Not applicable,GPa,Published value,Printed specimen,XY,Not published,not-stated,Not published,not-stated,Not applicable,Not applicable,Not published,178 MPa ISO 178,ISO 178,Not applicable,Not applicable,Not published,X-ECOMAX-FIBREX-GF20-PEEK-v2,p. 1: Flexural Modulus ISO 178 MPa,"Added 2026-09-18 (m56-batch-b03-3dxtech): re-read from the source document, page 1 (SHA-256 recorded in sources.csv).",Not applicable
V003359,M127,G127-01,Glass transition temperature,143 °C,°C,143,Not applicable,Not applicable,=,1,143,Not applicable,Not applicable,°C,Published value,Printed specimen,Not applicable,Not published,not-stated,Not published,not-stated,Not applicable,Not applicable,Not published,Not published,Not published,Not applicable,Not applicable,Not published,X-ECOMAX-FIBREX-GF20-PEEK-v2,p. 1: Glass Transition Temperature DSC °C,"Added 2026-09-18 (m56-batch-b03-3dxtech): re-read from the source document, page 1 (SHA-256 recorded in sources.csv).",Not applicable
V003360,M127,G127-01,HDT,300 °C,°C,300,Not applicable,Not applicable,=,1,300,Not applicable,Not applicable,°C,Published value,Printed specimen,Not applicable,Not published,not-stated,Not published,not-stated,Not applicable,Not applicable,0.45°C,0.45 °C ISO 75,ISO 75,0.45,Not applicable,Not published,X-ECOMAX-FIBREX-GF20-PEEK-v2,p. 1: Deflection Temperature at 0.45 ISO 75 °C,"Added 2026-09-18 (m56-batch-b03-3dxtech): re-read from the source document, page 1 (SHA-256 recorded in sources.csv).",Not applicable
V003361,M037,G037-04,Density,1.36 g/cc,g/cc,1.36,Not applicable,Not applicable,=,1000,1360,Not applicable,Not applicable,kg/m³,Published value,Printed specimen,Not applicable,Not published,not-stated,Not published,not-stated,Not applicable,Not applicable,Not published,1183 g/cc ISO 1183,ISO 1183,Not applicable,Not applicable,Not published,X-ECOMAX-CarbonX-CF-ezPC-TDSv1,p. 1: Density ISO 1183 g/cc,"Added 2026-09-18 (m56-batch-b03-3dxtech): re-read from the source document, page 1 (SHA-256 recorded in sources.csv).",Not applicable
V003362,M037,G037-04,Tensile break strength,73 MPa,MPa,73,Not applicable,Not applicable,=,1,73,Not applicable,Not applicable,MPa,Published value,Printed specimen,XY,Not published,not-stated,Not published,not-stated,Not applicable,Not applicable,Not published,527 MPa ISO 527,ISO 527,Not applicable,Not applicable,Not published,X-ECOMAX-CarbonX-CF-ezPC-TDSv1,"p. 1: Tensile Strength, Break ISO 527 MPa","Added 2026-09-18 (m56-batch-b03-3dxtech): re-read from the source document, page 1 (SHA-256 recorded in sources.csv).",Not applicable
V003363,M037,G037-04,Tensile modulus,6980 MPa,MPa,6980,Not applicable,Not applicable,=,0.001,6.98,Not applicable,Not applicable,GPa,Published value,Printed specimen,XY,Not published,not-stated,Not published,not-stated,Not applicable,Not applicable,Not published,527 MPa ISO 527,ISO 527,Not applicable,Not applicable,Not published,X-ECOMAX-CarbonX-CF-ezPC-TDSv1,p. 1: Tensile Modulus ISO 527 MPa,"Added 2026-09-18 (m56-batch-b03-3dxtech): re-read from the source document, page 1 (SHA-256 recorded in sources.csv).",Not applicable
V003364,M037,G037-04,Elongation at break,2.1 %,%,2.1,Not applicable,Not applicable,=,1,2.1,Not applicable,Not applicable,%,Published value,Printed specimen,XY,Not published,not-stated,Not published,not-stated,Not applicable,Not applicable,Not published,ISO 527,ISO 527,Not applicable,Not applicable,Not published,X-ECOMAX-CarbonX-CF-ezPC-TDSv1,"p. 1: Tensile Elongation, Break ISO 527 %","Added 2026-09-18 (m56-batch-b03-3dxtech): re-read from the source document, page 1 (SHA-256 recorded in sources.csv).",Not applicable
