Repository: faridbnv/h2c-materials

# Filament Atlas

**Live: [pdynamics.ca/h2c-materials](https://pdynamics.ca/h2c-materials/)** · one HTML page, with a page of its own for
each well-documented material beside it, that also runs offline from a file, with no server.

## What it is

Filament Atlas is a tool for a small engineering team choosing a 3D-printing filament for the team's Bambu Lab H2C
printer. It was the H2C Material Selector until 2026-10-16; the built file keeps that name. You say what a part must
do (survive 100 °C, be at least this stiff, be as light as possible), and it answers in two steps:

- **Which kinds of filament** (PLA, PETG, carbon-filled nylon and so on) can do it, and whether the H2C can print them.

File: data/tables/measurements.csv (part 61 of 82)
MeasurementID,MaterialID,GradeID,Property,Raw value,Raw unit,Raw numeric,Raw uncertainty ±,Raw upper bound,Operator,Conversion factor,Normalized value,Normalized uncertainty ±,Normalized upper bound,Normalized unit,Data status,Specimen type,Direction,Moisture condition,Moisture state,Post-processing,Post-processing state,Anneal °C,Anneal h,Test temperature,Standard / load,Standards,Test load MPa,Notch,Specimen / print parameters,SourceID,Locator,Notes,Parse review
V003365,M037,G037-04,Flexural strength,85 MPa,MPa,85,Not applicable,Not applicable,=,1,85,Not applicable,Not applicable,MPa,Published value,Printed specimen,XY,Not published,not-stated,Not published,not-stated,Not applicable,Not applicable,Not published,178 MPa ISO 178,ISO 178,Not applicable,Not applicable,Not published,X-ECOMAX-CarbonX-CF-ezPC-TDSv1,p. 1: Flexural Strength ISO 178 MPa,"Added 2026-09-18 (m56-batch-b03-3dxtech): re-read from the source document, page 1 (SHA-256 recorded in sources.csv).",Not applicable
V003366,M037,G037-04,Flexural modulus,6540 MPa,MPa,6540,Not applicable,Not applicable,=,0.001,6.54,Not applicable,Not applicable,GPa,Published value,Printed specimen,XY,Not published,not-stated,Not published,not-stated,Not applicable,Not applicable,Not published,178 MPa ISO 178,ISO 178,Not applicable,Not applicable,Not published,X-ECOMAX-CarbonX-CF-ezPC-TDSv1,p. 1: Flexural Modulus ISO 178 MPa,"Added 2026-09-18 (m56-batch-b03-3dxtech): re-read from the source document, page 1 (SHA-256 recorded in sources.csv).",Not applicable
V003367,M037,G037-04,Glass transition temperature,127 °C,°C,127,Not applicable,Not applicable,=,1,127,Not applicable,Not applicable,°C,Published value,Printed specimen,Not applicable,Not published,not-stated,Not published,not-stated,Not applicable,Not applicable,Not published,Tg DSC °C,DSC,Not applicable,Not applicable,Not published,X-ECOMAX-CarbonX-CF-ezPC-TDSv1,p. 1: Glass Transition Temperature (Tg) DSC °C,"Added 2026-09-18 (m56-batch-b03-3dxtech): re-read from the source document, page 1 (SHA-256 recorded in sources.csv).",Not applicable
V003368,M037,G037-04,HDT,119 °C,°C,119,Not applicable,Not applicable,=,1,119,Not applicable,Not applicable,°C,Published value,Printed specimen,Not applicable,Not published,not-stated,Not published,not-stated,Not applicable,Not applicable,0.45°C,0.45 °C ISO 75,ISO 75,0.45,Not applicable,Not published,X-ECOMAX-CarbonX-CF-ezPC-TDSv1,p. 1: Deflection Temperature at 0.45 ISO 75 °C,"Added 2026-09-18 (m56-batch-b03-3dxtech): re-read from the source document, page 1 (SHA-256 recorded in sources.csv).",Not applicable
V003369,M118,G118-02,Density,1.39 g/cc,g/cc,1.39,Not applicable,Not applicable,=,1000,1390,Not applicable,Not applicable,kg/m³,Published value,Printed specimen,Not applicable,Not published,not-stated,Not published,not-stated,Not applicable,Not applicable,Not published,1183 g/cc ISO 1183,ISO 1183,Not applicable,Not applicable,Not published,X-ECOMAX-CarbonX-CF-Ultem-9085-TDS,p. 1: Density ISO 1183 g/cc,"Added 2026-09-18 (m56-batch-b03-3dxtech): re-read from the source document, page 1 (SHA-256 recorded in sources.csv).",Not applicable
V003370,M118,G118-02,Tensile break strength,93 MPa,MPa,93,Not applicable,Not applicable,=,1,93,Not applicable,Not applicable,MPa,Published value,Printed specimen,XY,Not published,not-stated,Not published,not-stated,Not applicable,Not applicable,Not published,527 MPa ISO 527,ISO 527,Not applicable,Not applicable,Not published,X-ECOMAX-CarbonX-CF-Ultem-9085-TDS,"p. 1: Tensile Strength, Break ISO 527 MPa","Added 2026-09-18 (m56-batch-b03-3dxtech): re-read from the source document, page 1 (SHA-256 recorded in sources.csv).",Not applicable
V003371,M118,G118-02,Tensile modulus,8600 MPa,MPa,8600,Not applicable,Not applicable,=,0.001,8.6,Not applicable,Not applicable,GPa,Published value,Printed specimen,XY,Not published,not-stated,Not published,not-stated,Not applicable,Not applicable,Not published,527 MPa ISO 527,ISO 527,Not applicable,Not applicable,Not published,X-ECOMAX-CarbonX-CF-Ultem-9085-TDS,p. 1: Tensile Modulus ISO 527 MPa,"Added 2026-09-18 (m56-batch-b03-3dxtech): re-read from the source document, page 1 (SHA-256 recorded in sources.csv).",Not applicable
V003372,M118,G118-02,Elongation at break,2 %,%,2,Not applicable,Not applicable,=,1,2,Not applicable,Not applicable,%,Published value,Printed specimen,XY,Not published,not-stated,Not published,not-stated,Not applicable,Not applicable,Not published,ISO 527,ISO 527,Not applicable,Not applicable,Not published,X-ECOMAX-CarbonX-CF-Ultem-9085-TDS,"p. 1: Tensile Elongation, Break ISO 527 %","Added 2026-09-18 (m56-batch-b03-3dxtech): re-read from the source document, page 1 (SHA-256 recorded in sources.csv).",Not applicable
V003373,M118,G118-02,Flexural strength,120 MPa,MPa,120,Not applicable,Not applicable,=,1,120,Not applicable,Not applicable,MPa,Published value,Printed specimen,XY,Not published,not-stated,Not published,not-stated,Not applicable,Not applicable,Not published,178 MPa ISO 178,ISO 178,Not applicable,Not applicable,Not published,X-ECOMAX-CarbonX-CF-Ultem-9085-TDS,p. 1: Flexural Strength ISO 178 MPa,"Added 2026-09-18 (m56-batch-b03-3dxtech): re-read from the source document, page 1 (SHA-256 recorded in sources.csv).",Not applicable
V003374,M118,G118-02,Flexural modulus,8450 MPa,MPa,8450,Not applicable,Not applicable,=,0.001,8.45,Not applicable,Not applicable,GPa,Published value,Printed specimen,XY,Not published,not-stated,Not published,not-stated,Not applicable,Not applicable,Not published,178 MPa ISO 178,ISO 178,Not applicable,Not applicable,Not published,X-ECOMAX-CarbonX-CF-Ultem-9085-TDS,p. 1: Flexural Modulus ISO 178 MPa,"Added 2026-09-18 (m56-batch-b03-3dxtech): re-read from the source document, page 1 (SHA-256 recorded in sources.csv).",Not applicable
V003375,M118,G118-02,Glass transition temperature,186 °C,°C,186,Not applicable,Not applicable,=,1,186,Not applicable,Not applicable,°C,Published value,Printed specimen,Not applicable,Not published,not-stated,Not published,not-stated,Not applicable,Not applicable,Not published,Tg DSC °C,DSC,Not applicable,Not applicable,Not published,X-ECOMAX-CarbonX-CF-Ultem-9085-TDS,p. 1: Glass Transition Temperature (Tg) DSC °C,"Added 2026-09-18 (m56-batch-b03-3dxtech): re-read from the source document, page 1 (SHA-256 recorded in sources.csv).",Not applicable
V003376,M118,G118-02,HDT,165 °C,°C,165,Not applicable,Not applicable,=,1,165,Not applicable,Not applicable,°C,Published value,Printed specimen,Not applicable,Not published,not-stated,Not published,not-stated,Not applicable,Not applicable,Not published,0.45 MPa ISO 75,ISO 75,0.45,Not applicable,Not published,X-ECOMAX-CarbonX-CF-Ultem-9085-TDS,p. 1: Deflection Temperature at 0.45 MPa ISO 75 °C,"Added 2026-09-18 (m56-batch-b03-3dxtech): re-read from the source document, page 1 (SHA-256 recorded in sources.csv).",Not applicable
V003377,M128,G128-01,Density,1.24 g/cc,g/cc,1.24,Not applicable,Not applicable,=,1000,1240,Not applicable,Not applicable,kg/m³,Published value,Printed specimen,Not applicable,Not published,not-stated,Not published,not-stated,Not applicable,Not applicable,Not published,1183 g/cc ISO 1183,ISO 1183,Not applicable,Not applicable,Not published,X-ECOMAX-CarbonX-CF-PC-ABS-TDS-v1-1,p. 1: Density ISO 1183 g/cc,"Added 2026-09-18 (m56-batch-b03-3dxtech): re-read from the source document, page 1 (SHA-256 recorded in sources.csv).",Not applicable
V003378,M128,G128-01,Tensile break strength,62 MPa,MPa,62,Not applicable,Not applicable,=,1,62,Not applicable,Not applicable,MPa,Published value,Printed specimen,XY,Not published,not-stated,Not published,not-stated,Not applicable,Not applicable,Not published,527 MPa ISO 527,ISO 527,Not applicable,Not applicable,Not published,X-ECOMAX-CarbonX-CF-PC-ABS-TDS-v1-1,"p. 1: Tensile Strength, Break ISO 527 MPa","Added 2026-09-18 (m56-batch-b03-3dxtech): re-read from the source document, page 1 (SHA-256 recorded in sources.csv).",Not applicable
V003379,M128,G128-01,Tensile modulus,5900 MPa,MPa,5900,Not applicable,Not applicable,=,0.001,5.9,Not applicable,Not applicable,GPa,Published value,Printed specimen,XY,Not published,not-stated,Not published,not-stated,Not applicable,Not applicable,Not published,527 MPa ISO 527,ISO 527,Not applicable,Not applicable,Not published,X-ECOMAX-CarbonX-CF-PC-ABS-TDS-v1-1,p. 1: Tensile Modulus ISO 527 MPa,"Added 2026-09-18 (m56-batch-b03-3dxtech): re-read from the source document, page 1 (SHA-256 recorded in sources.csv).",Not applicable
V003380,M128,G128-01,Elongation at break,2 %,%,2,Not applicable,Not applicable,=,1,2,Not applicable,Not applicable,%,Published value,Printed specimen,XY,Not published,not-stated,Not published,not-stated,Not applicable,Not applicable,Not published,ISO 527,ISO 527,Not applicable,Not applicable,Not published,X-ECOMAX-CarbonX-CF-PC-ABS-TDS-v1-1,"p. 1: Tensile Elongation, Break ISO 527 %","Added 2026-09-18 (m56-batch-b03-3dxtech): re-read from the source document, page 1 (SHA-256 recorded in sources.csv).",Not applicable
V003381,M128,G128-01,Flexural strength,80 MPa,MPa,80,Not applicable,Not applicable,=,1,80,Not applicable,Not applicable,MPa,Published value,Printed specimen,XY,Not published,not-stated,Not published,not-stated,Not applicable,Not applicable,Not published,178 MPa ISO 178,ISO 178,Not applicable,Not applicable,Not published,X-ECOMAX-CarbonX-CF-PC-ABS-TDS-v1-1,p. 1: Flexural Strength ISO 178 MPa,"Added 2026-09-18 (m56-batch-b03-3dxtech): re-read from the source document, page 1 (SHA-256 recorded in sources.csv).",Not applicable
V003382,M128,G128-01,Flexural modulus,5420 MPa,MPa,5420,Not applicable,Not applicable,=,0.001,5.42,Not applicable,Not applicable,GPa,Published value,Printed specimen,XY,Not published,not-stated,Not published,not-stated,Not applicable,Not applicable,Not published,178 MPa ISO 178,ISO 178,Not applicable,Not applicable,Not published,X-ECOMAX-CarbonX-CF-PC-ABS-TDS-v1-1,p. 1: Flexural Modulus ISO 178 MPa,"Added 2026-09-18 (m56-batch-b03-3dxtech): re-read from the source document, page 1 (SHA-256 recorded in sources.csv).",Not applicable
V003383,M128,G128-01,Glass transition temperature,137 °C,°C,137,Not applicable,Not applicable,=,1,137,Not applicable,Not applicable,°C,Published value,Printed specimen,Not applicable,Not published,not-stated,Not published,not-stated,Not applicable,Not applicable,Not published,Not published,Not published,Not applicable,Not applicable,Not published,X-ECOMAX-CarbonX-CF-PC-ABS-TDS-v1-1,p. 1: Glass Transition Temperature DSC °C,"Added 2026-09-18 (m56-batch-b03-3dxtech): re-read from the source document, page 1 (SHA-256 recorded in sources.csv).",Not applicable
V003384,M128,G128-01,HDT,130 °C,°C,130,Not applicable,Not applicable,=,1,130,Not applicable,Not applicable,°C,Published value,Printed specimen,Not applicable,Not published,not-stated,Not published,not-stated,Not applicable,Not applicable,0.45°C,0.45 °C ISO 75,ISO 75,0.45,Not applicable,Not published,X-ECOMAX-CarbonX-CF-PC-ABS-TDS-v1-1,p. 1: Deflection Temperature at 0.45 ISO 75 °C,"Added 2026-09-18 (m56-batch-b03-3dxtech): re-read from the source document, page 1 (SHA-256 recorded in sources.csv).",Not applicable
V003385,M001,G001-19,Density,1.17 g/cm3,g/cm3,1.17,Not applicable,Not applicable,=,1000,1170,Not applicable,Not applicable,kg/m³,Published value,Not published (density specimen form not explicitly established),Not applicable,Not published,not-stated,Not published,not-stated,Not applicable,Not applicable,Not published,1183 ISO1183 GB/T1033,ISO 1183; GB/T 1033,Not applicable,Not applicable,Not published,S-POLYCN-PolyLite-PLA-TDS-V5-1-7,"p. 2: Density ISO1183, GB/T1033","Added 2026-09-19 (m57-batch-b04-polymaker): re-read from the source document, page 2 (SHA-256 recorded in sources.csv).",Not applicable
V003386,M001,G001-19,Melt mass-flow rate,7-11 g/10min,g/10min,7,Not applicable,11,=,1,7,Not applicable,11,g/10 min,Published value,Not published (do not assume printed),Not applicable,Not published,not-stated,Not published,not-stated,Not applicable,Not applicable,210°C,210°C 2.16kg,Not published,Not applicable,Not applicable,Not published,S-POLYCN-PolyLite-PLA-TDS-V5-1-7,"p. 2: Melt index 210°C, 2.16kg","Added 2026-09-19 (m57-batch-b04-polymaker): re-read from the source document, page 2 (SHA-256 recorded in sources.csv).",Not applicable
V003387,M001,G001-19,Water absorption,0.51 %,%,0.51,Not applicable,Not applicable,=,1,0.51,Not applicable,Not applicable,%,Published value,Not published (do not assume printed),Not applicable,Not published,not-stated,Not published,not-stated,Not applicable,Not applicable,Not published,Not published,Not published,Not applicable,Not applicable,Not published,S-POLYCN-PolyLite-PLA-TDS-V5-1-7,p. 2: Equilibrium water absorption (%)=,"Added 2026-09-19 (m57-batch-b04-polymaker): re-read from the source document, page 2 (SHA-256 recorded in sources.csv).",Not applicable
V003388,M001,G001-19,Glass transition temperature,61 °C,°C,61,Not applicable,Not applicable,=,1,61,Not applicable,Not applicable,°C,Published value,Not published (do not assume printed),Not applicable,Not published,not-stated,Not published,not-stated,Not applicable,Not applicable,Not published,Not published,Not published,Not applicable,Not applicable,Not published,S-POLYCN-PolyLite-PLA-TDS-V5-1-7,"p. 3: Glass transition temperature DSC, 10°C/min","Added 2026-09-19 (m57-batch-b04-polymaker): re-read from the source document, page 3 (SHA-256 recorded in sources.csv).",Not applicable
V003389,M001,G001-19,Melting temperature,150 °C,°C,150,Not applicable,Not applicable,=,1,150,Not applicable,Not applicable,°C,Published value,Not published (do not assume printed),Not applicable,Not published,not-stated,Not published,not-stated,Not applicable,Not applicable,Not published,Not published,Not published,Not applicable,Not applicable,Not published,S-POLYCN-PolyLite-PLA-TDS-V5-1-7,"p. 3: Melting temperature DSC, 10°C/min","Added 2026-09-19 (m57-batch-b04-polymaker): re-read from the source document, page 3 (SHA-256 recorded in sources.csv).",Not applicable
V003390,M001,G001-19,Crystallization temperature,113.5 °C,°C,113.5,Not applicable,Not applicable,=,1,113.5,Not applicable,Not applicable,°C,Published value,Not published (do not assume printed),Not applicable,Not published,not-stated,Not published,not-stated,Not applicable,Not applicable,Not published,Not published,Not published,Not applicable,Not applicable,Not published,S-POLYCN-PolyLite-PLA-TDS-V5-1-7,"p. 3: Crystallization temperature DSC, 10°C/min","Added 2026-09-19 (m57-batch-b04-polymaker): re-read from the source document, page 3 (SHA-256 recorded in sources.csv).",Not applicable
V003391,M001,G001-19,Vicat softening temperature,62.9 °C,°C,62.9,Not applicable,Not applicable,=,1,62.9,Not applicable,Not applicable,°C,Published value,Not published (do not assume printed),Not applicable,Not published,not-stated,Not published,not-stated,Not applicable,Not applicable,Not published,306 ISO 306 GB/T 1633,ISO 306; GB/T 1633,Not applicable,Not applicable,Not published,S-POLYCN-PolyLite-PLA-TDS-V5-1-7,"p. 3: Vicat softening temperature ISO 306, GB/T 1633","Added 2026-09-19 (m57-batch-b04-polymaker): re-read from the source document, page 3 (SHA-256 recorded in sources.csv).",Not applicable
V003392,M001,G001-19,HDT,58.1 °C,°C,58.1,Not applicable,Not applicable,=,1,58.1,Not applicable,Not applicable,°C,Published value,Not published (do not assume printed),Not applicable,Not published,not-stated,Not published,not-stated,Not applicable,Not applicable,Not published,1.8MPa 75 ISO 75,ISO 75,1.8,Not applicable,Not published,S-POLYCN-PolyLite-PLA-TDS-V5-1-7,p. 3: Heat deflection temperature ISO 75 1.8MPa,"Added 2026-09-19 (m57-batch-b04-polymaker): re-read from the source document, page 3 (SHA-256 recorded in sources.csv).",Not applicable
V003393,M001,G001-19,HDT,59.8 °C,°C,59.8,Not applicable,Not applicable,=,1,59.8,Not applicable,Not applicable,°C,Published value,Not published (do not assume printed),Not applicable,Not published,not-stated,Not published,not-stated,Not applicable,Not applicable,Not published,0.45MPa 75 ISO 75,ISO 75,0.45,Not applicable,Not published,S-POLYCN-PolyLite-PLA-TDS-V5-1-7,p. 3: Heat deflection temperature ISO 75 0.45MPa,"Added 2026-09-19 (m57-batch-b04-polymaker): re-read from the source document, page 3 (SHA-256 recorded in sources.csv).",Not applicable
V003394,M001,G001-19,Tensile modulus,2636 ± 330 MPa,MPa,2636,330,Not applicable,=,0.001,2.636,0.33,Not applicable,GPa,Published value,Not published (do not assume printed),XY,Not published,not-stated,Not published,not-stated,Not applicable,Not applicable,Not published,Not published,Not published,Not applicable,Not applicable,Not published,S-POLYCN-PolyLite-PLA-TDS-V5-1-7,p. 4: Young’s modulus (X-Y),"Added 2026-09-19 (m57-batch-b04-polymaker): re-read from the source document, page 4 (SHA-256 recorded in sources.csv).",Not applicable
V003395,M001,G001-19,Tensile strength (endpoint unspecified),46.6 ± 0.9 MPa,MPa,46.6,0.9,Not applicable,=,1,46.6,0.9,Not applicable,MPa,Published value,Not published (do not assume printed),XY,Not published,not-stated,Not published,not-stated,Not applicable,Not applicable,Not published,Not published,Not published,Not applicable,Not applicable,Not published,S-POLYCN-PolyLite-PLA-TDS-V5-1-7,p. 4: Tensile strength (X-Y),"Added 2026-09-19 (m57-batch-b04-polymaker): re-read from the source document, page 4 (SHA-256 recorded in sources.csv).",Not applicable
V003396,M001,G001-19,Tensile strength (endpoint unspecified),43.5 ± 3.1 MPa,MPa,43.5,3.1,Not applicable,=,1,43.5,3.1,Not applicable,MPa,Published value,Not published (do not assume printed),Z,Not published,not-stated,Not published,not-stated,Not applicable,Not applicable,Not published,Not published,Not published,Not applicable,Not applicable,Not published,S-POLYCN-PolyLite-PLA-TDS-V5-1-7,p. 4: Tensile strength (Z),"Added 2026-09-19 (m57-batch-b04-polymaker): re-read from the source document, page 4 (SHA-256 recorded in sources.csv).",Not applicable
V003397,M001,G001-19,Elongation at break,1.90 ± 0.21 %,%,1.9,0.21,Not applicable,=,1,1.9,0.21,Not applicable,%,Published value,Not published (do not assume printed),XY,Not published,not-stated,Not published,not-stated,Not applicable,Not applicable,Not published,Not published,Not published,Not applicable,Not applicable,Not published,S-POLYCN-PolyLite-PLA-TDS-V5-1-7,p. 4: Elongation at break (X-Y),"Added 2026-09-19 (m57-batch-b04-polymaker): re-read from the source document, page 4 (SHA-256 recorded in sources.csv).",Not applicable
V003398,M001,G001-19,Flexural modulus,3283 ± 132 MPa,MPa,3283,132,Not applicable,=,0.001,3.283,0.132,Not applicable,GPa,Published value,Not published (do not assume printed),XY,Not published,not-stated,Not published,not-stated,Not applicable,Not applicable,Not published,Not published,Not published,Not applicable,Not applicable,Not published,S-POLYCN-PolyLite-PLA-TDS-V5-1-7,p. 4: Bending modulus (X-Y),"Added 2026-09-19 (m57-batch-b04-polymaker): re-read from the source document, page 4 (SHA-256 recorded in sources.csv).",Not applicable
V003399,M001,G001-19,Flexural strength,85.1 ± 2.9 MPa,MPa,85.1,2.9,Not applicable,=,1,85.1,2.9,Not applicable,MPa,Published value,Not published (do not assume printed),XY,Not published,not-stated,Not published,not-stated,Not applicable,Not applicable,Not published,Not published,Not published,Not applicable,Not applicable,Not published,S-POLYCN-PolyLite-PLA-TDS-V5-1-7,p. 4: Bending strength (X-Y),"Added 2026-09-19 (m57-batch-b04-polymaker): re-read from the source document, page 4 (SHA-256 recorded in sources.csv).",Not applicable
V003400,M001,G001-19,Charpy strength,2.68 ± 0.16 kJ/m2,kJ/m2,2.68,0.16,Not applicable,=,1,2.68,0.16,Not applicable,kJ/m²,Published value,Not published (do not assume printed),XY,Not published,not-stated,Not published,not-stated,Not applicable,Not applicable,Not published,Not published,Not published,Not applicable,Unnotched,Not published,S-POLYCN-PolyLite-PLA-TDS-V5-1-7,p. 4: Charpy impact strength (X-Y),"Added 2026-09-19 (m57-batch-b04-polymaker): re-read from the source document, page 4 (SHA-256 recorded in sources.csv).",Not applicable
V003401,M020,G020-13,Density,1.25 g/cm3,g/cm3,1.25,Not applicable,Not applicable,=,1000,1250,Not applicable,Not applicable,kg/m³,Published value,Not published (density specimen form not explicitly established),Not applicable,Not published,not-stated,Not published,not-stated,Not applicable,Not applicable,Not published,1183 ISO1183 GB/T1033,ISO 1183; GB/T 1033,Not applicable,Not applicable,Not published,S-POLYCN-TDS-Polymaker-PolyLite-PETG-V6-0-2026-06-09-EN,"p. 1: Density ISO1183, GB/T1033","Added 2026-09-19 (m57-batch-b04-polymaker): re-read from the source document, page 1 (SHA-256 recorded in sources.csv).",Not applicable
V003402,M020,G020-13,Melt mass-flow rate,10.8 g/10min,g/10min,10.8,Not applicable,Not applicable,=,1,10.8,Not applicable,Not applicable,g/10 min,Published value,Not published (do not assume printed),Not applicable,Not published,not-stated,Not published,not-stated,Not applicable,Not applicable,240°C,240°C 2.16 kg,Not published,Not applicable,Not applicable,Not published,S-POLYCN-TDS-Polymaker-PolyLite-PETG-V6-0-2026-06-09-EN,"p. 1: Melt index 240°C, 2.16 kg","Added 2026-09-19 (m57-batch-b04-polymaker): re-read from the source document, page 1 (SHA-256 recorded in sources.csv).",Not applicable
V003403,M020,G020-13,Water absorption,0.54 %,%,0.54,Not applicable,Not applicable,=,1,0.54,Not applicable,Not applicable,%,Published value,Not published (do not assume printed),Not applicable,Not published,not-stated,Not published,not-stated,Not applicable,Not applicable,Not published,Not published,Not published,Not applicable,Not applicable,Not published,S-POLYCN-TDS-Polymaker-PolyLite-PETG-V6-0-2026-06-09-EN,p. 1: Equilibrium water absorption (%)=,"Added 2026-09-19 (m57-batch-b04-polymaker): re-read from the source document, page 1 (SHA-256 recorded in sources.csv).",Not applicable
V003404,M020,G020-13,Glass transition temperature,81 °C,°C,81,Not applicable,Not applicable,=,1,81,Not applicable,Not applicable,°C,Published value,Not published (do not assume printed),Not applicable,Not published,not-stated,Not published,not-stated,Not applicable,Not applicable,Not published,Not published,Not published,Not applicable,Not applicable,Not published,S-POLYCN-TDS-Polymaker-PolyLite-PETG-V6-0-2026-06-09-EN,"p. 1: Glass transition temp. DSC, 10°C/min","Added 2026-09-19 (m57-batch-b04-polymaker): re-read from the source document, page 1 (SHA-256 recorded in sources.csv).",Not applicable
V003405,M020,G020-13,Vicat softening temperature,84 °C,°C,84,Not applicable,Not applicable,=,1,84,Not applicable,Not applicable,°C,Published value,Not published (do not assume printed),Not applicable,Not published,not-stated,Not published,not-stated,Not applicable,Not applicable,Not published,Not published,Not published,Not applicable,Not applicable,Not published,S-POLYCN-TDS-Polymaker-PolyLite-PETG-V6-0-2026-06-09-EN,p. 1: Vicat softening temp.,"Added 2026-09-19 (m57-batch-b04-polymaker): re-read from the source document, page 1 (SHA-256 recorded in sources.csv).",Not applicable
V003406,M020,G020-13,Tensile modulus,2116.8 ± 68.1 MPa,MPa,2116.8,68.1,Not applicable,=,0.001,2.1168,0.0681,Not applicable,GPa,Published value,Not published (do not assume printed),XY,Not published,not-stated,Not published,not-stated,Not applicable,Not applicable,Not published,Not published,Not published,Not applicable,Not applicable,Not published,S-POLYCN-TDS-Polymaker-PolyLite-PETG-V6-0-2026-06-09-EN,p. 1: Young’s modulus (X-Y),"Added 2026-09-19 (m57-batch-b04-polymaker): re-read from the source document, page 1 (SHA-256 recorded in sources.csv).",Not applicable
V003407,M020,G020-13,Tensile modulus,1898.7 ± 98.5 MPa,MPa,1898.7,98.5,Not applicable,=,0.001,1.8987,0.0985,Not applicable,GPa,Published value,Not published (do not assume printed),Z,Not published,not-stated,Not published,not-stated,Not applicable,Not applicable,Not published,Not published,Not published,Not applicable,Not applicable,Not published,S-POLYCN-TDS-Polymaker-PolyLite-PETG-V6-0-2026-06-09-EN,p. 1: Young’s modulus (Z),"Added 2026-09-19 (m57-batch-b04-polymaker): re-read from the source document, page 1 (SHA-256 recorded in sources.csv).",Not applicable
V003408,M020,G020-13,Tensile strength (endpoint unspecified),50.8 ± 0.9 MPa,MPa,50.8,0.9,Not applicable,=,1,50.8,0.9,Not applicable,MPa,Published value,Not published (do not assume printed),XY,Not published,not-stated,Not published,not-stated,Not applicable,Not applicable,Not published,Not published,Not published,Not applicable,Not applicable,Not published,S-POLYCN-TDS-Polymaker-PolyLite-PETG-V6-0-2026-06-09-EN,p. 1: Tensile strength (X-Y),"Added 2026-09-19 (m57-batch-b04-polymaker): re-read from the source document, page 1 (SHA-256 recorded in sources.csv).",Not applicable
V003409,M020,G020-13,Tensile strength (endpoint unspecified),42.8 ± 2.8 MPa,MPa,42.8,2.8,Not applicable,=,1,42.8,2.8,Not applicable,MPa,Published value,Not published (do not assume printed),Z,Not published,not-stated,Not published,not-stated,Not applicable,Not applicable,Not published,Not published,Not published,Not applicable,Not applicable,Not published,S-POLYCN-TDS-Polymaker-PolyLite-PETG-V6-0-2026-06-09-EN,p. 1: Tensile strength (Z),"Added 2026-09-19 (m57-batch-b04-polymaker): re-read from the source document, page 1 (SHA-256 recorded in sources.csv).",Not applicable
V003410,M020,G020-13,Elongation at break,8.4 ± 1.7 %,%,8.4,1.7,Not applicable,=,1,8.4,1.7,Not applicable,%,Published value,Not published (do not assume printed),XY,Not published,not-stated,Not published,not-stated,Not applicable,Not applicable,Not published,Not published,Not published,Not applicable,Not applicable,Not published,S-POLYCN-TDS-Polymaker-PolyLite-PETG-V6-0-2026-06-09-EN,p. 1: Elongation at break (X-Y),"Added 2026-09-19 (m57-batch-b04-polymaker): re-read from the source document, page 1 (SHA-256 recorded in sources.csv).",Not applicable
V003411,M020,G020-13,Elongation at break,3.3 ± 0.2 %,%,3.3,0.2,Not applicable,=,1,3.3,0.2,Not applicable,%,Published value,Not published (do not assume printed),Z,Not published,not-stated,Not published,not-stated,Not applicable,Not applicable,Not published,Not published,Not published,Not applicable,Not applicable,Not published,S-POLYCN-TDS-Polymaker-PolyLite-PETG-V6-0-2026-06-09-EN,p. 1: Elongation at break (Z),"Added 2026-09-19 (m57-batch-b04-polymaker): re-read from the source document, page 1 (SHA-256 recorded in sources.csv).",Not applicable
V003412,M020,G020-13,Flexural modulus,1898.5 ± 35.5 MPa,MPa,1898.5,35.5,Not applicable,=,0.001,1.8985,0.0355,Not applicable,GPa,Published value,Not published (do not assume printed),XY,Not published,not-stated,Not published,not-stated,Not applicable,Not applicable,Not published,Not published,Not published,Not applicable,Not applicable,Not published,S-POLYCN-TDS-Polymaker-PolyLite-PETG-V6-0-2026-06-09-EN,p. 1: Bending modulus (X-Y),"Added 2026-09-19 (m57-batch-b04-polymaker): re-read from the source document, page 1 (SHA-256 recorded in sources.csv).",Not applicable
V003413,M020,G020-13,Flexural strength,69.6 ± 0.8 MPa,MPa,69.6,0.8,Not applicable,=,1,69.6,0.8,Not applicable,MPa,Published value,Not published (do not assume printed),XY,Not published,not-stated,Not published,not-stated,Not applicable,Not applicable,Not published,Not published,Not published,Not applicable,Not applicable,Not published,S-POLYCN-TDS-Polymaker-PolyLite-PETG-V6-0-2026-06-09-EN,p. 1: Bending strength (X-Y),"Added 2026-09-19 (m57-batch-b04-polymaker): re-read from the source document, page 1 (SHA-256 recorded in sources.csv).",Not applicable
V003414,M018,G018-05,Density,1.29 g/cm3,g/cm3,1.29,Not applicable,Not applicable,=,1000,1290,Not applicable,Not applicable,kg/m³,Published value,Not published (density specimen form not explicitly established),Not applicable,Not published,not-stated,Not published,not-stated,Not applicable,Not applicable,Not published,1183 ISO1183 GB/T1033,ISO 1183; GB/T 1033,Not applicable,Not applicable,Not published,S-POLYCN-TDS-Polymaker-Polylite-PLA-CF-V6-0-2026-06-09-EN,"p. 1: Density ISO1183, GB/T1033","Added 2026-09-19 (m57-batch-b04-polymaker): re-read from the source document, page 1 (SHA-256 recorded in sources.csv).",Not applicable
V003415,M018,G018-05,Melt mass-flow rate,9.2 g/10min,g/10min,9.2,Not applicable,Not applicable,=,1,9.2,Not applicable,Not applicable,g/10 min,Published value,Not published (do not assume printed),Not applicable,Not published,not-stated,Not published,not-stated,Not applicable,Not applicable,210°C,210°C 2.16 kg,Not published,Not applicable,Not applicable,Not published,S-POLYCN-TDS-Polymaker-Polylite-PLA-CF-V6-0-2026-06-09-EN,"p. 1: Melt index 210°C, 2.16 kg","Added 2026-09-19 (m57-batch-b04-polymaker): re-read from the source document, page 1 (SHA-256 recorded in sources.csv).",Not applicable
V003416,M018,G018-05,Water absorption,0.38 %,%,0.38,Not applicable,Not applicable,=,1,0.38,Not applicable,Not applicable,%,Published value,Not published (do not assume printed),Not applicable,Not published,not-stated,Not published,not-stated,Not applicable,Not applicable,Not published,Not published,Not published,Not applicable,Not applicable,Not published,S-POLYCN-TDS-Polymaker-Polylite-PLA-CF-V6-0-2026-06-09-EN,p. 1: Equilibrium water absorption (%)=,"Added 2026-09-19 (m57-batch-b04-polymaker): re-read from the source document, page 1 (SHA-256 recorded in sources.csv).",Not applicable
V003417,M018,G018-05,Glass transition temperature,62 °C,°C,62,Not applicable,Not applicable,=,1,62,Not applicable,Not applicable,°C,Published value,Not published (do not assume printed),Not applicable,Not published,not-stated,Not published,not-stated,Not applicable,Not applicable,Not published,Not published,Not published,Not applicable,Not applicable,Not published,S-POLYCN-TDS-Polymaker-Polylite-PLA-CF-V6-0-2026-06-09-EN,"p. 1: Glass transition temp. DSC, 10°C/min","Added 2026-09-19 (m57-batch-b04-polymaker): re-read from the source document, page 1 (SHA-256 recorded in sources.csv).",Not applicable
V003418,M018,G018-05,HDT,54 °C,°C,54,Not applicable,Not applicable,=,1,54,Not applicable,Not applicable,°C,Published value (transcription corrected),Not published (do not assume printed),Not applicable,Not published,not-stated,Not published,not-stated,Not applicable,Not applicable,Not published,0.45MPa ISO 75,ISO 75,0.45,Not applicable,Not published,S-POLYCN-TDS-Polymaker-Polylite-PLA-CF-V6-0-2026-06-09-EN,p. 1: Heat deflection temp. ISO 75 0.45MPa,"Added 2026-09-19 (m57-batch-b04-polymaker): re-read from the source document, page 1 (SHA-256 recorded in sources.csv). Corrected 2026-09-19 (m62) against the source: the sheet leaves the Vicat row's own value cell empty, and this number is the row below it, ""Heat deflection temp. ISO 75 0.45MPa 54°C"". Recorded as the heat deflection temperature it is, at the load that line prints; the sheet publishes no Vicat softening temperature.",Not applicable
V003419,M018,G018-05,HDT,50 °C,°C,50,Not applicable,Not applicable,=,1,50,Not applicable,Not applicable,°C,Published value (transcription corrected),Not published (do not assume printed),Not applicable,Not published,not-stated,Not published,not-stated,Not applicable,Not applicable,Not published,1.8MPa ISO 75,ISO 75,1.8,Not applicable,Not published,S-POLYCN-TDS-Polymaker-Polylite-PLA-CF-V6-0-2026-06-09-EN,p. 1: Heat deflection temp. ISO 75 1.8MPa,"Added 2026-09-19 (m57-batch-b04-polymaker): re-read from the source document, page 1 (SHA-256 recorded in sources.csv). Corrected 2026-09-19 (m62) against the source: the sheet leaves the Vicat row's own value cell empty, and this number is the row below it, ""Heat deflection temp. ISO 75 1.8MPa 50°C"". Recorded as the heat deflection temperature it is, at the load that line prints; the sheet publishes no Vicat softening temperature.",Not applicable
V003420,M018,G018-05,Tensile modulus,3280.7 ± 79.6 MPa,MPa,3280.7,79.6,Not applicable,=,0.001,3.2807,0.0796,Not applicable,GPa,Published value,Not published (do not assume printed),XY,Not published,not-stated,Not published,not-stated,Not applicable,Not applicable,Not published,Not published,Not published,Not applicable,Not applicable,Not published,S-POLYCN-TDS-Polymaker-Polylite-PLA-CF-V6-0-2026-06-09-EN,p. 1: Young’s modulus (X-Y),"Added 2026-09-19 (m57-batch-b04-polymaker): re-read from the source document, page 1 (SHA-256 recorded in sources.csv).",Not applicable
V003421,M018,G018-05,Tensile modulus,2213.1 ± 42.9 MPa,MPa,2213.1,42.9,Not applicable,=,0.001,2.2131,0.0429,Not applicable,GPa,Published value,Not published (do not assume printed),Z,Not published,not-stated,Not published,not-stated,Not applicable,Not applicable,Not published,Not published,Not published,Not applicable,Not applicable,Not published,S-POLYCN-TDS-Polymaker-Polylite-PLA-CF-V6-0-2026-06-09-EN,p. 1: Young’s modulus (Z),"Added 2026-09-19 (m57-batch-b04-polymaker): re-read from the source document, page 1 (SHA-256 recorded in sources.csv).",Not applicable
V003422,M018,G018-05,Tensile strength (endpoint unspecified),31.2 ± 0.7 MPa,MPa,31.2,0.7,Not applicable,=,1,31.2,0.7,Not applicable,MPa,Published value,Not published (do not assume printed),XY,Not published,not-stated,Not published,not-stated,Not applicable,Not applicable,Not published,Not published,Not published,Not applicable,Not applicable,Not published,S-POLYCN-TDS-Polymaker-Polylite-PLA-CF-V6-0-2026-06-09-EN,p. 1: Tensile strength (X-Y),"Added 2026-09-19 (m57-batch-b04-polymaker): re-read from the source document, page 1 (SHA-256 recorded in sources.csv).",Not applicable
V003423,M018,G018-05,Tensile strength (endpoint unspecified),15.1 ± 0.7 MPa,MPa,15.1,0.7,Not applicable,=,1,15.1,0.7,Not applicable,MPa,Published value,Not published (do not assume printed),Z,Not published,not-stated,Not published,not-stated,Not applicable,Not applicable,Not published,Not published,Not published,Not applicable,Not applicable,Not published,S-POLYCN-TDS-Polymaker-Polylite-PLA-CF-V6-0-2026-06-09-EN,p. 1: Tensile strength (Z),"Added 2026-09-19 (m57-batch-b04-polymaker): re-read from the source document, page 1 (SHA-256 recorded in sources.csv).",Not applicable
V003424,M018,G018-05,Elongation at break,13.2 ± 1.7 %,%,13.2,1.7,Not applicable,=,1,13.2,1.7,Not applicable,%,Published value,Not published (do not assume printed),XY,Not published,not-stated,Not published,not-stated,Not applicable,Not applicable,Not published,Not published,Not published,Not applicable,Not applicable,Not published,S-POLYCN-TDS-Polymaker-Polylite-PLA-CF-V6-0-2026-06-09-EN,p. 1: Elongation at break (X-Y),"Added 2026-09-19 (m57-batch-b04-polymaker): re-read from the source document, page 1 (SHA-256 recorded in sources.csv).",Not applicable
V003425,M018,G018-05,Elongation at break,0.9 ± 0.1 %,%,0.9,0.1,Not applicable,=,1,0.9,0.1,Not applicable,%,Published value,Not published (do not assume printed),Z,Not published,not-stated,Not published,not-stated,Not applicable,Not applicable,Not published,Not published,Not published,Not applicable,Not applicable,Not published,S-POLYCN-TDS-Polymaker-Polylite-PLA-CF-V6-0-2026-06-09-EN,p. 1: Elongation at break (Z),"Added 2026-09-19 (m57-batch-b04-polymaker): re-read from the source document, page 1 (SHA-256 recorded in sources.csv).",Not applicable
V003426,M018,G018-05,Flexural modulus,3380.5 ± 52.1 MPa,MPa,3380.5,52.1,Not applicable,=,0.001,3.3805,0.0521,Not applicable,GPa,Published value,Not published (do not assume printed),XY,Not published,not-stated,Not published,not-stated,Not applicable,Not applicable,Not published,Not published,Not published,Not applicable,Not applicable,Not published,S-POLYCN-TDS-Polymaker-Polylite-PLA-CF-V6-0-2026-06-09-EN,p. 1: Bending modulus (X-Y),"Added 2026-09-19 (m57-batch-b04-polymaker): re-read from the source document, page 1 (SHA-256 recorded in sources.csv).",Not applicable
V003427,M018,G018-05,Flexural strength,51.7 ± 0.6 MPa,MPa,51.7,0.6,Not applicable,=,1,51.7,0.6,Not applicable,MPa,Published value,Not published (do not assume printed),XY,Not published,not-stated,Not published,not-stated,Not applicable,Not applicable,Not published,Not published,Not published,Not applicable,Not applicable,Not published,S-POLYCN-TDS-Polymaker-Polylite-PLA-CF-V6-0-2026-06-09-EN,p. 1: Bending strength (X-Y),"Added 2026-09-19 (m57-batch-b04-polymaker): re-read from the source document, page 1 (SHA-256 recorded in sources.csv).",Not applicable
V003428,M039,G039-10,Density,1.16 g/cm3,g/cm3,1.16,Not applicable,Not applicable,=,1000,1160,Not applicable,Not applicable,kg/m³,Published value,Not published (density specimen form not explicitly established),Not applicable,Not published,not-stated,Not published,not-stated,Not applicable,Not applicable,Not published,792 ASTM D792 ISO 1183 GB/T 1033,ASTM D792; ISO 1183; GB/T 1033,Not applicable,Not applicable,Not published,S-POLYCN-PolyFlex-TPU95-HF-TDS-V4-2,"p. 1: Density ASTM D792 (ISO 1183, GB/T 1033)","Added 2026-09-19 (m57-batch-b04-polymaker): re-read from the source document, page 1 (SHA-256 recorded in sources.csv).",Not applicable
V003429,M039,G039-10,Melt mass-flow rate,9.3 g/10 min,g/10 min,9.3,Not applicable,Not applicable,=,1,9.3,Not applicable,Not applicable,g/10 min,Published value,Not published (do not assume printed),Not applicable,Not published,not-stated,Not published,not-stated,Not applicable,Not applicable,185°C,185 °C 1.2 kg,Not published,Not applicable,Not applicable,Not published,S-POLYCN-PolyFlex-TPU95-HF-TDS-V4-2,"p. 1: Melt index 185 °C, 1.2 kg","Added 2026-09-19 (m57-batch-b04-polymaker): re-read from the source document, page 1 (SHA-256 recorded in sources.csv).",Not applicable
V003430,M039,G039-10,Tensile strength (endpoint unspecified),23.11 ± 0.63 MPa,MPa,23.11,0.63,Not applicable,=,1,23.11,0.63,Not applicable,MPa,Published value,Not published (do not assume printed),XY,Not published,not-stated,Not published,not-stated,Not applicable,Not applicable,Not published,ASTM D638 ISO 527 GB/T 1040,ASTM D638; ISO 527; GB/T 1040,Not applicable,Not applicable,Not published,S-POLYCN-PolyFlex-TPU95-HF-TDS-V4-2,"p. 1: Tensile strength (X-Y) ASTM D638 (ISO 527, GB/T 1040)","Added 2026-09-19 (m57-batch-b04-polymaker): re-read from the source document, page 1 (SHA-256 recorded in sources.csv).",Not applicable
V003431,M039,G039-10,Elongation at break,462.3 ± 21.1 %,%,462.3,21.1,Not applicable,=,1,462.3,21.1,Not applicable,%,Published value,Not published (do not assume printed),XY,Not published,not-stated,Not published,not-stated,Not applicable,Not applicable,Not published,ASTM D638 ISO 527 GB/T 1040,ASTM D638; ISO 527; GB/T 1040,Not applicable,Not applicable,Not published,S-POLYCN-PolyFlex-TPU95-HF-TDS-V4-2,"p. 1: Elongation at break (X-Y) ASTM D638 (ISO 527, GB/T 1040)","Added 2026-09-19 (m57-batch-b04-polymaker): re-read from the source document, page 1 (SHA-256 recorded in sources.csv).",Not applicable
V003432,M039,G039-10,Hardness,95,Shore A,95,Not applicable,Not applicable,=,1,95,Not applicable,Not applicable,Shore A,Published value,Not published (do not assume printed),Not applicable,Not published,not-stated,Not published,not-stated,Not applicable,Not applicable,Not published,2240 ASTM D2240 ISO 7619 GB/T 31,ASTM D2240; ISO 7619; GB/T 31,Not applicable,Not applicable,Not published,S-POLYCN-PolyFlex-TPU95-HF-TDS-V4-2,"p. 1: Shore hardness ASTM D2240 (ISO 7619, GB/T 31)","Added 2026-09-19 (m57-batch-b04-polymaker): re-read from the source document, page 1 (SHA-256 recorded in sources.csv).",Not applicable
V003433,M035,G035-06,Density,1.19 g/cm3,g/cm3,1.19,Not applicable,Not applicable,=,1000,1190,Not applicable,Not applicable,kg/m³,Published value,Not published (density specimen form not explicitly established),Not applicable,Not published,not-stated,Not published,not-stated,Not applicable,Not applicable,Not published,1183 ISO1183 GB/T 1033,ISO 1183; GB/T 1033,Not applicable,Not applicable,Not published,S-POLYCN-TDS-Polymaker-PolyMax-PC-V5-5-2026-01-05-EN,"p. 1: Density ISO1183, GB/T 1033","Added 2026-09-19 (m57-batch-b04-polymaker): re-read from the source document, page 1 (SHA-256 recorded in sources.csv).",Not applicable
