Repository: faridbnv/h2c-materials

# Filament Atlas

**Live: [pdynamics.ca/h2c-materials](https://pdynamics.ca/h2c-materials/)** · one HTML page, with a page of its own for
each well-documented material beside it, that also runs offline from a file, with no server.

## What it is

Filament Atlas is a tool for a small engineering team choosing a 3D-printing filament for the team's Bambu Lab H2C
printer. It was the H2C Material Selector until 2026-10-16; the built file keeps that name. You say what a part must
do (survive 100 °C, be at least this stiff, be as light as possible), and it answers in two steps:

- **Which kinds of filament** (PLA, PETG, carbon-filled nylon and so on) can do it, and whether the H2C can print them.

File: data/tables/measurements.csv (part 62 of 82)
MeasurementID,MaterialID,GradeID,Property,Raw value,Raw unit,Raw numeric,Raw uncertainty ±,Raw upper bound,Operator,Conversion factor,Normalized value,Normalized uncertainty ±,Normalized upper bound,Normalized unit,Data status,Specimen type,Direction,Moisture condition,Moisture state,Post-processing,Post-processing state,Anneal °C,Anneal h,Test temperature,Standard / load,Standards,Test load MPa,Notch,Specimen / print parameters,SourceID,Locator,Notes,Parse review
V003434,M035,G035-06,Melt mass-flow rate,6-8 g/10min,g/10min,6,Not applicable,8,=,1,6,Not applicable,8,g/10 min,Published value,Not published (do not assume printed),Not applicable,Not published,not-stated,Not published,not-stated,Not applicable,Not applicable,260°C,260°C 1.2kg,Not published,Not applicable,Not applicable,Not published,S-POLYCN-TDS-Polymaker-PolyMax-PC-V5-5-2026-01-05-EN,"p. 1: Melt index 260°C, 1.2kg","Added 2026-09-19 (m57-batch-b04-polymaker): re-read from the source document, page 1 (SHA-256 recorded in sources.csv).",Not applicable
V003435,M035,G035-06,Glass transition temperature,113 °C,°C,113,Not applicable,Not applicable,=,1,113,Not applicable,Not applicable,°C,Published value,Not published (do not assume printed),Not applicable,Not published,not-stated,Not published,not-stated,Not applicable,Not applicable,Not published,Not published,Not published,Not applicable,Not applicable,Not published,S-POLYCN-TDS-Polymaker-PolyMax-PC-V5-5-2026-01-05-EN,"p. 1: Glass transition temp. DSC, 10°C/min","Added 2026-09-19 (m57-batch-b04-polymaker): re-read from the source document, page 1 (SHA-256 recorded in sources.csv).",Not applicable
V003436,M035,G035-06,Vicat softening temperature,117 °C,°C,117,Not applicable,Not applicable,=,1,117,Not applicable,Not applicable,°C,Published value,Not published (do not assume printed),Not applicable,Not published,not-stated,Not published,not-stated,Not applicable,Not applicable,Not published,306 ISO 306 GB/T 1633,ISO 306; GB/T 1633,Not applicable,Not applicable,Not published,S-POLYCN-TDS-Polymaker-PolyMax-PC-V5-5-2026-01-05-EN,"p. 1: Vicat softening temp. ISO 306, GB/T 1633","Added 2026-09-19 (m57-batch-b04-polymaker): re-read from the source document, page 1 (SHA-256 recorded in sources.csv).",Not applicable
V003437,M035,G035-06,Tensile modulus,2435 ± 63 MPa,MPa,2435,63,Not applicable,=,0.001,2.435,0.063,Not applicable,GPa,Published value,Not published (do not assume printed),XY,Not published,not-stated,Not published,not-stated,Not applicable,Not applicable,Not published,Not published,Not published,Not applicable,Not applicable,Not published,S-POLYCN-TDS-Polymaker-PolyMax-PC-V5-5-2026-01-05-EN,p. 1: Young’s modulus (X-Y),"Added 2026-09-19 (m57-batch-b04-polymaker): re-read from the source document, page 1 (SHA-256 recorded in sources.csv).",Not applicable
V003438,M035,G035-06,Tensile modulus,2149 ± 119 MPa,MPa,2149,119,Not applicable,=,0.001,2.149,0.119,Not applicable,GPa,Published value,Not published (do not assume printed),Z,Not published,not-stated,Not published,not-stated,Not applicable,Not applicable,Not published,Not published,Not published,Not applicable,Not applicable,Not published,S-POLYCN-TDS-Polymaker-PolyMax-PC-V5-5-2026-01-05-EN,p. 1: Young’s modulus (Z),"Added 2026-09-19 (m57-batch-b04-polymaker): re-read from the source document, page 1 (SHA-256 recorded in sources.csv).",Not applicable
V003439,M035,G035-06,Tensile strength (endpoint unspecified),53.44 ± 0.60 MPa,MPa,53.44,0.6,Not applicable,=,1,53.44,0.6,Not applicable,MPa,Published value,Not published (do not assume printed),XY,Not published,not-stated,Not published,not-stated,Not applicable,Not applicable,Not published,Not published,Not published,Not applicable,Not applicable,Not published,S-POLYCN-TDS-Polymaker-PolyMax-PC-V5-5-2026-01-05-EN,p. 1: Tensile strength (X-Y),"Added 2026-09-19 (m57-batch-b04-polymaker): re-read from the source document, page 1 (SHA-256 recorded in sources.csv).",Not applicable
V003440,M035,G035-06,Tensile strength (endpoint unspecified),41.43 ± 1.50 MPa,MPa,41.43,1.5,Not applicable,=,1,41.43,1.5,Not applicable,MPa,Published value,Not published (do not assume printed),Z,Not published,not-stated,Not published,not-stated,Not applicable,Not applicable,Not published,Not published,Not published,Not applicable,Not applicable,Not published,S-POLYCN-TDS-Polymaker-PolyMax-PC-V5-5-2026-01-05-EN,p. 1: Tensile strength (Z),"Added 2026-09-19 (m57-batch-b04-polymaker): re-read from the source document, page 1 (SHA-256 recorded in sources.csv).",Not applicable
V003441,M035,G035-06,Elongation at break,4.53 ± 0.45 %,%,4.53,0.45,Not applicable,=,1,4.53,0.45,Not applicable,%,Published value,Not published (do not assume printed),XY,Not published,not-stated,Not published,not-stated,Not applicable,Not applicable,Not published,Not published,Not published,Not applicable,Not applicable,Not published,S-POLYCN-TDS-Polymaker-PolyMax-PC-V5-5-2026-01-05-EN,p. 1: Elongation at break (X-Y),"Added 2026-09-19 (m57-batch-b04-polymaker): re-read from the source document, page 1 (SHA-256 recorded in sources.csv).",Not applicable
V003442,M035,G035-06,Elongation at break,2.79 ± 0.21 %,%,2.79,0.21,Not applicable,=,1,2.79,0.21,Not applicable,%,Published value,Not published (do not assume printed),Z,Not published,not-stated,Not published,not-stated,Not applicable,Not applicable,Not published,Not published,Not published,Not applicable,Not applicable,Not published,S-POLYCN-TDS-Polymaker-PolyMax-PC-V5-5-2026-01-05-EN,p. 1: Elongation at break (Z),"Added 2026-09-19 (m57-batch-b04-polymaker): re-read from the source document, page 1 (SHA-256 recorded in sources.csv).",Not applicable
V003443,M035,G035-06,Flexural modulus,2050 ± 79 MPa,MPa,2050,79,Not applicable,=,0.001,2.05,0.079,Not applicable,GPa,Published value,Not published (do not assume printed),XY,Not published,not-stated,Not published,not-stated,Not applicable,Not applicable,Not published,Not published,Not published,Not applicable,Not applicable,Not published,S-POLYCN-TDS-Polymaker-PolyMax-PC-V5-5-2026-01-05-EN,p. 1: Bending modulus (X-Y),"Added 2026-09-19 (m57-batch-b04-polymaker): re-read from the source document, page 1 (SHA-256 recorded in sources.csv).",Not applicable
V003444,M035,G035-06,Flexural strength,81.29 ± 1.53 MPa,MPa,81.29,1.53,Not applicable,=,1,81.29,1.53,Not applicable,MPa,Published value,Not published (do not assume printed),XY,Not published,not-stated,Not published,not-stated,Not applicable,Not applicable,Not published,Not published,Not published,Not applicable,Not applicable,Not published,S-POLYCN-TDS-Polymaker-PolyMax-PC-V5-5-2026-01-05-EN,p. 1: Bending strength (X-Y),"Added 2026-09-19 (m57-batch-b04-polymaker): re-read from the source document, page 1 (SHA-256 recorded in sources.csv).",Not applicable
V003445,M035,G035-06,Charpy strength,21.28 ± 1.69 kJ/m2,kJ/m2,21.28,1.69,Not applicable,=,1,21.28,1.69,Not applicable,kJ/m²,Published value,Not published (do not assume printed),XY,Not published,not-stated,Not published,not-stated,Not applicable,Not applicable,Not published,ISO 179 GB/T 1043,ISO 179; GB/T 1043,Not applicable,Notched,Not published,S-POLYCN-TDS-Polymaker-PolyMax-PC-V5-5-2026-01-05-EN,"p. 1: Notched charpy impact strength (X-Y) ISO 179, GB/T 1043","Added 2026-09-19 (m57-batch-b04-polymaker): re-read from the source document, page 1 (SHA-256 recorded in sources.csv).",Not applicable
V003446,M031,G031-06,Density,1.13 g/cm3,g/cm3,1.13,Not applicable,Not applicable,=,1000,1130,Not applicable,Not applicable,kg/m³,Published value,Not published (density specimen form not explicitly established),Not applicable,Not published,not-stated,Not published,not-stated,Not applicable,Not applicable,Not published,1183 ISO1183 GB/T1033,ISO 1183; GB/T 1033,Not applicable,Not applicable,Not published,S-POLYCN-TDS-Polymaker-ASA-V6-0-2025-12-02-EN,"p. 1: Density ISO1183, GB/T1033","Added 2026-09-19 (m57-batch-b04-polymaker): re-read from the source document, page 1 (SHA-256 recorded in sources.csv).",Not applicable
V003447,M031,G031-06,Glass transition temperature,98 °C,°C,98,Not applicable,Not applicable,=,1,98,Not applicable,Not applicable,°C,Published value,Not published (do not assume printed),Not applicable,Not published,not-stated,Not published,not-stated,Not applicable,Not applicable,Not published,Not published,Not published,Not applicable,Not applicable,Not published,S-POLYCN-TDS-Polymaker-ASA-V6-0-2025-12-02-EN,"p. 1: Glass transition temp. DSC, 10°C/min","Added 2026-09-19 (m57-batch-b04-polymaker): re-read from the source document, page 1 (SHA-256 recorded in sources.csv).",Not applicable
V003448,M031,G031-06,Vicat softening temperature,105 °C,°C,105,Not applicable,Not applicable,=,1,105,Not applicable,Not applicable,°C,Published value,Not published (do not assume printed),Not applicable,Not published,not-stated,Not published,not-stated,Not applicable,Not applicable,Not published,306 ISO 306 GB/T 1633,ISO 306; GB/T 1633,Not applicable,Not applicable,Not published,S-POLYCN-TDS-Polymaker-ASA-V6-0-2025-12-02-EN,"p. 1: Vicat softening temp. ISO 306, GB/T 1633","Added 2026-09-19 (m57-batch-b04-polymaker): re-read from the source document, page 1 (SHA-256 recorded in sources.csv).",Not applicable
V003449,M031,G031-06,Tensile modulus,2379 ± 157 MPa,MPa,2379,157,Not applicable,=,0.001,2.379,0.157,Not applicable,GPa,Published value,Not published (do not assume printed),XY,Not published,not-stated,Not published,not-stated,Not applicable,Not applicable,Not published,Not published,Not published,Not applicable,Not applicable,Not published,S-POLYCN-TDS-Polymaker-ASA-V6-0-2025-12-02-EN,p. 1: Young’s modulus (X-Y),"Added 2026-09-19 (m57-batch-b04-polymaker): re-read from the source document, page 1 (SHA-256 recorded in sources.csv).",Not applicable
V003450,M031,G031-06,Tensile modulus,1965 ± 136 MPa,MPa,1965,136,Not applicable,=,0.001,1.965,0.136,Not applicable,GPa,Published value,Not published (do not assume printed),Z,Not published,not-stated,Not published,not-stated,Not applicable,Not applicable,Not published,Not published,Not published,Not applicable,Not applicable,Not published,S-POLYCN-TDS-Polymaker-ASA-V6-0-2025-12-02-EN,p. 1: Young’s modulus (Z),"Added 2026-09-19 (m57-batch-b04-polymaker): re-read from the source document, page 1 (SHA-256 recorded in sources.csv).",Not applicable
V003451,M031,G031-06,Tensile strength (endpoint unspecified),43.8 ± 0.8 MPa,MPa,43.8,0.8,Not applicable,=,1,43.8,0.8,Not applicable,MPa,Published value,Not published (do not assume printed),XY,Not published,not-stated,Not published,not-stated,Not applicable,Not applicable,Not published,Not published,Not published,Not applicable,Not applicable,Not published,S-POLYCN-TDS-Polymaker-ASA-V6-0-2025-12-02-EN,p. 1: Tensile strength (X-Y),"Added 2026-09-19 (m57-batch-b04-polymaker): re-read from the source document, page 1 (SHA-256 recorded in sources.csv).",Not applicable
V003452,M031,G031-06,Tensile strength (endpoint unspecified),32 ± 1.8 MPa,MPa,32,1.8,Not applicable,=,1,32,1.8,Not applicable,MPa,Published value,Not published (do not assume printed),Z,Not published,not-stated,Not published,not-stated,Not applicable,Not applicable,Not published,Not published,Not published,Not applicable,Not applicable,Not published,S-POLYCN-TDS-Polymaker-ASA-V6-0-2025-12-02-EN,p. 1: Tensile strength (Z),"Added 2026-09-19 (m57-batch-b04-polymaker): re-read from the source document, page 1 (SHA-256 recorded in sources.csv).",Not applicable
V003453,M031,G031-06,Charpy strength,10.3 ± 0.4 kJ/m2,kJ/m2,10.3,0.4,Not applicable,=,1,10.3,0.4,Not applicable,kJ/m²,Published value,Not published (do not assume printed),XY,Not published,not-stated,Not published,not-stated,Not applicable,Not applicable,Not published,Not published,Not published,Not applicable,Notched,Not published,S-POLYCN-TDS-Polymaker-ASA-V6-0-2025-12-02-EN,p. 1: Notched Charpy impact strength (X-Y),"Added 2026-09-19 (m57-batch-b04-polymaker): re-read from the source document, page 1 (SHA-256 recorded in sources.csv).",Not applicable
V003454,M031,G031-06,Charpy strength,6.7 ± 1.4 kJ/m2,kJ/m2,6.7,1.4,Not applicable,=,1,6.7,1.4,Not applicable,kJ/m²,Published value,Not published (do not assume printed),Z,Not published,not-stated,Not published,not-stated,Not applicable,Not applicable,Not published,Not published,Not published,Not applicable,Notched,Not published,S-POLYCN-TDS-Polymaker-ASA-V6-0-2025-12-02-EN,p. 1: Notched Charpy impact strength (Z),"Added 2026-09-19 (m57-batch-b04-polymaker): re-read from the source document, page 1 (SHA-256 recorded in sources.csv).",Not applicable
V003455,M039,G039-03,Density,1.12 g/cm3,g/cm3,1.12,Not applicable,Not applicable,=,1000,1120,Not applicable,Not applicable,kg/m³,Published value,Not published (density specimen form not explicitly established),Not applicable,Not published,not-stated,Not published,not-stated,Not applicable,Not applicable,Not published,792 ASTM D792 ISO 1183 GB/T 1033,ASTM D792; ISO 1183; GB/T 1033,Not applicable,Not applicable,Not published,S-POLYCN-PolyFlex-TPU90-TDS-V4-2,"p. 1: Density ASTM D792 (ISO 1183, GB/T 1033)","Added 2026-09-19 (m57-batch-b04-polymaker): re-read from the source document, page 1 (SHA-256 recorded in sources.csv).",Not applicable
V003456,M039,G039-03,Melt mass-flow rate,6.1 g/10 min,g/10 min,6.1,Not applicable,Not applicable,=,1,6.1,Not applicable,Not applicable,g/10 min,Published value,Not published (do not assume printed),Not applicable,Not published,not-stated,Not published,not-stated,Not applicable,Not applicable,185°C,185 °C 1.2 kg,Not published,Not applicable,Not applicable,Not published,S-POLYCN-PolyFlex-TPU90-TDS-V4-2,"p. 1: Melt index 185 °C, 1.2 kg","Added 2026-09-19 (m57-batch-b04-polymaker): re-read from the source document, page 1 (SHA-256 recorded in sources.csv).",Not applicable
V003457,M039,G039-03,Tensile strength (endpoint unspecified),30.0 ± 0.66 MPa,MPa,30,0.66,Not applicable,=,1,30,0.66,Not applicable,MPa,Published value,Not published (do not assume printed),XY,Not published,not-stated,Not published,not-stated,Not applicable,Not applicable,Not published,ASTM D638 ISO 527 GB/T 1040,ASTM D638; ISO 527; GB/T 1040,Not applicable,Not applicable,Not published,S-POLYCN-PolyFlex-TPU90-TDS-V4-2,"p. 1: Tensile strength (X-Y) ASTM D638 (ISO 527, GB/T 1040)","Added 2026-09-19 (m57-batch-b04-polymaker): re-read from the source document, page 1 (SHA-256 recorded in sources.csv).",Not applicable
V003458,M039,G039-03,Elongation at break,586.8 ± 15.3 %,%,586.8,15.3,Not applicable,=,1,586.8,15.3,Not applicable,%,Published value,Not published (do not assume printed),XY,Not published,not-stated,Not published,not-stated,Not applicable,Not applicable,Not published,ASTM D638 ISO 527 GB/T 1040,ASTM D638; ISO 527; GB/T 1040,Not applicable,Not applicable,Not published,S-POLYCN-PolyFlex-TPU90-TDS-V4-2,"p. 1: Elongation at break (X-Y) ASTM D638 (ISO 527, GB/T 1040)","Added 2026-09-19 (m57-batch-b04-polymaker): re-read from the source document, page 1 (SHA-256 recorded in sources.csv).",Not applicable
V003459,M039,G039-03,Hardness,90,Shore A,90,Not applicable,Not applicable,=,1,90,Not applicable,Not applicable,Shore A,Published value,Not published (do not assume printed),Not applicable,Not published,not-stated,Not published,not-stated,Not applicable,Not applicable,Not published,2240 ASTM D2240 ISO 7619 GB/T 31,ASTM D2240; ISO 7619; GB/T 31,Not applicable,Not applicable,Not published,S-POLYCN-PolyFlex-TPU90-TDS-V4-2,"p. 1: Shore hardness ASTM D2240 (ISO 7619, GB/T 31)","Added 2026-09-19 (m57-batch-b04-polymaker): re-read from the source document, page 1 (SHA-256 recorded in sources.csv).",Not applicable
V003460,M057,G057-01,Density,1.12 g/cm3,g/cm3,1.12,Not applicable,Not applicable,=,1000,1120,Not applicable,Not applicable,kg/m³,Published value,Not published (density specimen form not explicitly established),Not applicable,Not published,not-stated,Not published,not-stated,Not applicable,Not applicable,Not published,792 ASTM D792 ISO 1183 GB/T 1033,ASTM D792; ISO 1183; GB/T 1033,Not applicable,Not applicable,Not published,S-POLYCN-index-php-controller-attachment-id-attachment-236,"p. 1: Density ASTM D792 (ISO 1183, GB/T 1033)","Added 2026-09-19 (m57-batch-b04-polymaker): re-read from the source document, page 1 (SHA-256 recorded in sources.csv).",Not applicable
V003461,M057,G057-01,Glass transition temperature,67 °C,°C,67,Not applicable,Not applicable,=,1,67,Not applicable,Not applicable,°C,Published value,Not published (do not assume printed),Not applicable,Not published,not-stated,Not published,not-stated,Not applicable,Not applicable,Not published,Not published,Not published,Not applicable,Not applicable,Not published,S-POLYCN-index-php-controller-attachment-id-attachment-236,"p. 1: Glass transition temperature DSC, 10 °C/min","Added 2026-09-19 (m57-batch-b04-polymaker): re-read from the source document, page 1 (SHA-256 recorded in sources.csv).",Not applicable
V003462,M057,G057-01,Melt mass-flow rate,12 g/10 min,g/10 min,12,Not applicable,Not applicable,=,1,12,Not applicable,Not applicable,g/10 min,Published value,Not published (do not assume printed),Not applicable,Not published,not-stated,Not published,not-stated,Not applicable,Not applicable,260°C,260 °C 1.2 kg,Not published,Not applicable,Not applicable,Not published,S-POLYCN-index-php-controller-attachment-id-attachment-236,"p. 1: Melt index 260 °C, 1.2 kg","Added 2026-09-19 (m57-batch-b04-polymaker): re-read from the source document, page 1 (SHA-256 recorded in sources.csv).",Not applicable
V003463,M057,G057-01,Tensile modulus,2223 ± 199 MPa,MPa,2223,199,Not applicable,=,0.001,2.223,0.199,Not applicable,GPa,Published value,Not published (do not assume printed),XY,Not published,not-stated,Not published,not-stated,Not applicable,Not applicable,Not published,ASTM D638 ISO 527 GB/T 1040,ASTM D638; ISO 527; GB/T 1040,Not applicable,Not applicable,Not published,S-POLYCN-index-php-controller-attachment-id-attachment-236,"p. 1: Young’s modulus (X-Y) ASTM D638 (ISO 527, GB/T 1040)","Added 2026-09-19 (m57-batch-b04-polymaker): re-read from the source document, page 1 (SHA-256 recorded in sources.csv).",Not applicable
V003464,M057,G057-01,Tensile strength (endpoint unspecified),66.2 ± 0.9 MPa,MPa,66.2,0.9,Not applicable,=,1,66.2,0.9,Not applicable,MPa,Published value,Not published (do not assume printed),XY,Not published,not-stated,Not published,not-stated,Not applicable,Not applicable,Not published,ASTM D638 ISO 527 GB/T 1040,ASTM D638; ISO 527; GB/T 1040,Not applicable,Not applicable,Not published,S-POLYCN-index-php-controller-attachment-id-attachment-236,"p. 1: Tensile strength (X-Y) ASTM D638 (ISO 527, GB/T 1040)","Added 2026-09-19 (m57-batch-b04-polymaker): re-read from the source document, page 1 (SHA-256 recorded in sources.csv).",Not applicable
V003465,M057,G057-01,Elongation at break,9.9 ± 1.5 %,%,9.9,1.5,Not applicable,=,1,9.9,1.5,Not applicable,%,Published value,Not published (do not assume printed),XY,Not published,not-stated,Not published,not-stated,Not applicable,Not applicable,Not published,ASTM D638 ISO 527 GB/T 1040,ASTM D638; ISO 527; GB/T 1040,Not applicable,Not applicable,Not published,S-POLYCN-index-php-controller-attachment-id-attachment-236,"p. 1: Elongation at break (X-Y) ASTM D638 (ISO 527, GB/T 1040)","Added 2026-09-19 (m57-batch-b04-polymaker): re-read from the source document, page 1 (SHA-256 recorded in sources.csv).",Not applicable
V003466,M057,G057-01,Flexural modulus,1667 ± 118 MPa,MPa,1667,118,Not applicable,=,0.001,1.667,0.118,Not applicable,GPa,Published value,Not published (do not assume printed),XY,Not published,not-stated,Not published,not-stated,Not applicable,Not applicable,Not published,ASTMD790 ISO 178 GB/T 9341,ASTM D790; ISO 178; GB/T 9341,Not applicable,Not applicable,Not published,S-POLYCN-index-php-controller-attachment-id-attachment-236,"p. 1: Bending modulus (X-Y) ASTMD790 (ISO 178, GB/T 9341)","Added 2026-09-19 (m57-batch-b04-polymaker): re-read from the source document, page 1 (SHA-256 recorded in sources.csv).",Not applicable
V003467,M057,G057-01,Flexural strength,97.0 ± 1.1 MPa,MPa,97,1.1,Not applicable,=,1,97,1.1,Not applicable,MPa,Published value,Not published (do not assume printed),XY,Not published,not-stated,Not published,not-stated,Not applicable,Not applicable,Not published,ASTMD790 ISO 178 GB/T 9341,ASTM D790; ISO 178; GB/T 9341,Not applicable,Not applicable,Not published,S-POLYCN-index-php-controller-attachment-id-attachment-236,"p. 1: Bending strength (X-Y) ASTMD790 (ISO 178, GB/T 9341)","Added 2026-09-19 (m57-batch-b04-polymaker): re-read from the source document, page 1 (SHA-256 recorded in sources.csv).",Not applicable
V003468,M057,G057-01,Impact strength,9.6 ± 1.4 kJ/m2,kJ/m2,9.6,1.4,Not applicable,=,1,9.6,1.4,Not applicable,kJ/m²,Published value,Not published (do not assume printed),XY,Not published,not-stated,Not published,not-stated,Not applicable,Not applicable,Not published,ASTM D256 ISO 179 GB/T 1043,ASTM D256; ISO 179; GB/T 1043,Not applicable,Notched,Not published,S-POLYCN-index-php-controller-attachment-id-attachment-236,"p. 1: Charpy impact strength (X-Y) ASTM D256 (ISO 179, GB/T 1043)","Added 2026-09-19 (m57-batch-b04-polymaker): re-read from the source document, page 1 (SHA-256 recorded in sources.csv). the row is headed ""Charpy impact strength (X-Y) ASTM D256 (ISO 179, GB/T 1043)"" and cites Charpy impact strength (X-Y) ASTM D256 (ISO 179, GB/T 1043) ASTM D256 ISO 179 GB/T 1043, which is the other test; recorded as unspecified",Not applicable
V003469,M057,G057-01,Flexural modulus,862.8 ± 133.3 MPa,MPa,862.8,133.3,Not applicable,=,0.001,0.8628,0.1333,Not applicable,GPa,Published value,Not published (do not assume printed),Unstated,Not published,not-stated,Not published,not-stated,Not applicable,Not applicable,Not published,790 ASTMD790 ISO 178 GB/T 9341,ASTM D790; ISO 178; GB/T 9341,Not applicable,Not applicable,Not published,S-POLYCN-index-php-controller-attachment-id-attachment-236,"p. 1: Bending modulus ASTMD790 (ISO 178, GB/T 9341)","Added 2026-09-19 (m57-batch-b04-polymaker): re-read from the source document, page 1 (SHA-256 recorded in sources.csv).",Not applicable
V003470,M057,G057-01,Flexural strength,41.6 ± 11.6 MPa,MPa,41.6,11.6,Not applicable,=,1,41.6,11.6,Not applicable,MPa,Published value,Not published (do not assume printed),Unstated,Not published,not-stated,Not published,not-stated,Not applicable,Not applicable,Not published,790 ASTMD790 ISO 178 GB/T 9341,ASTM D790; ISO 178; GB/T 9341,Not applicable,Not applicable,Not published,S-POLYCN-index-php-controller-attachment-id-attachment-236,"p. 1: Bending strength ASTMD790 (ISO 178, GB/T 9341)","Added 2026-09-19 (m57-batch-b04-polymaker): re-read from the source document, page 1 (SHA-256 recorded in sources.csv).",Not applicable
V003471,M057,G057-01,Impact strength,17.2 ± 1.4 kJ/m2,kJ/m2,17.2,1.4,Not applicable,=,1,17.2,1.4,Not applicable,kJ/m²,Published value,Not published (do not assume printed),Not applicable,Not published,not-stated,Not published,not-stated,Not applicable,Not applicable,Not published,256 ASTM D256 ISO 179 GB/T 1043,ASTM D256; ISO 179; GB/T 1043,Not applicable,Notched,Not published,S-POLYCN-index-php-controller-attachment-id-attachment-236,"p. 1: Charpy impact strength ASTM D256 (ISO 179, GB/T 1043)","Added 2026-09-19 (m57-batch-b04-polymaker): re-read from the source document, page 1 (SHA-256 recorded in sources.csv). the row is headed ""Charpy impact strength ASTM D256 (ISO 179, GB/T 1043)"" and cites Charpy impact strength ASTM D256 (ISO 179, GB/T 1043) ASTM D256 ISO 179 GB/T 1043, which is the other test; recorded as unspecified",Not applicable
V003472,M039,G039-01,Density,1.20-1.24 g/cm3,g/cm3,1.2,Not applicable,1.24,=,1000,1200,Not applicable,1240,kg/m³,Published value,Not published (density specimen form not explicitly established),Not applicable,Not published,not-stated,Not published,not-stated,Not applicable,Not applicable,Not published,792 ASTM D792 ISO 1183 GB/T 1033,ASTM D792; ISO 1183; GB/T 1033,Not applicable,Not applicable,Not published,S-POLYCN-PolyFlex-TPU95-TDS-V4,"p. 1: Density ASTM D792 (ISO 1183, GB/T 1033)","Added 2026-09-19 (m57-batch-b04-polymaker): re-read from the source document, page 1 (SHA-256 recorded in sources.csv).",Not applicable
V003473,M039,G039-01,Melt mass-flow rate,3-6 g/10 min,g/10 min,3,Not applicable,6,=,1,3,Not applicable,6,g/10 min,Published value,Not published (do not assume printed),Not applicable,Not published,not-stated,Not published,not-stated,Not applicable,Not applicable,210°C,210 °C 1.2 kg,Not published,Not applicable,Not applicable,Not published,S-POLYCN-PolyFlex-TPU95-TDS-V4,"p. 1: Melt index 210 °C, 1.2 kg","Added 2026-09-19 (m57-batch-b04-polymaker): re-read from the source document, page 1 (SHA-256 recorded in sources.csv).",Not applicable
V003474,M039,G039-01,Tensile strength (endpoint unspecified),29.0 ± 2.8 MPa,MPa,29,2.8,Not applicable,=,1,29,2.8,Not applicable,MPa,Published value,Not published (do not assume printed),XY,Not published,not-stated,Not published,not-stated,Not applicable,Not applicable,Not published,ASTM D638 ISO 527 GB/T 1040,ASTM D638; ISO 527; GB/T 1040,Not applicable,Not applicable,Not published,S-POLYCN-PolyFlex-TPU95-TDS-V4,"p. 1: Tensile strength (X-Y) ASTM D638 (ISO 527, GB/T 1040)","Added 2026-09-19 (m57-batch-b04-polymaker): re-read from the source document, page 1 (SHA-256 recorded in sources.csv).",Not applicable
V003475,M039,G039-01,Elongation at break,330.1 ± 14.9 %,%,330.1,14.9,Not applicable,=,1,330.1,14.9,Not applicable,%,Published value,Not published (do not assume printed),XY,Not published,not-stated,Not published,not-stated,Not applicable,Not applicable,Not published,ASTM D638 ISO 527 GB/T 1040,ASTM D638; ISO 527; GB/T 1040,Not applicable,Not applicable,Not published,S-POLYCN-PolyFlex-TPU95-TDS-V4,"p. 1: Elongation at break (X-Y) ASTM D638 (ISO 527, GB/T 1040)","Added 2026-09-19 (m57-batch-b04-polymaker): re-read from the source document, page 1 (SHA-256 recorded in sources.csv).",Not applicable
V003476,M039,G039-01,Hardness,95,Shore A,95,Not applicable,Not applicable,=,1,95,Not applicable,Not applicable,Shore A,Published value,Not published (do not assume printed),Not applicable,Not published,not-stated,Not published,not-stated,Not applicable,Not applicable,Not published,2240 ~ ASTM D2240 ISO 7619 GB/T 31,ASTM D2240; ISO 7619; GB/T 31,Not applicable,Not applicable,Not published,S-POLYCN-PolyFlex-TPU95-TDS-V4,"p. 1: Shore hardness ASTM D2240 (ISO 7619, GB/T 31) ~","Added 2026-09-19 (m57-batch-b04-polymaker): re-read from the source document, page 1 (SHA-256 recorded in sources.csv).",Not applicable
V003477,M001,G001-20,Density,1.23 g/cm3,g/cm3,1.23,Not applicable,Not applicable,=,1000,1230,Not applicable,Not applicable,kg/m³,Published value,Not published (density specimen form not explicitly established),Not applicable,Not published,not-stated,Not published,not-stated,Not applicable,Not applicable,Not published,1183 ISO1183 GB/T1033,ISO 1183; GB/T 1033,Not applicable,Not applicable,Not published,S-POLYCN-TDS-Polymaker-PolySonic-PLA-Pro-6-0-2026-06-08-EN,"p. 1: Density ISO1183, GB/T1033","Added 2026-09-19 (m57-batch-b04-polymaker): re-read from the source document, page 1 (SHA-256 recorded in sources.csv).",Not applicable
V003478,M001,G001-20,Melt mass-flow rate,15.5 g/10min,g/10min,15.5,Not applicable,Not applicable,=,1,15.5,Not applicable,Not applicable,g/10 min,Published value,Not published (do not assume printed),Not applicable,Not published,not-stated,Not published,not-stated,Not applicable,Not applicable,210°C,210°C 2.16kg,Not published,Not applicable,Not applicable,Not published,S-POLYCN-TDS-Polymaker-PolySonic-PLA-Pro-6-0-2026-06-08-EN,"p. 1: Melt index 210°C, 2.16kg","Added 2026-09-19 (m57-batch-b04-polymaker): re-read from the source document, page 1 (SHA-256 recorded in sources.csv).",Not applicable
V003479,M001,G001-20,Glass transition temperature,61 °C,°C,61,Not applicable,Not applicable,=,1,61,Not applicable,Not applicable,°C,Published value,Not published (do not assume printed),Not applicable,Not published,not-stated,Not published,not-stated,Not applicable,Not applicable,Not published,Not published,Not published,Not applicable,Not applicable,Not published,S-POLYCN-TDS-Polymaker-PolySonic-PLA-Pro-6-0-2026-06-08-EN,"p. 1: Glass transition temp. DSC, 10°C/min","Added 2026-09-19 (m57-batch-b04-polymaker): re-read from the source document, page 1 (SHA-256 recorded in sources.csv).",Not applicable
V003480,M001,G001-20,Vicat softening temperature,61 °C,°C,61,Not applicable,Not applicable,=,1,61,Not applicable,Not applicable,°C,Published value,Not published (do not assume printed),Not applicable,Not published,not-stated,Not published,not-stated,Not applicable,Not applicable,Not published,306 ISO 306 GB/T 1633,ISO 306; GB/T 1633,Not applicable,Not applicable,Not published,S-POLYCN-TDS-Polymaker-PolySonic-PLA-Pro-6-0-2026-06-08-EN,"p. 1: Vicat softening temp. ISO 306, GB/T 1633","Added 2026-09-19 (m57-batch-b04-polymaker): re-read from the source document, page 1 (SHA-256 recorded in sources.csv).",Not applicable
V003481,M001,G001-20,Tensile modulus,2360.0 ± 30.1 MPa,MPa,2360,30.1,Not applicable,=,0.001,2.36,0.0301,Not applicable,GPa,Published value,Not published (do not assume printed),XY,Not published,not-stated,Not published,not-stated,Not applicable,Not applicable,Not published,Not published,Not published,Not applicable,Not applicable,Not published,S-POLYCN-TDS-Polymaker-PolySonic-PLA-Pro-6-0-2026-06-08-EN,p. 1: Young’s modulus (X-Y),"Added 2026-09-19 (m57-batch-b04-polymaker): re-read from the source document, page 1 (SHA-256 recorded in sources.csv).",Not applicable
V003482,M001,G001-20,Tensile modulus,2283.3 ± 32.1 MPa,MPa,2283.3,32.1,Not applicable,=,0.001,2.2833,0.0321,Not applicable,GPa,Published value,Not published (do not assume printed),Z,Not published,not-stated,Not published,not-stated,Not applicable,Not applicable,Not published,Not published,Not published,Not applicable,Not applicable,Not published,S-POLYCN-TDS-Polymaker-PolySonic-PLA-Pro-6-0-2026-06-08-EN,p. 1: Young’s modulus (Z),"Added 2026-09-19 (m57-batch-b04-polymaker): re-read from the source document, page 1 (SHA-256 recorded in sources.csv).",Not applicable
V003483,M001,G001-20,Tensile strength (endpoint unspecified),41.2 ± 0.6 MPa,MPa,41.2,0.6,Not applicable,=,1,41.2,0.6,Not applicable,MPa,Published value,Not published (do not assume printed),XY,Not published,not-stated,Not published,not-stated,Not applicable,Not applicable,Not published,Not published,Not published,Not applicable,Not applicable,Not published,S-POLYCN-TDS-Polymaker-PolySonic-PLA-Pro-6-0-2026-06-08-EN,p. 1: Tensile strength (X-Y),"Added 2026-09-19 (m57-batch-b04-polymaker): re-read from the source document, page 1 (SHA-256 recorded in sources.csv).",Not applicable
V003484,M001,G001-20,Tensile strength (endpoint unspecified),33.6 ± 0.5 MPa,MPa,33.6,0.5,Not applicable,=,1,33.6,0.5,Not applicable,MPa,Published value,Not published (do not assume printed),Z,Not published,not-stated,Not published,not-stated,Not applicable,Not applicable,Not published,Not published,Not published,Not applicable,Not applicable,Not published,S-POLYCN-TDS-Polymaker-PolySonic-PLA-Pro-6-0-2026-06-08-EN,p. 1: Tensile strength (Z),"Added 2026-09-19 (m57-batch-b04-polymaker): re-read from the source document, page 1 (SHA-256 recorded in sources.csv).",Not applicable
V003485,M001,G001-20,Elongation at break,23.4 ± 6.3 %,%,23.4,6.3,Not applicable,=,1,23.4,6.3,Not applicable,%,Published value,Not published (do not assume printed),XY,Not published,not-stated,Not published,not-stated,Not applicable,Not applicable,Not published,Not published,Not published,Not applicable,Not applicable,Not published,S-POLYCN-TDS-Polymaker-PolySonic-PLA-Pro-6-0-2026-06-08-EN,p. 1: Elongation at break (X-Y),"Added 2026-09-19 (m57-batch-b04-polymaker): re-read from the source document, page 1 (SHA-256 recorded in sources.csv).",Not applicable
V003486,M001,G001-20,Elongation at break,4.9 ± 1.1 %,%,4.9,1.1,Not applicable,=,1,4.9,1.1,Not applicable,%,Published value,Not published (do not assume printed),Z,Not published,not-stated,Not published,not-stated,Not applicable,Not applicable,Not published,Not published,Not published,Not applicable,Not applicable,Not published,S-POLYCN-TDS-Polymaker-PolySonic-PLA-Pro-6-0-2026-06-08-EN,p. 1: Elongation at break (Z),"Added 2026-09-19 (m57-batch-b04-polymaker): re-read from the source document, page 1 (SHA-256 recorded in sources.csv).",Not applicable
V003487,M001,G001-20,Flexural modulus,2688.7 ± 26.1 MPa,MPa,2688.7,26.1,Not applicable,=,0.001,2.6887,0.0261,Not applicable,GPa,Published value,Not published (do not assume printed),XY,Not published,not-stated,Not published,not-stated,Not applicable,Not applicable,Not published,Not published,Not published,Not applicable,Not applicable,Not published,S-POLYCN-TDS-Polymaker-PolySonic-PLA-Pro-6-0-2026-06-08-EN,p. 1: Bending modulus (X-Y),"Added 2026-09-19 (m57-batch-b04-polymaker): re-read from the source document, page 1 (SHA-256 recorded in sources.csv).",Not applicable
V003488,M001,G001-20,Flexural strength,67.5 ± 0.7 MPa,MPa,67.5,0.7,Not applicable,=,1,67.5,0.7,Not applicable,MPa,Published value,Not published (do not assume printed),XY,Not published,not-stated,Not published,not-stated,Not applicable,Not applicable,Not published,Not published,Not published,Not applicable,Not applicable,Not published,S-POLYCN-TDS-Polymaker-PolySonic-PLA-Pro-6-0-2026-06-08-EN,p. 1: Bending strength (X-Y),"Added 2026-09-19 (m57-batch-b04-polymaker): re-read from the source document, page 1 (SHA-256 recorded in sources.csv).",Not applicable
V003489,M027,G027-07,Density,1.06 g/cm3,g/cm3,1.06,Not applicable,Not applicable,=,1000,1060,Not applicable,Not applicable,kg/m³,Published value,Not published (density specimen form not explicitly established),Not applicable,Not published,not-stated,Not published,not-stated,Not applicable,Not applicable,Not published,1183 ISO1183 GB/T1033,ISO 1183; GB/T 1033,Not applicable,Not applicable,Not published,S-POLYCN-TDS-Polymaker-ABS-Max-V1-1-2026-06-01-EN,"p. 1: Density ISO1183, GB/T1033","Added 2026-09-19 (m57-batch-b04-polymaker): re-read from the source document, page 1 (SHA-256 recorded in sources.csv).",Not applicable
V003490,M027,G027-07,Melt mass-flow rate,6.6 g/10min,g/10min,6.6,Not applicable,Not applicable,=,1,6.6,Not applicable,Not applicable,g/10 min,Published value,Not published (do not assume printed),Not applicable,Not published,not-stated,Not published,not-stated,Not applicable,Not applicable,210°C,210°C 2.16 kg,Not published,Not applicable,Not applicable,Not published,S-POLYCN-TDS-Polymaker-ABS-Max-V1-1-2026-06-01-EN,"p. 1: Melt index 210°C, 2.16 kg","Added 2026-09-19 (m57-batch-b04-polymaker): re-read from the source document, page 1 (SHA-256 recorded in sources.csv).",Not applicable
V003491,M027,G027-07,Glass transition temperature,126.3 °C,°C,126.3,Not applicable,Not applicable,=,1,126.3,Not applicable,Not applicable,°C,Published value,Not published (do not assume printed),Not applicable,Not published,not-stated,Not published,not-stated,Not applicable,Not applicable,Not published,Not published,Not published,Not applicable,Not applicable,Not published,S-POLYCN-TDS-Polymaker-ABS-Max-V1-1-2026-06-01-EN,"p. 1: Glass transition temp. DSC, 10°C/min","Added 2026-09-19 (m57-batch-b04-polymaker): re-read from the source document, page 1 (SHA-256 recorded in sources.csv).",Not applicable
V003492,M027,G027-07,Vicat softening temperature,127.4 °C,°C,127.4,Not applicable,Not applicable,=,1,127.4,Not applicable,Not applicable,°C,Published value,Not published (do not assume printed),Not applicable,Not published,not-stated,Not published,not-stated,Not applicable,Not applicable,Not published,Not published,Not published,Not applicable,Not applicable,Not published,S-POLYCN-TDS-Polymaker-ABS-Max-V1-1-2026-06-01-EN,p. 1: Vicat softening temp.,"Added 2026-09-19 (m57-batch-b04-polymaker): re-read from the source document, page 1 (SHA-256 recorded in sources.csv).",Not applicable
V003493,M027,G027-07,Tensile modulus,2.32 ± 0.03 GPa,GPa,2.32,0.03,Not applicable,=,1,2.32,0.03,Not applicable,GPa,Published value,Not published (do not assume printed),XY,Not published,not-stated,Not published,not-stated,Not applicable,Not applicable,Not published,Not published,Not published,Not applicable,Not applicable,Not published,S-POLYCN-TDS-Polymaker-ABS-Max-V1-1-2026-06-01-EN,p. 1: Young’s modulus (X-Y),"Added 2026-09-19 (m57-batch-b04-polymaker): re-read from the source document, page 1 (SHA-256 recorded in sources.csv).",Not applicable
V003494,M027,G027-07,Tensile modulus,2.10 ± 0.01 GPa,GPa,2.1,0.01,Not applicable,=,1,2.1,0.01,Not applicable,GPa,Published value,Not published (do not assume printed),Z,Not published,not-stated,Not published,not-stated,Not applicable,Not applicable,Not published,Not published,Not published,Not applicable,Not applicable,Not published,S-POLYCN-TDS-Polymaker-ABS-Max-V1-1-2026-06-01-EN,p. 1: Young’s modulus (Z),"Added 2026-09-19 (m57-batch-b04-polymaker): re-read from the source document, page 1 (SHA-256 recorded in sources.csv).",Not applicable
V003495,M027,G027-07,Tensile strength (endpoint unspecified),35.66 ± 0.58 MPa,MPa,35.66,0.58,Not applicable,=,1,35.66,0.58,Not applicable,MPa,Published value,Not published (do not assume printed),XY,Not published,not-stated,Not published,not-stated,Not applicable,Not applicable,Not published,Not published,Not published,Not applicable,Not applicable,Not published,S-POLYCN-TDS-Polymaker-ABS-Max-V1-1-2026-06-01-EN,p. 1: Tensile strength (X-Y),"Added 2026-09-19 (m57-batch-b04-polymaker): re-read from the source document, page 1 (SHA-256 recorded in sources.csv).",Not applicable
V003496,M027,G027-07,Tensile strength (endpoint unspecified),25.41 ± 0.36 MPa,MPa,25.41,0.36,Not applicable,=,1,25.41,0.36,Not applicable,MPa,Published value,Not published (do not assume printed),Z,Not published,not-stated,Not published,not-stated,Not applicable,Not applicable,Not published,Not published,Not published,Not applicable,Not applicable,Not published,S-POLYCN-TDS-Polymaker-ABS-Max-V1-1-2026-06-01-EN,p. 1: Tensile strength (Z),"Added 2026-09-19 (m57-batch-b04-polymaker): re-read from the source document, page 1 (SHA-256 recorded in sources.csv).",Not applicable
V003497,M027,G027-07,Elongation at break,6.72 ± 0.34 %,%,6.72,0.34,Not applicable,=,1,6.72,0.34,Not applicable,%,Published value,Not published (do not assume printed),XY,Not published,not-stated,Not published,not-stated,Not applicable,Not applicable,Not published,Not published,Not published,Not applicable,Not applicable,Not published,S-POLYCN-TDS-Polymaker-ABS-Max-V1-1-2026-06-01-EN,p. 1: Elongation at break (X-Y),"Added 2026-09-19 (m57-batch-b04-polymaker): re-read from the source document, page 1 (SHA-256 recorded in sources.csv).",Not applicable
V003498,M027,G027-07,Elongation at break,1.81 ± 0.15 %,%,1.81,0.15,Not applicable,=,1,1.81,0.15,Not applicable,%,Published value,Not published (do not assume printed),Z,Not published,not-stated,Not published,not-stated,Not applicable,Not applicable,Not published,Not published,Not published,Not applicable,Not applicable,Not published,S-POLYCN-TDS-Polymaker-ABS-Max-V1-1-2026-06-01-EN,p. 1: Elongation at break (Z),"Added 2026-09-19 (m57-batch-b04-polymaker): re-read from the source document, page 1 (SHA-256 recorded in sources.csv).",Not applicable
V003499,M027,G027-07,Flexural modulus,2.50 ± 0.07 GPa,GPa,2.5,0.07,Not applicable,=,1,2.5,0.07,Not applicable,GPa,Published value,Not published (do not assume printed),XY,Not published,not-stated,Not published,not-stated,Not applicable,Not applicable,Not published,Not published,Not published,Not applicable,Not applicable,Not published,S-POLYCN-TDS-Polymaker-ABS-Max-V1-1-2026-06-01-EN,p. 1: Bending modulus (X-Y),"Added 2026-09-19 (m57-batch-b04-polymaker): re-read from the source document, page 1 (SHA-256 recorded in sources.csv).",Not applicable
