Repository: faridbnv/h2c-materials

# Filament Atlas

**Live: [pdynamics.ca/h2c-materials](https://pdynamics.ca/h2c-materials/)** · one HTML page, with a page of its own for
each well-documented material beside it, that also runs offline from a file, with no server.

## What it is

Filament Atlas is a tool for a small engineering team choosing a 3D-printing filament for the team's Bambu Lab H2C
printer. It was the H2C Material Selector until 2026-10-16; the built file keeps that name. You say what a part must
do (survive 100 °C, be at least this stiff, be as light as possible), and it answers in two steps:

- **Which kinds of filament** (PLA, PETG, carbon-filled nylon and so on) can do it, and whether the H2C can print them.

File: data/tables/measurements.csv (part 63 of 82)
MeasurementID,MaterialID,GradeID,Property,Raw value,Raw unit,Raw numeric,Raw uncertainty ±,Raw upper bound,Operator,Conversion factor,Normalized value,Normalized uncertainty ±,Normalized upper bound,Normalized unit,Data status,Specimen type,Direction,Moisture condition,Moisture state,Post-processing,Post-processing state,Anneal °C,Anneal h,Test temperature,Standard / load,Standards,Test load MPa,Notch,Specimen / print parameters,SourceID,Locator,Notes,Parse review
V003500,M027,G027-07,Flexural modulus,2.21 ± 0.05 GPa,GPa,2.21,0.05,Not applicable,=,1,2.21,0.05,Not applicable,GPa,Published value,Not published (do not assume printed),Z,Not published,not-stated,Not published,not-stated,Not applicable,Not applicable,Not published,Not published,Not published,Not applicable,Not applicable,Not published,S-POLYCN-TDS-Polymaker-ABS-Max-V1-1-2026-06-01-EN,p. 1: Bending modulus (Z),"Added 2026-09-19 (m57-batch-b04-polymaker): re-read from the source document, page 1 (SHA-256 recorded in sources.csv).",Not applicable
V003501,M027,G027-07,Flexural strength,63.29 ± 1.19 MPa,MPa,63.29,1.19,Not applicable,=,1,63.29,1.19,Not applicable,MPa,Published value,Not published (do not assume printed),XY,Not published,not-stated,Not published,not-stated,Not applicable,Not applicable,Not published,Not published,Not published,Not applicable,Not applicable,Not published,S-POLYCN-TDS-Polymaker-ABS-Max-V1-1-2026-06-01-EN,p. 1: Bending strength (X-Y),"Added 2026-09-19 (m57-batch-b04-polymaker): re-read from the source document, page 1 (SHA-256 recorded in sources.csv).",Not applicable
V003502,M027,G027-07,Flexural strength,45.12 ± 0.89 MPa,MPa,45.12,0.89,Not applicable,=,1,45.12,0.89,Not applicable,MPa,Published value,Not published (do not assume printed),Z,Not published,not-stated,Not published,not-stated,Not applicable,Not applicable,Not published,Not published,Not published,Not applicable,Not applicable,Not published,S-POLYCN-TDS-Polymaker-ABS-Max-V1-1-2026-06-01-EN,p. 1: Bending strength (Z),"Added 2026-09-19 (m57-batch-b04-polymaker): re-read from the source document, page 1 (SHA-256 recorded in sources.csv).",Not applicable
V003503,M027,G027-07,Charpy strength,8.01 ± 0.77 kJ/m2,kJ/m2,8.01,0.77,Not applicable,=,1,8.01,0.77,Not applicable,kJ/m²,Published value,Not published (do not assume printed),XY,Not published,not-stated,Not published,not-stated,Not applicable,Not applicable,Not published,ISO 179 GB/T 1043,ISO 179; GB/T 1043,Not applicable,Unnotched,Not published,S-POLYCN-TDS-Polymaker-ABS-Max-V1-1-2026-06-01-EN,"p. 1: Charpy impact strength (X-Y) ISO 179, GB/T 1043","Added 2026-09-19 (m57-batch-b04-polymaker): re-read from the source document, page 1 (SHA-256 recorded in sources.csv).",Not applicable
V003504,M039,G039-11,Density,1.21 g/cm3,g/cm3,1.21,Not applicable,Not applicable,=,1000,1210,Not applicable,Not applicable,kg/m³,Published value,Not published (density specimen form not explicitly established),Not applicable,Not published,not-stated,Not published,not-stated,Not applicable,Not applicable,Not published,1183 ISO1183 GB/T1033,ISO 1183; GB/T 1033,Not applicable,Not applicable,Not published,S-POLYCN-TDS-Polymaker-PolyFlex-TPU90-V5-6-2025-12-11-EN,"p. 1: Density ISO1183, GB/T1033","Added 2026-09-19 (m57-batch-b04-polymaker): re-read from the source document, page 1 (SHA-256 recorded in sources.csv).",Not applicable
V003505,M039,G039-11,Melt mass-flow rate,6.1 g/10min,g/10min,6.1,Not applicable,Not applicable,=,1,6.1,Not applicable,Not applicable,g/10 min,Published value,Not published (do not assume printed),Not applicable,Not published,not-stated,Not published,not-stated,Not applicable,Not applicable,185°C,185°C 1.2 kg,Not published,Not applicable,Not applicable,Not published,S-POLYCN-TDS-Polymaker-PolyFlex-TPU90-V5-6-2025-12-11-EN,"p. 1: Melt index 185°C, 1.2 kg","Added 2026-09-19 (m57-batch-b04-polymaker): re-read from the source document, page 1 (SHA-256 recorded in sources.csv).",Not applicable
V003506,M039,G039-11,Water absorption,0.67 %,%,0.67,Not applicable,Not applicable,=,1,0.67,Not applicable,Not applicable,%,Published value,Not published (do not assume printed),Not applicable,Not published,not-stated,Not published,not-stated,Not applicable,Not applicable,Not published,Not published,Not published,Not applicable,Not applicable,Not published,S-POLYCN-TDS-Polymaker-PolyFlex-TPU90-V5-6-2025-12-11-EN,p. 1: Equilibrium water absorption (%)=,"Added 2026-09-19 (m57-batch-b04-polymaker): re-read from the source document, page 1 (SHA-256 recorded in sources.csv).",Not applicable
V003507,M039,G039-11,Hardness,90,Shore A,90,Not applicable,Not applicable,=,1,90,Not applicable,Not applicable,Shore A,Published value,Not published (do not assume printed),Not applicable,Not published,not-stated,Not published,not-stated,Not applicable,Not applicable,Not published,7619-1 ISO 7619-1 GB/T 531.1,ISO 7619; GB/T 531.1,Not applicable,Not applicable,Not published,S-POLYCN-TDS-Polymaker-PolyFlex-TPU90-V5-6-2025-12-11-EN,"p. 1: Shore hardness ISO 7619-1, GB/T 531.1","Added 2026-09-19 (m57-batch-b04-polymaker): re-read from the source document, page 1 (SHA-256 recorded in sources.csv).",Not applicable
V003508,M027,G027-08,Density,1.04 g/cm3,g/cm3,1.04,Not applicable,Not applicable,=,1000,1040,Not applicable,Not applicable,kg/m³,Published value,Not published (density specimen form not explicitly established),Not applicable,Not published,not-stated,Not published,not-stated,Not applicable,Not applicable,Not published,1183 ISO1183 GB/T1033,ISO 1183; GB/T 1033,Not applicable,Not applicable,Not published,S-POLYCN-TDS-Polymaker-ABS-Pro-V1-1-2026-06-01-EN,"p. 1: Density ISO1183, GB/T1033","Added 2026-09-19 (m57-batch-b04-polymaker): re-read from the source document, page 1 (SHA-256 recorded in sources.csv).",Not applicable
V003509,M027,G027-08,Melt mass-flow rate,11.1 g/10min,g/10min,11.1,Not applicable,Not applicable,=,1,11.1,Not applicable,Not applicable,g/10 min,Published value,Not published (do not assume printed),Not applicable,Not published,not-stated,Not published,not-stated,Not applicable,Not applicable,210°C,210°C 2.16 kg,Not published,Not applicable,Not applicable,Not published,S-POLYCN-TDS-Polymaker-ABS-Pro-V1-1-2026-06-01-EN,"p. 1: Melt index 210°C, 2.16 kg","Added 2026-09-19 (m57-batch-b04-polymaker): re-read from the source document, page 1 (SHA-256 recorded in sources.csv).",Not applicable
V003510,M027,G027-08,Glass transition temperature,114.9 °C,°C,114.9,Not applicable,Not applicable,=,1,114.9,Not applicable,Not applicable,°C,Published value,Not published (do not assume printed),Not applicable,Not published,not-stated,Not published,not-stated,Not applicable,Not applicable,Not published,Not published,Not published,Not applicable,Not applicable,Not published,S-POLYCN-TDS-Polymaker-ABS-Pro-V1-1-2026-06-01-EN,"p. 1: Glass transition temp. DSC, 10°C/min","Added 2026-09-19 (m57-batch-b04-polymaker): re-read from the source document, page 1 (SHA-256 recorded in sources.csv).",Not applicable
V003511,M027,G027-08,Vicat softening temperature,116.1 °C,°C,116.1,Not applicable,Not applicable,=,1,116.1,Not applicable,Not applicable,°C,Published value,Not published (do not assume printed),Not applicable,Not published,not-stated,Not published,not-stated,Not applicable,Not applicable,Not published,Not published,Not published,Not applicable,Not applicable,Not published,S-POLYCN-TDS-Polymaker-ABS-Pro-V1-1-2026-06-01-EN,p. 1: Vicat softening temp.,"Added 2026-09-19 (m57-batch-b04-polymaker): re-read from the source document, page 1 (SHA-256 recorded in sources.csv).",Not applicable
V003512,M027,G027-08,Tensile modulus,2.33 ± 0.03 GPa,GPa,2.33,0.03,Not applicable,=,1,2.33,0.03,Not applicable,GPa,Published value,Not published (do not assume printed),XY,Not published,not-stated,Not published,not-stated,Not applicable,Not applicable,Not published,Not published,Not published,Not applicable,Not applicable,Not published,S-POLYCN-TDS-Polymaker-ABS-Pro-V1-1-2026-06-01-EN,p. 1: Young’s modulus (X-Y),"Added 2026-09-19 (m57-batch-b04-polymaker): re-read from the source document, page 1 (SHA-256 recorded in sources.csv).",Not applicable
V003513,M027,G027-08,Tensile modulus,1.95 ± 0.02 GPa,GPa,1.95,0.02,Not applicable,=,1,1.95,0.02,Not applicable,GPa,Published value,Not published (do not assume printed),Z,Not published,not-stated,Not published,not-stated,Not applicable,Not applicable,Not published,Not published,Not published,Not applicable,Not applicable,Not published,S-POLYCN-TDS-Polymaker-ABS-Pro-V1-1-2026-06-01-EN,p. 1: Young’s modulus (Z),"Added 2026-09-19 (m57-batch-b04-polymaker): re-read from the source document, page 1 (SHA-256 recorded in sources.csv).",Not applicable
V003514,M027,G027-08,Tensile strength (endpoint unspecified),34.94 ± 0.62 MPa,MPa,34.94,0.62,Not applicable,=,1,34.94,0.62,Not applicable,MPa,Published value,Not published (do not assume printed),XY,Not published,not-stated,Not published,not-stated,Not applicable,Not applicable,Not published,Not published,Not published,Not applicable,Not applicable,Not published,S-POLYCN-TDS-Polymaker-ABS-Pro-V1-1-2026-06-01-EN,p. 1: Tensile strength (X-Y),"Added 2026-09-19 (m57-batch-b04-polymaker): re-read from the source document, page 1 (SHA-256 recorded in sources.csv).",Not applicable
V003515,M027,G027-08,Tensile strength (endpoint unspecified),21.87 ± 0.32 MPa,MPa,21.87,0.32,Not applicable,=,1,21.87,0.32,Not applicable,MPa,Published value,Not published (do not assume printed),Z,Not published,not-stated,Not published,not-stated,Not applicable,Not applicable,Not published,Not published,Not published,Not applicable,Not applicable,Not published,S-POLYCN-TDS-Polymaker-ABS-Pro-V1-1-2026-06-01-EN,p. 1: Tensile strength (Z),"Added 2026-09-19 (m57-batch-b04-polymaker): re-read from the source document, page 1 (SHA-256 recorded in sources.csv).",Not applicable
V003516,M027,G027-08,Elongation at break,7.34 ± 1.13 %,%,7.34,1.13,Not applicable,=,1,7.34,1.13,Not applicable,%,Published value,Not published (do not assume printed),XY,Not published,not-stated,Not published,not-stated,Not applicable,Not applicable,Not published,Not published,Not published,Not applicable,Not applicable,Not published,S-POLYCN-TDS-Polymaker-ABS-Pro-V1-1-2026-06-01-EN,p. 1: Elongation at break (X-Y),"Added 2026-09-19 (m57-batch-b04-polymaker): re-read from the source document, page 1 (SHA-256 recorded in sources.csv).",Not applicable
V003517,M027,G027-08,Elongation at break,1.54 ± 0.13 %,%,1.54,0.13,Not applicable,=,1,1.54,0.13,Not applicable,%,Published value,Not published (do not assume printed),Z,Not published,not-stated,Not published,not-stated,Not applicable,Not applicable,Not published,Not published,Not published,Not applicable,Not applicable,Not published,S-POLYCN-TDS-Polymaker-ABS-Pro-V1-1-2026-06-01-EN,p. 1: Elongation at break (Z),"Added 2026-09-19 (m57-batch-b04-polymaker): re-read from the source document, page 1 (SHA-256 recorded in sources.csv).",Not applicable
V003518,M027,G027-08,Flexural modulus,2.33 ± 0.05 GPa,GPa,2.33,0.05,Not applicable,=,1,2.33,0.05,Not applicable,GPa,Published value,Not published (do not assume printed),XY,Not published,not-stated,Not published,not-stated,Not applicable,Not applicable,Not published,Not published,Not published,Not applicable,Not applicable,Not published,S-POLYCN-TDS-Polymaker-ABS-Pro-V1-1-2026-06-01-EN,p. 1: Bending modulus (X-Y),"Added 2026-09-19 (m57-batch-b04-polymaker): re-read from the source document, page 1 (SHA-256 recorded in sources.csv).",Not applicable
V003519,M027,G027-08,Flexural modulus,2.17 ± 0.01 GPa,GPa,2.17,0.01,Not applicable,=,1,2.17,0.01,Not applicable,GPa,Published value,Not published (do not assume printed),Z,Not published,not-stated,Not published,not-stated,Not applicable,Not applicable,Not published,Not published,Not published,Not applicable,Not applicable,Not published,S-POLYCN-TDS-Polymaker-ABS-Pro-V1-1-2026-06-01-EN,p. 1: Bending modulus (Z),"Added 2026-09-19 (m57-batch-b04-polymaker): re-read from the source document, page 1 (SHA-256 recorded in sources.csv).",Not applicable
V003520,M027,G027-08,Flexural strength,60.05 ± 0.46 MPa,MPa,60.05,0.46,Not applicable,=,1,60.05,0.46,Not applicable,MPa,Published value,Not published (do not assume printed),XY,Not published,not-stated,Not published,not-stated,Not applicable,Not applicable,Not published,Not published,Not published,Not applicable,Not applicable,Not published,S-POLYCN-TDS-Polymaker-ABS-Pro-V1-1-2026-06-01-EN,p. 1: Bending strength (X-Y),"Added 2026-09-19 (m57-batch-b04-polymaker): re-read from the source document, page 1 (SHA-256 recorded in sources.csv).",Not applicable
V003521,M027,G027-08,Flexural strength,41.24 ± 2.14 MPa,MPa,41.24,2.14,Not applicable,=,1,41.24,2.14,Not applicable,MPa,Published value,Not published (do not assume printed),Z,Not published,not-stated,Not published,not-stated,Not applicable,Not applicable,Not published,Not published,Not published,Not applicable,Not applicable,Not published,S-POLYCN-TDS-Polymaker-ABS-Pro-V1-1-2026-06-01-EN,p. 1: Bending strength (Z),"Added 2026-09-19 (m57-batch-b04-polymaker): re-read from the source document, page 1 (SHA-256 recorded in sources.csv).",Not applicable
V003522,M027,G027-08,Charpy strength,8.87 ± 1.14 kJ/m2,kJ/m2,8.87,1.14,Not applicable,=,1,8.87,1.14,Not applicable,kJ/m²,Published value,Not published (do not assume printed),XY,Not published,not-stated,Not published,not-stated,Not applicable,Not applicable,Not published,ISO 179 GB/T 1043,ISO 179; GB/T 1043,Not applicable,Unnotched,Not published,S-POLYCN-TDS-Polymaker-ABS-Pro-V1-1-2026-06-01-EN,"p. 1: Charpy impact strength (X-Y) ISO 179, GB/T 1043","Added 2026-09-19 (m57-batch-b04-polymaker): re-read from the source document, page 1 (SHA-256 recorded in sources.csv).",Not applicable
V003523,M001,G001-21,Density,1.287 g/cm3,g/cm3,1.287,Not applicable,Not applicable,=,1000,1287,Not applicable,Not applicable,kg/m³,Published value,Not published (density specimen form not explicitly established),Not applicable,Not published,not-stated,Not published,not-stated,Not applicable,Not applicable,Not published,1183 ISO1183 GB/T1033,ISO 1183; GB/T 1033,Not applicable,Not applicable,Not published,S-POLYCN-Polymaker-HT-PLA-TDS-EN-V1-1,"p. 2: Density ISO1183, GB/T1033","Added 2026-09-19 (m57-batch-b04-polymaker): re-read from the source document, page 2 (SHA-256 recorded in sources.csv). ""1.287"" may be a thousands separator or a decimal one; read as 1.287 because the other reading is outside anything this property reaches",Not applicable
V003524,M001,G001-21,Melt mass-flow rate,22.6 g/10min,g/10min,22.6,Not applicable,Not applicable,=,1,22.6,Not applicable,Not applicable,g/10 min,Published value,Not published (do not assume printed),Not applicable,Not published,not-stated,Not published,not-stated,Not applicable,Not applicable,210°C,210°C 2.16 kg,Not published,Not applicable,Not applicable,Not published,S-POLYCN-Polymaker-HT-PLA-TDS-EN-V1-1,"p. 2: Melt index 210°C, 2.16 kg","Added 2026-09-19 (m57-batch-b04-polymaker): re-read from the source document, page 2 (SHA-256 recorded in sources.csv).",Not applicable
V003525,M001,G001-21,Glass transition temperature,59.8 °C,°C,59.8,Not applicable,Not applicable,=,1,59.8,Not applicable,Not applicable,°C,Published value,Not published (do not assume printed),Not applicable,Not published,not-stated,Not published,not-stated,Not applicable,Not applicable,Not published,Not published,Not published,Not applicable,Not applicable,Not published,S-POLYCN-Polymaker-HT-PLA-TDS-EN-V1-1,"p. 3: Glass transition temperature DSC, 10°C/min","Added 2026-09-19 (m57-batch-b04-polymaker): re-read from the source document, page 3 (SHA-256 recorded in sources.csv).",Not applicable
V003526,M001,G001-21,Melting temperature,177.23 °C,°C,177.23,Not applicable,Not applicable,=,1,177.23,Not applicable,Not applicable,°C,Published value,Not published (do not assume printed),Not applicable,Not published,not-stated,Not published,not-stated,Not applicable,Not applicable,Not published,Not published,Not published,Not applicable,Not applicable,Not published,S-POLYCN-Polymaker-HT-PLA-TDS-EN-V1-1,"p. 3: Melting temperature DSC, 10°C/min","Added 2026-09-19 (m57-batch-b04-polymaker): re-read from the source document, page 3 (SHA-256 recorded in sources.csv).",Not applicable
V003527,M001,G001-21,Crystallization temperature,77.21 °C,°C,77.21,Not applicable,Not applicable,=,1,77.21,Not applicable,Not applicable,°C,Published value,Not published (do not assume printed),Not applicable,Not published,not-stated,Not published,not-stated,Not applicable,Not applicable,Not published,Not published,Not published,Not applicable,Not applicable,Not published,S-POLYCN-Polymaker-HT-PLA-TDS-EN-V1-1,"p. 3: Crystallization temperature DSC, 10°C/min","Added 2026-09-19 (m57-batch-b04-polymaker): re-read from the source document, page 3 (SHA-256 recorded in sources.csv).",Not applicable
V003528,M001,G001-21,Vicat softening temperature,156.2 °C,°C,156.2,Not applicable,Not applicable,=,1,156.2,Not applicable,Not applicable,°C,Published value,Not published (do not assume printed),Not applicable,Not published,not-stated,As printed,as-printed,Not applicable,Not applicable,Not published,306 as printed ISO 306 GB/T 1633,ISO 306; GB/T 1633,Not applicable,Not applicable,Not published,S-POLYCN-Polymaker-HT-PLA-TDS-EN-V1-1,"p. 3: Vicat softening temperature ISO 306, GB/T 1633","Added 2026-09-19 (m57-batch-b04-polymaker): re-read from the source document, page 3 (SHA-256 recorded in sources.csv).",Not applicable
V003529,M001,G001-21,HDT,58.6 °C,°C,58.6,Not applicable,Not applicable,=,1,58.6,Not applicable,Not applicable,°C,Published value,Not published (do not assume printed),Not applicable,Not published,not-stated,As printed,as-printed,Not applicable,Not applicable,Not published,1.8MPa 75 as printed ISO 75,ISO 75,1.8,Not applicable,Not published,S-POLYCN-Polymaker-HT-PLA-TDS-EN-V1-1,p. 3: Heat deflection temperature ISO 75 1.8MPa,"Added 2026-09-19 (m57-batch-b04-polymaker): re-read from the source document, page 3 (SHA-256 recorded in sources.csv).",Not applicable
V003530,M001,G001-21,HDT,61.4 °C,°C,61.4,Not applicable,Not applicable,=,1,61.4,Not applicable,Not applicable,°C,Published value,Not published (do not assume printed),Not applicable,Not published,not-stated,As printed,as-printed,Not applicable,Not applicable,Not published,0.45MPa 75 as printed ISO 75,ISO 75,0.45,Not applicable,Not published,S-POLYCN-Polymaker-HT-PLA-TDS-EN-V1-1,p. 3: Heat deflection temperature ISO 75 0.45MPa,"Added 2026-09-19 (m57-batch-b04-polymaker): re-read from the source document, page 3 (SHA-256 recorded in sources.csv).",Not applicable
V003531,M001,G001-21,Tensile modulus,2945.75 ± 77.35 MPa,MPa,2945.75,77.35,Not applicable,=,0.001,2.94575,0.07735,Not applicable,GPa,Published value,Not published (do not assume printed),XY,Not published,not-stated,Not published,not-stated,Not applicable,Not applicable,Not published,Not published,Not published,Not applicable,Not applicable,Not published,S-POLYCN-Polymaker-HT-PLA-TDS-EN-V1-1,p. 4: Young's modulus (X-Y),"Added 2026-09-19 (m57-batch-b04-polymaker): re-read from the source document, page 4 (SHA-256 recorded in sources.csv).",Not applicable
V003532,M001,G001-21,Tensile modulus,2596.43 ± 160.44 MPa,MPa,2596.43,160.44,Not applicable,=,0.001,2.59643,0.16044,Not applicable,GPa,Published value,Not published (do not assume printed),Z,Not published,not-stated,Not published,not-stated,Not applicable,Not applicable,Not published,Not published,Not published,Not applicable,Not applicable,Not published,S-POLYCN-Polymaker-HT-PLA-TDS-EN-V1-1,p. 4: Young's modulus (Z),"Added 2026-09-19 (m57-batch-b04-polymaker): re-read from the source document, page 4 (SHA-256 recorded in sources.csv).",Not applicable
V003533,M001,G001-21,Tensile strength (endpoint unspecified),42.86 ± 0.76 MPa,MPa,42.86,0.76,Not applicable,=,1,42.86,0.76,Not applicable,MPa,Published value,Not published (do not assume printed),XY,Not published,not-stated,Not published,not-stated,Not applicable,Not applicable,Not published,Not published,Not published,Not applicable,Not applicable,Not published,S-POLYCN-Polymaker-HT-PLA-TDS-EN-V1-1,p. 4: Tensile strength (X-Y),"Added 2026-09-19 (m57-batch-b04-polymaker): re-read from the source document, page 4 (SHA-256 recorded in sources.csv).",Not applicable
V003534,M001,G001-21,Tensile strength (endpoint unspecified),20.83 ± 0.51 Mpa,Mpa,20.83,0.51,Not applicable,=,1,20.83,0.51,Not applicable,MPa,Published value,Not published (do not assume printed),Z,Not published,not-stated,Not published,not-stated,Not applicable,Not applicable,Not published,Not published,Not published,Not applicable,Not applicable,Not published,S-POLYCN-Polymaker-HT-PLA-TDS-EN-V1-1,p. 4: Tensile strength (Z),"Added 2026-09-19 (m57-batch-b04-polymaker): re-read from the source document, page 4 (SHA-256 recorded in sources.csv).",Not applicable
V003535,M001,G001-21,Elongation at break,2.80 ± 0.26 %,%,2.8,0.26,Not applicable,=,1,2.8,0.26,Not applicable,%,Published value,Not published (do not assume printed),XY,Not published,not-stated,Not published,not-stated,Not applicable,Not applicable,Not published,Not published,Not published,Not applicable,Not applicable,Not published,S-POLYCN-Polymaker-HT-PLA-TDS-EN-V1-1,p. 4: Elongation at break (X-Y),"Added 2026-09-19 (m57-batch-b04-polymaker): re-read from the source document, page 4 (SHA-256 recorded in sources.csv).",Not applicable
V003536,M001,G001-21,Elongation at break,0.97 ± 0.05 %,%,0.97,0.05,Not applicable,=,1,0.97,0.05,Not applicable,%,Published value,Not published (do not assume printed),Z,Not published,not-stated,Not published,not-stated,Not applicable,Not applicable,Not published,Not published,Not published,Not applicable,Not applicable,Not published,S-POLYCN-Polymaker-HT-PLA-TDS-EN-V1-1,p. 4: Elongation at break (Z),"Added 2026-09-19 (m57-batch-b04-polymaker): re-read from the source document, page 4 (SHA-256 recorded in sources.csv).",Not applicable
V003537,M001,G001-21,Flexural modulus,2893.46 ± 53.15 MPa,MPa,2893.46,53.15,Not applicable,=,0.001,2.89346,0.05315,Not applicable,GPa,Published value,Not published (do not assume printed),XY,Not published,not-stated,Not published,not-stated,Not applicable,Not applicable,Not published,Not published,Not published,Not applicable,Not applicable,Not published,S-POLYCN-Polymaker-HT-PLA-TDS-EN-V1-1,p. 4: Bending modulus (X-Y),"Added 2026-09-19 (m57-batch-b04-polymaker): re-read from the source document, page 4 (SHA-256 recorded in sources.csv).",Not applicable
V003538,M001,G001-21,Flexural modulus,2411.22 ± 139.22 MPa,MPa,2411.22,139.22,Not applicable,=,0.001,2.41122,0.13922,Not applicable,GPa,Published value,Not published (do not assume printed),Z,Not published,not-stated,Not published,not-stated,Not applicable,Not applicable,Not published,Not published,Not published,Not applicable,Not applicable,Not published,S-POLYCN-Polymaker-HT-PLA-TDS-EN-V1-1,p. 4: Bending modulus (Z),"Added 2026-09-19 (m57-batch-b04-polymaker): re-read from the source document, page 4 (SHA-256 recorded in sources.csv).",Not applicable
V003539,M001,G001-21,Flexural strength,74.04 ± 0.66 MPa,MPa,74.04,0.66,Not applicable,=,1,74.04,0.66,Not applicable,MPa,Published value,Not published (do not assume printed),XY,Not published,not-stated,Not published,not-stated,Not applicable,Not applicable,Not published,Not published,Not published,Not applicable,Not applicable,Not published,S-POLYCN-Polymaker-HT-PLA-TDS-EN-V1-1,p. 4: Bending strength (X-Y),"Added 2026-09-19 (m57-batch-b04-polymaker): re-read from the source document, page 4 (SHA-256 recorded in sources.csv).",Not applicable
V003540,M001,G001-21,Flexural strength,29.39 ± 1.18 Mpa,Mpa,29.39,1.18,Not applicable,=,1,29.39,1.18,Not applicable,MPa,Published value,Not published (do not assume printed),Z,Not published,not-stated,Not published,not-stated,Not applicable,Not applicable,Not published,Not published,Not published,Not applicable,Not applicable,Not published,S-POLYCN-Polymaker-HT-PLA-TDS-EN-V1-1,p. 4: Bending strength (Z),"Added 2026-09-19 (m57-batch-b04-polymaker): re-read from the source document, page 4 (SHA-256 recorded in sources.csv).",Not applicable
V003541,M019,G019-01,Density,1.34 g/cm3,g/cm3,1.34,Not applicable,Not applicable,=,1000,1340,Not applicable,Not applicable,kg/m³,Published value,Not published (density specimen form not explicitly established),Not applicable,Not published,not-stated,Not published,not-stated,Not applicable,Not applicable,Not published,1183 ISO1183 GB/T1033,ISO 1183; GB/T 1033,Not applicable,Not applicable,Not published,S-POLYCN-TDS-Polymaker-HT-PLA-GF-V1-2-2025-12-09-EN,"p. 1: Density ISO1183, GB/T1033","Added 2026-09-19 (m57-batch-b04-polymaker): re-read from the source document, page 1 (SHA-256 recorded in sources.csv).",Not applicable
V003542,M019,G019-01,Melt mass-flow rate,22.9 g/10min,g/10min,22.9,Not applicable,Not applicable,=,1,22.9,Not applicable,Not applicable,g/10 min,Published value,Not published (do not assume printed),Not applicable,Not published,not-stated,Not published,not-stated,Not applicable,Not applicable,210°C,210°C 2.16kg,Not published,Not applicable,Not applicable,Not published,S-POLYCN-TDS-Polymaker-HT-PLA-GF-V1-2-2025-12-09-EN,"p. 1: Melt index 210°C, 2.16kg","Added 2026-09-19 (m57-batch-b04-polymaker): re-read from the source document, page 1 (SHA-256 recorded in sources.csv).",Not applicable
V003543,M019,G019-01,Glass transition temperature,59.76 °C,°C,59.76,Not applicable,Not applicable,=,1,59.76,Not applicable,Not applicable,°C,Published value,Not published (do not assume printed),Not applicable,Not published,not-stated,Not published,not-stated,Not applicable,Not applicable,Not published,Not published,Not published,Not applicable,Not applicable,Not published,S-POLYCN-TDS-Polymaker-HT-PLA-GF-V1-2-2025-12-09-EN,"p. 1: Glass transition temp. DSC, 10°C/min","Added 2026-09-19 (m57-batch-b04-polymaker): re-read from the source document, page 1 (SHA-256 recorded in sources.csv).",Not applicable
V003544,M019,G019-01,Vicat softening temperature,148.9 °C,°C,148.9,Not applicable,Not applicable,=,1,148.9,Not applicable,Not applicable,°C,Published value,Not published (do not assume printed),Not applicable,Not published,not-stated,Not published,not-stated,Not applicable,Not applicable,Not published,306 ISO 306 GB/T 1633,ISO 306; GB/T 1633,Not applicable,Not applicable,Not published,S-POLYCN-TDS-Polymaker-HT-PLA-GF-V1-2-2025-12-09-EN,"p. 1: Vicat softening temp. ISO 306, GB/T 1633","Added 2026-09-19 (m57-batch-b04-polymaker): re-read from the source document, page 1 (SHA-256 recorded in sources.csv).",Not applicable
V003545,M019,G019-01,Tensile modulus,3793.85 ± 129.17 MPa,MPa,3793.85,129.17,Not applicable,=,0.001,3.79385,0.12917,Not applicable,GPa,Published value,Not published (do not assume printed),XY,Not published,not-stated,As printed,as-printed,Not applicable,Not applicable,Not published,X-Y as printed,Not published,Not applicable,Not applicable,Not published,S-POLYCN-TDS-Polymaker-HT-PLA-GF-V1-2-2025-12-09-EN,p. 1: Young’s modulus (X-Y),"Added 2026-09-19 (m57-batch-b04-polymaker): re-read from the source document, page 1 (SHA-256 recorded in sources.csv).",Not applicable
V003546,M019,G019-01,Tensile modulus,3018.1 ± 83.42 MPa,MPa,3018.1,83.42,Not applicable,=,0.001,3.0181,0.08342,Not applicable,GPa,Published value,Not published (do not assume printed),Z,Not published,not-stated,As printed,as-printed,Not applicable,Not applicable,Not published,Z as printed,Not published,Not applicable,Not applicable,Not published,S-POLYCN-TDS-Polymaker-HT-PLA-GF-V1-2-2025-12-09-EN,p. 1: Young’s modulus (Z),"Added 2026-09-19 (m57-batch-b04-polymaker): re-read from the source document, page 1 (SHA-256 recorded in sources.csv).",Not applicable
V003547,M019,G019-01,Tensile strength (endpoint unspecified),50.09 ± 0.73 MPa,MPa,50.09,0.73,Not applicable,=,1,50.09,0.73,Not applicable,MPa,Published value,Not published (do not assume printed),XY,Not published,not-stated,As printed,as-printed,Not applicable,Not applicable,Not published,X-Y as printed,Not published,Not applicable,Not applicable,Not published,S-POLYCN-TDS-Polymaker-HT-PLA-GF-V1-2-2025-12-09-EN,p. 1: Tensile strength (X-Y),"Added 2026-09-19 (m57-batch-b04-polymaker): re-read from the source document, page 1 (SHA-256 recorded in sources.csv).",Not applicable
V003548,M019,G019-01,Tensile strength (endpoint unspecified),23.68 ± 1.28 MPa,MPa,23.68,1.28,Not applicable,=,1,23.68,1.28,Not applicable,MPa,Published value,Not published (do not assume printed),Z,Not published,not-stated,As printed,as-printed,Not applicable,Not applicable,Not published,Z as printed,Not published,Not applicable,Not applicable,Not published,S-POLYCN-TDS-Polymaker-HT-PLA-GF-V1-2-2025-12-09-EN,p. 1: Tensile strength (Z),"Added 2026-09-19 (m57-batch-b04-polymaker): re-read from the source document, page 1 (SHA-256 recorded in sources.csv).",Not applicable
V003549,M019,G019-01,Elongation at break,2.77 ± 0.45 %,%,2.77,0.45,Not applicable,=,1,2.77,0.45,Not applicable,%,Published value,Not published (do not assume printed),XY,Not published,not-stated,As printed,as-printed,Not applicable,Not applicable,Not published,X-Y as printed,Not published,Not applicable,Not applicable,Not published,S-POLYCN-TDS-Polymaker-HT-PLA-GF-V1-2-2025-12-09-EN,p. 1: Elongation at break (X-Y),"Added 2026-09-19 (m57-batch-b04-polymaker): re-read from the source document, page 1 (SHA-256 recorded in sources.csv).",Not applicable
V003550,M019,G019-01,Elongation at break,0.85 ± 0.05 %,%,0.85,0.05,Not applicable,=,1,0.85,0.05,Not applicable,%,Published value,Not published (do not assume printed),Z,Not published,not-stated,As printed,as-printed,Not applicable,Not applicable,Not published,Z as printed,Not published,Not applicable,Not applicable,Not published,S-POLYCN-TDS-Polymaker-HT-PLA-GF-V1-2-2025-12-09-EN,p. 1: Elongation at break (Z),"Added 2026-09-19 (m57-batch-b04-polymaker): re-read from the source document, page 1 (SHA-256 recorded in sources.csv).",Not applicable
V003551,M019,G019-01,Flexural strength,29.21 ± 1.42 MPa,MPa,29.21,1.42,Not applicable,=,1,29.21,1.42,Not applicable,MPa,Published value,Not published (do not assume printed),Z,Not published,not-stated,As printed,as-printed,Not applicable,Not applicable,Not published,Z as printed,Not published,Not applicable,Not applicable,Not published,S-POLYCN-TDS-Polymaker-HT-PLA-GF-V1-2-2025-12-09-EN,p. 1: Bending strength (Z),"Added 2026-09-19 (m57-batch-b04-polymaker): re-read from the source document, page 1 (SHA-256 recorded in sources.csv).",Not applicable
V003552,M019,G019-01,Charpy strength,4.28 ± 0.18 kJ/m2,kJ/m2,4.28,0.18,Not applicable,=,1,4.28,0.18,Not applicable,kJ/m²,Published value,Not published (do not assume printed),Z,Not published,not-stated,As printed,as-printed,Not applicable,Not applicable,Not published,Z as printed,Not published,Not applicable,Notched,Not published,S-POLYCN-TDS-Polymaker-HT-PLA-GF-V1-2-2025-12-09-EN,p. 1: Notched Charpy impact strength (Z),"Added 2026-09-19 (m57-batch-b04-polymaker): re-read from the source document, page 1 (SHA-256 recorded in sources.csv).",Not applicable
V003553,M019,G019-01,Flexural modulus,1953.62 ± 260.81 MPa,MPa,1953.62,260.81,Not applicable,=,0.001,1.95362,0.26081,Not applicable,GPa,Published value,Not published (do not assume printed),Z,Not published,not-stated,annealed,annealed,Not published,Not published,Not published,Z annealed,Not published,Not applicable,Not applicable,Not published,S-POLYCN-TDS-Polymaker-HT-PLA-GF-V1-2-2025-12-09-EN,p. 1: Bending modulus (Z),"Added 2026-09-19 (m57-batch-b04-polymaker): re-read from the source document, page 1 (SHA-256 recorded in sources.csv).",Not applicable
V003554,M017,G017-03,Density,0.9 g/cm3,g/cm3,0.9,Not applicable,Not applicable,=,1000,900,Not applicable,Not applicable,kg/m³,Published value,Not published (density specimen form not explicitly established),Not applicable,Not published,not-stated,Not published,not-stated,Not applicable,Not applicable,Not published,1183 ISO1183 GB/T1033,ISO 1183; GB/T 1033,Not applicable,Not applicable,Not published,S-POLYCN-TDS-PolyLite-LW-PLA-v7-0-2026-04-09,"p. 1: Density ISO1183, GB/T1033","Added 2026-09-19 (m57-batch-b04-polymaker): re-read from the source document, page 1 (SHA-256 recorded in sources.csv).",Not applicable
V003555,M017,G017-03,Water absorption,0.40 %,%,0.4,Not applicable,Not applicable,=,1,0.4,Not applicable,Not applicable,%,Published value,Not published (do not assume printed),Not applicable,Not published,not-stated,Not published,not-stated,Not applicable,Not applicable,Not published,Not published,Not published,Not applicable,Not applicable,Not published,S-POLYCN-TDS-PolyLite-LW-PLA-v7-0-2026-04-09,p. 1: Equilibrium water absorption (%)=,"Added 2026-09-19 (m57-batch-b04-polymaker): re-read from the source document, page 1 (SHA-256 recorded in sources.csv).",Not applicable
V003556,M017,G017-03,Glass transition temperature,59 °C,°C,59,Not applicable,Not applicable,=,1,59,Not applicable,Not applicable,°C,Published value,Not published (do not assume printed),Not applicable,Not published,not-stated,Not published,not-stated,Not applicable,Not applicable,Not published,Not published,Not published,Not applicable,Not applicable,Not published,S-POLYCN-TDS-PolyLite-LW-PLA-v7-0-2026-04-09,"p. 1: Glass transition temp. DSC, 10°C/min","Added 2026-09-19 (m57-batch-b04-polymaker): re-read from the source document, page 1 (SHA-256 recorded in sources.csv).",Not applicable
V003557,M017,G017-03,Vicat softening temperature,60 °C,°C,60,Not applicable,Not applicable,=,1,60,Not applicable,Not applicable,°C,Published value,Not published (do not assume printed),Not applicable,Not published,not-stated,Not published,not-stated,Not applicable,Not applicable,Not published,306 ISO 306 GB/T 1633,ISO 306; GB/T 1633,Not applicable,Not applicable,Not published,S-POLYCN-TDS-PolyLite-LW-PLA-v7-0-2026-04-09,"p. 1: Vicat softening temp. ISO 306, GB/T 1633","Added 2026-09-19 (m57-batch-b04-polymaker): re-read from the source document, page 1 (SHA-256 recorded in sources.csv).",Not applicable
V003558,M017,G017-03,Tensile modulus,1688.5 ± 80.8 MPa,MPa,1688.5,80.8,Not applicable,=,0.001,1.6885,0.0808,Not applicable,GPa,Published value,Not published (do not assume printed),XY,Not published,not-stated,Not published,not-stated,Not applicable,Not applicable,Not published,Not published,Not published,Not applicable,Not applicable,Not published,S-POLYCN-TDS-PolyLite-LW-PLA-v7-0-2026-04-09,p. 1: Young’s modulus (X-Y),"Added 2026-09-19 (m57-batch-b04-polymaker): re-read from the source document, page 1 (SHA-256 recorded in sources.csv).",Not applicable
V003559,M017,G017-03,Tensile modulus,1726.3 ± 199.8 MPa,MPa,1726.3,199.8,Not applicable,=,0.001,1.7263,0.1998,Not applicable,GPa,Published value,Not published (do not assume printed),Z,Not published,not-stated,Not published,not-stated,Not applicable,Not applicable,Not published,Not published,Not published,Not applicable,Not applicable,Not published,S-POLYCN-TDS-PolyLite-LW-PLA-v7-0-2026-04-09,p. 1: Young’s modulus (Z),"Added 2026-09-19 (m57-batch-b04-polymaker): re-read from the source document, page 1 (SHA-256 recorded in sources.csv).",Not applicable
V003560,M017,G017-03,Tensile strength (endpoint unspecified),24.4 ± 0.3 MPa,MPa,24.4,0.3,Not applicable,=,1,24.4,0.3,Not applicable,MPa,Published value,Not published (do not assume printed),XY,Not published,not-stated,Not published,not-stated,Not applicable,Not applicable,Not published,Not published,Not published,Not applicable,Not applicable,Not published,S-POLYCN-TDS-PolyLite-LW-PLA-v7-0-2026-04-09,p. 1: Tensile strength (X-Y),"Added 2026-09-19 (m57-batch-b04-polymaker): re-read from the source document, page 1 (SHA-256 recorded in sources.csv).",Not applicable
V003561,M017,G017-03,Tensile strength (endpoint unspecified),20.8 ± 0.9 MPa,MPa,20.8,0.9,Not applicable,=,1,20.8,0.9,Not applicable,MPa,Published value,Not published (do not assume printed),Z,Not published,not-stated,Not published,not-stated,Not applicable,Not applicable,Not published,Not published,Not published,Not applicable,Not applicable,Not published,S-POLYCN-TDS-PolyLite-LW-PLA-v7-0-2026-04-09,p. 1: Tensile strength (Z),"Added 2026-09-19 (m57-batch-b04-polymaker): re-read from the source document, page 1 (SHA-256 recorded in sources.csv).",Not applicable
V003562,M017,G017-03,Elongation at break,8.8 ± 0.3 %,%,8.8,0.3,Not applicable,=,1,8.8,0.3,Not applicable,%,Published value,Not published (do not assume printed),XY,Not published,not-stated,Not published,not-stated,Not applicable,Not applicable,Not published,Not published,Not published,Not applicable,Not applicable,Not published,S-POLYCN-TDS-PolyLite-LW-PLA-v7-0-2026-04-09,p. 1: Elongation at break (X-Y),"Added 2026-09-19 (m57-batch-b04-polymaker): re-read from the source document, page 1 (SHA-256 recorded in sources.csv).",Not applicable
V003563,M017,G017-03,Elongation at break,2.0 ± 0.4 %,%,2,0.4,Not applicable,=,1,2,0.4,Not applicable,%,Published value,Not published (do not assume printed),Z,Not published,not-stated,Not published,not-stated,Not applicable,Not applicable,Not published,Not published,Not published,Not applicable,Not applicable,Not published,S-POLYCN-TDS-PolyLite-LW-PLA-v7-0-2026-04-09,p. 1: Elongation at break (Z),"Added 2026-09-19 (m57-batch-b04-polymaker): re-read from the source document, page 1 (SHA-256 recorded in sources.csv).",Not applicable
V003564,M017,G017-03,Flexural modulus,1958.9 ± 72.6 MPa,MPa,1958.9,72.6,Not applicable,=,0.001,1.9589,0.0726,Not applicable,GPa,Published value,Not published (do not assume printed),XY,Not published,not-stated,Not published,not-stated,Not applicable,Not applicable,Not published,Not published,Not published,Not applicable,Not applicable,Not published,S-POLYCN-TDS-PolyLite-LW-PLA-v7-0-2026-04-09,p. 1: Bending modulus (X-Y),"Added 2026-09-19 (m57-batch-b04-polymaker): re-read from the source document, page 1 (SHA-256 recorded in sources.csv).",Not applicable
V003565,M017,G017-03,Flexural strength,50.2 ± 1.6 MPa,MPa,50.2,1.6,Not applicable,=,1,50.2,1.6,Not applicable,MPa,Published value,Not published (do not assume printed),XY,Not published,not-stated,Not published,not-stated,Not applicable,Not applicable,Not published,Not published,Not published,Not applicable,Not applicable,Not published,S-POLYCN-TDS-PolyLite-LW-PLA-v7-0-2026-04-09,p. 1: Bending strength (X-Y),"Added 2026-09-19 (m57-batch-b04-polymaker): re-read from the source document, page 1 (SHA-256 recorded in sources.csv).",Not applicable
V003566,M017,G017-03,Charpy strength,2.4 ± 0.3 kJ/m2,kJ/m2,2.4,0.3,Not applicable,=,1,2.4,0.3,Not applicable,kJ/m²,Published value,Not published (do not assume printed),XY,Not published,not-stated,Not published,not-stated,Not applicable,Not applicable,Not published,Not published,Not published,Not applicable,Notched,Not published,S-POLYCN-TDS-PolyLite-LW-PLA-v7-0-2026-04-09,p. 1: Notched charpy impact strength (X-Y),"Added 2026-09-19 (m57-batch-b04-polymaker): re-read from the source document, page 1 (SHA-256 recorded in sources.csv).",Not applicable
V003567,M001,G001-21,Density,1.287 g/cm3,g/cm3,1.287,Not applicable,Not applicable,=,1000,1287,Not applicable,Not applicable,kg/m³,Published value,Not published (density specimen form not explicitly established),Not applicable,Not published,not-stated,Not published,not-stated,Not applicable,Not applicable,Not published,1183 ISO1183 GB/T1033,ISO 1183; GB/T 1033,Not applicable,Not applicable,Not published,S-POLYCN-Polymaker-HT-PLA-TDS-EN-V1-0,"p. 2: Density ISO1183, GB/T1033","Added 2026-09-19 (m57-batch-b04-polymaker): re-read from the source document, page 2 (SHA-256 recorded in sources.csv). ""1.287"" may be a thousands separator or a decimal one; read as 1.287 because the other reading is outside anything this property reaches",Not applicable
V003568,M001,G001-21,Melt mass-flow rate,22.6 g/10min,g/10min,22.6,Not applicable,Not applicable,=,1,22.6,Not applicable,Not applicable,g/10 min,Published value,Not published (do not assume printed),Not applicable,Not published,not-stated,Not published,not-stated,Not applicable,Not applicable,210°C,210°C 2.16 kg,Not published,Not applicable,Not applicable,Not published,S-POLYCN-Polymaker-HT-PLA-TDS-EN-V1-0,"p. 2: Melt index 210°C, 2.16 kg","Added 2026-09-19 (m57-batch-b04-polymaker): re-read from the source document, page 2 (SHA-256 recorded in sources.csv).",Not applicable
