Repository: faridbnv/h2c-materials

# Filament Atlas

**Live: [pdynamics.ca/h2c-materials](https://pdynamics.ca/h2c-materials/)** · one HTML page, with a page of its own for
each well-documented material beside it, that also runs offline from a file, with no server.

## What it is

Filament Atlas is a tool for a small engineering team choosing a 3D-printing filament for the team's Bambu Lab H2C
printer. It was the H2C Material Selector until 2026-10-16; the built file keeps that name. You say what a part must
do (survive 100 °C, be at least this stiff, be as light as possible), and it answers in two steps:

- **Which kinds of filament** (PLA, PETG, carbon-filled nylon and so on) can do it, and whether the H2C can print them.

File: data/tables/measurements.csv (part 64 of 82)
MeasurementID,MaterialID,GradeID,Property,Raw value,Raw unit,Raw numeric,Raw uncertainty ±,Raw upper bound,Operator,Conversion factor,Normalized value,Normalized uncertainty ±,Normalized upper bound,Normalized unit,Data status,Specimen type,Direction,Moisture condition,Moisture state,Post-processing,Post-processing state,Anneal °C,Anneal h,Test temperature,Standard / load,Standards,Test load MPa,Notch,Specimen / print parameters,SourceID,Locator,Notes,Parse review
V003569,M001,G001-21,Glass transition temperature,59.8 °C,°C,59.8,Not applicable,Not applicable,=,1,59.8,Not applicable,Not applicable,°C,Published value,Not published (do not assume printed),Not applicable,Not published,not-stated,Not published,not-stated,Not applicable,Not applicable,Not published,Not published,Not published,Not applicable,Not applicable,Not published,S-POLYCN-Polymaker-HT-PLA-TDS-EN-V1-0,"p. 3: Glass transition temperature DSC, 10°C/min","Added 2026-09-19 (m57-batch-b04-polymaker): re-read from the source document, page 3 (SHA-256 recorded in sources.csv).",Not applicable
V003570,M001,G001-21,Melting temperature,177.23 °C,°C,177.23,Not applicable,Not applicable,=,1,177.23,Not applicable,Not applicable,°C,Published value,Not published (do not assume printed),Not applicable,Not published,not-stated,Not published,not-stated,Not applicable,Not applicable,Not published,Not published,Not published,Not applicable,Not applicable,Not published,S-POLYCN-Polymaker-HT-PLA-TDS-EN-V1-0,"p. 3: Melting temperature DSC, 10°C/min","Added 2026-09-19 (m57-batch-b04-polymaker): re-read from the source document, page 3 (SHA-256 recorded in sources.csv).",Not applicable
V003571,M001,G001-21,Crystallization temperature,77.21 °C,°C,77.21,Not applicable,Not applicable,=,1,77.21,Not applicable,Not applicable,°C,Published value,Not published (do not assume printed),Not applicable,Not published,not-stated,Not published,not-stated,Not applicable,Not applicable,Not published,Not published,Not published,Not applicable,Not applicable,Not published,S-POLYCN-Polymaker-HT-PLA-TDS-EN-V1-0,"p. 3: Crystallization temperature DSC, 10°C/min","Added 2026-09-19 (m57-batch-b04-polymaker): re-read from the source document, page 3 (SHA-256 recorded in sources.csv).",Not applicable
V003572,M001,G001-21,Vicat softening temperature,152 °C,°C,152,Not applicable,Not applicable,=,1,152,Not applicable,Not applicable,°C,Published value,Not published (do not assume printed),Not applicable,Not published,not-stated,As printed,as-printed,Not applicable,Not applicable,Not published,306 as printed ISO 306 GB/T 1633,ISO 306; GB/T 1633,Not applicable,Not applicable,Not published,S-POLYCN-Polymaker-HT-PLA-TDS-EN-V1-0,"p. 3: Vicat softening temperature ISO 306, GB/T 1633","Added 2026-09-19 (m57-batch-b04-polymaker): re-read from the source document, page 3 (SHA-256 recorded in sources.csv).",Not applicable
V003573,M001,G001-21,HDT,57.2 °C,°C,57.2,Not applicable,Not applicable,=,1,57.2,Not applicable,Not applicable,°C,Published value,Not published (do not assume printed),Not applicable,Not published,not-stated,As printed,as-printed,Not applicable,Not applicable,Not published,1.8MPa 75 as printed ISO 75,ISO 75,1.8,Not applicable,Not published,S-POLYCN-Polymaker-HT-PLA-TDS-EN-V1-0,p. 3: Heat deflection temperature ISO 75 1.8MPa,"Added 2026-09-19 (m57-batch-b04-polymaker): re-read from the source document, page 3 (SHA-256 recorded in sources.csv).",Not applicable
V003574,M001,G001-21,HDT,69.9 °C,°C,69.9,Not applicable,Not applicable,=,1,69.9,Not applicable,Not applicable,°C,Published value,Not published (do not assume printed),Not applicable,Not published,not-stated,As printed,as-printed,Not applicable,Not applicable,Not published,0.45MPa 75 as printed ISO 75,ISO 75,0.45,Not applicable,Not published,S-POLYCN-Polymaker-HT-PLA-TDS-EN-V1-0,p. 3: Heat deflection temperature ISO 75 0.45MPa,"Added 2026-09-19 (m57-batch-b04-polymaker): re-read from the source document, page 3 (SHA-256 recorded in sources.csv).",Not applicable
V003575,M001,G001-21,Tensile modulus,2945.75 ± 77.35 MPa,MPa,2945.75,77.35,Not applicable,=,0.001,2.94575,0.07735,Not applicable,GPa,Published value,Not published (do not assume printed),XY,Not published,not-stated,Not published,not-stated,Not applicable,Not applicable,Not published,Not published,Not published,Not applicable,Not applicable,Not published,S-POLYCN-Polymaker-HT-PLA-TDS-EN-V1-0,p. 4: Young's modulus (X-Y),"Added 2026-09-19 (m57-batch-b04-polymaker): re-read from the source document, page 4 (SHA-256 recorded in sources.csv).",Not applicable
V003576,M001,G001-21,Tensile modulus,2596.43 ± 160.44 MPa,MPa,2596.43,160.44,Not applicable,=,0.001,2.59643,0.16044,Not applicable,GPa,Published value,Not published (do not assume printed),Z,Not published,not-stated,Not published,not-stated,Not applicable,Not applicable,Not published,Not published,Not published,Not applicable,Not applicable,Not published,S-POLYCN-Polymaker-HT-PLA-TDS-EN-V1-0,p. 4: Young's modulus (Z),"Added 2026-09-19 (m57-batch-b04-polymaker): re-read from the source document, page 4 (SHA-256 recorded in sources.csv).",Not applicable
V003577,M001,G001-21,Tensile strength (endpoint unspecified),42.86 ± 0.76 MPa,MPa,42.86,0.76,Not applicable,=,1,42.86,0.76,Not applicable,MPa,Published value,Not published (do not assume printed),XY,Not published,not-stated,Not published,not-stated,Not applicable,Not applicable,Not published,Not published,Not published,Not applicable,Not applicable,Not published,S-POLYCN-Polymaker-HT-PLA-TDS-EN-V1-0,p. 4: Tensile strength (X-Y),"Added 2026-09-19 (m57-batch-b04-polymaker): re-read from the source document, page 4 (SHA-256 recorded in sources.csv).",Not applicable
V003578,M001,G001-21,Tensile strength (endpoint unspecified),20.83 ± 0.51 Mpa,Mpa,20.83,0.51,Not applicable,=,1,20.83,0.51,Not applicable,MPa,Published value,Not published (do not assume printed),Z,Not published,not-stated,Not published,not-stated,Not applicable,Not applicable,Not published,Not published,Not published,Not applicable,Not applicable,Not published,S-POLYCN-Polymaker-HT-PLA-TDS-EN-V1-0,p. 4: Tensile strength (Z),"Added 2026-09-19 (m57-batch-b04-polymaker): re-read from the source document, page 4 (SHA-256 recorded in sources.csv).",Not applicable
V003579,M001,G001-21,Elongation at break,2.80 ± 0.26 %,%,2.8,0.26,Not applicable,=,1,2.8,0.26,Not applicable,%,Published value,Not published (do not assume printed),XY,Not published,not-stated,Not published,not-stated,Not applicable,Not applicable,Not published,Not published,Not published,Not applicable,Not applicable,Not published,S-POLYCN-Polymaker-HT-PLA-TDS-EN-V1-0,p. 4: Elongation at break (X-Y),"Added 2026-09-19 (m57-batch-b04-polymaker): re-read from the source document, page 4 (SHA-256 recorded in sources.csv).",Not applicable
V003580,M001,G001-21,Elongation at break,0.97 ± 0.05 %,%,0.97,0.05,Not applicable,=,1,0.97,0.05,Not applicable,%,Published value,Not published (do not assume printed),Z,Not published,not-stated,Not published,not-stated,Not applicable,Not applicable,Not published,Not published,Not published,Not applicable,Not applicable,Not published,S-POLYCN-Polymaker-HT-PLA-TDS-EN-V1-0,p. 4: Elongation at break (Z),"Added 2026-09-19 (m57-batch-b04-polymaker): re-read from the source document, page 4 (SHA-256 recorded in sources.csv).",Not applicable
V003581,M001,G001-21,Flexural modulus,2893.46 ± 53.15 MPa,MPa,2893.46,53.15,Not applicable,=,0.001,2.89346,0.05315,Not applicable,GPa,Published value,Not published (do not assume printed),XY,Not published,not-stated,Not published,not-stated,Not applicable,Not applicable,Not published,Not published,Not published,Not applicable,Not applicable,Not published,S-POLYCN-Polymaker-HT-PLA-TDS-EN-V1-0,p. 4: Bending modulus (X-Y),"Added 2026-09-19 (m57-batch-b04-polymaker): re-read from the source document, page 4 (SHA-256 recorded in sources.csv).",Not applicable
V003582,M001,G001-21,Flexural modulus,2411.22 ± 139.22 MPa,MPa,2411.22,139.22,Not applicable,=,0.001,2.41122,0.13922,Not applicable,GPa,Published value,Not published (do not assume printed),Z,Not published,not-stated,Not published,not-stated,Not applicable,Not applicable,Not published,Not published,Not published,Not applicable,Not applicable,Not published,S-POLYCN-Polymaker-HT-PLA-TDS-EN-V1-0,p. 4: Bending modulus (Z),"Added 2026-09-19 (m57-batch-b04-polymaker): re-read from the source document, page 4 (SHA-256 recorded in sources.csv).",Not applicable
V003583,M001,G001-21,Flexural strength,74.04 ± 0.66 MPa,MPa,74.04,0.66,Not applicable,=,1,74.04,0.66,Not applicable,MPa,Published value,Not published (do not assume printed),XY,Not published,not-stated,Not published,not-stated,Not applicable,Not applicable,Not published,Not published,Not published,Not applicable,Not applicable,Not published,S-POLYCN-Polymaker-HT-PLA-TDS-EN-V1-0,p. 4: Bending strength (X-Y),"Added 2026-09-19 (m57-batch-b04-polymaker): re-read from the source document, page 4 (SHA-256 recorded in sources.csv).",Not applicable
V003584,M001,G001-21,Flexural strength,29.39 ± 1.18 Mpa,Mpa,29.39,1.18,Not applicable,=,1,29.39,1.18,Not applicable,MPa,Published value,Not published (do not assume printed),Z,Not published,not-stated,Not published,not-stated,Not applicable,Not applicable,Not published,Not published,Not published,Not applicable,Not applicable,Not published,S-POLYCN-Polymaker-HT-PLA-TDS-EN-V1-0,p. 4: Bending strength (Z),"Added 2026-09-19 (m57-batch-b04-polymaker): re-read from the source document, page 4 (SHA-256 recorded in sources.csv).",Not applicable
V003585,M001,G001-22,Density,1.22 g/cm3,g/cm3,1.22,Not applicable,Not applicable,=,1000,1220,Not applicable,Not applicable,kg/m³,Published value,Not published (density specimen form not explicitly established),Not applicable,Not published,not-stated,Not published,not-stated,Not applicable,Not applicable,Not published,1183 ISO1183 GB/T1033,ISO 1183; GB/T 1033,Not applicable,Not applicable,Not published,S-POLYCN-Polylite-PLA-Pro-EN-V5-1-3-6,"p. 2: Density ISO1183, GB/T1033","Added 2026-09-19 (m57-batch-b04-polymaker): re-read from the source document, page 2 (SHA-256 recorded in sources.csv).",Not applicable
V003586,M001,G001-22,Melt mass-flow rate,6 g/10min,g/10min,6,Not applicable,Not applicable,=,1,6,Not applicable,Not applicable,g/10 min,Published value,Not published (do not assume printed),Not applicable,Not published,not-stated,Not published,not-stated,Not applicable,Not applicable,210°C,210°C 2.16 kg,Not published,Not applicable,Not applicable,Not published,S-POLYCN-Polylite-PLA-Pro-EN-V5-1-3-6,"p. 2: Melt index 210°C, 2.16 kg","Added 2026-09-19 (m57-batch-b04-polymaker): re-read from the source document, page 2 (SHA-256 recorded in sources.csv).",Not applicable
V003587,M001,G001-22,Glass transition temperature,62 °C,°C,62,Not applicable,Not applicable,=,1,62,Not applicable,Not applicable,°C,Published value,Not published (do not assume printed),Not applicable,Not published,not-stated,Not published,not-stated,Not applicable,Not applicable,Not published,Not published,Not published,Not applicable,Not applicable,Not published,S-POLYCN-Polylite-PLA-Pro-EN-V5-1-3-6,"p. 4: Glass transition temperature DSC, 10°C/min","Added 2026-09-19 (m57-batch-b04-polymaker): re-read from the source document, page 4 (SHA-256 recorded in sources.csv).",Not applicable
V003588,M001,G001-22,Melting temperature,150 °C,°C,150,Not applicable,Not applicable,=,1,150,Not applicable,Not applicable,°C,Published value,Not published (do not assume printed),Not applicable,Not published,not-stated,Not published,not-stated,Not applicable,Not applicable,Not published,Not published,Not published,Not applicable,Not applicable,Not published,S-POLYCN-Polylite-PLA-Pro-EN-V5-1-3-6,"p. 4: Melting temperature DSC, 10°C/min","Added 2026-09-19 (m57-batch-b04-polymaker): re-read from the source document, page 4 (SHA-256 recorded in sources.csv).",Not applicable
V003589,M001,G001-22,Vicat softening temperature,62.7 °C,°C,62.7,Not applicable,Not applicable,=,1,62.7,Not applicable,Not applicable,°C,Published value,Not published (do not assume printed),Not applicable,Not published,not-stated,Not published,not-stated,Not applicable,Not applicable,Not published,306 ISO 306 GB/T 1633,ISO 306; GB/T 1633,Not applicable,Not applicable,Not published,S-POLYCN-Polylite-PLA-Pro-EN-V5-1-3-6,"p. 4: Vicat softening temperature ISO 306, GB/T 1633","Added 2026-09-19 (m57-batch-b04-polymaker): re-read from the source document, page 4 (SHA-256 recorded in sources.csv).",Not applicable
V003590,M001,G001-22,HDT,57.6 °C,°C,57.6,Not applicable,Not applicable,=,1,57.6,Not applicable,Not applicable,°C,Published value,Not published (do not assume printed),Not applicable,Not published,not-stated,Not published,not-stated,Not applicable,Not applicable,Not published,1.8MPa 75 ISO 75,ISO 75,1.8,Not applicable,Not published,S-POLYCN-Polylite-PLA-Pro-EN-V5-1-3-6,p. 4: Heat deflection temperature ISO 75 1.8MPa,"Added 2026-09-19 (m57-batch-b04-polymaker): re-read from the source document, page 4 (SHA-256 recorded in sources.csv).",Not applicable
V003591,M001,G001-22,HDT,59.3 °C,°C,59.3,Not applicable,Not applicable,=,1,59.3,Not applicable,Not applicable,°C,Published value,Not published (do not assume printed),Not applicable,Not published,not-stated,Not published,not-stated,Not applicable,Not applicable,Not published,0.45MPa 75 ISO 75,ISO 75,0.45,Not applicable,Not published,S-POLYCN-Polylite-PLA-Pro-EN-V5-1-3-6,p. 4: Heat deflection temperature ISO 75 0.45MPa,"Added 2026-09-19 (m57-batch-b04-polymaker): re-read from the source document, page 4 (SHA-256 recorded in sources.csv).",Not applicable
V003592,M001,G001-22,Tensile modulus,2681 ± 215 MPa,MPa,2681,215,Not applicable,=,0.001,2.681,0.215,Not applicable,GPa,Published value,Not published (do not assume printed),XY,Not published,not-stated,Not published,not-stated,Not applicable,Not applicable,Not published,Not published,Not published,Not applicable,Not applicable,Not published,S-POLYCN-Polylite-PLA-Pro-EN-V5-1-3-6,p. 5: Young’s modulus (X-Y),"Added 2026-09-19 (m57-batch-b04-polymaker): re-read from the source document, page 5 (SHA-256 recorded in sources.csv).",Not applicable
V003593,M001,G001-22,Tensile modulus,2551 ± 335 MPa,MPa,2551,335,Not applicable,=,0.001,2.551,0.335,Not applicable,GPa,Published value,Not published (do not assume printed),Z,Not published,not-stated,Not published,not-stated,Not applicable,Not applicable,Not published,Not published,Not published,Not applicable,Not applicable,Not published,S-POLYCN-Polylite-PLA-Pro-EN-V5-1-3-6,p. 5: Young’s modulus (Z),"Added 2026-09-19 (m57-batch-b04-polymaker): re-read from the source document, page 5 (SHA-256 recorded in sources.csv).",Not applicable
V003594,M001,G001-22,Tensile strength (endpoint unspecified),35.65 ± 0.93 MPa,MPa,35.65,0.93,Not applicable,=,1,35.65,0.93,Not applicable,MPa,Published value,Not published (do not assume printed),XY,Not published,not-stated,Not published,not-stated,Not applicable,Not applicable,Not published,Not published,Not published,Not applicable,Not applicable,Not published,S-POLYCN-Polylite-PLA-Pro-EN-V5-1-3-6,p. 5: Tensile strength (X-Y),"Added 2026-09-19 (m57-batch-b04-polymaker): re-read from the source document, page 5 (SHA-256 recorded in sources.csv).",Not applicable
V003595,M001,G001-22,Tensile strength (endpoint unspecified),39.66 ± 0.60 MPa,MPa,39.66,0.6,Not applicable,=,1,39.66,0.6,Not applicable,MPa,Published value,Not published (do not assume printed),Z,Not published,not-stated,Not published,not-stated,Not applicable,Not applicable,Not published,Not published,Not published,Not applicable,Not applicable,Not published,S-POLYCN-Polylite-PLA-Pro-EN-V5-1-3-6,p. 5: Tensile strength (Z),"Added 2026-09-19 (m57-batch-b04-polymaker): re-read from the source document, page 5 (SHA-256 recorded in sources.csv).",Not applicable
V003596,M001,G001-22,Elongation at break,6.02 ± 2.43 %,%,6.02,2.43,Not applicable,=,1,6.02,2.43,Not applicable,%,Published value,Not published (do not assume printed),Z,Not published,not-stated,Not published,not-stated,Not applicable,Not applicable,Not published,Not published,Not published,Not applicable,Not applicable,Not published,S-POLYCN-Polylite-PLA-Pro-EN-V5-1-3-6,p. 5: Elongation at break (Z),"Added 2026-09-19 (m57-batch-b04-polymaker): re-read from the source document, page 5 (SHA-256 recorded in sources.csv).",Not applicable
V003597,M001,G001-22,Flexural modulus,2700 ± 154 MPa,MPa,2700,154,Not applicable,=,0.001,2.7,0.154,Not applicable,GPa,Published value,Not published (do not assume printed),XY,Not published,not-stated,Not published,not-stated,Not applicable,Not applicable,Not published,Not published,Not published,Not applicable,Not applicable,Not published,S-POLYCN-Polylite-PLA-Pro-EN-V5-1-3-6,p. 5: Bending modulus (X-Y),"Added 2026-09-19 (m57-batch-b04-polymaker): re-read from the source document, page 5 (SHA-256 recorded in sources.csv).",Not applicable
V003598,M001,G001-22,Flexural strength,68.08 ± 2.21 MPa,MPa,68.08,2.21,Not applicable,=,1,68.08,2.21,Not applicable,MPa,Published value,Not published (do not assume printed),XY,Not published,not-stated,Not published,not-stated,Not applicable,Not applicable,Not published,Not published,Not published,Not applicable,Not applicable,Not published,S-POLYCN-Polylite-PLA-Pro-EN-V5-1-3-6,p. 5: Bending strength (X-Y),"Added 2026-09-19 (m57-batch-b04-polymaker): re-read from the source document, page 5 (SHA-256 recorded in sources.csv).",Not applicable
V003599,M001,G001-22,Charpy strength,13.44 ± 1.17 kJ/m2,kJ/m2,13.44,1.17,Not applicable,=,1,13.44,1.17,Not applicable,kJ/m²,Published value,Not published (do not assume printed),XY,Not published,not-stated,Not published,not-stated,Not applicable,Not applicable,Not published,Not published,Not published,Not applicable,Unnotched,Not published,S-POLYCN-Polylite-PLA-Pro-EN-V5-1-3-6,p. 5: Charpy impact strength (X-Y),"Added 2026-09-19 (m57-batch-b04-polymaker): re-read from the source document, page 5 (SHA-256 recorded in sources.csv).",Not applicable
V003600,M035,G035-07,Density,1.18-1.20 g/cm3,g/cm3,1.18,Not applicable,1.2,=,1000,1180,Not applicable,1200,kg/m³,Published value,Not published (density specimen form not explicitly established),Not applicable,Not published,not-stated,Not published,not-stated,Not applicable,Not applicable,Not published,792 ASTM D792 ISO 1183 GB/T 1033,ASTM D792; ISO 1183; GB/T 1033,Not applicable,Not applicable,Not published,S-POLYCN-index-php-controller-attachment-id-attachment-167,"p. 1: Density ASTM D792 (ISO 1183, GB/T 1033)","Added 2026-09-19 (m57-batch-b04-polymaker): re-read from the source document, page 1 (SHA-256 recorded in sources.csv).",Not applicable
V003601,M035,G035-07,Glass transition temperature,113 °C,°C,113,Not applicable,Not applicable,=,1,113,Not applicable,Not applicable,°C,Published value,Not published (do not assume printed),Not applicable,Not published,not-stated,Not published,not-stated,Not applicable,Not applicable,Not published,Not published,Not published,Not applicable,Not applicable,Not published,S-POLYCN-index-php-controller-attachment-id-attachment-167,"p. 1: Glass transition temperature DSC, 10 °C/min","Added 2026-09-19 (m57-batch-b04-polymaker): re-read from the source document, page 1 (SHA-256 recorded in sources.csv).",Not applicable
V003602,M035,G035-07,Melt mass-flow rate,6-8 g/10 min,g/10 min,6,Not applicable,8,=,1,6,Not applicable,8,g/10 min,Published value,Not published (do not assume printed),Not applicable,Not published,not-stated,Not published,not-stated,Not applicable,Not applicable,260°C,260 °C 1.2 kg,Not published,Not applicable,Not applicable,Not published,S-POLYCN-index-php-controller-attachment-id-attachment-167,"p. 1: Melt index 260 °C, 1.2 kg","Added 2026-09-19 (m57-batch-b04-polymaker): re-read from the source document, page 1 (SHA-256 recorded in sources.csv).",Not applicable
V003603,M035,G035-07,Tensile modulus,2048 ± 66 MPa,MPa,2048,66,Not applicable,=,0.001,2.048,0.066,Not applicable,GPa,Published value,Not published (do not assume printed),XY,Not published,not-stated,Not published,not-stated,Not applicable,Not applicable,Not published,ASTM D638 ISO 527 GB/T 1040,ASTM D638; ISO 527; GB/T 1040,Not applicable,Not applicable,Not published,S-POLYCN-index-php-controller-attachment-id-attachment-167,"p. 1: Young’s modulus (X-Y) ASTM D638 (ISO 527, GB/T 1040)","Added 2026-09-19 (m57-batch-b04-polymaker): re-read from the source document, page 1 (SHA-256 recorded in sources.csv).",Not applicable
V003604,M035,G035-07,Tensile strength (endpoint unspecified),59.7 ± 1.8 MPa,MPa,59.7,1.8,Not applicable,=,1,59.7,1.8,Not applicable,MPa,Published value,Not published (do not assume printed),XY,Not published,not-stated,Not published,not-stated,Not applicable,Not applicable,Not published,ASTM D638 ISO 527 GB/T 1040,ASTM D638; ISO 527; GB/T 1040,Not applicable,Not applicable,Not published,S-POLYCN-index-php-controller-attachment-id-attachment-167,"p. 1: Tensile strength (X-Y) ASTM D638 (ISO 527, GB/T 1040)","Added 2026-09-19 (m57-batch-b04-polymaker): re-read from the source document, page 1 (SHA-256 recorded in sources.csv).",Not applicable
V003605,M035,G035-07,Elongation at break,12.2 ± 1.4 %,%,12.2,1.4,Not applicable,=,1,12.2,1.4,Not applicable,%,Published value,Not published (do not assume printed),XY,Not published,not-stated,Not published,not-stated,Not applicable,Not applicable,Not published,ASTM D638 ISO 527 GB/T 1040,ASTM D638; ISO 527; GB/T 1040,Not applicable,Not applicable,Not published,S-POLYCN-index-php-controller-attachment-id-attachment-167,"p. 1: Elongation at break (X-Y) ASTM D638 (ISO 527, GB/T 1040)","Added 2026-09-19 (m57-batch-b04-polymaker): re-read from the source document, page 1 (SHA-256 recorded in sources.csv).",Not applicable
V003606,M035,G035-07,Flexural modulus,2044 ± 55 MPa,MPa,2044,55,Not applicable,=,0.001,2.044,0.055,Not applicable,GPa,Published value,Not published (do not assume printed),Unstated,Not published,not-stated,Not published,not-stated,Not applicable,Not applicable,Not published,790 ASTMD790 ISO 178 GB/T 9341,ASTM D790; ISO 178; GB/T 9341,Not applicable,Not applicable,Not published,S-POLYCN-index-php-controller-attachment-id-attachment-167,"p. 1: Bending modulus ASTMD790 (ISO 178, GB/T 9341)","Added 2026-09-19 (m57-batch-b04-polymaker): re-read from the source document, page 1 (SHA-256 recorded in sources.csv).",Not applicable
V003607,M035,G035-07,Flexural strength,94.1 ± 0.9 MPa,MPa,94.1,0.9,Not applicable,=,1,94.1,0.9,Not applicable,MPa,Published value,Not published (do not assume printed),Unstated,Not published,not-stated,Not published,not-stated,Not applicable,Not applicable,Not published,790 ASTMD790 ISO 178 GB/T 9341,ASTM D790; ISO 178; GB/T 9341,Not applicable,Not applicable,Not published,S-POLYCN-index-php-controller-attachment-id-attachment-167,"p. 1: Bending strength ASTMD790 (ISO 178, GB/T 9341)","Added 2026-09-19 (m57-batch-b04-polymaker): re-read from the source document, page 1 (SHA-256 recorded in sources.csv).",Not applicable
V003608,M035,G035-07,Impact strength,25.1 ± 1.9 kJ/m2,kJ/m2,25.1,1.9,Not applicable,=,1,25.1,1.9,Not applicable,kJ/m²,Published value,Not published (do not assume printed),Not applicable,Not published,not-stated,Not published,not-stated,Not applicable,Not applicable,Not published,256 ASTM D256 ISO 179 GB/T 1043,ASTM D256; ISO 179; GB/T 1043,Not applicable,Notched,Not published,S-POLYCN-index-php-controller-attachment-id-attachment-167,"p. 1: Charpy impact strength ASTM D256 (ISO 179, GB/T 1043)","Added 2026-09-19 (m57-batch-b04-polymaker): re-read from the source document, page 1 (SHA-256 recorded in sources.csv). the row is headed ""Charpy impact strength ASTM D256 (ISO 179, GB/T 1043)"" and cites Charpy impact strength ASTM D256 (ISO 179, GB/T 1043) ASTM D256 ISO 179 GB/T 1043, which is the other test; recorded as unspecified",Not applicable
V003609,M035,G035-07,Tensile strength (endpoint unspecified),29.1 ± 4.1 MPa,MPa,29.1,4.1,Not applicable,=,1,29.1,4.1,Not applicable,MPa,Published value,Not published (do not assume printed),Z,Not published,not-stated,Not published,not-stated,Not applicable,Not applicable,Not published,ASTM D638 ISO 527 GB/T 1040,ASTM D638; ISO 527; GB/T 1040,Not applicable,Not applicable,Not published,S-POLYCN-index-php-controller-attachment-id-attachment-167,"p. 1: Tensile strength (Z) ASTM D638 (ISO 527, GB/T 1040)","Added 2026-09-19 (m57-batch-b04-polymaker): re-read from the source document, page 1 (SHA-256 recorded in sources.csv).",Not applicable
V003610,M001,G001-19,Density,1.17-1.24 g/cm3,g/cm3,1.17,Not applicable,1.24,=,1000,1170,Not applicable,1240,kg/m³,Published value,Not published (density specimen form not explicitly established),Not applicable,Not published,not-stated,Not published,not-stated,Not applicable,Not applicable,Not published,792 ASTM D792 ISO 1183 GB/T 1033,ASTM D792; ISO 1183; GB/T 1033,Not applicable,Not applicable,Not published,S-POLYCN-PolyLite-PLA-TDS-V3,"p. 1: Density ASTM D792 (ISO 1183, GB/T 1033)","Added 2026-09-19 (m57-batch-b04-polymaker): re-read from the source document, page 1 (SHA-256 recorded in sources.csv).",Not applicable
V003611,M001,G001-19,Glass transition temperature,61 °C,°C,61,Not applicable,Not applicable,=,1,61,Not applicable,Not applicable,°C,Published value,Not published (do not assume printed),Not applicable,Not published,not-stated,Not published,not-stated,Not applicable,Not applicable,Not published,Not published,Not published,Not applicable,Not applicable,Not published,S-POLYCN-PolyLite-PLA-TDS-V3,"p. 1: Glass transition temperature DSC, 10 °C/min","Added 2026-09-19 (m57-batch-b04-polymaker): re-read from the source document, page 1 (SHA-256 recorded in sources.csv).",Not applicable
V003612,M001,G001-19,Melt mass-flow rate,7-11 g/10 min,g/10 min,7,Not applicable,11,=,1,7,Not applicable,11,g/10 min,Published value,Not published (do not assume printed),Not applicable,Not published,not-stated,Not published,not-stated,Not applicable,Not applicable,210°C,210 °C 2.16 kg,Not published,Not applicable,Not applicable,Not published,S-POLYCN-PolyLite-PLA-TDS-V3,"p. 1: Melt index 210 °C, 2.16 kg","Added 2026-09-19 (m57-batch-b04-polymaker): re-read from the source document, page 1 (SHA-256 recorded in sources.csv).",Not applicable
V003613,M001,G001-19,Tensile modulus,2636 ± 330 MPa,MPa,2636,330,Not applicable,=,0.001,2.636,0.33,Not applicable,GPa,Published value,Not published (do not assume printed),XY,Not published,not-stated,Not published,not-stated,Not applicable,Not applicable,Not published,ASTM D638 ISO 527 GB/T 1040,ASTM D638; ISO 527; GB/T 1040,Not applicable,Not applicable,Not published,S-POLYCN-PolyLite-PLA-TDS-V3,"p. 1: Young’s modulus (X-Y) ASTM D638 (ISO 527, GB/T 1040)","Added 2026-09-19 (m57-batch-b04-polymaker): re-read from the source document, page 1 (SHA-256 recorded in sources.csv).",Not applicable
V003614,M001,G001-19,Tensile strength (endpoint unspecified),46.6 ± 0.9 MPa,MPa,46.6,0.9,Not applicable,=,1,46.6,0.9,Not applicable,MPa,Published value,Not published (do not assume printed),XY,Not published,not-stated,Not published,not-stated,Not applicable,Not applicable,Not published,ASTM D638 ISO 527 GB/T 1040,ASTM D638; ISO 527; GB/T 1040,Not applicable,Not applicable,Not published,S-POLYCN-PolyLite-PLA-TDS-V3,"p. 1: Tensile strength (X-Y) ASTM D638 (ISO 527, GB/T 1040)","Added 2026-09-19 (m57-batch-b04-polymaker): re-read from the source document, page 1 (SHA-256 recorded in sources.csv).",Not applicable
V003615,M001,G001-19,Elongation at break,1.9 ± 0.2 %,%,1.9,0.2,Not applicable,=,1,1.9,0.2,Not applicable,%,Published value,Not published (do not assume printed),XY,Not published,not-stated,Not published,not-stated,Not applicable,Not applicable,Not published,ASTM D638 ISO 527 GB/T 1040,ASTM D638; ISO 527; GB/T 1040,Not applicable,Not applicable,Not published,S-POLYCN-PolyLite-PLA-TDS-V3,"p. 1: Elongation at break (X-Y) ASTM D638 (ISO 527, GB/T 1040)","Added 2026-09-19 (m57-batch-b04-polymaker): re-read from the source document, page 1 (SHA-256 recorded in sources.csv).",Not applicable
V003616,M001,G001-19,Flexural modulus,3283 ± 132 MPa,MPa,3283,132,Not applicable,=,0.001,3.283,0.132,Not applicable,GPa,Published value,Not published (do not assume printed),Unstated,Not published,not-stated,Not published,not-stated,Not applicable,Not applicable,Not published,790 ASTMD790 ISO 178 GB/T 9341,ASTM D790; ISO 178; GB/T 9341,Not applicable,Not applicable,Not published,S-POLYCN-PolyLite-PLA-TDS-V3,"p. 1: Bending modulus ASTMD790 (ISO 178, GB/T 9341)","Added 2026-09-19 (m57-batch-b04-polymaker): re-read from the source document, page 1 (SHA-256 recorded in sources.csv).",Not applicable
V003617,M001,G001-19,Flexural strength,85.1 ± 2.9 MPa,MPa,85.1,2.9,Not applicable,=,1,85.1,2.9,Not applicable,MPa,Published value,Not published (do not assume printed),Unstated,Not published,not-stated,Not published,not-stated,Not applicable,Not applicable,Not published,790 ASTMD790 ISO 178 GB/T 9341,ASTM D790; ISO 178; GB/T 9341,Not applicable,Not applicable,Not published,S-POLYCN-PolyLite-PLA-TDS-V3,"p. 1: Bending strength ASTMD790 (ISO 178, GB/T 9341)","Added 2026-09-19 (m57-batch-b04-polymaker): re-read from the source document, page 1 (SHA-256 recorded in sources.csv).",Not applicable
V003618,M001,G001-19,Impact strength,2.7 ± 0.2 kJ/m2,kJ/m2,2.7,0.2,Not applicable,=,1,2.7,0.2,Not applicable,kJ/m²,Published value,Not published (do not assume printed),Not applicable,Not published,not-stated,Not published,not-stated,Not applicable,Not applicable,Not published,256 ASTM D256 ISO 179 GB/T 1043,ASTM D256; ISO 179; GB/T 1043,Not applicable,Notched,Not published,S-POLYCN-PolyLite-PLA-TDS-V3,"p. 1: Charpy impact strength ASTM D256 (ISO 179, GB/T 1043)","Added 2026-09-19 (m57-batch-b04-polymaker): re-read from the source document, page 1 (SHA-256 recorded in sources.csv). the row is headed ""Charpy impact strength ASTM D256 (ISO 179, GB/T 1043)"" and cites Charpy impact strength ASTM D256 (ISO 179, GB/T 1043) ASTM D256 ISO 179 GB/T 1043, which is the other test; recorded as unspecified",Not applicable
V003619,M001,G001-19,Tensile strength (endpoint unspecified),43.5 ± 3.1 MPa,MPa,43.5,3.1,Not applicable,=,1,43.5,3.1,Not applicable,MPa,Published value,Not published (do not assume printed),Z,Not published,not-stated,Not published,not-stated,Not applicable,Not applicable,Not published,ASTM D638 ISO 527 GB/T 1040,ASTM D638; ISO 527; GB/T 1040,Not applicable,Not applicable,Not published,S-POLYCN-PolyLite-PLA-TDS-V3,"p. 1: Tensile strength (Z) ASTM D638 (ISO 527, GB/T 1040)","Added 2026-09-19 (m57-batch-b04-polymaker): re-read from the source document, page 1 (SHA-256 recorded in sources.csv).",Not applicable
V003620,M094,G094-02,Density,1.1 g/cm3,g/cm3,1.1,Not applicable,Not applicable,=,1000,1100,Not applicable,Not applicable,kg/m³,Published value,Not published (density specimen form not explicitly established),Not applicable,Not published,not-stated,Not published,not-stated,Not applicable,Not applicable,Not published,1183 ISO1183 GB/T1033,ISO 1183; GB/T 1033,Not applicable,Not applicable,Not published,S-POLYCN-TDS-Polymaker-PC-ABS-V5-5-2025-12-10-EN,"p. 1: Density ISO1183, GB/T1033","Added 2026-09-19 (m57-batch-b04-polymaker): re-read from the source document, page 1 (SHA-256 recorded in sources.csv).",Not applicable
V003621,M094,G094-02,Melt mass-flow rate,11-17 g/10min,g/10min,11,Not applicable,17,=,1,11,Not applicable,17,g/10 min,Published value,Not published (do not assume printed),Not applicable,Not published,not-stated,Not published,not-stated,Not applicable,Not applicable,260°C,260°C 5 kg,Not published,Not applicable,Not applicable,Not published,S-POLYCN-TDS-Polymaker-PC-ABS-V5-5-2025-12-10-EN,"p. 1: Melt index 260°C, 5 kg","Added 2026-09-19 (m57-batch-b04-polymaker): re-read from the source document, page 1 (SHA-256 recorded in sources.csv).",Not applicable
V003622,M094,G094-02,Water absorption,0.352 %,%,0.352,Not applicable,Not applicable,=,1,0.352,Not applicable,Not applicable,%,Published value,Not published (do not assume printed),Not applicable,Not published,not-stated,Not published,not-stated,Not applicable,Not applicable,Not published,Not published,Not published,Not applicable,Not applicable,Not published,S-POLYCN-TDS-Polymaker-PC-ABS-V5-5-2025-12-10-EN,p. 1: Equilibrium water absorption (%)=,"Added 2026-09-19 (m57-batch-b04-polymaker): re-read from the source document, page 1 (SHA-256 recorded in sources.csv).",Not applicable
V003623,M094,G094-02,Glass transition temperature,109 °C,°C,109,Not applicable,Not applicable,=,1,109,Not applicable,Not applicable,°C,Published value,Not published (do not assume printed),Not applicable,Not published,not-stated,Not published,not-stated,Not applicable,Not applicable,Not published,Not published,Not published,Not applicable,Not applicable,Not published,S-POLYCN-TDS-Polymaker-PC-ABS-V5-5-2025-12-10-EN,"p. 1: Glass transition temp. DSC, 10°C/min","Added 2026-09-19 (m57-batch-b04-polymaker): re-read from the source document, page 1 (SHA-256 recorded in sources.csv).",Not applicable
V003624,M094,G094-02,Tensile modulus,1835 ± 65 MPa,MPa,1835,65,Not applicable,=,0.001,1.835,0.065,Not applicable,GPa,Published value,Not published (do not assume printed),XY,Not published,not-stated,Not published,not-stated,Not applicable,Not applicable,Not published,Not published,Not published,Not applicable,Not applicable,Not published,S-POLYCN-TDS-Polymaker-PC-ABS-V5-5-2025-12-10-EN,p. 1: Young’s modulus (X-Y),"Added 2026-09-19 (m57-batch-b04-polymaker): re-read from the source document, page 1 (SHA-256 recorded in sources.csv).",Not applicable
V003625,M094,G094-02,Tensile modulus,1677 ± 94 MPa,MPa,1677,94,Not applicable,=,0.001,1.677,0.094,Not applicable,GPa,Published value,Not published (do not assume printed),Z,Not published,not-stated,Not published,not-stated,Not applicable,Not applicable,Not published,Not published,Not published,Not applicable,Not applicable,Not published,S-POLYCN-TDS-Polymaker-PC-ABS-V5-5-2025-12-10-EN,p. 1: Young’s modulus (Z),"Added 2026-09-19 (m57-batch-b04-polymaker): re-read from the source document, page 1 (SHA-256 recorded in sources.csv).",Not applicable
V003626,M094,G094-02,Tensile strength (endpoint unspecified),39.9 ± 1.0 MPa,MPa,39.9,1,Not applicable,=,1,39.9,1,Not applicable,MPa,Published value,Not published (do not assume printed),XY,Not published,not-stated,Not published,not-stated,Not applicable,Not applicable,Not published,Not published,Not published,Not applicable,Not applicable,Not published,S-POLYCN-TDS-Polymaker-PC-ABS-V5-5-2025-12-10-EN,p. 1: Tensile strength (X-Y),"Added 2026-09-19 (m57-batch-b04-polymaker): re-read from the source document, page 1 (SHA-256 recorded in sources.csv).",Not applicable
V003627,M094,G094-02,Tensile strength (endpoint unspecified),22.9 ± 1.2 MPa,MPa,22.9,1.2,Not applicable,=,1,22.9,1.2,Not applicable,MPa,Published value,Not published (do not assume printed),Z,Not published,not-stated,Not published,not-stated,Not applicable,Not applicable,Not published,Not published,Not published,Not applicable,Not applicable,Not published,S-POLYCN-TDS-Polymaker-PC-ABS-V5-5-2025-12-10-EN,p. 1: Tensile strength (Z),"Added 2026-09-19 (m57-batch-b04-polymaker): re-read from the source document, page 1 (SHA-256 recorded in sources.csv).",Not applicable
V003628,M094,G094-02,Elongation at break,4.2 ± 0.3 %,%,4.2,0.3,Not applicable,=,1,4.2,0.3,Not applicable,%,Published value,Not published (do not assume printed),XY,Not published,not-stated,Not published,not-stated,Not applicable,Not applicable,Not published,Not published,Not published,Not applicable,Not applicable,Not published,S-POLYCN-TDS-Polymaker-PC-ABS-V5-5-2025-12-10-EN,p. 1: Elongation at break (X-Y),"Added 2026-09-19 (m57-batch-b04-polymaker): re-read from the source document, page 1 (SHA-256 recorded in sources.csv).",Not applicable
V003629,M094,G094-02,Elongation at break,1.5 ± 0.1 %,%,1.5,0.1,Not applicable,=,1,1.5,0.1,Not applicable,%,Published value,Not published (do not assume printed),Z,Not published,not-stated,Not published,not-stated,Not applicable,Not applicable,Not published,Not published,Not published,Not applicable,Not applicable,Not published,S-POLYCN-TDS-Polymaker-PC-ABS-V5-5-2025-12-10-EN,p. 1: Elongation at break (Z),"Added 2026-09-19 (m57-batch-b04-polymaker): re-read from the source document, page 1 (SHA-256 recorded in sources.csv).",Not applicable
V003630,M094,G094-02,Flexural modulus,2081 ± 106 MPa,MPa,2081,106,Not applicable,=,0.001,2.081,0.106,Not applicable,GPa,Published value,Not published (do not assume printed),XY,Not published,not-stated,Not published,not-stated,Not applicable,Not applicable,Not published,Not published,Not published,Not applicable,Not applicable,Not published,S-POLYCN-TDS-Polymaker-PC-ABS-V5-5-2025-12-10-EN,p. 1: Bending modulus (X-Y),"Added 2026-09-19 (m57-batch-b04-polymaker): re-read from the source document, page 1 (SHA-256 recorded in sources.csv).",Not applicable
V003631,M094,G094-02,Charpy strength,25.8 ± 1.3 kJ/m2,kJ/m2,25.8,1.3,Not applicable,=,1,25.8,1.3,Not applicable,kJ/m²,Published value,Not published (do not assume printed),XY,Not published,not-stated,Not published,not-stated,Not applicable,Not applicable,Not published,Not published,Not published,Not applicable,Notched,Not published,S-POLYCN-TDS-Polymaker-PC-ABS-V5-5-2025-12-10-EN,p. 1: Notched charpy impact strength (X-Y),"Added 2026-09-19 (m57-batch-b04-polymaker): re-read from the source document, page 1 (SHA-256 recorded in sources.csv).",Not applicable
V003632,M094,G094-02,Charpy strength,132 kJ/m2,kJ/m2,132,Not applicable,Not applicable,=,1,132,Not applicable,Not applicable,kJ/m²,Published value,Not published (do not assume printed),XY,Not published,not-stated,Not published,not-stated,Not applicable,Not applicable,-30°C,X-Y 1eA:2010 -30°C ISO 179-1,ISO 179,Not applicable,Not published,Not published,S-POLYCN-TDS-Polymaker-PC-ABS-V5-5-2025-12-10-EN,"p. 1: Low temperature impact strength (X-Y) ISO 179-1, 1eA:2010,-30°C","Added 2026-09-19 (m57-batch-b04-polymaker): re-read from the source document, page 1 (SHA-256 recorded in sources.csv).",Not applicable
V003633,M094,G094-02,Charpy strength,1.5 ± 0.2 kJ/m2,kJ/m2,1.5,0.2,Not applicable,=,1,1.5,0.2,Not applicable,kJ/m²,Published value,Not published (do not assume printed),Z,Not published,not-stated,Not published,not-stated,Not applicable,Not applicable,-30°C,Z 1eA:2010 -30°C ISO 179-1,ISO 179,Not applicable,Not published,Not published,S-POLYCN-TDS-Polymaker-PC-ABS-V5-5-2025-12-10-EN,"p. 1: Low temperature impact strength (Z) ISO 179-1, 1eA:2010,-30°C","Added 2026-09-19 (m57-batch-b04-polymaker): re-read from the source document, page 1 (SHA-256 recorded in sources.csv).",Not applicable
V003634,M020,G020-02,Density,1.25 g/cm3,g/cm3,1.25,Not applicable,Not applicable,=,1000,1250,Not applicable,Not applicable,kg/m³,Published value,Not published (density specimen form not explicitly established),Not applicable,Not published,not-stated,Not published,not-stated,Not applicable,Not applicable,Not published,792 ASTM D792 ISO 1183 GB/T 1033,ASTM D792; ISO 1183; GB/T 1033,Not applicable,Not applicable,Not published,S-POLYCN-PolyLite-PETG-TDS-V3,"p. 1: Density ASTM D792 (ISO 1183, GB/T 1033)","Added 2026-09-19 (m57-batch-b04-polymaker): re-read from the source document, page 1 (SHA-256 recorded in sources.csv).",Not applicable
V003635,M020,G020-02,Glass transition temperature,81 °C,°C,81,Not applicable,Not applicable,=,1,81,Not applicable,Not applicable,°C,Published value,Not published (do not assume printed),Not applicable,Not published,not-stated,Not published,not-stated,Not applicable,Not applicable,Not published,Not published,Not published,Not applicable,Not applicable,Not published,S-POLYCN-PolyLite-PETG-TDS-V3,"p. 1: Glass transition temperature DSC, 10 °C/min","Added 2026-09-19 (m57-batch-b04-polymaker): re-read from the source document, page 1 (SHA-256 recorded in sources.csv).",Not applicable
