Repository: faridbnv/h2c-materials

# Filament Atlas

**Live: [pdynamics.ca/h2c-materials](https://pdynamics.ca/h2c-materials/)** · one HTML page, with a page of its own for
each well-documented material beside it, that also runs offline from a file, with no server.

## What it is

Filament Atlas is a tool for a small engineering team choosing a 3D-printing filament for the team's Bambu Lab H2C
printer. It was the H2C Material Selector until 2026-10-16; the built file keeps that name. You say what a part must
do (survive 100 °C, be at least this stiff, be as light as possible), and it answers in two steps:

- **Which kinds of filament** (PLA, PETG, carbon-filled nylon and so on) can do it, and whether the H2C can print them.

File: data/tables/measurements.csv (part 65 of 82)
MeasurementID,MaterialID,GradeID,Property,Raw value,Raw unit,Raw numeric,Raw uncertainty ±,Raw upper bound,Operator,Conversion factor,Normalized value,Normalized uncertainty ±,Normalized upper bound,Normalized unit,Data status,Specimen type,Direction,Moisture condition,Moisture state,Post-processing,Post-processing state,Anneal °C,Anneal h,Test temperature,Standard / load,Standards,Test load MPa,Notch,Specimen / print parameters,SourceID,Locator,Notes,Parse review
V003636,M020,G020-02,Melt mass-flow rate,3.9 g/10 min,g/10 min,3.9,Not applicable,Not applicable,=,1,3.9,Not applicable,Not applicable,g/10 min,Published value,Not published (do not assume printed),Not applicable,Not published,not-stated,Not published,not-stated,Not applicable,Not applicable,220°C,220 °C 2.16 kg,Not published,Not applicable,Not applicable,Not published,S-POLYCN-PolyLite-PETG-TDS-V3,"p. 1: Melt index 220 °C, 2.16 kg","Added 2026-09-19 (m57-batch-b04-polymaker): re-read from the source document, page 1 (SHA-256 recorded in sources.csv).",Not applicable
V003637,M020,G020-02,Melt mass-flow rate,10.8 g/10 min,g/10 min,10.8,Not applicable,Not applicable,=,1,10.8,Not applicable,Not applicable,g/10 min,Published value,Not published (do not assume printed),Not applicable,Not published,not-stated,Not published,not-stated,Not applicable,Not applicable,240°C,240 °C 2.16 kg,Not published,Not applicable,Not applicable,Not published,S-POLYCN-PolyLite-PETG-TDS-V3,"p. 1: Melt index 240 °C, 2.16 kg","Added 2026-09-19 (m57-batch-b04-polymaker): re-read from the source document, page 1 (SHA-256 recorded in sources.csv).",Not applicable
V003638,M020,G020-02,Tensile modulus,1472 ± 270 MPa,MPa,1472,270,Not applicable,=,0.001,1.472,0.27,Not applicable,GPa,Published value,Not published (do not assume printed),XY,Not published,not-stated,Not published,not-stated,Not applicable,Not applicable,Not published,ASTM D638 ISO 527 GB/T 1040,ASTM D638; ISO 527; GB/T 1040,Not applicable,Not applicable,Not published,S-POLYCN-PolyLite-PETG-TDS-V3,"p. 1: Young’s modulus (X-Y) ASTM D638 (ISO 527, GB/T 1040)","Added 2026-09-19 (m57-batch-b04-polymaker): re-read from the source document, page 1 (SHA-256 recorded in sources.csv).",Not applicable
V003639,M020,G020-02,Tensile strength (endpoint unspecified),31.9 ± 1.1 MPa,MPa,31.9,1.1,Not applicable,=,1,31.9,1.1,Not applicable,MPa,Published value,Not published (do not assume printed),XY,Not published,not-stated,Not published,not-stated,Not applicable,Not applicable,Not published,ASTM D638 ISO 527 GB/T 1040,ASTM D638; ISO 527; GB/T 1040,Not applicable,Not applicable,Not published,S-POLYCN-PolyLite-PETG-TDS-V3,"p. 1: Tensile strength (X-Y) ASTM D638 (ISO 527, GB/T 1040)","Added 2026-09-19 (m57-batch-b04-polymaker): re-read from the source document, page 1 (SHA-256 recorded in sources.csv).",Not applicable
V003640,M020,G020-02,Elongation at break,6.8 ± 0.9 %,%,6.8,0.9,Not applicable,=,1,6.8,0.9,Not applicable,%,Published value,Not published (do not assume printed),XY,Not published,not-stated,Not published,not-stated,Not applicable,Not applicable,Not published,ASTM D638 ISO 527 GB/T 1040,ASTM D638; ISO 527; GB/T 1040,Not applicable,Not applicable,Not published,S-POLYCN-PolyLite-PETG-TDS-V3,"p. 1: Elongation at break (X-Y) ASTM D638 (ISO 527, GB/T 1040)","Added 2026-09-19 (m57-batch-b04-polymaker): re-read from the source document, page 1 (SHA-256 recorded in sources.csv).",Not applicable
V003641,M020,G020-02,Flexural modulus,1174 ± 64 MPa,MPa,1174,64,Not applicable,=,0.001,1.174,0.064,Not applicable,GPa,Published value,Not published (do not assume printed),Unstated,Not published,not-stated,Not published,not-stated,Not applicable,Not applicable,Not published,790 ASTMD790 ISO 178 GB/T 9341,ASTM D790; ISO 178; GB/T 9341,Not applicable,Not applicable,Not published,S-POLYCN-PolyLite-PETG-TDS-V3,"p. 1: Bending modulus ASTMD790 (ISO 178, GB/T 9341)","Added 2026-09-19 (m57-batch-b04-polymaker): re-read from the source document, page 1 (SHA-256 recorded in sources.csv).",Not applicable
V003642,M020,G020-02,Flexural strength,53.7 ± 2.4 MPa,MPa,53.7,2.4,Not applicable,=,1,53.7,2.4,Not applicable,MPa,Published value,Not published (do not assume printed),Unstated,Not published,not-stated,Not published,not-stated,Not applicable,Not applicable,Not published,790 ASTMD790 ISO 178 GB/T 9341,ASTM D790; ISO 178; GB/T 9341,Not applicable,Not applicable,Not published,S-POLYCN-PolyLite-PETG-TDS-V3,"p. 1: Bending strength ASTMD790 (ISO 178, GB/T 9341)","Added 2026-09-19 (m57-batch-b04-polymaker): re-read from the source document, page 1 (SHA-256 recorded in sources.csv).",Not applicable
V003643,M020,G020-02,Impact strength,5.1 ± 0.3 kJ/m2,kJ/m2,5.1,0.3,Not applicable,=,1,5.1,0.3,Not applicable,kJ/m²,Published value,Not published (do not assume printed),Not applicable,Not published,not-stated,Not published,not-stated,Not applicable,Not applicable,Not published,256 ASTM D256 ISO 179 GB/T 1043,ASTM D256; ISO 179; GB/T 1043,Not applicable,Notched,Not published,S-POLYCN-PolyLite-PETG-TDS-V3,"p. 1: Charpy impact strength ASTM D256 (ISO 179, GB/T 1043)","Added 2026-09-19 (m57-batch-b04-polymaker): re-read from the source document, page 1 (SHA-256 recorded in sources.csv). the row is headed ""Charpy impact strength ASTM D256 (ISO 179, GB/T 1043)"" and cites Charpy impact strength ASTM D256 (ISO 179, GB/T 1043) ASTM D256 ISO 179 GB/T 1043, which is the other test; recorded as unspecified",Not applicable
V003644,M001,G001-23,Density,1.31 ± 0.02 g/cm3,g/cm3,1.31,0.02,Not applicable,=,1000,1310,20,Not applicable,kg/m³,Published value,Not published (density specimen form not explicitly established),Not applicable,Not published,not-stated,Not published,not-stated,Not applicable,Not applicable,Not published,1183 ISO1183 GB/T1033,ISO 1183; GB/T 1033,Not applicable,Not applicable,Not published,S-POLYCN-PolyTerra-PLA-TDS-V5-11,"p. 2: Density ISO1183, GB/T1033","Added 2026-09-19 (m57-batch-b04-polymaker): re-read from the source document, page 2 (SHA-256 recorded in sources.csv).",Not applicable
V003645,M001,G001-23,Melt mass-flow rate,14-20 g/10min,g/10min,14,Not applicable,20,=,1,14,Not applicable,20,g/10 min,Published value,Not published (do not assume printed),Not applicable,Not published,not-stated,Not published,not-stated,Not applicable,Not applicable,210°C,210° C 2.16kg,Not published,Not applicable,Not applicable,Not published,S-POLYCN-PolyTerra-PLA-TDS-V5-11,"p. 2: Melt Index 210° C, 2.16kg","Added 2026-09-19 (m57-batch-b04-polymaker): re-read from the source document, page 2 (SHA-256 recorded in sources.csv).",Not applicable
V003646,M001,G001-23,Tensile modulus,1882 ± 141 MPa,MPa,1882,141,Not applicable,=,0.001,1.882,0.141,Not applicable,GPa,Published value,Not published (do not assume printed),XY,Not published,not-stated,Not published,not-stated,Not applicable,Not applicable,Not published,Not published,Not published,Not applicable,Not applicable,Not published,S-POLYCN-PolyTerra-PLA-TDS-V5-11,p. 4: Young’s modulus (X-Y),"Added 2026-09-19 (m57-batch-b04-polymaker): re-read from the source document, page 4 (SHA-256 recorded in sources.csv).",Not applicable
V003647,M001,G001-23,Tensile strength (endpoint unspecified),20.9 ± 2.0 MPa,MPa,20.9,2,Not applicable,=,1,20.9,2,Not applicable,MPa,Published value,Not published (do not assume printed),XY,Not published,not-stated,Not published,not-stated,Not applicable,Not applicable,Not published,Not published,Not published,Not applicable,Not applicable,Not published,S-POLYCN-PolyTerra-PLA-TDS-V5-11,p. 4: Tensile strength (X-Y),"Added 2026-09-19 (m57-batch-b04-polymaker): re-read from the source document, page 4 (SHA-256 recorded in sources.csv).",Not applicable
V003648,M001,G001-23,Tensile strength (endpoint unspecified),18.0 ± 0.3 MPa,MPa,18,0.3,Not applicable,=,1,18,0.3,Not applicable,MPa,Published value,Not published (do not assume printed),Z,Not published,not-stated,Not published,not-stated,Not applicable,Not applicable,Not published,Not published,Not published,Not applicable,Not applicable,Not published,S-POLYCN-PolyTerra-PLA-TDS-V5-11,p. 4: Tensile strength (Z),"Added 2026-09-19 (m57-batch-b04-polymaker): re-read from the source document, page 4 (SHA-256 recorded in sources.csv).",Not applicable
V003649,M001,G001-23,Elongation at break,34.5 ± 8.1 %,%,34.5,8.1,Not applicable,=,1,34.5,8.1,Not applicable,%,Published value,Not published (do not assume printed),XY,Not published,not-stated,Not published,not-stated,Not applicable,Not applicable,Not published,Not published,Not published,Not applicable,Not applicable,Not published,S-POLYCN-PolyTerra-PLA-TDS-V5-11,p. 4: Elongation at break (X-Y),"Added 2026-09-19 (m57-batch-b04-polymaker): re-read from the source document, page 4 (SHA-256 recorded in sources.csv).",Not applicable
V003650,M001,G001-23,Flexural modulus,2695 ± 541 MPa,MPa,2695,541,Not applicable,=,0.001,2.695,0.541,Not applicable,GPa,Published value,Not published (do not assume printed),XY,Not published,not-stated,Not published,not-stated,Not applicable,Not applicable,Not published,Not published,Not published,Not applicable,Not applicable,Not published,S-POLYCN-PolyTerra-PLA-TDS-V5-11,p. 4: Bending modulus (X-Y),"Added 2026-09-19 (m57-batch-b04-polymaker): re-read from the source document, page 4 (SHA-256 recorded in sources.csv).",Not applicable
V003651,M001,G001-23,Flexural strength,39.6 ± 1.1 MPa,MPa,39.6,1.1,Not applicable,=,1,39.6,1.1,Not applicable,MPa,Published value,Not published (do not assume printed),XY,Not published,not-stated,Not published,not-stated,Not applicable,Not applicable,Not published,Not published,Not published,Not applicable,Not applicable,Not published,S-POLYCN-PolyTerra-PLA-TDS-V5-11,p. 4: Bending strength (X-Y),"Added 2026-09-19 (m57-batch-b04-polymaker): re-read from the source document, page 4 (SHA-256 recorded in sources.csv).",Not applicable
V003652,M017,G017-04,Density,0.9 g/cm3,g/cm3,0.9,Not applicable,Not applicable,=,1000,900,Not applicable,Not applicable,kg/m³,Published value,Not published (density specimen form not explicitly established),Not applicable,Not published,not-stated,Not published,not-stated,Not applicable,Not applicable,Not published,1183 ISO1183 GB/T1033,ISO 1183; GB/T 1033,Not applicable,Not applicable,Not published,S-POLYCN-PolyLite-LW-PLA-TDS-US-5-3-20240307,"p. 2: Density ISO1183, GB/T1033","Added 2026-09-19 (m57-batch-b04-polymaker): re-read from the source document, page 2 (SHA-256 recorded in sources.csv).",Not applicable
V003653,M017,G017-04,Melt mass-flow rate,9.21 g/10min,g/10min,9.21,Not applicable,Not applicable,=,1,9.21,Not applicable,Not applicable,g/10 min,Published value,Not published (do not assume printed),Not applicable,Not published,not-stated,Not published,not-stated,Not applicable,Not applicable,210°C,210°C 2.16 kg,Not published,Not applicable,Not applicable,Not published,S-POLYCN-PolyLite-LW-PLA-TDS-US-5-3-20240307,"p. 2: Melt index 210°C, 2.16 kg","Added 2026-09-19 (m57-batch-b04-polymaker): re-read from the source document, page 2 (SHA-256 recorded in sources.csv).",Not applicable
V003654,M017,G017-04,Water absorption,0.40 %,%,0.4,Not applicable,Not applicable,=,1,0.4,Not applicable,Not applicable,%,Published value,Not published (do not assume printed),Not applicable,Not published,not-stated,Not published,not-stated,Not applicable,Not applicable,Not published,Not published,Not published,Not applicable,Not applicable,Not published,S-POLYCN-PolyLite-LW-PLA-TDS-US-5-3-20240307,p. 2: Equilibrium water absorption (%)=,"Added 2026-09-19 (m57-batch-b04-polymaker): re-read from the source document, page 2 (SHA-256 recorded in sources.csv).",Not applicable
V003655,M017,G017-04,Glass transition temperature,58.7 °C,°C,58.7,Not applicable,Not applicable,=,1,58.7,Not applicable,Not applicable,°C,Published value,Not published (do not assume printed),Not applicable,Not published,not-stated,Not published,not-stated,Not applicable,Not applicable,Not published,Not published,Not published,Not applicable,Not applicable,Not published,S-POLYCN-PolyLite-LW-PLA-TDS-US-5-3-20240307,"p. 3: Glass transition temperature DSC, 10°C/min","Added 2026-09-19 (m57-batch-b04-polymaker): re-read from the source document, page 3 (SHA-256 recorded in sources.csv).",Not applicable
V003656,M017,G017-04,Melting temperature,150.8 °C,°C,150.8,Not applicable,Not applicable,=,1,150.8,Not applicable,Not applicable,°C,Published value,Not published (do not assume printed),Not applicable,Not published,not-stated,Not published,not-stated,Not applicable,Not applicable,Not published,Not published,Not published,Not applicable,Not applicable,Not published,S-POLYCN-PolyLite-LW-PLA-TDS-US-5-3-20240307,"p. 3: Melting temperature DSC, 10°C/min","Added 2026-09-19 (m57-batch-b04-polymaker): re-read from the source document, page 3 (SHA-256 recorded in sources.csv).",Not applicable
V003657,M017,G017-04,Crystallization temperature,122.2 °C,°C,122.2,Not applicable,Not applicable,=,1,122.2,Not applicable,Not applicable,°C,Published value,Not published (do not assume printed),Not applicable,Not published,not-stated,Not published,not-stated,Not applicable,Not applicable,Not published,Not published,Not published,Not applicable,Not applicable,Not published,S-POLYCN-PolyLite-LW-PLA-TDS-US-5-3-20240307,"p. 3: Crystallization temperature DSC, 10°C/min","Added 2026-09-19 (m57-batch-b04-polymaker): re-read from the source document, page 3 (SHA-256 recorded in sources.csv).",Not applicable
V003658,M017,G017-04,Vicat softening temperature,60.3 °C,°C,60.3,Not applicable,Not applicable,=,1,60.3,Not applicable,Not applicable,°C,Published value,Not published (do not assume printed),Not applicable,Not published,not-stated,Not published,not-stated,Not applicable,Not applicable,Not published,306 ISO 306 GB/T 1633,ISO 306; GB/T 1633,Not applicable,Not applicable,Not published,S-POLYCN-PolyLite-LW-PLA-TDS-US-5-3-20240307,"p. 3: Vicat softening temperature ISO 306, GB/T 1633","Added 2026-09-19 (m57-batch-b04-polymaker): re-read from the source document, page 3 (SHA-256 recorded in sources.csv).",Not applicable
V003659,M017,G017-04,HDT,50.1 °C,°C,50.1,Not applicable,Not applicable,=,1,50.1,Not applicable,Not applicable,°C,Published value,Not published (do not assume printed),Not applicable,Not published,not-stated,Not published,not-stated,Not applicable,Not applicable,Not published,1.8MPa 75 ISO 75,ISO 75,1.8,Not applicable,Not published,S-POLYCN-PolyLite-LW-PLA-TDS-US-5-3-20240307,p. 3: Heat deflection temperature ISO 75 1.8MPa,"Added 2026-09-19 (m57-batch-b04-polymaker): re-read from the source document, page 3 (SHA-256 recorded in sources.csv).",Not applicable
V003660,M017,G017-04,HDT,54.2 °C,°C,54.2,Not applicable,Not applicable,=,1,54.2,Not applicable,Not applicable,°C,Published value,Not published (do not assume printed),Not applicable,Not published,not-stated,Not published,not-stated,Not applicable,Not applicable,Not published,0.45MPa 75 ISO 75,ISO 75,0.45,Not applicable,Not published,S-POLYCN-PolyLite-LW-PLA-TDS-US-5-3-20240307,p. 3: Heat deflection temperature ISO 75 0.45MPa,"Added 2026-09-19 (m57-batch-b04-polymaker): re-read from the source document, page 3 (SHA-256 recorded in sources.csv).",Not applicable
V003661,M017,G017-04,Tensile modulus,1688.574 ± 80.8 MPa,MPa,1688.574,80.8,Not applicable,=,0.001,1.688574,0.0808,Not applicable,GPa,Published value,Not published (do not assume printed),XY,Not published,not-stated,Not published,not-stated,Not applicable,Not applicable,Not published,Not published,Not published,Not applicable,Not applicable,Not published,S-POLYCN-PolyLite-LW-PLA-TDS-US-5-3-20240307,p. 4: Young’s modulus (X-Y),"Added 2026-09-19 (m57-batch-b04-polymaker): re-read from the source document, page 4 (SHA-256 recorded in sources.csv).",Not applicable
V003662,M017,G017-04,Tensile modulus,1726.3 ± 199.8 MPa,MPa,1726.3,199.8,Not applicable,=,0.001,1.7263,0.1998,Not applicable,GPa,Published value,Not published (do not assume printed),Z,Not published,not-stated,Not published,not-stated,Not applicable,Not applicable,Not published,Not published,Not published,Not applicable,Not applicable,Not published,S-POLYCN-PolyLite-LW-PLA-TDS-US-5-3-20240307,p. 4: Young’s modulus (Z),"Added 2026-09-19 (m57-batch-b04-polymaker): re-read from the source document, page 4 (SHA-256 recorded in sources.csv).",Not applicable
V003663,M017,G017-04,Tensile strength (endpoint unspecified),24.4 ± 0.3 MPa,MPa,24.4,0.3,Not applicable,=,1,24.4,0.3,Not applicable,MPa,Published value,Not published (do not assume printed),XY,Not published,not-stated,Not published,not-stated,Not applicable,Not applicable,Not published,Not published,Not published,Not applicable,Not applicable,Not published,S-POLYCN-PolyLite-LW-PLA-TDS-US-5-3-20240307,p. 4: Tensile strength (X-Y),"Added 2026-09-19 (m57-batch-b04-polymaker): re-read from the source document, page 4 (SHA-256 recorded in sources.csv).",Not applicable
V003664,M017,G017-04,Tensile strength (endpoint unspecified),20.8 ± 0.9 MPa,MPa,20.8,0.9,Not applicable,=,1,20.8,0.9,Not applicable,MPa,Published value,Not published (do not assume printed),Z,Not published,not-stated,Not published,not-stated,Not applicable,Not applicable,Not published,Not published,Not published,Not applicable,Not applicable,Not published,S-POLYCN-PolyLite-LW-PLA-TDS-US-5-3-20240307,p. 4: Tensile strength (Z),"Added 2026-09-19 (m57-batch-b04-polymaker): re-read from the source document, page 4 (SHA-256 recorded in sources.csv).",Not applicable
V003665,M017,G017-04,Elongation at break,8.8 ± 0.3 %,%,8.8,0.3,Not applicable,=,1,8.8,0.3,Not applicable,%,Published value,Not published (do not assume printed),XY,Not published,not-stated,Not published,not-stated,Not applicable,Not applicable,Not published,Not published,Not published,Not applicable,Not applicable,Not published,S-POLYCN-PolyLite-LW-PLA-TDS-US-5-3-20240307,p. 4: Elongation at break (X-Y),"Added 2026-09-19 (m57-batch-b04-polymaker): re-read from the source document, page 4 (SHA-256 recorded in sources.csv).",Not applicable
V003666,M017,G017-04,Elongation at break,2.0 ± 0.4 %,%,2,0.4,Not applicable,=,1,2,0.4,Not applicable,%,Published value,Not published (do not assume printed),Z,Not published,not-stated,Not published,not-stated,Not applicable,Not applicable,Not published,Not published,Not published,Not applicable,Not applicable,Not published,S-POLYCN-PolyLite-LW-PLA-TDS-US-5-3-20240307,p. 4: Elongation at break (Z),"Added 2026-09-19 (m57-batch-b04-polymaker): re-read from the source document, page 4 (SHA-256 recorded in sources.csv).",Not applicable
V003667,M017,G017-04,Flexural modulus,1958.9 ± 72.6 MPa,MPa,1958.9,72.6,Not applicable,=,0.001,1.9589,0.0726,Not applicable,GPa,Published value,Not published (do not assume printed),XY,Not published,not-stated,Not published,not-stated,Not applicable,Not applicable,Not published,Not published,Not published,Not applicable,Not applicable,Not published,S-POLYCN-PolyLite-LW-PLA-TDS-US-5-3-20240307,p. 4: Bending modulus (X-Y),"Added 2026-09-19 (m57-batch-b04-polymaker): re-read from the source document, page 4 (SHA-256 recorded in sources.csv).",Not applicable
V003668,M017,G017-04,Flexural strength,50.2 ± 1.6 MPa,MPa,50.2,1.6,Not applicable,=,1,50.2,1.6,Not applicable,MPa,Published value,Not published (do not assume printed),XY,Not published,not-stated,Not published,not-stated,Not applicable,Not applicable,Not published,Not published,Not published,Not applicable,Not applicable,Not published,S-POLYCN-PolyLite-LW-PLA-TDS-US-5-3-20240307,p. 4: Bending strength (X-Y),"Added 2026-09-19 (m57-batch-b04-polymaker): re-read from the source document, page 4 (SHA-256 recorded in sources.csv).",Not applicable
V003669,M017,G017-04,Charpy strength,2.4 ± 0.3 kJ/m2,kJ/m2,2.4,0.3,Not applicable,=,1,2.4,0.3,Not applicable,kJ/m²,Published value,Not published (do not assume printed),XY,Not published,not-stated,Not published,not-stated,Not applicable,Not applicable,Not published,Not published,Not published,Not applicable,Unnotched,Not published,S-POLYCN-PolyLite-LW-PLA-TDS-US-5-3-20240307,p. 4: Charpy impact strength (X-Y),"Added 2026-09-19 (m57-batch-b04-polymaker): re-read from the source document, page 4 (SHA-256 recorded in sources.csv).",Not applicable
V003670,M035,G035-02,Density,1.19-1.20 g/cm3,g/cm3,1.19,Not applicable,1.2,=,1000,1190,Not applicable,1200,kg/m³,Published value,Not published (density specimen form not explicitly established),Not applicable,Not published,not-stated,Not published,not-stated,Not applicable,Not applicable,Not published,792 ASTM D792 ISO 1183 GB/T 1033,ASTM D792; ISO 1183; GB/T 1033,Not applicable,Not applicable,Not published,S-POLYCN-PolyLite-PC-PIS-EN,"p. 6: Density ASTM D792 (ISO 1183, GB/T 1033)","Added 2026-09-19 (m57-batch-b04-polymaker): re-read from the source document, page 6 (SHA-256 recorded in sources.csv).",Not applicable
V003671,M035,G035-02,Glass transition temperature,113 °C,°C,113,Not applicable,Not applicable,=,1,113,Not applicable,Not applicable,°C,Published value,Not published (do not assume printed),Not applicable,Not published,not-stated,Not published,not-stated,Not applicable,Not applicable,Not published,Not published,Not published,Not applicable,Not applicable,Not published,S-POLYCN-PolyLite-PC-PIS-EN,"p. 6: Glass transition temperature DSC, 10 °C/min","Added 2026-09-19 (m57-batch-b04-polymaker): re-read from the source document, page 6 (SHA-256 recorded in sources.csv).",Not applicable
V003672,M035,G035-02,Vicat softening temperature,119 °C,°C,119,Not applicable,Not applicable,=,1,119,Not applicable,Not applicable,°C,Published value,Not published (do not assume printed),Not applicable,Not published,not-stated,Not published,not-stated,Not applicable,Not applicable,Not published,1525 ASTM D1525 ISO 306 GB/T 1633,ASTM D1525; ISO 306; GB/T 1633,Not applicable,Not applicable,Not published,S-POLYCN-PolyLite-PC-PIS-EN,"p. 6: Vicat softening temperature ASTM D1525 (ISO 306, GB/T 1633)","Added 2026-09-19 (m57-batch-b04-polymaker): re-read from the source document, page 6 (SHA-256 recorded in sources.csv).",Not applicable
V003673,M035,G035-02,Melt mass-flow rate,8-11 g/10 min,g/10 min,8,Not applicable,11,=,1,8,Not applicable,11,g/10 min,Published value,Not published (do not assume printed),Not applicable,Not published,not-stated,Not published,not-stated,Not applicable,Not applicable,260°C,260 °C 1.2 kg,Not published,Not applicable,Not applicable,Not published,S-POLYCN-PolyLite-PC-PIS-EN,"p. 6: Melt Index 260 °C, 1.2 kg","Added 2026-09-19 (m57-batch-b04-polymaker): re-read from the source document, page 6 (SHA-256 recorded in sources.csv).",Not applicable
V003674,M035,G035-02,Tensile modulus,2307 ± 60 MPa,MPa,2307,60,Not applicable,=,0.001,2.307,0.06,Not applicable,GPa,Published value,Not published (do not assume printed),XY,Not published,not-stated,Not published,not-stated,Not applicable,Not applicable,Not published,ASTM D638 ISO 527 GB/T 1040,ASTM D638; ISO 527; GB/T 1040,Not applicable,Not applicable,Not published,S-POLYCN-PolyLite-PC-PIS-EN,"p. 6: Young’s modulus (X-Y) ASTM D638 (ISO 527, GB/T 1040)","Added 2026-09-19 (m57-batch-b04-polymaker): re-read from the source document, page 6 (SHA-256 recorded in sources.csv).",Not applicable
V003675,M035,G035-02,Tensile strength (endpoint unspecified),62.7 ± 1.3 MPa,MPa,62.7,1.3,Not applicable,=,1,62.7,1.3,Not applicable,MPa,Published value,Not published (do not assume printed),XY,Not published,not-stated,Not published,not-stated,Not applicable,Not applicable,Not published,ASTM D638 ISO 527 GB/T 1040,ASTM D638; ISO 527; GB/T 1040,Not applicable,Not applicable,Not published,S-POLYCN-PolyLite-PC-PIS-EN,"p. 6: Tensile strength (X-Y) ASTM D638 (ISO 527, GB/T 1040)","Added 2026-09-19 (m57-batch-b04-polymaker): re-read from the source document, page 6 (SHA-256 recorded in sources.csv).",Not applicable
V003676,M035,G035-02,Elongation at break,3.2 ± 0.4 %,%,3.2,0.4,Not applicable,=,1,3.2,0.4,Not applicable,%,Published value,Not published (do not assume printed),XY,Not published,not-stated,Not published,not-stated,Not applicable,Not applicable,Not published,ASTM D638 ISO 527 GB/T 1040,ASTM D638; ISO 527; GB/T 1040,Not applicable,Not applicable,Not published,S-POLYCN-PolyLite-PC-PIS-EN,"p. 6: Elongation at break (X-Y) ASTM D638 (ISO 527, GB/T 1040)","Added 2026-09-19 (m57-batch-b04-polymaker): re-read from the source document, page 6 (SHA-256 recorded in sources.csv).",Not applicable
V003677,M035,G035-02,Flexural modulus,2477 ± 159 MPa,MPa,2477,159,Not applicable,=,0.001,2.477,0.159,Not applicable,GPa,Published value,Not published (do not assume printed),Unstated,Not published,not-stated,Not published,not-stated,Not applicable,Not applicable,Not published,790 ASTM D790 ISO 178 GB/T 9341,ASTM D790; ISO 178; GB/T 9341,Not applicable,Not applicable,Not published,S-POLYCN-PolyLite-PC-PIS-EN,"p. 6: Bending modulus ASTM D790 (ISO 178, GB/T 9341)","Added 2026-09-19 (m57-batch-b04-polymaker): re-read from the source document, page 6 (SHA-256 recorded in sources.csv).",Not applicable
V003678,M035,G035-02,Flexural strength,100.4 ± 2.7 MPa,MPa,100.4,2.7,Not applicable,=,1,100.4,2.7,Not applicable,MPa,Published value,Not published (do not assume printed),Unstated,Not published,not-stated,Not published,not-stated,Not applicable,Not applicable,Not published,790 ASTM D790 ISO 178 GB/T 9341,ASTM D790; ISO 178; GB/T 9341,Not applicable,Not applicable,Not published,S-POLYCN-PolyLite-PC-PIS-EN,"p. 6: Bending strength ASTM D790 (ISO 178, GB/T 9341)","Added 2026-09-19 (m57-batch-b04-polymaker): re-read from the source document, page 6 (SHA-256 recorded in sources.csv).",Not applicable
V003679,M035,G035-02,Impact strength,3.4 ± 0.1 kJ/m2,kJ/m2,3.4,0.1,Not applicable,=,1,3.4,0.1,Not applicable,kJ/m²,Published value,Not published (do not assume printed),Not applicable,Not published,not-stated,Not published,not-stated,Not applicable,Not applicable,Not published,256 ASTM D256 ISO 527 GB/T 1040,ASTM D256; ISO 527; GB/T 1040,Not applicable,Notched,Not published,S-POLYCN-PolyLite-PC-PIS-EN,"p. 6: Charpy impact strength ASTM D256 (ISO 527, GB/T 1040)","Added 2026-09-19 (m57-batch-b04-polymaker): re-read from the source document, page 6 (SHA-256 recorded in sources.csv). the row is headed ""Charpy impact strength ASTM D256 (ISO 527, GB/T 1040)"" and cites Charpy impact strength ASTM D256 (ISO 527, GB/T 1040) ASTM D256 ISO 527 GB/T 1040, which is the other test; recorded as unspecified",Not applicable
V003680,M095,G095-01,Density,1.2 g/cm3,g/cm3,1.2,Not applicable,Not applicable,=,1000,1200,Not applicable,Not applicable,kg/m³,Published value,Not published (density specimen form not explicitly established),Not applicable,Not published,not-stated,Not published,not-stated,Not applicable,Not applicable,Not published,1183 ISO1183 GB/T1033,ISO 1183; GB/T 1033,Not applicable,Not applicable,Not published,S-POLYCN-TDS-Polymaker-PC-PBT-V5-5-2025-12-10-EN,"p. 1: Density ISO1183, GB/T1033","Added 2026-09-19 (m57-batch-b04-polymaker): re-read from the source document, page 1 (SHA-256 recorded in sources.csv).",Not applicable
V003681,M095,G095-01,Melt mass-flow rate,16-22 g/10min,g/10min,16,Not applicable,22,=,1,16,Not applicable,22,g/10 min,Published value,Not published (do not assume printed),Not applicable,Not published,not-stated,Not published,not-stated,Not applicable,Not applicable,210°C,210°C 2.16kg,Not published,Not applicable,Not applicable,Not published,S-POLYCN-TDS-Polymaker-PC-PBT-V5-5-2025-12-10-EN,"p. 1: Melt index 210°C, 2.16kg","Added 2026-09-19 (m57-batch-b04-polymaker): re-read from the source document, page 1 (SHA-256 recorded in sources.csv).",Not applicable
V003682,M095,G095-01,Water absorption,0.257 %,%,0.257,Not applicable,Not applicable,=,1,0.257,Not applicable,Not applicable,%,Published value,Not published (do not assume printed),Not applicable,Not published,not-stated,Not published,not-stated,Not applicable,Not applicable,Not published,Not published,Not published,Not applicable,Not applicable,Not published,S-POLYCN-TDS-Polymaker-PC-PBT-V5-5-2025-12-10-EN,p. 1: Equilibrium water absorption (%)=,"Added 2026-09-19 (m57-batch-b04-polymaker): re-read from the source document, page 1 (SHA-256 recorded in sources.csv).",Not applicable
V003683,M095,G095-01,Glass transition temperature,140 °C,°C,140,Not applicable,Not applicable,=,1,140,Not applicable,Not applicable,°C,Published value,Not published (do not assume printed),Not applicable,Not published,not-stated,Not published,not-stated,Not applicable,Not applicable,Not published,Not published,Not published,Not applicable,Not applicable,Not published,S-POLYCN-TDS-Polymaker-PC-PBT-V5-5-2025-12-10-EN,"p. 1: Glass transition temp. DSC, 10°C/min","Added 2026-09-19 (m57-batch-b04-polymaker): re-read from the source document, page 1 (SHA-256 recorded in sources.csv).",Not applicable
V003684,M095,G095-01,Vicat softening temperature,139 °C,°C,139,Not applicable,Not applicable,=,1,139,Not applicable,Not applicable,°C,Published value,Not published (do not assume printed),Not applicable,Not published,not-stated,Not published,not-stated,Not applicable,Not applicable,Not published,306 ISO 306 GB/T 1633,ISO 306; GB/T 1633,Not applicable,Not applicable,Not published,S-POLYCN-TDS-Polymaker-PC-PBT-V5-5-2025-12-10-EN,"p. 1: Vicat softening temp. ISO 306, GB/T 1633","Added 2026-09-19 (m57-batch-b04-polymaker): re-read from the source document, page 1 (SHA-256 recorded in sources.csv).",Not applicable
V003685,M095,G095-01,Tensile modulus,1940.2 ± 76.5 MPa,MPa,1940.2,76.5,Not applicable,=,0.001,1.9402,0.0765,Not applicable,GPa,Published value,Not published (do not assume printed),XY,Not published,not-stated,Not published,not-stated,Not applicable,Not applicable,Not published,Not published,Not published,Not applicable,Not applicable,Not published,S-POLYCN-TDS-Polymaker-PC-PBT-V5-5-2025-12-10-EN,p. 1: Young’s modulus (X-Y),"Added 2026-09-19 (m57-batch-b04-polymaker): re-read from the source document, page 1 (SHA-256 recorded in sources.csv).",Not applicable
V003686,M095,G095-01,Tensile modulus,1743.4 ± 66.2 MPa,MPa,1743.4,66.2,Not applicable,=,0.001,1.7434,0.0662,Not applicable,GPa,Published value,Not published (do not assume printed),Z,Not published,not-stated,Not published,not-stated,Not applicable,Not applicable,Not published,Not published,Not published,Not applicable,Not applicable,Not published,S-POLYCN-TDS-Polymaker-PC-PBT-V5-5-2025-12-10-EN,p. 1: Young’s modulus (Z),"Added 2026-09-19 (m57-batch-b04-polymaker): re-read from the source document, page 1 (SHA-256 recorded in sources.csv).",Not applicable
V003687,M095,G095-01,Tensile strength (endpoint unspecified),50.4 ± 0.6 MPa,MPa,50.4,0.6,Not applicable,=,1,50.4,0.6,Not applicable,MPa,Published value,Not published (do not assume printed),XY,Not published,not-stated,Not published,not-stated,Not applicable,Not applicable,Not published,Not published,Not published,Not applicable,Not applicable,Not published,S-POLYCN-TDS-Polymaker-PC-PBT-V5-5-2025-12-10-EN,p. 1: Tensile strength (X-Y),"Added 2026-09-19 (m57-batch-b04-polymaker): re-read from the source document, page 1 (SHA-256 recorded in sources.csv).",Not applicable
V003688,M095,G095-01,Tensile strength (endpoint unspecified),37.9 ± 0.3 MPa,MPa,37.9,0.3,Not applicable,=,1,37.9,0.3,Not applicable,MPa,Published value,Not published (do not assume printed),Z,Not published,not-stated,Not published,not-stated,Not applicable,Not applicable,Not published,Not published,Not published,Not applicable,Not applicable,Not published,S-POLYCN-TDS-Polymaker-PC-PBT-V5-5-2025-12-10-EN,p. 1: Tensile strength (Z),"Added 2026-09-19 (m57-batch-b04-polymaker): re-read from the source document, page 1 (SHA-256 recorded in sources.csv).",Not applicable
V003689,M095,G095-01,Elongation at break,4.6 ± 0.7 %,%,4.6,0.7,Not applicable,=,1,4.6,0.7,Not applicable,%,Published value,Not published (do not assume printed),XY,Not published,not-stated,Not published,not-stated,Not applicable,Not applicable,Not published,Not published,Not published,Not applicable,Not applicable,Not published,S-POLYCN-TDS-Polymaker-PC-PBT-V5-5-2025-12-10-EN,p. 1: Elongation at break (X-Y),"Added 2026-09-19 (m57-batch-b04-polymaker): re-read from the source document, page 1 (SHA-256 recorded in sources.csv).",Not applicable
V003690,M095,G095-01,Elongation at break,3.8 ± 0.5 %,%,3.8,0.5,Not applicable,=,1,3.8,0.5,Not applicable,%,Published value,Not published (do not assume printed),Z,Not published,not-stated,Not published,not-stated,Not applicable,Not applicable,Not published,Not published,Not published,Not applicable,Not applicable,Not published,S-POLYCN-TDS-Polymaker-PC-PBT-V5-5-2025-12-10-EN,p. 1: Elongation at break (Z),"Added 2026-09-19 (m57-batch-b04-polymaker): re-read from the source document, page 1 (SHA-256 recorded in sources.csv).",Not applicable
V003691,M095,G095-01,Charpy strength,33.0 ± 0.3 kJ/m2,kJ/m2,33,0.3,Not applicable,=,1,33,0.3,Not applicable,kJ/m²,Published value,Not published (do not assume printed),XY,Not published,not-stated,Not published,not-stated,Not applicable,Not applicable,Not published,Not published,Not published,Not applicable,Notched,Not published,S-POLYCN-TDS-Polymaker-PC-PBT-V5-5-2025-12-10-EN,p. 1: Notched Charpy impact strength (X-Y),"Added 2026-09-19 (m57-batch-b04-polymaker): re-read from the source document, page 1 (SHA-256 recorded in sources.csv).",Not applicable
V003692,M095,G095-01,Charpy strength,13 ± 2 kJ/m2,kJ/m2,13,2,Not applicable,=,1,13,2,Not applicable,kJ/m²,Published value,Not published (do not assume printed),XY,Not published,not-stated,Not published,not-stated,Not applicable,Not applicable,-30°C,X-Y 1eA:2010 -30°C ISO 179-1,ISO 179,Not applicable,Not published,Not published,S-POLYCN-TDS-Polymaker-PC-PBT-V5-5-2025-12-10-EN,"p. 1: Low temperature impact strength (X-Y) ISO 179-1, 1eA:2010,-30°C","Added 2026-09-19 (m57-batch-b04-polymaker): re-read from the source document, page 1 (SHA-256 recorded in sources.csv).",Not applicable
V003693,M095,G095-01,Charpy strength,1.5 ± 0.2 kJ/m2,kJ/m2,1.5,0.2,Not applicable,=,1,1.5,0.2,Not applicable,kJ/m²,Published value,Not published (do not assume printed),Z,Not published,not-stated,Not published,not-stated,Not applicable,Not applicable,-30°C,Z 1eA:2010 -30°C ISO 179-1,ISO 179,Not applicable,Not published,Not published,S-POLYCN-TDS-Polymaker-PC-PBT-V5-5-2025-12-10-EN,"p. 1: Low temperature impact strength (Z) ISO 179-1, 1eA:2010,-30°C","Added 2026-09-19 (m57-batch-b04-polymaker): re-read from the source document, page 1 (SHA-256 recorded in sources.csv).",Not applicable
V003694,M035,G035-02,Density,1.19 g/cm3,g/cm3,1.19,Not applicable,Not applicable,=,1000,1190,Not applicable,Not applicable,kg/m³,Published value,Not published (density specimen form not explicitly established),Not applicable,Not published,not-stated,Not published,not-stated,Not applicable,Not applicable,Not published,1183 ISO1183 GB/T1033,ISO 1183; GB/T 1033,Not applicable,Not applicable,Not published,S-POLYCN-PolyLite-PC-TDS-V5-1,"p. 2: Density ISO1183, GB/T1033","Added 2026-09-19 (m57-batch-b04-polymaker): re-read from the source document, page 2 (SHA-256 recorded in sources.csv).",Not applicable
V003695,M035,G035-02,Melt mass-flow rate,8-11 g/10min,g/10min,8,Not applicable,11,=,1,8,Not applicable,11,g/10 min,Published value,Not published (do not assume printed),Not applicable,Not published,not-stated,Not published,not-stated,Not applicable,Not applicable,260°C,260°C 2.16kg,Not published,Not applicable,Not applicable,Not published,S-POLYCN-PolyLite-PC-TDS-V5-1,"p. 2: Melt index 260°C, 2.16kg","Added 2026-09-19 (m57-batch-b04-polymaker): re-read from the source document, page 2 (SHA-256 recorded in sources.csv).",Not applicable
V003696,M035,G035-02,Water absorption,0.253 %,%,0.253,Not applicable,Not applicable,=,1,0.253,Not applicable,Not applicable,%,Published value,Not published (do not assume printed),Not applicable,Not published,not-stated,Not published,not-stated,Not applicable,Not applicable,Not published,Not published,Not published,Not applicable,Not applicable,Not published,S-POLYCN-PolyLite-PC-TDS-V5-1,p. 2: Equilibrium water absorption (%)=,"Added 2026-09-19 (m57-batch-b04-polymaker): re-read from the source document, page 2 (SHA-256 recorded in sources.csv).",Not applicable
V003697,M035,G035-02,Glass transition temperature,113.4 °C,°C,113.4,Not applicable,Not applicable,=,1,113.4,Not applicable,Not applicable,°C,Published value,Not published (do not assume printed),Not applicable,Not published,not-stated,Not published,not-stated,Not applicable,Not applicable,Not published,Not published,Not published,Not applicable,Not applicable,Not published,S-POLYCN-PolyLite-PC-TDS-V5-1,"p. 3: Glass transition temperature DSC, 10°C/min","Added 2026-09-19 (m57-batch-b04-polymaker): re-read from the source document, page 3 (SHA-256 recorded in sources.csv).",Not applicable
V003698,M035,G035-02,Vicat softening temperature,119.5 °C,°C,119.5,Not applicable,Not applicable,=,1,119.5,Not applicable,Not applicable,°C,Published value,Not published (do not assume printed),Not applicable,Not published,not-stated,Not published,not-stated,Not applicable,Not applicable,Not published,306 ISO 306 GB/T 1633,ISO 306; GB/T 1633,Not applicable,Not applicable,Not published,S-POLYCN-PolyLite-PC-TDS-V5-1,"p. 3: Vicat softening temperature ISO 306, GB/T 1633","Added 2026-09-19 (m57-batch-b04-polymaker): re-read from the source document, page 3 (SHA-256 recorded in sources.csv).",Not applicable
V003699,M035,G035-02,HDT,106.6 °C,°C,106.6,Not applicable,Not applicable,=,1,106.6,Not applicable,Not applicable,°C,Published value,Not published (do not assume printed),Not applicable,Not published,not-stated,Not published,not-stated,Not applicable,Not applicable,Not published,1.8MPa 75 ISO 75,ISO 75,1.8,Not applicable,Not published,S-POLYCN-PolyLite-PC-TDS-V5-1,p. 3: Heat deflection temperature ISO 75 1.8MPa,"Added 2026-09-19 (m57-batch-b04-polymaker): re-read from the source document, page 3 (SHA-256 recorded in sources.csv).",Not applicable
V003700,M035,G035-02,HDT,111.2 °C,°C,111.2,Not applicable,Not applicable,=,1,111.2,Not applicable,Not applicable,°C,Published value,Not published (do not assume printed),Not applicable,Not published,not-stated,Not published,not-stated,Not applicable,Not applicable,Not published,0.45MPa 75 ISO 75,ISO 75,0.45,Not applicable,Not published,S-POLYCN-PolyLite-PC-TDS-V5-1,p. 3: Heat deflection temperature ISO 75 0.45MPa,"Added 2026-09-19 (m57-batch-b04-polymaker): re-read from the source document, page 3 (SHA-256 recorded in sources.csv).",Not applicable
V003701,M035,G035-02,Tensile modulus,2307 ± 60 MPa,MPa,2307,60,Not applicable,=,0.001,2.307,0.06,Not applicable,GPa,Published value,Not published (do not assume printed),XY,Not published,not-stated,Not published,not-stated,Not applicable,Not applicable,Not published,Not published,Not published,Not applicable,Not applicable,Not published,S-POLYCN-PolyLite-PC-TDS-V5-1,p. 4: Young’s modulus (X-Y),"Added 2026-09-19 (m57-batch-b04-polymaker): re-read from the source document, page 4 (SHA-256 recorded in sources.csv).",Not applicable
V003702,M035,G035-02,Tensile modulus,2260 ± 137 MPa,MPa,2260,137,Not applicable,=,0.001,2.26,0.137,Not applicable,GPa,Published value,Not published (do not assume printed),Z,Not published,not-stated,Not published,not-stated,Not applicable,Not applicable,Not published,Not published,Not published,Not applicable,Not applicable,Not published,S-POLYCN-PolyLite-PC-TDS-V5-1,p. 4: Young’s modulus (Z),"Added 2026-09-19 (m57-batch-b04-polymaker): re-read from the source document, page 4 (SHA-256 recorded in sources.csv).",Not applicable
V003703,M035,G035-02,Tensile strength (endpoint unspecified),62.7 ± 1.3 MPa,MPa,62.7,1.3,Not applicable,=,1,62.7,1.3,Not applicable,MPa,Published value,Not published (do not assume printed),XY,Not published,not-stated,Not published,not-stated,Not applicable,Not applicable,Not published,Not published,Not published,Not applicable,Not applicable,Not published,S-POLYCN-PolyLite-PC-TDS-V5-1,p. 4: Tensile strength (X-Y),"Added 2026-09-19 (m57-batch-b04-polymaker): re-read from the source document, page 4 (SHA-256 recorded in sources.csv).",Not applicable
