Repository: faridbnv/h2c-materials

# Filament Atlas

**Live: [pdynamics.ca/h2c-materials](https://pdynamics.ca/h2c-materials/)** · one HTML page, with a page of its own for
each well-documented material beside it, that also runs offline from a file, with no server.

## What it is

Filament Atlas is a tool for a small engineering team choosing a 3D-printing filament for the team's Bambu Lab H2C
printer. It was the H2C Material Selector until 2026-10-16; the built file keeps that name. You say what a part must
do (survive 100 °C, be at least this stiff, be as light as possible), and it answers in two steps:

- **Which kinds of filament** (PLA, PETG, carbon-filled nylon and so on) can do it, and whether the H2C can print them.

File: data/tables/measurements.csv (part 66 of 82)
MeasurementID,MaterialID,GradeID,Property,Raw value,Raw unit,Raw numeric,Raw uncertainty ±,Raw upper bound,Operator,Conversion factor,Normalized value,Normalized uncertainty ±,Normalized upper bound,Normalized unit,Data status,Specimen type,Direction,Moisture condition,Moisture state,Post-processing,Post-processing state,Anneal °C,Anneal h,Test temperature,Standard / load,Standards,Test load MPa,Notch,Specimen / print parameters,SourceID,Locator,Notes,Parse review
V003704,M035,G035-02,Tensile strength (endpoint unspecified),41.9 ± 2.1 MPa,MPa,41.9,2.1,Not applicable,=,1,41.9,2.1,Not applicable,MPa,Published value,Not published (do not assume printed),Z,Not published,not-stated,Not published,not-stated,Not applicable,Not applicable,Not published,Not published,Not published,Not applicable,Not applicable,Not published,S-POLYCN-PolyLite-PC-TDS-V5-1,p. 4: Tensile strength (Z),"Added 2026-09-19 (m57-batch-b04-polymaker): re-read from the source document, page 4 (SHA-256 recorded in sources.csv).",Not applicable
V003705,M035,G035-02,Elongation at break,3.15 ± 0.35 %,%,3.15,0.35,Not applicable,=,1,3.15,0.35,Not applicable,%,Published value,Not published (do not assume printed),XY,Not published,not-stated,Not published,not-stated,Not applicable,Not applicable,Not published,Not published,Not published,Not applicable,Not applicable,Not published,S-POLYCN-PolyLite-PC-TDS-V5-1,p. 4: Elongation at break (X-Y),"Added 2026-09-19 (m57-batch-b04-polymaker): re-read from the source document, page 4 (SHA-256 recorded in sources.csv).",Not applicable
V003706,M035,G035-02,Elongation at break,2.2 ± 0.2 %,%,2.2,0.2,Not applicable,=,1,2.2,0.2,Not applicable,%,Published value,Not published (do not assume printed),Z,Not published,not-stated,Not published,not-stated,Not applicable,Not applicable,Not published,Not published,Not published,Not applicable,Not applicable,Not published,S-POLYCN-PolyLite-PC-TDS-V5-1,p. 4: Elongation at break (Z),"Added 2026-09-19 (m57-batch-b04-polymaker): re-read from the source document, page 4 (SHA-256 recorded in sources.csv).",Not applicable
V003707,M035,G035-02,Flexural modulus,2247 ± 159 MPa,MPa,2247,159,Not applicable,=,0.001,2.247,0.159,Not applicable,GPa,Published value,Not published (do not assume printed),XY,Not published,not-stated,Not published,not-stated,Not applicable,Not applicable,Not published,Not published,Not published,Not applicable,Not applicable,Not published,S-POLYCN-PolyLite-PC-TDS-V5-1,p. 4: Bending modulus (X-Y),"Added 2026-09-19 (m57-batch-b04-polymaker): re-read from the source document, page 4 (SHA-256 recorded in sources.csv).",Not applicable
V003708,M035,G035-02,Flexural strength,100.4 ± 2.1 MPa,MPa,100.4,2.1,Not applicable,=,1,100.4,2.1,Not applicable,MPa,Published value,Not published (do not assume printed),XY,Not published,not-stated,Not published,not-stated,Not applicable,Not applicable,Not published,Not published,Not published,Not applicable,Not applicable,Not published,S-POLYCN-PolyLite-PC-TDS-V5-1,p. 4: Bending strength (X-Y),"Added 2026-09-19 (m57-batch-b04-polymaker): re-read from the source document, page 4 (SHA-256 recorded in sources.csv).",Not applicable
V003709,M035,G035-02,Charpy strength,3.41 ± 0.03 kJ/m2,kJ/m2,3.41,0.03,Not applicable,=,1,3.41,0.03,Not applicable,kJ/m²,Published value,Not published (do not assume printed),XY,Not published,not-stated,Not published,not-stated,Not applicable,Not applicable,Not published,Not published,Not published,Not applicable,Unnotched,Not published,S-POLYCN-PolyLite-PC-TDS-V5-1,p. 4: Charpy impact strength (X-Y),"Added 2026-09-19 (m57-batch-b04-polymaker): re-read from the source document, page 4 (SHA-256 recorded in sources.csv).",Not applicable
V003710,M035,G035-02,Charpy strength,9.8 ± 0.5 kJ/m2,kJ/m2,9.8,0.5,Not applicable,=,1,9.8,0.5,Not applicable,kJ/m²,Published value,Not published (do not assume printed),Not applicable,Not published,not-stated,Not published,not-stated,Not applicable,Not applicable,Not published,179-1/1eA:2010 ISO 179-1/1eA:2010,ISO 179,Not applicable,Not published,Not published,S-POLYCN-PolyLite-PC-TDS-V5-1,p. 4: Low temperature impact ISO 179-1/1eA:2010,"Added 2026-09-19 (m57-batch-b04-polymaker): re-read from the source document, page 4 (SHA-256 recorded in sources.csv).",Not applicable
V003711,M001,G001-23,Density,1.24 g/cm3,g/cm3,1.24,Not applicable,Not applicable,=,1000,1240,Not applicable,Not applicable,kg/m³,Published value,Not published (density specimen form not explicitly established),Not applicable,Not published,not-stated,Not published,not-stated,Not applicable,Not applicable,Not published,1183 ISO1183 GB/T1033,ISO 1183; GB/T 1033,Not applicable,Not applicable,Not published,S-POLYCN-PolyTerra-PLA-Plus-EN-V5-1,"p. 2: Density ISO1183, GB/T1033","Added 2026-09-19 (m57-batch-b04-polymaker): re-read from the source document, page 2 (SHA-256 recorded in sources.csv).",Not applicable
V003712,M001,G001-23,Melt mass-flow rate,8 g/10min,g/10min,8,Not applicable,Not applicable,=,1,8,Not applicable,Not applicable,g/10 min,Published value,Not published (do not assume printed),Not applicable,Not published,not-stated,Not published,not-stated,Not applicable,Not applicable,210°C,210°C 2.16kg,Not published,Not applicable,Not applicable,Not published,S-POLYCN-PolyTerra-PLA-Plus-EN-V5-1,"p. 2: Melt index 210°C, 2.16kg","Added 2026-09-19 (m57-batch-b04-polymaker): re-read from the source document, page 2 (SHA-256 recorded in sources.csv).",Not applicable
V003713,M001,G001-23,Water absorption,0.41 %,%,0.41,Not applicable,Not applicable,=,1,0.41,Not applicable,Not applicable,%,Published value,Not published (do not assume printed),Not applicable,Not published,not-stated,Not published,not-stated,Not applicable,Not applicable,Not published,Not published,Not published,Not applicable,Not applicable,Not published,S-POLYCN-PolyTerra-PLA-Plus-EN-V5-1,p. 3: Equilibrium water absorption (%)=,"Added 2026-09-19 (m57-batch-b04-polymaker): re-read from the source document, page 3 (SHA-256 recorded in sources.csv).",Not applicable
V003714,M001,G001-23,Glass transition temperature,59 °C,°C,59,Not applicable,Not applicable,=,1,59,Not applicable,Not applicable,°C,Published value,Not published (do not assume printed),Not applicable,Not published,not-stated,Not published,not-stated,Not applicable,Not applicable,Not published,Not published,Not published,Not applicable,Not applicable,Not published,S-POLYCN-PolyTerra-PLA-Plus-EN-V5-1,"p. 4: Glass transition temperature DSC, 10°C/min","Added 2026-09-19 (m57-batch-b04-polymaker): re-read from the source document, page 4 (SHA-256 recorded in sources.csv).",Not applicable
V003715,M001,G001-23,Melting temperature,161 °C,°C,161,Not applicable,Not applicable,=,1,161,Not applicable,Not applicable,°C,Published value,Not published (do not assume printed),Not applicable,Not published,not-stated,Not published,not-stated,Not applicable,Not applicable,Not published,Not published,Not published,Not applicable,Not applicable,Not published,S-POLYCN-PolyTerra-PLA-Plus-EN-V5-1,"p. 4: Melting temperature DSC, 10°C/min","Added 2026-09-19 (m57-batch-b04-polymaker): re-read from the source document, page 4 (SHA-256 recorded in sources.csv).",Not applicable
V003716,M001,G001-23,Vicat softening temperature,62 °C,°C,62,Not applicable,Not applicable,=,1,62,Not applicable,Not applicable,°C,Published value,Not published (do not assume printed),Not applicable,Not published,not-stated,Not published,not-stated,Not applicable,Not applicable,Not published,306 ISO 306 GB/T 1633,ISO 306; GB/T 1633,Not applicable,Not applicable,Not published,S-POLYCN-PolyTerra-PLA-Plus-EN-V5-1,"p. 4: Vicat softening temperature ISO 306, GB/T 1633","Added 2026-09-19 (m57-batch-b04-polymaker): re-read from the source document, page 4 (SHA-256 recorded in sources.csv).",Not applicable
V003717,M001,G001-23,HDT,56.2 °C,°C,56.2,Not applicable,Not applicable,=,1,56.2,Not applicable,Not applicable,°C,Published value,Not published (do not assume printed),Not applicable,Not published,not-stated,Not published,not-stated,Not applicable,Not applicable,Not published,1.8MPa 75 ISO 75,ISO 75,1.8,Not applicable,Not published,S-POLYCN-PolyTerra-PLA-Plus-EN-V5-1,p. 4: Heat deflection temperature ISO 75 1.8MPa,"Added 2026-09-19 (m57-batch-b04-polymaker): re-read from the source document, page 4 (SHA-256 recorded in sources.csv).",Not applicable
V003718,M001,G001-23,HDT,58.4 °C,°C,58.4,Not applicable,Not applicable,=,1,58.4,Not applicable,Not applicable,°C,Published value,Not published (do not assume printed),Not applicable,Not published,not-stated,Not published,not-stated,Not applicable,Not applicable,Not published,0.45MPa 75 ISO 75,ISO 75,0.45,Not applicable,Not published,S-POLYCN-PolyTerra-PLA-Plus-EN-V5-1,p. 4: Heat deflection temperature ISO 75 0.45MPa,"Added 2026-09-19 (m57-batch-b04-polymaker): re-read from the source document, page 4 (SHA-256 recorded in sources.csv).",Not applicable
V003719,M001,G001-23,Tensile modulus,1951 ± 51 MPa,MPa,1951,51,Not applicable,=,0.001,1.951,0.051,Not applicable,GPa,Published value,Not published (do not assume printed),XY,Not published,not-stated,Not published,not-stated,Not applicable,Not applicable,Not published,Not published,Not published,Not applicable,Not applicable,Not published,S-POLYCN-PolyTerra-PLA-Plus-EN-V5-1,p. 5: Young’s modulus (X-Y),"Added 2026-09-19 (m57-batch-b04-polymaker): re-read from the source document, page 5 (SHA-256 recorded in sources.csv).",Not applicable
V003720,M001,G001-23,Tensile strength (endpoint unspecified),27.0 ± 0.5 MPa,MPa,27,0.5,Not applicable,=,1,27,0.5,Not applicable,MPa,Published value,Not published (do not assume printed),XY,Not published,not-stated,Not published,not-stated,Not applicable,Not applicable,Not published,Not published,Not published,Not applicable,Not applicable,Not published,S-POLYCN-PolyTerra-PLA-Plus-EN-V5-1,p. 5: Tensile strength (X-Y),"Added 2026-09-19 (m57-batch-b04-polymaker): re-read from the source document, page 5 (SHA-256 recorded in sources.csv).",Not applicable
V003721,M001,G001-23,Tensile strength (endpoint unspecified),20.7 ± 1.0 MPa,MPa,20.7,1,Not applicable,=,1,20.7,1,Not applicable,MPa,Published value,Not published (do not assume printed),Z,Not published,not-stated,Not published,not-stated,Not applicable,Not applicable,Not published,Not published,Not published,Not applicable,Not applicable,Not published,S-POLYCN-PolyTerra-PLA-Plus-EN-V5-1,p. 5: Tensile strength (Z),"Added 2026-09-19 (m57-batch-b04-polymaker): re-read from the source document, page 5 (SHA-256 recorded in sources.csv).",Not applicable
V003722,M001,G001-23,Flexural strength,49.5 ± 1.8 MPa,MPa,49.5,1.8,Not applicable,=,1,49.5,1.8,Not applicable,MPa,Published value,Not published (do not assume printed),XY,Not published,not-stated,Not published,not-stated,Not applicable,Not applicable,Not published,Not published,Not published,Not applicable,Not applicable,Not published,S-POLYCN-PolyTerra-PLA-Plus-EN-V5-1,p. 5: Bending strength (X-Y),"Added 2026-09-19 (m57-batch-b04-polymaker): re-read from the source document, page 5 (SHA-256 recorded in sources.csv).",Not applicable
V003723,M001,G001-23,Charpy strength,5.76 ± 0.85 kJ/m2,kJ/m2,5.76,0.85,Not applicable,=,1,5.76,0.85,Not applicable,kJ/m²,Published value,Not published (do not assume printed),XY,Not published,not-stated,Not published,not-stated,Not applicable,Not applicable,Not published,Not published,Not published,Not applicable,Unnotched,Not published,S-POLYCN-PolyTerra-PLA-Plus-EN-V5-1,p. 5: Charpy impact strength (X-Y),"Added 2026-09-19 (m57-batch-b04-polymaker): re-read from the source document, page 5 (SHA-256 recorded in sources.csv).",Not applicable
V003724,M001,G001-24,Density,1.17-1.24 g/cm3,g/cm3,1.17,Not applicable,1.24,=,1000,1170,Not applicable,1240,kg/m³,Published value,Not published (density specimen form not explicitly established),Not applicable,Not published,not-stated,Not published,not-stated,Not applicable,Not applicable,Not published,1183 ISO1183 GB/T 1033,ISO 1183; GB/T 1033,Not applicable,Not applicable,Not published,S-POLYCN-TDS-Polymaker-PolyMax-PLA-V5-5-2026-01-06-EN,"p. 1: Density ISO1183, GB/T 1033","Added 2026-09-19 (m57-batch-b04-polymaker): re-read from the source document, page 1 (SHA-256 recorded in sources.csv).",Not applicable
V003725,M001,G001-24,Melt mass-flow rate,5-8 g/10min,g/10min,5,Not applicable,8,=,1,5,Not applicable,8,g/10 min,Published value,Not published (do not assume printed),Not applicable,Not published,not-stated,Not published,not-stated,Not applicable,Not applicable,210°C,210°C 2.16kg,Not published,Not applicable,Not applicable,Not published,S-POLYCN-TDS-Polymaker-PolyMax-PLA-V5-5-2026-01-06-EN,"p. 1: Melt index 210°C, 2.16kg","Added 2026-09-19 (m57-batch-b04-polymaker): re-read from the source document, page 1 (SHA-256 recorded in sources.csv).",Not applicable
V003726,M001,G001-24,Water absorption,0.51 %,%,0.51,Not applicable,Not applicable,=,1,0.51,Not applicable,Not applicable,%,Published value,Not published (do not assume printed),Not applicable,Not published,not-stated,Not published,not-stated,Not applicable,Not applicable,Not published,Not published,Not published,Not applicable,Not applicable,Not published,S-POLYCN-TDS-Polymaker-PolyMax-PLA-V5-5-2026-01-06-EN,p. 1: Equilibrium water absorption (%)=,"Added 2026-09-19 (m57-batch-b04-polymaker): re-read from the source document, page 1 (SHA-256 recorded in sources.csv).",Not applicable
V003727,M001,G001-24,Glass transition temperature,61 °C,°C,61,Not applicable,Not applicable,=,1,61,Not applicable,Not applicable,°C,Published value,Not published (do not assume printed),Not applicable,Not published,not-stated,Not published,not-stated,Not applicable,Not applicable,Not published,Not published,Not published,Not applicable,Not applicable,Not published,S-POLYCN-TDS-Polymaker-PolyMax-PLA-V5-5-2026-01-06-EN,"p. 1: Glass transition temp. DSC, 10°C/min","Added 2026-09-19 (m57-batch-b04-polymaker): re-read from the source document, page 1 (SHA-256 recorded in sources.csv).",Not applicable
V003728,M001,G001-24,Vicat softening temperature,62 °C,°C,62,Not applicable,Not applicable,=,1,62,Not applicable,Not applicable,°C,Published value,Not published (do not assume printed),Not applicable,Not published,not-stated,Not published,not-stated,Not applicable,Not applicable,Not published,306 ISO 306 GB/T 1633,ISO 306; GB/T 1633,Not applicable,Not applicable,Not published,S-POLYCN-TDS-Polymaker-PolyMax-PLA-V5-5-2026-01-06-EN,"p. 1: Vicat softening temp. ISO 306, GB/T 1633","Added 2026-09-19 (m57-batch-b04-polymaker): re-read from the source document, page 1 (SHA-256 recorded in sources.csv).",Not applicable
V003729,M001,G001-24,Tensile modulus,2150.8 ± 67.8 MPa,MPa,2150.8,67.8,Not applicable,=,0.001,2.1508,0.0678,Not applicable,GPa,Published value,Not published (do not assume printed),XY,Not published,not-stated,Not published,not-stated,Not applicable,Not applicable,Not published,Not published,Not published,Not applicable,Not applicable,Not published,S-POLYCN-TDS-Polymaker-PolyMax-PLA-V5-5-2026-01-06-EN,p. 1: Young’s modulus (X-Y),"Added 2026-09-19 (m57-batch-b04-polymaker): re-read from the source document, page 1 (SHA-256 recorded in sources.csv).",Not applicable
V003730,M001,G001-24,Tensile modulus,1983.6 ± 50.1 MPa,MPa,1983.6,50.1,Not applicable,=,0.001,1.9836,0.0501,Not applicable,GPa,Published value,Not published (do not assume printed),Z,Not published,not-stated,Not published,not-stated,Not applicable,Not applicable,Not published,Not published,Not published,Not applicable,Not applicable,Not published,S-POLYCN-TDS-Polymaker-PolyMax-PLA-V5-5-2026-01-06-EN,p. 1: Young’s modulus (Z),"Added 2026-09-19 (m57-batch-b04-polymaker): re-read from the source document, page 1 (SHA-256 recorded in sources.csv).",Not applicable
V003731,M001,G001-24,Tensile strength (endpoint unspecified),41.3 ± 2.2 MPa,MPa,41.3,2.2,Not applicable,=,1,41.3,2.2,Not applicable,MPa,Published value,Not published (do not assume printed),XY,Not published,not-stated,Not published,not-stated,Not applicable,Not applicable,Not published,Not published,Not published,Not applicable,Not applicable,Not published,S-POLYCN-TDS-Polymaker-PolyMax-PLA-V5-5-2026-01-06-EN,p. 1: Tensile strength (X-Y),"Added 2026-09-19 (m57-batch-b04-polymaker): re-read from the source document, page 1 (SHA-256 recorded in sources.csv).",Not applicable
V003732,M001,G001-24,Tensile strength (endpoint unspecified),32.4 ± 1.2 MPa,MPa,32.4,1.2,Not applicable,=,1,32.4,1.2,Not applicable,MPa,Published value,Not published (do not assume printed),Z,Not published,not-stated,Not published,not-stated,Not applicable,Not applicable,Not published,Not published,Not published,Not applicable,Not applicable,Not published,S-POLYCN-TDS-Polymaker-PolyMax-PLA-V5-5-2026-01-06-EN,p. 1: Tensile strength (Z),"Added 2026-09-19 (m57-batch-b04-polymaker): re-read from the source document, page 1 (SHA-256 recorded in sources.csv).",Not applicable
V003733,M001,G001-24,Elongation at break,5.7 ± 0.8 %,%,5.7,0.8,Not applicable,=,1,5.7,0.8,Not applicable,%,Published value,Not published (do not assume printed),XY,Not published,not-stated,Not published,not-stated,Not applicable,Not applicable,Not published,Not published,Not published,Not applicable,Not applicable,Not published,S-POLYCN-TDS-Polymaker-PolyMax-PLA-V5-5-2026-01-06-EN,p. 1: Elongation at break (X-Y),"Added 2026-09-19 (m57-batch-b04-polymaker): re-read from the source document, page 1 (SHA-256 recorded in sources.csv).",Not applicable
V003734,M001,G001-24,Elongation at break,4.7 ± 1.2 %,%,4.7,1.2,Not applicable,=,1,4.7,1.2,Not applicable,%,Published value,Not published (do not assume printed),Z,Not published,not-stated,Not published,not-stated,Not applicable,Not applicable,Not published,Not published,Not published,Not applicable,Not applicable,Not published,S-POLYCN-TDS-Polymaker-PolyMax-PLA-V5-5-2026-01-06-EN,p. 1: Elongation at break (Z),"Added 2026-09-19 (m57-batch-b04-polymaker): re-read from the source document, page 1 (SHA-256 recorded in sources.csv).",Not applicable
V003735,M001,G001-24,Flexural modulus,2393.2 ± 195.2 MPa,MPa,2393.2,195.2,Not applicable,=,0.001,2.3932,0.1952,Not applicable,GPa,Published value,Not published (do not assume printed),XY,Not published,not-stated,Not published,not-stated,Not applicable,Not applicable,Not published,Not published,Not published,Not applicable,Not applicable,Not published,S-POLYCN-TDS-Polymaker-PolyMax-PLA-V5-5-2026-01-06-EN,p. 1: Bending modulus (X-Y),"Added 2026-09-19 (m57-batch-b04-polymaker): re-read from the source document, page 1 (SHA-256 recorded in sources.csv).",Not applicable
V003736,M001,G001-24,Flexural strength,62.0 ± 0.9 MPa,MPa,62,0.9,Not applicable,=,1,62,0.9,Not applicable,MPa,Published value,Not published (do not assume printed),XY,Not published,not-stated,Not published,not-stated,Not applicable,Not applicable,Not published,Not published,Not published,Not applicable,Not applicable,Not published,S-POLYCN-TDS-Polymaker-PolyMax-PLA-V5-5-2026-01-06-EN,p. 1: Bending strength (X-Y),"Added 2026-09-19 (m57-batch-b04-polymaker): re-read from the source document, page 1 (SHA-256 recorded in sources.csv).",Not applicable
V003737,M001,G001-24,Charpy strength,38.9 ± 2.4 kJ/m2,kJ/m2,38.9,2.4,Not applicable,=,1,38.9,2.4,Not applicable,kJ/m²,Published value,Not published (do not assume printed),XY,Not published,not-stated,Not published,not-stated,Not applicable,Not applicable,Not published,Not published,Not published,Not applicable,Notched,Not published,S-POLYCN-TDS-Polymaker-PolyMax-PLA-V5-5-2026-01-06-EN,p. 1: Notched charpy impact strength (X-Y),"Added 2026-09-19 (m57-batch-b04-polymaker): re-read from the source document, page 1 (SHA-256 recorded in sources.csv).",Not applicable
V003738,M039,G039-03,Density,1.12 g/cm3,g/cm3,1.12,Not applicable,Not applicable,=,1000,1120,Not applicable,Not applicable,kg/m³,Published value,Not published (density specimen form not explicitly established),Not applicable,Not published,not-stated,Not published,not-stated,Not applicable,Not applicable,Not published,792 ASTM D792 ISO 1183 GB/T 1033,ASTM D792; ISO 1183; GB/T 1033,Not applicable,Not applicable,Not published,S-POLYCN-PolyFlex-TPU90-PIS-EN-V1-2,"p. 6: Density ASTM D792 (ISO 1183, GB/T 1033)","Added 2026-09-19 (m57-batch-b04-polymaker): re-read from the source document, page 6 (SHA-256 recorded in sources.csv).",Not applicable
V003739,M039,G039-03,Melt mass-flow rate,6.1 g/10 min,g/10 min,6.1,Not applicable,Not applicable,=,1,6.1,Not applicable,Not applicable,g/10 min,Published value,Not published (do not assume printed),Not applicable,Not published,not-stated,Not published,not-stated,Not applicable,Not applicable,185°C,185 °C 1.2 kg,Not published,Not applicable,Not applicable,Not published,S-POLYCN-PolyFlex-TPU90-PIS-EN-V1-2,"p. 6: Melt Index 185 °C, 1.2 kg","Added 2026-09-19 (m57-batch-b04-polymaker): re-read from the source document, page 6 (SHA-256 recorded in sources.csv).",Not applicable
V003740,M039,G039-03,Tensile strength (endpoint unspecified),12.1 ± 0.82 MPa,MPa,12.1,0.82,Not applicable,=,1,12.1,0.82,Not applicable,MPa,Published value,Not published (do not assume printed),XY,Not published,not-stated,Not published,not-stated,Not applicable,Not applicable,Not published,ASTM D638 ISO 527 GB/T 1040,ASTM D638; ISO 527; GB/T 1040,Not applicable,Not applicable,Not published,S-POLYCN-PolyFlex-TPU90-PIS-EN-V1-2,"p. 6: Tensile strength (X-Y) ASTM D638 (ISO 527, GB/T 1040)","Added 2026-09-19 (m57-batch-b04-polymaker): re-read from the source document, page 6 (SHA-256 recorded in sources.csv).",Not applicable
V003741,M039,G039-03,Elongation at break,638.8 ± 15.5 %,%,638.8,15.5,Not applicable,=,1,638.8,15.5,Not applicable,%,Published value,Not published (do not assume printed),XY,Not published,not-stated,Not published,not-stated,Not applicable,Not applicable,Not published,ASTM D638 ISO 527 GB/T 1040,ASTM D638; ISO 527; GB/T 1040,Not applicable,Not applicable,Not published,S-POLYCN-PolyFlex-TPU90-PIS-EN-V1-2,"p. 6: Elongation at break (X-Y) ASTM D638 (ISO 527, GB/T 1040)","Added 2026-09-19 (m57-batch-b04-polymaker): re-read from the source document, page 6 (SHA-256 recorded in sources.csv).",Not applicable
V003742,M039,G039-03,Hardness,90,Shore A,90,Not applicable,Not applicable,=,1,90,Not applicable,Not applicable,Shore A,Published value,Not published (do not assume printed),Not applicable,Not published,not-stated,Not published,not-stated,Not applicable,Not applicable,Not published,2240 ASTM D2240 ISO 7619 GB/T 31,ASTM D2240; ISO 7619; GB/T 31,Not applicable,Not applicable,Not published,S-POLYCN-PolyFlex-TPU90-PIS-EN-V1-2,"p. 6: Shore hardness ASTM D2240 (ISO 7619, GB/T 31)","Added 2026-09-19 (m57-batch-b04-polymaker): re-read from the source document, page 6 (SHA-256 recorded in sources.csv).",Not applicable
V003743,M039,G039-12,Density,1.16 g/cm3,g/cm3,1.16,Not applicable,Not applicable,=,1000,1160,Not applicable,Not applicable,kg/m³,Published value,Not published (density specimen form not explicitly established),Not applicable,Not published,not-stated,Not published,not-stated,Not applicable,Not applicable,Not published,1183 ISO1183 GB/T1033,ISO 1183; GB/T 1033,Not applicable,Not applicable,Not published,S-POLYCN-TDS-Polymaker-PolyFlex-TPU95-HF-V5-5-2025-12-29-EN,"p. 1: Density ISO1183, GB/T1033","Added 2026-09-19 (m57-batch-b04-polymaker): re-read from the source document, page 1 (SHA-256 recorded in sources.csv).",Not applicable
V003744,M039,G039-12,Melt mass-flow rate,9.3 g/10min,g/10min,9.3,Not applicable,Not applicable,=,1,9.3,Not applicable,Not applicable,g/10 min,Published value,Not published (do not assume printed),Not applicable,Not published,not-stated,Not published,not-stated,Not applicable,Not applicable,210°C,210°C 2.16kg,Not published,Not applicable,Not applicable,Not published,S-POLYCN-TDS-Polymaker-PolyFlex-TPU95-HF-V5-5-2025-12-29-EN,"p. 1: Melt index 210°C, 2.16kg","Added 2026-09-19 (m57-batch-b04-polymaker): re-read from the source document, page 1 (SHA-256 recorded in sources.csv).",Not applicable
V003745,M039,G039-12,Water absorption,0.69 %,%,0.69,Not applicable,Not applicable,=,1,0.69,Not applicable,Not applicable,%,Published value,Not published (do not assume printed),Not applicable,Not published,not-stated,Not published,not-stated,Not applicable,Not applicable,Not published,Not published,Not published,Not applicable,Not applicable,Not published,S-POLYCN-TDS-Polymaker-PolyFlex-TPU95-HF-V5-5-2025-12-29-EN,p. 1: Equilibrium water absorption (%)=,"Added 2026-09-19 (m57-batch-b04-polymaker): re-read from the source document, page 1 (SHA-256 recorded in sources.csv).",Not applicable
V003746,M039,G039-12,Tensile strength (endpoint unspecified),26.6 ± 0.6 MPa,MPa,26.6,0.6,Not applicable,=,1,26.6,0.6,Not applicable,MPa,Published value,Not published (do not assume printed),XY,Not published,not-stated,Not published,not-stated,Not applicable,Not applicable,Not published,ISO 37 GB/T 528,ISO 37; GB/T 528,Not applicable,Not applicable,Not published,S-POLYCN-TDS-Polymaker-PolyFlex-TPU95-HF-V5-5-2025-12-29-EN,"p. 1: Tensile strength (X-Y) ISO 37, GB/T 528","Added 2026-09-19 (m57-batch-b04-polymaker): re-read from the source document, page 1 (SHA-256 recorded in sources.csv).",Not applicable
V003747,M039,G039-12,Elongation at break,495.8 ± 16.2 %,%,495.8,16.2,Not applicable,=,1,495.8,16.2,Not applicable,%,Published value,Not published (do not assume printed),XY,Not published,not-stated,Not published,not-stated,Not applicable,Not applicable,Not published,ISO 37 GB/T 528,ISO 37; GB/T 528,Not applicable,Not applicable,Not published,S-POLYCN-TDS-Polymaker-PolyFlex-TPU95-HF-V5-5-2025-12-29-EN,"p. 1: Elongation at break (X-Y) ISO 37, GB/T 528","Added 2026-09-19 (m57-batch-b04-polymaker): re-read from the source document, page 1 (SHA-256 recorded in sources.csv).",Not applicable
V003748,M039,G039-12,Hardness,95,Shore A,95,Not applicable,Not applicable,=,1,95,Not applicable,Not applicable,Shore A,Published value,Not published (do not assume printed),Z,Not published,not-stated,Not published,not-stated,Not applicable,Not applicable,Not published,ISO 7619-1 GB/T 531.1,ISO 7619; GB/T 531.1,Not applicable,Not applicable,Not published,S-POLYCN-TDS-Polymaker-PolyFlex-TPU95-HF-V5-5-2025-12-29-EN,"p. 1: Shore hardness (Z) ISO 7619-1, GB/T 531.1","Added 2026-09-19 (m57-batch-b04-polymaker): re-read from the source document, page 1 (SHA-256 recorded in sources.csv).",Not applicable
V003749,M020,G020-14,Density,1.25 g/cm3,g/cm3,1.25,Not applicable,Not applicable,=,1000,1250,Not applicable,Not applicable,kg/m³,Published value,Not published (density specimen form not explicitly established),Not applicable,Not published,not-stated,Not published,not-stated,Not applicable,Not applicable,Not published,792 ASTM D792 ISO 1183 GB/T 1033,ASTM D792; ISO 1183; GB/T 1033,Not applicable,Not applicable,Not published,S-POLYCN-PolyMax-PETG-TDS-V4,"p. 1: Density ASTM D792 (ISO 1183, GB/T 1033)","Added 2026-09-19 (m57-batch-b04-polymaker): re-read from the source document, page 1 (SHA-256 recorded in sources.csv).",Not applicable
V003750,M020,G020-14,Glass transition temperature,79 °C,°C,79,Not applicable,Not applicable,=,1,79,Not applicable,Not applicable,°C,Published value,Not published (do not assume printed),Not applicable,Not published,not-stated,Not published,not-stated,Not applicable,Not applicable,Not published,Not published,Not published,Not applicable,Not applicable,Not published,S-POLYCN-PolyMax-PETG-TDS-V4,"p. 1: Glass transition temperature DSC, 10 °C/min","Added 2026-09-19 (m57-batch-b04-polymaker): re-read from the source document, page 1 (SHA-256 recorded in sources.csv).",Not applicable
V003751,M020,G020-14,Tensile modulus,1523 ± 50 MPa,MPa,1523,50,Not applicable,=,0.001,1.523,0.05,Not applicable,GPa,Published value,Not published (do not assume printed),XY,Not published,not-stated,Not published,not-stated,Not applicable,Not applicable,Not published,ASTM D638 ISO 527 GB/T 1040,ASTM D638; ISO 527; GB/T 1040,Not applicable,Not applicable,Not published,S-POLYCN-PolyMax-PETG-TDS-V4,"p. 1: Young’s modulus (X-Y) ASTM D638 (ISO 527, GB/T 1040)","Added 2026-09-19 (m57-batch-b04-polymaker): re-read from the source document, page 1 (SHA-256 recorded in sources.csv).",Not applicable
V003752,M020,G020-14,Tensile modulus,1603 ± 40 MPa,MPa,1603,40,Not applicable,=,0.001,1.603,0.04,Not applicable,GPa,Published value,Not published (do not assume printed),Z,Not published,not-stated,Not published,not-stated,Not applicable,Not applicable,Not published,ASTM D638 ISO 527 GB/T 1040,ASTM D638; ISO 527; GB/T 1040,Not applicable,Not applicable,Not published,S-POLYCN-PolyMax-PETG-TDS-V4,"p. 1: Young’s modulus (Z) ASTM D638 (ISO 527, GB/T 1040)","Added 2026-09-19 (m57-batch-b04-polymaker): re-read from the source document, page 1 (SHA-256 recorded in sources.csv).",Not applicable
V003753,M020,G020-14,Tensile strength (endpoint unspecified),31.7 ± 0.1 MPa,MPa,31.7,0.1,Not applicable,=,1,31.7,0.1,Not applicable,MPa,Published value,Not published (do not assume printed),XY,Not published,not-stated,Not published,not-stated,Not applicable,Not applicable,Not published,ASTM D638 ISO 527 GB/T 1040,ASTM D638; ISO 527; GB/T 1040,Not applicable,Not applicable,Not published,S-POLYCN-PolyMax-PETG-TDS-V4,"p. 1: Tensile strength (X-Y) ASTM D638 (ISO 527, GB/T 1040)","Added 2026-09-19 (m57-batch-b04-polymaker): re-read from the source document, page 1 (SHA-256 recorded in sources.csv).",Not applicable
V003754,M020,G020-14,Tensile strength (endpoint unspecified),29.4 ± 1.0 MPa,MPa,29.4,1,Not applicable,=,1,29.4,1,Not applicable,MPa,Published value,Not published (do not assume printed),Z,Not published,not-stated,Not published,not-stated,Not applicable,Not applicable,Not published,ASTM D638 ISO 527 GB/T 1040,ASTM D638; ISO 527; GB/T 1040,Not applicable,Not applicable,Not published,S-POLYCN-PolyMax-PETG-TDS-V4,"p. 1: Tensile strength (Z) ASTM D638 (ISO 527, GB/T 1040)","Added 2026-09-19 (m57-batch-b04-polymaker): re-read from the source document, page 1 (SHA-256 recorded in sources.csv).",Not applicable
V003755,M020,G020-14,Elongation at break,4.4 ± 0.6 %,%,4.4,0.6,Not applicable,=,1,4.4,0.6,Not applicable,%,Published value,Not published (do not assume printed),XY,Not published,not-stated,Not published,not-stated,Not applicable,Not applicable,Not published,ASTM D638 ISO 527 GB/T 1040,ASTM D638; ISO 527; GB/T 1040,Not applicable,Not applicable,Not published,S-POLYCN-PolyMax-PETG-TDS-V4,"p. 1: Elongation at break (X-Y) ASTM D638 (ISO 527, GB/T 1040)","Added 2026-09-19 (m57-batch-b04-polymaker): re-read from the source document, page 1 (SHA-256 recorded in sources.csv).",Not applicable
V003756,M020,G020-14,Elongation at break,3.1 ± 0.5 %,%,3.1,0.5,Not applicable,=,1,3.1,0.5,Not applicable,%,Published value,Not published (do not assume printed),Z,Not published,not-stated,Not published,not-stated,Not applicable,Not applicable,Not published,ASTM D638 ISO 527 GB/T 1040,ASTM D638; ISO 527; GB/T 1040,Not applicable,Not applicable,Not published,S-POLYCN-PolyMax-PETG-TDS-V4,"p. 1: Elongation at break (Z) ASTM D638 (ISO 527, GB/T 1040)","Added 2026-09-19 (m57-batch-b04-polymaker): re-read from the source document, page 1 (SHA-256 recorded in sources.csv).",Not applicable
V003757,M020,G020-14,Flexural strength,58.3 ± 0.4 MPa,MPa,58.3,0.4,Not applicable,=,1,58.3,0.4,Not applicable,MPa,Published value,Not published (do not assume printed),XY,Not published,not-stated,Not published,not-stated,Not applicable,Not applicable,Not published,ASTMD790 ISO 178 GB/T 9341,ASTM D790; ISO 178; GB/T 9341,Not applicable,Not applicable,Not published,S-POLYCN-PolyMax-PETG-TDS-V4,"p. 1: Bending strength (X-Y) ASTMD790 (ISO 178, GB/T 9341)","Added 2026-09-19 (m57-batch-b04-polymaker): re-read from the source document, page 1 (SHA-256 recorded in sources.csv).",Not applicable
V003758,M020,G020-14,Flexural strength,55.1 ± 4.9 MPa,MPa,55.1,4.9,Not applicable,=,1,55.1,4.9,Not applicable,MPa,Published value,Not published (do not assume printed),Z,Not published,not-stated,Not published,not-stated,Not applicable,Not applicable,Not published,ASTMD790 ISO 178 GB/T 9341,ASTM D790; ISO 178; GB/T 9341,Not applicable,Not applicable,Not published,S-POLYCN-PolyMax-PETG-TDS-V4,"p. 1: Bending strength (Z) ASTMD790 (ISO 178, GB/T 9341)","Added 2026-09-19 (m57-batch-b04-polymaker): re-read from the source document, page 1 (SHA-256 recorded in sources.csv).",Not applicable
V003759,M020,G020-14,Impact strength,9.7 ± 2.6 kJ/m2,kJ/m2,9.7,2.6,Not applicable,=,1,9.7,2.6,Not applicable,kJ/m²,Published value,Not published (do not assume printed),XY,Not published,not-stated,Not published,not-stated,Not applicable,Not applicable,Not published,ASTM D256 ISO 179 GB/T 1043,ASTM D256; ISO 179; GB/T 1043,Not applicable,Notched,Not published,S-POLYCN-PolyMax-PETG-TDS-V4,"p. 1: Charpy impact strength (X-Y) ASTM D256 (ISO 179, GB/T 1043)","Added 2026-09-19 (m57-batch-b04-polymaker): re-read from the source document, page 1 (SHA-256 recorded in sources.csv). the row is headed ""Charpy impact strength (X-Y) ASTM D256 (ISO 179, GB/T 1043)"" and cites Charpy impact strength (X-Y) ASTM D256 (ISO 179, GB/T 1043) ASTM D256 ISO 179 GB/T 1043, which is the other test; recorded as unspecified",Not applicable
V003760,M020,G020-14,Impact strength,2.4 ± 0.5 kJ/m2,kJ/m2,2.4,0.5,Not applicable,=,1,2.4,0.5,Not applicable,kJ/m²,Published value,Not published (do not assume printed),Z,Not published,not-stated,Not published,not-stated,Not applicable,Not applicable,Not published,ASTM D256 ISO 179 GB/T 1043,ASTM D256; ISO 179; GB/T 1043,Not applicable,Notched,Not published,S-POLYCN-PolyMax-PETG-TDS-V4,"p. 1: Charpy impact strength (Z) ASTM D256 (ISO 179, GB/T 1043)","Added 2026-09-19 (m57-batch-b04-polymaker): re-read from the source document, page 1 (SHA-256 recorded in sources.csv). the row is headed ""Charpy impact strength (Z) ASTM D256 (ISO 179, GB/T 1043)"" and cites Charpy impact strength (Z) ASTM D256 (ISO 179, GB/T 1043) ASTM D256 ISO 179 GB/T 1043, which is the other test; recorded as unspecified",Not applicable
V003761,M057,G057-01,Density,1.12 g/cm3,g/cm3,1.12,Not applicable,Not applicable,=,1000,1120,Not applicable,Not applicable,kg/m³,Published value,Not published (density specimen form not explicitly established),Not applicable,Not published,not-stated,Not published,not-stated,Not applicable,Not applicable,Not published,792 ASTM D792 ISO 1183 GB/T 1033,ASTM D792; ISO 1183; GB/T 1033,Not applicable,Not applicable,Not published,S-POLYCN-PolyMide-CoPA-PIS-EN,"p. 6: Density ASTM D792 (ISO 1183, GB/T 1033)","Added 2026-09-19 (m57-batch-b04-polymaker): re-read from the source document, page 6 (SHA-256 recorded in sources.csv).",Not applicable
V003762,M057,G057-01,Glass transition temperature,67 °C,°C,67,Not applicable,Not applicable,=,1,67,Not applicable,Not applicable,°C,Published value,Not published (do not assume printed),Not applicable,Not published,not-stated,Not published,not-stated,Not applicable,Not applicable,Not published,Not published,Not published,Not applicable,Not applicable,Not published,S-POLYCN-PolyMide-CoPA-PIS-EN,"p. 6: Glass transition temperature DSC, 10 °C/min","Added 2026-09-19 (m57-batch-b04-polymaker): re-read from the source document, page 6 (SHA-256 recorded in sources.csv).",Not applicable
V003763,M057,G057-01,Vicat softening temperature,180 °C,°C,180,Not applicable,Not applicable,=,1,180,Not applicable,Not applicable,°C,Published value,Not published (do not assume printed),Not applicable,Not published,not-stated,Not published,not-stated,Not applicable,Not applicable,Not published,1525 ASTM D1525 ISO 306 GB/T 1633,ASTM D1525; ISO 306; GB/T 1633,Not applicable,Not applicable,Not published,S-POLYCN-PolyMide-CoPA-PIS-EN,"p. 6: Vicat softening temperature ASTM D1525 (ISO 306, GB/T 1633)","Added 2026-09-19 (m57-batch-b04-polymaker): re-read from the source document, page 6 (SHA-256 recorded in sources.csv).",Not applicable
V003764,M057,G057-01,Melt mass-flow rate,12 g/10 min,g/10 min,12,Not applicable,Not applicable,=,1,12,Not applicable,Not applicable,g/10 min,Published value,Not published (do not assume printed),Not applicable,Not published,not-stated,Not published,not-stated,Not applicable,Not applicable,260°C,260 °C 1.2 kg,Not published,Not applicable,Not applicable,Not published,S-POLYCN-PolyMide-CoPA-PIS-EN,"p. 6: Melt Index 260 °C, 1.2 kg","Added 2026-09-19 (m57-batch-b04-polymaker): re-read from the source document, page 6 (SHA-256 recorded in sources.csv).",Not applicable
V003765,M057,G057-01,Melting temperature,190 °C,°C,190,Not applicable,Not applicable,=,1,190,Not applicable,Not applicable,°C,Published value,Not published (do not assume printed),Not applicable,Not published,not-stated,Not published,not-stated,Not applicable,Not applicable,Not published,Not published,Not published,Not applicable,Not applicable,Not published,S-POLYCN-PolyMide-CoPA-PIS-EN,"p. 6: Melting temperature DSC, 10 °C/min","Added 2026-09-19 (m57-batch-b04-polymaker): re-read from the source document, page 6 (SHA-256 recorded in sources.csv).",Not applicable
V003766,M057,G057-01,Crystallization temperature,128 °C,°C,128,Not applicable,Not applicable,=,1,128,Not applicable,Not applicable,°C,Published value,Not published (do not assume printed),Not applicable,Not published,not-stated,Not published,not-stated,Not applicable,Not applicable,Not published,Not published,Not published,Not applicable,Not applicable,Not published,S-POLYCN-PolyMide-CoPA-PIS-EN,"p. 6: Crystallization temperature DSC, 10 °C/min","Added 2026-09-19 (m57-batch-b04-polymaker): re-read from the source document, page 6 (SHA-256 recorded in sources.csv).",Not applicable
V003767,M057,G057-01,Tensile modulus,2223 ± 199 MPa,MPa,2223,199,Not applicable,=,0.001,2.223,0.199,Not applicable,GPa,Published value,Not published (do not assume printed),XY,Not published,not-stated,Not published,not-stated,Not applicable,Not applicable,Not published,ASTM D638 ISO 527 GB/T 1040,ASTM D638; ISO 527; GB/T 1040,Not applicable,Not applicable,Not published,S-POLYCN-PolyMide-CoPA-PIS-EN,"p. 6: Young’s modulus (X-Y) ASTM D638 (ISO 527, GB/T 1040)","Added 2026-09-19 (m57-batch-b04-polymaker): re-read from the source document, page 6 (SHA-256 recorded in sources.csv).",Not applicable
V003768,M057,G057-01,Tensile strength (endpoint unspecified),66.2 ± 0.9 MPa,MPa,66.2,0.9,Not applicable,=,1,66.2,0.9,Not applicable,MPa,Published value,Not published (do not assume printed),XY,Not published,not-stated,Not published,not-stated,Not applicable,Not applicable,Not published,ASTM D638 ISO 527 GB/T 1040,ASTM D638; ISO 527; GB/T 1040,Not applicable,Not applicable,Not published,S-POLYCN-PolyMide-CoPA-PIS-EN,"p. 6: Tensile strength (X-Y) ASTM D638 (ISO 527, GB/T 1040)","Added 2026-09-19 (m57-batch-b04-polymaker): re-read from the source document, page 6 (SHA-256 recorded in sources.csv).",Not applicable
V003769,M057,G057-01,Elongation at break,9.9 ± 1.5 %,%,9.9,1.5,Not applicable,=,1,9.9,1.5,Not applicable,%,Published value,Not published (do not assume printed),XY,Not published,not-stated,Not published,not-stated,Not applicable,Not applicable,Not published,ASTM D638 ISO 527 GB/T 1040,ASTM D638; ISO 527; GB/T 1040,Not applicable,Not applicable,Not published,S-POLYCN-PolyMide-CoPA-PIS-EN,"p. 6: Elongation at break (X-Y) ASTM D638 (ISO 527, GB/T 1040)","Added 2026-09-19 (m57-batch-b04-polymaker): re-read from the source document, page 6 (SHA-256 recorded in sources.csv).",Not applicable
V003770,M057,G057-01,Flexural modulus,1667 ± 118 MPa,MPa,1667,118,Not applicable,=,0.001,1.667,0.118,Not applicable,GPa,Published value,Not published (do not assume printed),Unstated,Not published,not-stated,Not published,not-stated,Not applicable,Not applicable,Not published,790 ASTM D790 ISO 178 GB/T 9341,ASTM D790; ISO 178; GB/T 9341,Not applicable,Not applicable,Not published,S-POLYCN-PolyMide-CoPA-PIS-EN,"p. 6: Bending modulus ASTM D790 (ISO 178, GB/T 9341)","Added 2026-09-19 (m57-batch-b04-polymaker): re-read from the source document, page 6 (SHA-256 recorded in sources.csv).",Not applicable
