Repository: faridbnv/h2c-materials

# Filament Atlas

**Live: [pdynamics.ca/h2c-materials](https://pdynamics.ca/h2c-materials/)** · one HTML page, with a page of its own for
each well-documented material beside it, that also runs offline from a file, with no server.

## What it is

Filament Atlas is a tool for a small engineering team choosing a 3D-printing filament for the team's Bambu Lab H2C
printer. It was the H2C Material Selector until 2026-10-16; the built file keeps that name. You say what a part must
do (survive 100 °C, be at least this stiff, be as light as possible), and it answers in two steps:

- **Which kinds of filament** (PLA, PETG, carbon-filled nylon and so on) can do it, and whether the H2C can print them.

File: data/tables/measurements.csv (part 67 of 82)
MeasurementID,MaterialID,GradeID,Property,Raw value,Raw unit,Raw numeric,Raw uncertainty ±,Raw upper bound,Operator,Conversion factor,Normalized value,Normalized uncertainty ±,Normalized upper bound,Normalized unit,Data status,Specimen type,Direction,Moisture condition,Moisture state,Post-processing,Post-processing state,Anneal °C,Anneal h,Test temperature,Standard / load,Standards,Test load MPa,Notch,Specimen / print parameters,SourceID,Locator,Notes,Parse review
V003771,M057,G057-01,Flexural strength,97.0 ± 1.1 MPa,MPa,97,1.1,Not applicable,=,1,97,1.1,Not applicable,MPa,Published value,Not published (do not assume printed),Unstated,Not published,not-stated,Not published,not-stated,Not applicable,Not applicable,Not published,790 ASTM D790 ISO 178 GB/T 9341,ASTM D790; ISO 178; GB/T 9341,Not applicable,Not applicable,Not published,S-POLYCN-PolyMide-CoPA-PIS-EN,"p. 6: Bending strength ASTM D790 (ISO 178, GB/T 9341)","Added 2026-09-19 (m57-batch-b04-polymaker): re-read from the source document, page 6 (SHA-256 recorded in sources.csv).",Not applicable
V003772,M057,G057-01,Impact strength,9.6 ± 1.4 kJ/m2,kJ/m2,9.6,1.4,Not applicable,=,1,9.6,1.4,Not applicable,kJ/m²,Published value,Not published (do not assume printed),Not applicable,Not published,not-stated,Not published,not-stated,Not applicable,Not applicable,Not published,256 ASTM D256 ISO 527 GB/T 1040,ASTM D256; ISO 527; GB/T 1040,Not applicable,Notched,Not published,S-POLYCN-PolyMide-CoPA-PIS-EN,"p. 6: Charpy impact strength ASTM D256 (ISO 527, GB/T 1040)","Added 2026-09-19 (m57-batch-b04-polymaker): re-read from the source document, page 6 (SHA-256 recorded in sources.csv). the row is headed ""Charpy impact strength ASTM D256 (ISO 527, GB/T 1040)"" and cites Charpy impact strength ASTM D256 (ISO 527, GB/T 1040) ASTM D256 ISO 527 GB/T 1040, which is the other test; recorded as unspecified",Not applicable
V003773,M020,G020-15,Density,1.30 g/cm3,g/cm3,1.3,Not applicable,Not applicable,=,1000,1300,Not applicable,Not applicable,kg/m³,Published value,Not published (density specimen form not explicitly established),Not applicable,Not published,not-stated,Not published,not-stated,Not applicable,Not applicable,Not published,1183 ISO1183 GB/T1033,ISO 1183; GB/T 1033,Not applicable,Not applicable,Not published,S-POLYCN-TDS-Polymaker-PETG-V2-0-2025-11-17,"p. 1: Density ISO1183, GB/T1033","Added 2026-09-19 (m57-batch-b04-polymaker): re-read from the source document, page 1 (SHA-256 recorded in sources.csv).",Not applicable
V003774,M020,G020-15,Melt mass-flow rate,16.3 g/10min,g/10min,16.3,Not applicable,Not applicable,=,1,16.3,Not applicable,Not applicable,g/10 min,Published value,Not published (do not assume printed),Not applicable,Not published,not-stated,Not published,not-stated,Not applicable,Not applicable,230°C,230°C 2.16 kg,Not published,Not applicable,Not applicable,Not published,S-POLYCN-TDS-Polymaker-PETG-V2-0-2025-11-17,"p. 1: Melt index 230°C, 2.16 kg","Added 2026-09-19 (m57-batch-b04-polymaker): re-read from the source document, page 1 (SHA-256 recorded in sources.csv).",Not applicable
V003775,M020,G020-15,Glass transition temperature,71.24 °C,°C,71.24,Not applicable,Not applicable,=,1,71.24,Not applicable,Not applicable,°C,Published value,Not published (do not assume printed),Not applicable,Not published,not-stated,Not published,not-stated,Not applicable,Not applicable,Not published,Not published,Not published,Not applicable,Not applicable,Not published,S-POLYCN-TDS-Polymaker-PETG-V2-0-2025-11-17,"p. 1: Glass transition temp. DSC, 10°C/min","Added 2026-09-19 (m57-batch-b04-polymaker): re-read from the source document, page 1 (SHA-256 recorded in sources.csv).",Not applicable
V003776,M020,G020-15,Vicat softening temperature,75 °C,°C,75,Not applicable,Not applicable,=,1,75,Not applicable,Not applicable,°C,Published value,Not published (do not assume printed),Not applicable,Not published,not-stated,Not published,not-stated,Not applicable,Not applicable,Not published,Not published,Not published,Not applicable,Not applicable,Not published,S-POLYCN-TDS-Polymaker-PETG-V2-0-2025-11-17,p. 1: Vicat softening temp.,"Added 2026-09-19 (m57-batch-b04-polymaker): re-read from the source document, page 1 (SHA-256 recorded in sources.csv).",Not applicable
V003777,M020,G020-15,Tensile modulus,2311.11 ± 92.41 MPa,MPa,2311.11,92.41,Not applicable,=,0.001,2.31111,0.09241,Not applicable,GPa,Published value,Not published (do not assume printed),XY,Not published,not-stated,Not published,not-stated,Not applicable,Not applicable,Not published,Not published,Not published,Not applicable,Not applicable,Not published,S-POLYCN-TDS-Polymaker-PETG-V2-0-2025-11-17,p. 1: Young’s modulus (X-Y),"Added 2026-09-19 (m57-batch-b04-polymaker): re-read from the source document, page 1 (SHA-256 recorded in sources.csv).",Not applicable
V003778,M020,G020-15,Tensile modulus,2202.91 ± 52.34 MPa,MPa,2202.91,52.34,Not applicable,=,0.001,2.20291,0.05234,Not applicable,GPa,Published value,Not published (do not assume printed),Z,Not published,not-stated,Not published,not-stated,Not applicable,Not applicable,Not published,Not published,Not published,Not applicable,Not applicable,Not published,S-POLYCN-TDS-Polymaker-PETG-V2-0-2025-11-17,p. 1: Young’s modulus (Z),"Added 2026-09-19 (m57-batch-b04-polymaker): re-read from the source document, page 1 (SHA-256 recorded in sources.csv).",Not applicable
V003779,M020,G020-15,Tensile strength (endpoint unspecified),47.96 ± 4.88 MPa,MPa,47.96,4.88,Not applicable,=,1,47.96,4.88,Not applicable,MPa,Published value,Not published (do not assume printed),XY,Not published,not-stated,Not published,not-stated,Not applicable,Not applicable,Not published,Not published,Not published,Not applicable,Not applicable,Not published,S-POLYCN-TDS-Polymaker-PETG-V2-0-2025-11-17,p. 1: Tensile strength (X-Y),"Added 2026-09-19 (m57-batch-b04-polymaker): re-read from the source document, page 1 (SHA-256 recorded in sources.csv).",Not applicable
V003780,M020,G020-15,Tensile strength (endpoint unspecified),45.71 ± 1.76 MPa,MPa,45.71,1.76,Not applicable,=,1,45.71,1.76,Not applicable,MPa,Published value,Not published (do not assume printed),Z,Not published,not-stated,Not published,not-stated,Not applicable,Not applicable,Not published,Not published,Not published,Not applicable,Not applicable,Not published,S-POLYCN-TDS-Polymaker-PETG-V2-0-2025-11-17,p. 1: Tensile strength (Z),"Added 2026-09-19 (m57-batch-b04-polymaker): re-read from the source document, page 1 (SHA-256 recorded in sources.csv).",Not applicable
V003781,M020,G020-15,Elongation at break,9.33 ± 6.57 %,%,9.33,6.57,Not applicable,=,1,9.33,6.57,Not applicable,%,Published value,Not published (do not assume printed),XY,Not published,not-stated,Not published,not-stated,Not applicable,Not applicable,Not published,Not published,Not published,Not applicable,Not applicable,Not published,S-POLYCN-TDS-Polymaker-PETG-V2-0-2025-11-17,p. 1: Elongation at break (X-Y),"Added 2026-09-19 (m57-batch-b04-polymaker): re-read from the source document, page 1 (SHA-256 recorded in sources.csv).",Not applicable
V003782,M020,G020-15,Elongation at break,3.54 ± 2.35 %,%,3.54,2.35,Not applicable,=,1,3.54,2.35,Not applicable,%,Published value,Not published (do not assume printed),Z,Not published,not-stated,Not published,not-stated,Not applicable,Not applicable,Not published,Not published,Not published,Not applicable,Not applicable,Not published,S-POLYCN-TDS-Polymaker-PETG-V2-0-2025-11-17,p. 1: Elongation at break (Z),"Added 2026-09-19 (m57-batch-b04-polymaker): re-read from the source document, page 1 (SHA-256 recorded in sources.csv).",Not applicable
V003783,M020,G020-15,Flexural modulus,2277.34 ± 198.09 MPa,MPa,2277.34,198.09,Not applicable,=,0.001,2.27734,0.19809,Not applicable,GPa,Published value,Not published (do not assume printed),XY,Not published,not-stated,Not published,not-stated,Not applicable,Not applicable,Not published,Not published,Not published,Not applicable,Not applicable,Not published,S-POLYCN-TDS-Polymaker-PETG-V2-0-2025-11-17,p. 1: Bending modulus (X-Y),"Added 2026-09-19 (m57-batch-b04-polymaker): re-read from the source document, page 1 (SHA-256 recorded in sources.csv).",Not applicable
V003784,M020,G020-15,Flexural modulus,1958.74 ± 126.39 MPa,MPa,1958.74,126.39,Not applicable,=,0.001,1.95874,0.12639,Not applicable,GPa,Published value,Not published (do not assume printed),Z,Not published,not-stated,Not published,not-stated,Not applicable,Not applicable,Not published,Not published,Not published,Not applicable,Not applicable,Not published,S-POLYCN-TDS-Polymaker-PETG-V2-0-2025-11-17,p. 1: Bending modulus (Z),"Added 2026-09-19 (m57-batch-b04-polymaker): re-read from the source document, page 1 (SHA-256 recorded in sources.csv).",Not applicable
V003785,M020,G020-15,Flexural strength,80.08 ± 3.53 MPa,MPa,80.08,3.53,Not applicable,=,1,80.08,3.53,Not applicable,MPa,Published value,Not published (do not assume printed),XY,Not published,not-stated,Not published,not-stated,Not applicable,Not applicable,Not published,Not published,Not published,Not applicable,Not applicable,Not published,S-POLYCN-TDS-Polymaker-PETG-V2-0-2025-11-17,p. 1: Bending strength (X-Y),"Added 2026-09-19 (m57-batch-b04-polymaker): re-read from the source document, page 1 (SHA-256 recorded in sources.csv).",Not applicable
V003786,M020,G020-15,Flexural strength,57.65 ± 5.63 MPa,MPa,57.65,5.63,Not applicable,=,1,57.65,5.63,Not applicable,MPa,Published value,Not published (do not assume printed),Z,Not published,not-stated,Not published,not-stated,Not applicable,Not applicable,Not published,Not published,Not published,Not applicable,Not applicable,Not published,S-POLYCN-TDS-Polymaker-PETG-V2-0-2025-11-17,p. 1: Bending strength (Z),"Added 2026-09-19 (m57-batch-b04-polymaker): re-read from the source document, page 1 (SHA-256 recorded in sources.csv).",Not applicable
V003787,M020,G020-15,Charpy strength,20.24 ± 3.95 kJ/m2,kJ/m2,20.24,3.95,Not applicable,=,1,20.24,3.95,Not applicable,kJ/m²,Published value,Not published (do not assume printed),XY,Not published,not-stated,Not published,not-stated,Not applicable,Not applicable,Not published,ISO 179 GB/T 1043,ISO 179; GB/T 1043,Not applicable,Unnotched,Not published,S-POLYCN-TDS-Polymaker-PETG-V2-0-2025-11-17,"p. 1: Charpy impact strength (X-Y) ISO 179, GB/T 1043","Added 2026-09-19 (m57-batch-b04-polymaker): re-read from the source document, page 1 (SHA-256 recorded in sources.csv).",Not applicable
V003788,M057,G057-03,Density,1.12 g/cm3,g/cm3,1.12,Not applicable,Not applicable,=,1000,1120,Not applicable,Not applicable,kg/m³,Published value,Not published (density specimen form not explicitly established),Not applicable,Not published,not-stated,Not published,not-stated,Not applicable,Not applicable,Not published,1183 ISO1183 GB/T 1033,ISO 1183; GB/T 1033,Not applicable,Not applicable,Not published,S-POLYCN-TDS-Polymaker-PolyMide-CoPA-V5-5-2026-01-06-EN,"p. 1: Density ISO1183, GB/T 1033","Added 2026-09-19 (m57-batch-b04-polymaker): re-read from the source document, page 1 (SHA-256 recorded in sources.csv).",Not applicable
V003789,M057,G057-03,Melt mass-flow rate,12 g/10min,g/10min,12,Not applicable,Not applicable,=,1,12,Not applicable,Not applicable,g/10 min,Published value,Not published (do not assume printed),Not applicable,Not published,not-stated,Not published,not-stated,Not applicable,Not applicable,260°C,260°C 1.2kg,Not published,Not applicable,Not applicable,Not published,S-POLYCN-TDS-Polymaker-PolyMide-CoPA-V5-5-2026-01-06-EN,"p. 1: Melt index 260°C, 1.2kg","Added 2026-09-19 (m57-batch-b04-polymaker): re-read from the source document, page 1 (SHA-256 recorded in sources.csv).",Not applicable
V003790,M057,G057-03,Glass transition temperature,66 °C,°C,66,Not applicable,Not applicable,=,1,66,Not applicable,Not applicable,°C,Published value,Not published (do not assume printed),Not applicable,Not published,not-stated,Not published,not-stated,Not applicable,Not applicable,Not published,Not published,Not published,Not applicable,Not applicable,Not published,S-POLYCN-TDS-Polymaker-PolyMide-CoPA-V5-5-2026-01-06-EN,"p. 1: Glass transition temp. DSC, 10°C/min","Added 2026-09-19 (m57-batch-b04-polymaker): re-read from the source document, page 1 (SHA-256 recorded in sources.csv).",Not applicable
V003791,M057,G057-03,Vicat softening temperature,180 °C,°C,180,Not applicable,Not applicable,=,1,180,Not applicable,Not applicable,°C,Published value,Not published (do not assume printed),Not applicable,Not published,not-stated,Not published,not-stated,Not applicable,Not applicable,Not published,306 ISO 306 GB/T 1633,ISO 306; GB/T 1633,Not applicable,Not applicable,Not published,S-POLYCN-TDS-Polymaker-PolyMide-CoPA-V5-5-2026-01-06-EN,"p. 1: Vicat softening temp. ISO 306, GB/T 1633","Added 2026-09-19 (m57-batch-b04-polymaker): re-read from the source document, page 1 (SHA-256 recorded in sources.csv).",Not applicable
V003792,M057,G057-03,Tensile modulus,2703 ± 259 MPa,MPa,2703,259,Not applicable,=,0.001,2.703,0.259,Not applicable,GPa,Published value,Not published (do not assume printed),XY,Not published,not-stated,Not published,not-stated,Not applicable,Not applicable,Not published,Not published,Not published,Not applicable,Not applicable,Not published,S-POLYCN-TDS-Polymaker-PolyMide-CoPA-V5-5-2026-01-06-EN,p. 1: Young’s modulus (X-Y),"Added 2026-09-19 (m57-batch-b04-polymaker): re-read from the source document, page 1 (SHA-256 recorded in sources.csv).",Not applicable
V003793,M057,G057-03,Tensile modulus,2209 ± 59 MPa,MPa,2209,59,Not applicable,=,0.001,2.209,0.059,Not applicable,GPa,Published value,Not published (do not assume printed),Z,Not published,not-stated,Not published,not-stated,Not applicable,Not applicable,Not published,Not published,Not published,Not applicable,Not applicable,Not published,S-POLYCN-TDS-Polymaker-PolyMide-CoPA-V5-5-2026-01-06-EN,p. 1: Young’s modulus (Z),"Added 2026-09-19 (m57-batch-b04-polymaker): re-read from the source document, page 1 (SHA-256 recorded in sources.csv).",Not applicable
V003794,M057,G057-03,Tensile strength (endpoint unspecified),78.0 ± 0.7 MPa,MPa,78,0.7,Not applicable,=,1,78,0.7,Not applicable,MPa,Published value,Not published (do not assume printed),XY,Not published,not-stated,Not published,not-stated,Not applicable,Not applicable,Not published,Not published,Not published,Not applicable,Not applicable,Not published,S-POLYCN-TDS-Polymaker-PolyMide-CoPA-V5-5-2026-01-06-EN,p. 1: Tensile strength (X-Y),"Added 2026-09-19 (m57-batch-b04-polymaker): re-read from the source document, page 1 (SHA-256 recorded in sources.csv).",Not applicable
V003795,M057,G057-03,Tensile strength (endpoint unspecified),45.8 ± 1.5 MPa,MPa,45.8,1.5,Not applicable,=,1,45.8,1.5,Not applicable,MPa,Published value,Not published (do not assume printed),Z,Not published,not-stated,Not published,not-stated,Not applicable,Not applicable,Not published,Not published,Not published,Not applicable,Not applicable,Not published,S-POLYCN-TDS-Polymaker-PolyMide-CoPA-V5-5-2026-01-06-EN,p. 1: Tensile strength (Z),"Added 2026-09-19 (m57-batch-b04-polymaker): re-read from the source document, page 1 (SHA-256 recorded in sources.csv).",Not applicable
V003796,M057,G057-03,Elongation at break,12.7 ± 2.1 %,%,12.7,2.1,Not applicable,=,1,12.7,2.1,Not applicable,%,Published value,Not published (do not assume printed),XY,Not published,not-stated,Not published,not-stated,Not applicable,Not applicable,Not published,Not published,Not published,Not applicable,Not applicable,Not published,S-POLYCN-TDS-Polymaker-PolyMide-CoPA-V5-5-2026-01-06-EN,p. 1: Elongation at break (X-Y),"Added 2026-09-19 (m57-batch-b04-polymaker): re-read from the source document, page 1 (SHA-256 recorded in sources.csv).",Not applicable
V003797,M057,G057-03,Elongation at break,1.3 ± 0.1 %,%,1.3,0.1,Not applicable,=,1,1.3,0.1,Not applicable,%,Published value,Not published (do not assume printed),Z,Not published,not-stated,Not published,not-stated,Not applicable,Not applicable,Not published,Not published,Not published,Not applicable,Not applicable,Not published,S-POLYCN-TDS-Polymaker-PolyMide-CoPA-V5-5-2026-01-06-EN,p. 1: Elongation at break (Z),"Added 2026-09-19 (m57-batch-b04-polymaker): re-read from the source document, page 1 (SHA-256 recorded in sources.csv).",Not applicable
V003798,M057,G057-03,Flexural modulus,2510 ± 25 MPa,MPa,2510,25,Not applicable,=,0.001,2.51,0.025,Not applicable,GPa,Published value,Not published (do not assume printed),XY,Not published,not-stated,Not published,not-stated,Not applicable,Not applicable,Not published,Not published,Not published,Not applicable,Not applicable,Not published,S-POLYCN-TDS-Polymaker-PolyMide-CoPA-V5-5-2026-01-06-EN,p. 1: Bending modulus (X-Y),"Added 2026-09-19 (m57-batch-b04-polymaker): re-read from the source document, page 1 (SHA-256 recorded in sources.csv).",Not applicable
V003799,M057,G057-03,Flexural strength,109.8 ± 1.3 MPa,MPa,109.8,1.3,Not applicable,=,1,109.8,1.3,Not applicable,MPa,Published value,Not published (do not assume printed),XY,Not published,not-stated,Not published,not-stated,Not applicable,Not applicable,Not published,Not published,Not published,Not applicable,Not applicable,Not published,S-POLYCN-TDS-Polymaker-PolyMide-CoPA-V5-5-2026-01-06-EN,p. 1: Bending strength (X-Y),"Added 2026-09-19 (m57-batch-b04-polymaker): re-read from the source document, page 1 (SHA-256 recorded in sources.csv).",Not applicable
V003800,M057,G057-03,Charpy strength,6.9 ± 1.4 kJ/m2,kJ/m2,6.9,1.4,Not applicable,=,1,6.9,1.4,Not applicable,kJ/m²,Published value,Not published (do not assume printed),XY,Not published,not-stated,Not published,not-stated,Not applicable,Not applicable,Not published,Not published,Not published,Not applicable,Notched,Not published,S-POLYCN-TDS-Polymaker-PolyMide-CoPA-V5-5-2026-01-06-EN,p. 1: Notched charpy impact strength (X-Y),"Added 2026-09-19 (m57-batch-b04-polymaker): re-read from the source document, page 1 (SHA-256 recorded in sources.csv).",Not applicable
V003801,M001,G001-25,Density,1.23 g/cm3,g/cm3,1.23,Not applicable,Not applicable,=,1000,1230,Not applicable,Not applicable,kg/m³,Published value,Not published (density specimen form not explicitly established),Not applicable,Not published,not-stated,Not published,not-stated,Not applicable,Not applicable,Not published,1183 ISO1183 GB/T1033,ISO 1183; GB/T 1033,Not applicable,Not applicable,Not published,S-POLYCN-TDS-PolySonic-PLA-V6-0-2026-06-08-EN,"p. 1: Density ISO1183, GB/T1033","Added 2026-09-19 (m57-batch-b04-polymaker): re-read from the source document, page 1 (SHA-256 recorded in sources.csv).",Not applicable
V003802,M001,G001-25,Melt mass-flow rate,15.4 g/10min,g/10min,15.4,Not applicable,Not applicable,=,1,15.4,Not applicable,Not applicable,g/10 min,Published value,Not published (do not assume printed),Not applicable,Not published,not-stated,Not published,not-stated,Not applicable,Not applicable,210°C,210°C 2.16kg,Not published,Not applicable,Not applicable,Not published,S-POLYCN-TDS-PolySonic-PLA-V6-0-2026-06-08-EN,"p. 1: Melt index 210°C, 2.16kg","Added 2026-09-19 (m57-batch-b04-polymaker): re-read from the source document, page 1 (SHA-256 recorded in sources.csv).",Not applicable
V003803,M001,G001-25,Glass transition temperature,59 °C,°C,59,Not applicable,Not applicable,=,1,59,Not applicable,Not applicable,°C,Published value,Not published (do not assume printed),Not applicable,Not published,not-stated,Not published,not-stated,Not applicable,Not applicable,Not published,Not published,Not published,Not applicable,Not applicable,Not published,S-POLYCN-TDS-PolySonic-PLA-V6-0-2026-06-08-EN,"p. 1: Glass transition temp. DSC, 10°C/min","Added 2026-09-19 (m57-batch-b04-polymaker): re-read from the source document, page 1 (SHA-256 recorded in sources.csv).",Not applicable
V003804,M001,G001-25,Vicat softening temperature,61 °C,°C,61,Not applicable,Not applicable,=,1,61,Not applicable,Not applicable,°C,Published value,Not published (do not assume printed),Not applicable,Not published,not-stated,Not published,not-stated,Not applicable,Not applicable,Not published,306 ISO 306 GB/T 1633,ISO 306; GB/T 1633,Not applicable,Not applicable,Not published,S-POLYCN-TDS-PolySonic-PLA-V6-0-2026-06-08-EN,"p. 1: Vicat softening temp. ISO 306, GB/T 1633","Added 2026-09-19 (m57-batch-b04-polymaker): re-read from the source document, page 1 (SHA-256 recorded in sources.csv).",Not applicable
V003805,M001,G001-25,Tensile modulus,2878.3 ± 74.3 MPa,MPa,2878.3,74.3,Not applicable,=,0.001,2.8783,0.0743,Not applicable,GPa,Published value,Not published (do not assume printed),XY,Not published,not-stated,Not published,not-stated,Not applicable,Not applicable,Not published,Not published,Not published,Not applicable,Not applicable,Not published,S-POLYCN-TDS-PolySonic-PLA-V6-0-2026-06-08-EN,p. 1: Young’s modulus (X-Y),"Added 2026-09-19 (m57-batch-b04-polymaker): re-read from the source document, page 1 (SHA-256 recorded in sources.csv).",Not applicable
V003806,M001,G001-25,Tensile modulus,2689.8 ± 92.0 MPa,MPa,2689.8,92,Not applicable,=,0.001,2.6898,0.092,Not applicable,GPa,Published value,Not published (do not assume printed),Z,Not published,not-stated,Not published,not-stated,Not applicable,Not applicable,Not published,Not published,Not published,Not applicable,Not applicable,Not published,S-POLYCN-TDS-PolySonic-PLA-V6-0-2026-06-08-EN,p. 1: Young’s modulus (Z),"Added 2026-09-19 (m57-batch-b04-polymaker): re-read from the source document, page 1 (SHA-256 recorded in sources.csv).",Not applicable
V003807,M001,G001-25,Tensile strength (endpoint unspecified),46.0 ± 0.5 MPa,MPa,46,0.5,Not applicable,=,1,46,0.5,Not applicable,MPa,Published value,Not published (do not assume printed),XY,Not published,not-stated,Not published,not-stated,Not applicable,Not applicable,Not published,Not published,Not published,Not applicable,Not applicable,Not published,S-POLYCN-TDS-PolySonic-PLA-V6-0-2026-06-08-EN,p. 1: Tensile strength (X-Y),"Added 2026-09-19 (m57-batch-b04-polymaker): re-read from the source document, page 1 (SHA-256 recorded in sources.csv).",Not applicable
V003808,M001,G001-25,Tensile strength (endpoint unspecified),37.3 ± 0.7 MPa,MPa,37.3,0.7,Not applicable,=,1,37.3,0.7,Not applicable,MPa,Published value,Not published (do not assume printed),Z,Not published,not-stated,Not published,not-stated,Not applicable,Not applicable,Not published,Not published,Not published,Not applicable,Not applicable,Not published,S-POLYCN-TDS-PolySonic-PLA-V6-0-2026-06-08-EN,p. 1: Tensile strength (Z),"Added 2026-09-19 (m57-batch-b04-polymaker): re-read from the source document, page 1 (SHA-256 recorded in sources.csv).",Not applicable
V003809,M001,G001-25,Elongation at break,21.5 ± 5.1 %,%,21.5,5.1,Not applicable,=,1,21.5,5.1,Not applicable,%,Published value,Not published (do not assume printed),XY,Not published,not-stated,Not published,not-stated,Not applicable,Not applicable,Not published,Not published,Not published,Not applicable,Not applicable,Not published,S-POLYCN-TDS-PolySonic-PLA-V6-0-2026-06-08-EN,p. 1: Elongation at break (X-Y),"Added 2026-09-19 (m57-batch-b04-polymaker): re-read from the source document, page 1 (SHA-256 recorded in sources.csv).",Not applicable
V003810,M001,G001-25,Elongation at break,4.2 ± 2.0 %,%,4.2,2,Not applicable,=,1,4.2,2,Not applicable,%,Published value,Not published (do not assume printed),Z,Not published,not-stated,Not published,not-stated,Not applicable,Not applicable,Not published,Not published,Not published,Not applicable,Not applicable,Not published,S-POLYCN-TDS-PolySonic-PLA-V6-0-2026-06-08-EN,p. 1: Elongation at break (Z),"Added 2026-09-19 (m57-batch-b04-polymaker): re-read from the source document, page 1 (SHA-256 recorded in sources.csv).",Not applicable
V003811,M001,G001-25,Flexural modulus,2868.2 ± 78.4 MPa,MPa,2868.2,78.4,Not applicable,=,0.001,2.8682,0.0784,Not applicable,GPa,Published value,Not published (do not assume printed),XY,Not published,not-stated,Not published,not-stated,Not applicable,Not applicable,Not published,Not published,Not published,Not applicable,Not applicable,Not published,S-POLYCN-TDS-PolySonic-PLA-V6-0-2026-06-08-EN,p. 1: Bending modulus (X-Y),"Added 2026-09-19 (m57-batch-b04-polymaker): re-read from the source document, page 1 (SHA-256 recorded in sources.csv).",Not applicable
V003812,M001,G001-25,Flexural strength,76.5 ± 0.9 MPa,MPa,76.5,0.9,Not applicable,=,1,76.5,0.9,Not applicable,MPa,Published value,Not published (do not assume printed),XY,Not published,not-stated,Not published,not-stated,Not applicable,Not applicable,Not published,Not published,Not published,Not applicable,Not applicable,Not published,S-POLYCN-TDS-PolySonic-PLA-V6-0-2026-06-08-EN,p. 1: Bending strength (X-Y),"Added 2026-09-19 (m57-batch-b04-polymaker): re-read from the source document, page 1 (SHA-256 recorded in sources.csv).",Not applicable
V003813,M001,G001-21,Density,1.29 g/cm3,g/cm3,1.29,Not applicable,Not applicable,=,1000,1290,Not applicable,Not applicable,kg/m³,Published value,Not published (density specimen form not explicitly established),Not applicable,Not published,not-stated,Not published,not-stated,Not applicable,Not applicable,Not published,1183 ISO1183 GB/T1033,ISO 1183; GB/T 1033,Not applicable,Not applicable,Not published,S-POLYCN-TDS-Polymaker-HT-PLA-V1-3-2025-12-10-EN,"p. 1: Density ISO1183, GB/T1033","Added 2026-09-19 (m57-batch-b04-polymaker): re-read from the source document, page 1 (SHA-256 recorded in sources.csv).",Not applicable
V003814,M001,G001-21,Melt mass-flow rate,22.6 g/10min,g/10min,22.6,Not applicable,Not applicable,=,1,22.6,Not applicable,Not applicable,g/10 min,Published value,Not published (do not assume printed),Not applicable,Not published,not-stated,Not published,not-stated,Not applicable,Not applicable,210°C,210°C 2.16 kg,Not published,Not applicable,Not applicable,Not published,S-POLYCN-TDS-Polymaker-HT-PLA-V1-3-2025-12-10-EN,"p. 1: Melt index 210°C, 2.16 kg","Added 2026-09-19 (m57-batch-b04-polymaker): re-read from the source document, page 1 (SHA-256 recorded in sources.csv).",Not applicable
V003815,M001,G001-21,Glass transition temperature,59.8 °C,°C,59.8,Not applicable,Not applicable,=,1,59.8,Not applicable,Not applicable,°C,Published value,Not published (do not assume printed),Not applicable,Not published,not-stated,Not published,not-stated,Not applicable,Not applicable,Not published,Not published,Not published,Not applicable,Not applicable,Not published,S-POLYCN-TDS-Polymaker-HT-PLA-V1-3-2025-12-10-EN,"p. 1: Glass transition temp. DSC, 10°C/min","Added 2026-09-19 (m57-batch-b04-polymaker): re-read from the source document, page 1 (SHA-256 recorded in sources.csv).",Not applicable
V003816,M001,G001-21,Tensile modulus,2945.75 ± 77.35 MPa,MPa,2945.75,77.35,Not applicable,=,0.001,2.94575,0.07735,Not applicable,GPa,Published value,Not published (do not assume printed),XY,Not published,not-stated,As printed,as-printed,Not applicable,Not applicable,Not published,X-Y as printed,Not published,Not applicable,Not applicable,Not published,S-POLYCN-TDS-Polymaker-HT-PLA-V1-3-2025-12-10-EN,p. 1: Young’s modulus (X-Y),"Added 2026-09-19 (m57-batch-b04-polymaker): re-read from the source document, page 1 (SHA-256 recorded in sources.csv).",Not applicable
V003817,M001,G001-21,Tensile modulus,2596.43 ± 160.44 MPa,MPa,2596.43,160.44,Not applicable,=,0.001,2.59643,0.16044,Not applicable,GPa,Published value,Not published (do not assume printed),Z,Not published,not-stated,As printed,as-printed,Not applicable,Not applicable,Not published,Z as printed,Not published,Not applicable,Not applicable,Not published,S-POLYCN-TDS-Polymaker-HT-PLA-V1-3-2025-12-10-EN,p. 1: Young’s modulus (Z),"Added 2026-09-19 (m57-batch-b04-polymaker): re-read from the source document, page 1 (SHA-256 recorded in sources.csv).",Not applicable
V003818,M001,G001-21,Tensile strength (endpoint unspecified),42.86 ± 0.76 MPa,MPa,42.86,0.76,Not applicable,=,1,42.86,0.76,Not applicable,MPa,Published value,Not published (do not assume printed),XY,Not published,not-stated,As printed,as-printed,Not applicable,Not applicable,Not published,X-Y as printed,Not published,Not applicable,Not applicable,Not published,S-POLYCN-TDS-Polymaker-HT-PLA-V1-3-2025-12-10-EN,p. 1: Tensile strength (X-Y),"Added 2026-09-19 (m57-batch-b04-polymaker): re-read from the source document, page 1 (SHA-256 recorded in sources.csv).",Not applicable
V003819,M001,G001-21,Tensile strength (endpoint unspecified),20.83 ± 0.51 MPa,MPa,20.83,0.51,Not applicable,=,1,20.83,0.51,Not applicable,MPa,Published value,Not published (do not assume printed),Z,Not published,not-stated,As printed,as-printed,Not applicable,Not applicable,Not published,Z as printed,Not published,Not applicable,Not applicable,Not published,S-POLYCN-TDS-Polymaker-HT-PLA-V1-3-2025-12-10-EN,p. 1: Tensile strength (Z),"Added 2026-09-19 (m57-batch-b04-polymaker): re-read from the source document, page 1 (SHA-256 recorded in sources.csv).",Not applicable
V003820,M001,G001-21,Elongation at break,2.80 ± 0.26 %,%,2.8,0.26,Not applicable,=,1,2.8,0.26,Not applicable,%,Published value,Not published (do not assume printed),XY,Not published,not-stated,As printed,as-printed,Not applicable,Not applicable,Not published,X-Y as printed,Not published,Not applicable,Not applicable,Not published,S-POLYCN-TDS-Polymaker-HT-PLA-V1-3-2025-12-10-EN,p. 1: Elongation at break (X-Y),"Added 2026-09-19 (m57-batch-b04-polymaker): re-read from the source document, page 1 (SHA-256 recorded in sources.csv).",Not applicable
V003821,M001,G001-21,Elongation at break,0.97 ± 0.05 %,%,0.97,0.05,Not applicable,=,1,0.97,0.05,Not applicable,%,Published value,Not published (do not assume printed),Z,Not published,not-stated,As printed,as-printed,Not applicable,Not applicable,Not published,Z as printed,Not published,Not applicable,Not applicable,Not published,S-POLYCN-TDS-Polymaker-HT-PLA-V1-3-2025-12-10-EN,p. 1: Elongation at break (Z),"Added 2026-09-19 (m57-batch-b04-polymaker): re-read from the source document, page 1 (SHA-256 recorded in sources.csv).",Not applicable
V003822,M001,G001-21,Flexural modulus,2893.46 ± 53.15 MPa,MPa,2893.46,53.15,Not applicable,=,0.001,2.89346,0.05315,Not applicable,GPa,Published value,Not published (do not assume printed),XY,Not published,not-stated,As printed,as-printed,Not applicable,Not applicable,Not published,X-Y as printed,Not published,Not applicable,Not applicable,Not published,S-POLYCN-TDS-Polymaker-HT-PLA-V1-3-2025-12-10-EN,p. 1: Bending modulus (X-Y),"Added 2026-09-19 (m57-batch-b04-polymaker): re-read from the source document, page 1 (SHA-256 recorded in sources.csv).",Not applicable
V003823,M001,G001-21,Flexural modulus,2411.22 ± 139.22 MPa,MPa,2411.22,139.22,Not applicable,=,0.001,2.41122,0.13922,Not applicable,GPa,Published value,Not published (do not assume printed),Z,Not published,not-stated,As printed,as-printed,Not applicable,Not applicable,Not published,Z as printed,Not published,Not applicable,Not applicable,Not published,S-POLYCN-TDS-Polymaker-HT-PLA-V1-3-2025-12-10-EN,p. 1: Bending modulus (Z),"Added 2026-09-19 (m57-batch-b04-polymaker): re-read from the source document, page 1 (SHA-256 recorded in sources.csv).",Not applicable
V003824,M001,G001-21,Flexural strength,74.04 ± 0.66 MPa,MPa,74.04,0.66,Not applicable,=,1,74.04,0.66,Not applicable,MPa,Published value,Not published (do not assume printed),XY,Not published,not-stated,As printed,as-printed,Not applicable,Not applicable,Not published,X-Y as printed,Not published,Not applicable,Not applicable,Not published,S-POLYCN-TDS-Polymaker-HT-PLA-V1-3-2025-12-10-EN,p. 1: Bending strength (X-Y),"Added 2026-09-19 (m57-batch-b04-polymaker): re-read from the source document, page 1 (SHA-256 recorded in sources.csv).",Not applicable
V003825,M001,G001-21,Flexural strength,29.39 ± 1.18 MPa,MPa,29.39,1.18,Not applicable,=,1,29.39,1.18,Not applicable,MPa,Published value,Not published (do not assume printed),Z,Not published,not-stated,As printed,as-printed,Not applicable,Not applicable,Not published,Z as printed,Not published,Not applicable,Not applicable,Not published,S-POLYCN-TDS-Polymaker-HT-PLA-V1-3-2025-12-10-EN,p. 1: Bending strength (Z),"Added 2026-09-19 (m57-batch-b04-polymaker): re-read from the source document, page 1 (SHA-256 recorded in sources.csv).",Not applicable
V003826,M001,G001-21,Charpy strength,4.94 ± 0.31 kJ/m2,kJ/m2,4.94,0.31,Not applicable,=,1,4.94,0.31,Not applicable,kJ/m²,Published value,Not published (do not assume printed),XY,Not published,not-stated,As printed,as-printed,Not applicable,Not applicable,Not published,X-Y as printed,Not published,Not applicable,Notched,Not published,S-POLYCN-TDS-Polymaker-HT-PLA-V1-3-2025-12-10-EN,p. 1: Notched charpy impact strength (X-Y),"Added 2026-09-19 (m57-batch-b04-polymaker): re-read from the source document, page 1 (SHA-256 recorded in sources.csv).",Not applicable
V003827,M001,G001-21,Charpy strength,4.67 ± 0.20 kJ/m2,kJ/m2,4.67,0.2,Not applicable,=,1,4.67,0.2,Not applicable,kJ/m²,Published value,Not published (do not assume printed),XY,Not published,not-stated,annealed,annealed,Not published,Not published,Not published,X-Y annealed,Not published,Not applicable,Notched,Not published,S-POLYCN-TDS-Polymaker-HT-PLA-V1-3-2025-12-10-EN,p. 1: Notched Charpy impact strength (X-Y),"Added 2026-09-19 (m57-batch-b04-polymaker): re-read from the source document, page 1 (SHA-256 recorded in sources.csv).",Not applicable
V003828,M001,G001-21,Charpy strength,4.39 ± 0.18 kJ/m2,kJ/m2,4.39,0.18,Not applicable,=,1,4.39,0.18,Not applicable,kJ/m²,Published value,Not published (do not assume printed),Z,Not published,not-stated,annealed,annealed,Not published,Not published,Not published,Z annealed,Not published,Not applicable,Notched,Not published,S-POLYCN-TDS-Polymaker-HT-PLA-V1-3-2025-12-10-EN,p. 1: Notched Charpy impact strength (Z),"Added 2026-09-19 (m57-batch-b04-polymaker): re-read from the source document, page 1 (SHA-256 recorded in sources.csv).",Not applicable
V003829,M039,G039-13,Density,1.20 g/cm3,g/cm3,1.2,Not applicable,Not applicable,=,1000,1200,Not applicable,Not applicable,kg/m³,Published value,Not published (density specimen form not explicitly established),Not applicable,Not published,not-stated,Not published,not-stated,Not applicable,Not applicable,Not published,1183 ISO1183 GB/T1033,ISO 1183; GB/T 1033,Not applicable,Not applicable,Not published,S-POLYCN-TDS-Polymaker-PolyFlex-TPU95-V5-5-2025-12-29-EN,"p. 1: Density ISO1183, GB/T1033","Added 2026-09-19 (m57-batch-b04-polymaker): re-read from the source document, page 1 (SHA-256 recorded in sources.csv).",Not applicable
V003830,M039,G039-13,Melt mass-flow rate,3-6 g/10min,g/10min,3,Not applicable,6,=,1,3,Not applicable,6,g/10 min,Published value,Not published (do not assume printed),Not applicable,Not published,not-stated,Not published,not-stated,Not applicable,Not applicable,185°C,185°C 1.2 kg,Not published,Not applicable,Not applicable,Not published,S-POLYCN-TDS-Polymaker-PolyFlex-TPU95-V5-5-2025-12-29-EN,"p. 1: Melt index 185°C, 1.2 kg","Added 2026-09-19 (m57-batch-b04-polymaker): re-read from the source document, page 1 (SHA-256 recorded in sources.csv).",Not applicable
V003831,M039,G039-13,Water absorption,0.82 %,%,0.82,Not applicable,Not applicable,=,1,0.82,Not applicable,Not applicable,%,Published value,Not published (do not assume printed),Not applicable,Not published,not-stated,Not published,not-stated,Not applicable,Not applicable,Not published,Not published,Not published,Not applicable,Not applicable,Not published,S-POLYCN-TDS-Polymaker-PolyFlex-TPU95-V5-5-2025-12-29-EN,p. 1: Equilibrium water absorption (%)=,"Added 2026-09-19 (m57-batch-b04-polymaker): re-read from the source document, page 1 (SHA-256 recorded in sources.csv).",Not applicable
V003832,M039,G039-13,Hardness,95,Shore A,95,Not applicable,Not applicable,=,1,95,Not applicable,Not applicable,Shore A,Published value,Not published (do not assume printed),Not applicable,Not published,not-stated,Not published,not-stated,Not applicable,Not applicable,Not published,7619-1 ISO 7619-1 GB/T 531.1,ISO 7619; GB/T 531.1,Not applicable,Not applicable,Not published,S-POLYCN-TDS-Polymaker-PolyFlex-TPU95-V5-5-2025-12-29-EN,"p. 1: Shore hardness ISO 7619-1, GB/T 531.1","Added 2026-09-19 (m57-batch-b04-polymaker): re-read from the source document, page 1 (SHA-256 recorded in sources.csv).",Not applicable
V003833,M001,G001-26,Moisture content,0.1 %,%,0.1,Not applicable,Not applicable,<,1,0.1,Not applicable,Not applicable,%,Published value,Not published (do not assume printed),Not applicable,Not published,not-stated,Not published,not-stated,Not applicable,Not applicable,Not published,Not published,Not published,Not applicable,Not applicable,Not published,S-POLYCN-PolyMax-PLA-TDS-v1,p. 1: Moisture content (%) Thermogravimetric,"Added 2026-09-19 (m57-batch-b04-polymaker): re-read from the source document, page 1 (SHA-256 recorded in sources.csv).",Not applicable
V003834,M001,G001-27,Density,1.23 g/cm3,g/cm3,1.23,Not applicable,Not applicable,=,1000,1230,Not applicable,Not applicable,kg/m³,Published value,Not published (density specimen form not explicitly established),Not applicable,Not published,not-stated,Not published,not-stated,Not applicable,Not applicable,Not published,1183 ISO1183 GB/T 1033,ISO 1183; GB/T 1033,Not applicable,Not applicable,Not published,S-POLYCN-TDS-Polymaker-PolyLite-PLA-Pro-V5-6-2026-01-05-EN,"p. 1: Density ISO1183, GB/T 1033","Added 2026-09-19 (m57-batch-b04-polymaker): re-read from the source document, page 1 (SHA-256 recorded in sources.csv).",Not applicable
V003835,M001,G001-27,Melt mass-flow rate,15.5 g/10min,g/10min,15.5,Not applicable,Not applicable,=,1,15.5,Not applicable,Not applicable,g/10 min,Published value,Not published (do not assume printed),Not applicable,Not published,not-stated,Not published,not-stated,Not applicable,Not applicable,210°C,210°C 2.16 kg,Not published,Not applicable,Not applicable,Not published,S-POLYCN-TDS-Polymaker-PolyLite-PLA-Pro-V5-6-2026-01-05-EN,"p. 1: Melt index 210°C, 2.16 kg","Added 2026-09-19 (m57-batch-b04-polymaker): re-read from the source document, page 1 (SHA-256 recorded in sources.csv).",Not applicable
V003836,M001,G001-27,Water absorption,0.291 %,%,0.291,Not applicable,Not applicable,=,1,0.291,Not applicable,Not applicable,%,Published value,Not published (do not assume printed),Not applicable,Not published,not-stated,Not published,not-stated,Not applicable,Not applicable,Not published,Not published,Not published,Not applicable,Not applicable,Not published,S-POLYCN-TDS-Polymaker-PolyLite-PLA-Pro-V5-6-2026-01-05-EN,p. 1: Equilibrium water absorption (%)=,"Added 2026-09-19 (m57-batch-b04-polymaker): re-read from the source document, page 1 (SHA-256 recorded in sources.csv).",Not applicable
V003837,M001,G001-27,Glass transition temperature,62 °C,°C,62,Not applicable,Not applicable,=,1,62,Not applicable,Not applicable,°C,Published value,Not published (do not assume printed),Not applicable,Not published,not-stated,Not published,not-stated,Not applicable,Not applicable,Not published,Not published,Not published,Not applicable,Not applicable,Not published,S-POLYCN-TDS-Polymaker-PolyLite-PLA-Pro-V5-6-2026-01-05-EN,"p. 1: Glass transition temp. DSC, 10°C/min","Added 2026-09-19 (m57-batch-b04-polymaker): re-read from the source document, page 1 (SHA-256 recorded in sources.csv).",Not applicable
V003838,M001,G001-27,Vicat softening temperature,63 °C,°C,63,Not applicable,Not applicable,=,1,63,Not applicable,Not applicable,°C,Published value,Not published (do not assume printed),Not applicable,Not published,not-stated,Not published,not-stated,Not applicable,Not applicable,Not published,306 ISO 306 GB/T 1633,ISO 306; GB/T 1633,Not applicable,Not applicable,Not published,S-POLYCN-TDS-Polymaker-PolyLite-PLA-Pro-V5-6-2026-01-05-EN,"p. 1: Vicat softening temp. ISO 306, GB/T 1633","Added 2026-09-19 (m57-batch-b04-polymaker): re-read from the source document, page 1 (SHA-256 recorded in sources.csv).",Not applicable
