Repository: faridbnv/h2c-materials

# Filament Atlas

**Live: [pdynamics.ca/h2c-materials](https://pdynamics.ca/h2c-materials/)** · one HTML page, with a page of its own for
each well-documented material beside it, that also runs offline from a file, with no server.

## What it is

Filament Atlas is a tool for a small engineering team choosing a 3D-printing filament for the team's Bambu Lab H2C
printer. It was the H2C Material Selector until 2026-10-16; the built file keeps that name. You say what a part must
do (survive 100 °C, be at least this stiff, be as light as possible), and it answers in two steps:

- **Which kinds of filament** (PLA, PETG, carbon-filled nylon and so on) can do it, and whether the H2C can print them.

File: data/tables/measurements.csv (part 68 of 82)
MeasurementID,MaterialID,GradeID,Property,Raw value,Raw unit,Raw numeric,Raw uncertainty ±,Raw upper bound,Operator,Conversion factor,Normalized value,Normalized uncertainty ±,Normalized upper bound,Normalized unit,Data status,Specimen type,Direction,Moisture condition,Moisture state,Post-processing,Post-processing state,Anneal °C,Anneal h,Test temperature,Standard / load,Standards,Test load MPa,Notch,Specimen / print parameters,SourceID,Locator,Notes,Parse review
V003839,M001,G001-27,Tensile modulus,2932.2 ± 55.3 MPa,MPa,2932.2,55.3,Not applicable,=,0.001,2.9322,0.0553,Not applicable,GPa,Published value,Not published (do not assume printed),XY,Not published,not-stated,Not published,not-stated,Not applicable,Not applicable,Not published,Not published,Not published,Not applicable,Not applicable,Not published,S-POLYCN-TDS-Polymaker-PolyLite-PLA-Pro-V5-6-2026-01-05-EN,p. 1: Young’s modulus (X-Y),"Added 2026-09-19 (m57-batch-b04-polymaker): re-read from the source document, page 1 (SHA-256 recorded in sources.csv).",Not applicable
V003840,M001,G001-27,Tensile modulus,2633.0 ± 117.4 MPa,MPa,2633,117.4,Not applicable,=,0.001,2.633,0.1174,Not applicable,GPa,Published value,Not published (do not assume printed),Z,Not published,not-stated,Not published,not-stated,Not applicable,Not applicable,Not published,Not published,Not published,Not applicable,Not applicable,Not published,S-POLYCN-TDS-Polymaker-PolyLite-PLA-Pro-V5-6-2026-01-05-EN,p. 1: Young’s modulus (Z),"Added 2026-09-19 (m57-batch-b04-polymaker): re-read from the source document, page 1 (SHA-256 recorded in sources.csv).",Not applicable
V003841,M001,G001-27,Tensile strength (endpoint unspecified),49.8 ± 0.4 MPa,MPa,49.8,0.4,Not applicable,=,1,49.8,0.4,Not applicable,MPa,Published value,Not published (do not assume printed),XY,Not published,not-stated,Not published,not-stated,Not applicable,Not applicable,Not published,Not published,Not published,Not applicable,Not applicable,Not published,S-POLYCN-TDS-Polymaker-PolyLite-PLA-Pro-V5-6-2026-01-05-EN,p. 1: Tensile strength (X-Y),"Added 2026-09-19 (m57-batch-b04-polymaker): re-read from the source document, page 1 (SHA-256 recorded in sources.csv).",Not applicable
V003842,M001,G001-27,Tensile strength (endpoint unspecified),36.5 ± 0.6 MPa,MPa,36.5,0.6,Not applicable,=,1,36.5,0.6,Not applicable,MPa,Published value,Not published (do not assume printed),Z,Not published,not-stated,Not published,not-stated,Not applicable,Not applicable,Not published,Not published,Not published,Not applicable,Not applicable,Not published,S-POLYCN-TDS-Polymaker-PolyLite-PLA-Pro-V5-6-2026-01-05-EN,p. 1: Tensile strength (Z),"Added 2026-09-19 (m57-batch-b04-polymaker): re-read from the source document, page 1 (SHA-256 recorded in sources.csv).",Not applicable
V003843,M001,G001-27,Elongation at break,6.3 ± 0.9 %,%,6.3,0.9,Not applicable,=,1,6.3,0.9,Not applicable,%,Published value,Not published (do not assume printed),XY,Not published,not-stated,Not published,not-stated,Not applicable,Not applicable,Not published,Not published,Not published,Not applicable,Not applicable,Not published,S-POLYCN-TDS-Polymaker-PolyLite-PLA-Pro-V5-6-2026-01-05-EN,p. 1: Elongation at break (X-Y),"Added 2026-09-19 (m57-batch-b04-polymaker): re-read from the source document, page 1 (SHA-256 recorded in sources.csv).",Not applicable
V003844,M001,G001-27,Elongation at break,2.4 ± 0.3 %,%,2.4,0.3,Not applicable,=,1,2.4,0.3,Not applicable,%,Published value,Not published (do not assume printed),Z,Not published,not-stated,Not published,not-stated,Not applicable,Not applicable,Not published,Not published,Not published,Not applicable,Not applicable,Not published,S-POLYCN-TDS-Polymaker-PolyLite-PLA-Pro-V5-6-2026-01-05-EN,p. 1: Elongation at break (Z),"Added 2026-09-19 (m57-batch-b04-polymaker): re-read from the source document, page 1 (SHA-256 recorded in sources.csv).",Not applicable
V003845,M001,G001-27,Flexural modulus,2933.8 ± 78.3 MPa,MPa,2933.8,78.3,Not applicable,=,0.001,2.9338,0.0783,Not applicable,GPa,Published value,Not published (do not assume printed),XY,Not published,not-stated,Not published,not-stated,Not applicable,Not applicable,Not published,Not published,Not published,Not applicable,Not applicable,Not published,S-POLYCN-TDS-Polymaker-PolyLite-PLA-Pro-V5-6-2026-01-05-EN,p. 1: Bending modulus (X-Y),"Added 2026-09-19 (m57-batch-b04-polymaker): re-read from the source document, page 1 (SHA-256 recorded in sources.csv).",Not applicable
V003846,M001,G001-27,Flexural strength,77.9 ± 0.4 MPa,MPa,77.9,0.4,Not applicable,=,1,77.9,0.4,Not applicable,MPa,Published value,Not published (do not assume printed),XY,Not published,not-stated,Not published,not-stated,Not applicable,Not applicable,Not published,Not published,Not published,Not applicable,Not applicable,Not published,S-POLYCN-TDS-Polymaker-PolyLite-PLA-Pro-V5-6-2026-01-05-EN,p. 1: Bending strength (X-Y),"Added 2026-09-19 (m57-batch-b04-polymaker): re-read from the source document, page 1 (SHA-256 recorded in sources.csv).",Not applicable
V003847,M001,G001-27,Charpy strength,17.1 ± 1.2 kJ/m2,kJ/m2,17.1,1.2,Not applicable,=,1,17.1,1.2,Not applicable,kJ/m²,Published value,Not published (do not assume printed),XY,Not published,not-stated,Not published,not-stated,Not applicable,Not applicable,Not published,Not published,Not published,Not applicable,Notched,Not published,S-POLYCN-TDS-Polymaker-PolyLite-PLA-Pro-V5-6-2026-01-05-EN,p. 1: Notched charpy impact strength (X-Y),"Added 2026-09-19 (m57-batch-b04-polymaker): re-read from the source document, page 1 (SHA-256 recorded in sources.csv).",Not applicable
V003848,M027,G027-09,Density,1.04 g/cm3,g/cm3,1.04,Not applicable,Not applicable,=,1000,1040,Not applicable,Not applicable,kg/m³,Published value,Not published (density specimen form not explicitly established),Not applicable,Not published,not-stated,Not published,not-stated,Not applicable,Not applicable,Not published,1183 ISO1183 GB/T1033,ISO 1183; GB/T 1033,Not applicable,Not applicable,Not published,S-POLYCN-TDS-Polymaker-ABS-v6-0-2025-12-04,"p. 1: Density ISO1183, GB/T1033","Added 2026-09-19 (m57-batch-b04-polymaker): re-read from the source document, page 1 (SHA-256 recorded in sources.csv).",Not applicable
V003849,M027,G027-09,Glass transition temperature,101 °C,°C,101,Not applicable,Not applicable,=,1,101,Not applicable,Not applicable,°C,Published value,Not published (do not assume printed),Not applicable,Not published,not-stated,Not published,not-stated,Not applicable,Not applicable,Not published,Not published,Not published,Not applicable,Not applicable,Not published,S-POLYCN-TDS-Polymaker-ABS-v6-0-2025-12-04,"p. 1: Glass transition temp. DSC, 10°C/min","Added 2026-09-19 (m57-batch-b04-polymaker): re-read from the source document, page 1 (SHA-256 recorded in sources.csv).",Not applicable
V003850,M027,G027-09,Vicat softening temperature,104 °C,°C,104,Not applicable,Not applicable,=,1,104,Not applicable,Not applicable,°C,Published value,Not published (do not assume printed),Not applicable,Not published,not-stated,Not published,not-stated,Not applicable,Not applicable,Not published,306 ISO 306 GB/T 1633,ISO 306; GB/T 1633,Not applicable,Not applicable,Not published,S-POLYCN-TDS-Polymaker-ABS-v6-0-2025-12-04,"p. 1: Vicat softening temp. ISO 306, GB/T 1633","Added 2026-09-19 (m57-batch-b04-polymaker): re-read from the source document, page 1 (SHA-256 recorded in sources.csv).",Not applicable
V003851,M027,G027-09,Tensile modulus,2246.6 ± 58.2 MPa,MPa,2246.6,58.2,Not applicable,=,0.001,2.2466,0.0582,Not applicable,GPa,Published value,Not published (do not assume printed),XY,Not published,not-stated,Not published,not-stated,Not applicable,Not applicable,Not published,Not published,Not published,Not applicable,Not applicable,Not published,S-POLYCN-TDS-Polymaker-ABS-v6-0-2025-12-04,p. 1: Young’s modulus (X-Y),"Added 2026-09-19 (m57-batch-b04-polymaker): re-read from the source document, page 1 (SHA-256 recorded in sources.csv).",Not applicable
V003852,M027,G027-09,Tensile modulus,2080.9 ± 92.7 MPa,MPa,2080.9,92.7,Not applicable,=,0.001,2.0809,0.0927,Not applicable,GPa,Published value,Not published (do not assume printed),Z,Not published,not-stated,Not published,not-stated,Not applicable,Not applicable,Not published,Not published,Not published,Not applicable,Not applicable,Not published,S-POLYCN-TDS-Polymaker-ABS-v6-0-2025-12-04,p. 1: Young’s modulus (Z),"Added 2026-09-19 (m57-batch-b04-polymaker): re-read from the source document, page 1 (SHA-256 recorded in sources.csv).",Not applicable
V003853,M027,G027-09,Tensile strength (endpoint unspecified),33.4 ± 0.6 MPa,MPa,33.4,0.6,Not applicable,=,1,33.4,0.6,Not applicable,MPa,Published value,Not published (do not assume printed),XY,Not published,not-stated,Not published,not-stated,Not applicable,Not applicable,Not published,Not published,Not published,Not applicable,Not applicable,Not published,S-POLYCN-TDS-Polymaker-ABS-v6-0-2025-12-04,p. 1: Tensile strength (X-Y),"Added 2026-09-19 (m57-batch-b04-polymaker): re-read from the source document, page 1 (SHA-256 recorded in sources.csv).",Not applicable
V003854,M027,G027-09,Tensile strength (endpoint unspecified),29.7 ± 0.3 MPa,MPa,29.7,0.3,Not applicable,=,1,29.7,0.3,Not applicable,MPa,Published value,Not published (do not assume printed),Z,Not published,not-stated,Not published,not-stated,Not applicable,Not applicable,Not published,Not published,Not published,Not applicable,Not applicable,Not published,S-POLYCN-TDS-Polymaker-ABS-v6-0-2025-12-04,p. 1: Tensile strength (Z),"Added 2026-09-19 (m57-batch-b04-polymaker): re-read from the source document, page 1 (SHA-256 recorded in sources.csv).",Not applicable
V003855,M027,G027-09,Charpy strength,18.0 ± 0.9 kJ/m2,kJ/m2,18,0.9,Not applicable,=,1,18,0.9,Not applicable,kJ/m²,Published value,Not published (do not assume printed),XY,Not published,not-stated,Not published,not-stated,Not applicable,Not applicable,Not published,ISO 179 GB/T 1043,ISO 179; GB/T 1043,Not applicable,Notched,Not published,S-POLYCN-TDS-Polymaker-ABS-v6-0-2025-12-04,"p. 1: Notched Charpy impact strength (X-Y) ISO 179, GB/T 1043","Added 2026-09-19 (m57-batch-b04-polymaker): re-read from the source document, page 1 (SHA-256 recorded in sources.csv).",Not applicable
V003856,M001,G001-23,Melt mass-flow rate,14-20 g/10min,g/10min,14,Not applicable,20,=,1,14,Not applicable,20,g/10 min,Published value,Not published (do not assume printed),Not applicable,Not published,not-stated,Not published,not-stated,Not applicable,Not applicable,Not published,Not published,Not published,Not applicable,Not applicable,Not published,S-POLYCN-TDS-PolyTerra-PLA-V6-0-2026-06-08-EN,p. 1: Melt index N/A,"Added 2026-09-19 (m57-batch-b04-polymaker): re-read from the source document, page 1 (SHA-256 recorded in sources.csv).",Not applicable
V003857,M001,G001-23,Glass transition temperature,61 °C,°C,61,Not applicable,Not applicable,=,1,61,Not applicable,Not applicable,°C,Published value,Not published (do not assume printed),Not applicable,Not published,not-stated,Not published,not-stated,Not applicable,Not applicable,Not published,Not published,Not published,Not applicable,Not applicable,Not published,S-POLYCN-TDS-PolyTerra-PLA-V6-0-2026-06-08-EN,"p. 1: Glass transition temp. DSC, 10°C/min","Added 2026-09-19 (m57-batch-b04-polymaker): re-read from the source document, page 1 (SHA-256 recorded in sources.csv).",Not applicable
V003858,M001,G001-23,HDT,58 °C,°C,58,Not applicable,Not applicable,=,1,58,Not applicable,Not applicable,°C,Published value (transcription corrected),Not published (do not assume printed),Not applicable,Not published,not-stated,Not published,not-stated,Not applicable,Not applicable,Not published,0.45MPa ISO 75,ISO 75,0.45,Not applicable,Not published,S-POLYCN-TDS-PolyTerra-PLA-V6-0-2026-06-08-EN,p. 1: Heat deflection temp. ISO 75 0.45MPa,"Added 2026-09-19 (m57-batch-b04-polymaker): re-read from the source document, page 1 (SHA-256 recorded in sources.csv). Corrected 2026-09-19 (m62) against the source: the sheet leaves the Vicat row's own value cell empty, and this number is the row below it, ""Heat deflection temp. ISO 75 0.45MPa 58 °C"". Recorded as the heat deflection temperature it is, at the load that line prints; the sheet publishes no Vicat softening temperature.",Not applicable
V003859,M001,G001-23,Tensile modulus,1997 ± 64 MPa,MPa,1997,64,Not applicable,=,0.001,1.997,0.064,Not applicable,GPa,Published value,Not published (do not assume printed),XY,Not published,not-stated,Not published,not-stated,Not applicable,Not applicable,Not published,Not published,Not published,Not applicable,Not applicable,Not published,S-POLYCN-TDS-PolyTerra-PLA-V6-0-2026-06-08-EN,p. 1: Young’s modulus (X-Y),"Added 2026-09-19 (m57-batch-b04-polymaker): re-read from the source document, page 1 (SHA-256 recorded in sources.csv).",Not applicable
V003860,M001,G001-23,Tensile modulus,1615 ± 54 MPa,MPa,1615,54,Not applicable,=,0.001,1.615,0.054,Not applicable,GPa,Published value,Not published (do not assume printed),Z,Not published,not-stated,Not published,not-stated,Not applicable,Not applicable,Not published,Not published,Not published,Not applicable,Not applicable,Not published,S-POLYCN-TDS-PolyTerra-PLA-V6-0-2026-06-08-EN,p. 1: Young’s modulus (Z),"Added 2026-09-19 (m57-batch-b04-polymaker): re-read from the source document, page 1 (SHA-256 recorded in sources.csv).",Not applicable
V003861,M001,G001-23,Tensile strength (endpoint unspecified),23.2 ± 0.5 MPa,MPa,23.2,0.5,Not applicable,=,1,23.2,0.5,Not applicable,MPa,Published value,Not published (do not assume printed),XY,Not published,not-stated,Not published,not-stated,Not applicable,Not applicable,Not published,Not published,Not published,Not applicable,Not applicable,Not published,S-POLYCN-TDS-PolyTerra-PLA-V6-0-2026-06-08-EN,p. 1: Tensile strength (X-Y),"Added 2026-09-19 (m57-batch-b04-polymaker): re-read from the source document, page 1 (SHA-256 recorded in sources.csv).",Not applicable
V003862,M001,G001-23,Tensile strength (endpoint unspecified),12.2 ± 0.7 MPa,MPa,12.2,0.7,Not applicable,=,1,12.2,0.7,Not applicable,MPa,Published value,Not published (do not assume printed),Z,Not published,not-stated,Not published,not-stated,Not applicable,Not applicable,Not published,Not published,Not published,Not applicable,Not applicable,Not published,S-POLYCN-TDS-PolyTerra-PLA-V6-0-2026-06-08-EN,p. 1: Tensile strength (Z),"Added 2026-09-19 (m57-batch-b04-polymaker): re-read from the source document, page 1 (SHA-256 recorded in sources.csv).",Not applicable
V003863,M001,G001-23,Elongation at break,27.8 ± 2.4 %,%,27.8,2.4,Not applicable,=,1,27.8,2.4,Not applicable,%,Published value,Not published (do not assume printed),XY,Not published,not-stated,Not published,not-stated,Not applicable,Not applicable,Not published,Not published,Not published,Not applicable,Not applicable,Not published,S-POLYCN-TDS-PolyTerra-PLA-V6-0-2026-06-08-EN,p. 1: Elongation at break (X-Y),"Added 2026-09-19 (m57-batch-b04-polymaker): re-read from the source document, page 1 (SHA-256 recorded in sources.csv).",Not applicable
V003864,M001,G001-23,Elongation at break,0.9 ± 0.1 %,%,0.9,0.1,Not applicable,=,1,0.9,0.1,Not applicable,%,Published value,Not published (do not assume printed),Z,Not published,not-stated,Not published,not-stated,Not applicable,Not applicable,Not published,Not published,Not published,Not applicable,Not applicable,Not published,S-POLYCN-TDS-PolyTerra-PLA-V6-0-2026-06-08-EN,p. 1: Elongation at break (Z),"Added 2026-09-19 (m57-batch-b04-polymaker): re-read from the source document, page 1 (SHA-256 recorded in sources.csv).",Not applicable
V003865,M001,G001-23,Flexural modulus,2209 ± 75 MPa,MPa,2209,75,Not applicable,=,0.001,2.209,0.075,Not applicable,GPa,Published value,Not published (do not assume printed),XY,Not published,not-stated,Not published,not-stated,Not applicable,Not applicable,Not published,Not published,Not published,Not applicable,Not applicable,Not published,S-POLYCN-TDS-PolyTerra-PLA-V6-0-2026-06-08-EN,p. 1: Bending modulus (X-Y),"Added 2026-09-19 (m57-batch-b04-polymaker): re-read from the source document, page 1 (SHA-256 recorded in sources.csv).",Not applicable
V003866,M001,G001-23,Flexural strength,40.4 ± 1.1 MPa,MPa,40.4,1.1,Not applicable,=,1,40.4,1.1,Not applicable,MPa,Published value,Not published (do not assume printed),XY,Not published,not-stated,Not published,not-stated,Not applicable,Not applicable,Not published,Not published,Not published,Not applicable,Not applicable,Not published,S-POLYCN-TDS-PolyTerra-PLA-V6-0-2026-06-08-EN,p. 1: Bending strength (X-Y),"Added 2026-09-19 (m57-batch-b04-polymaker): re-read from the source document, page 1 (SHA-256 recorded in sources.csv).",Not applicable
V003867,M001,G001-28,Density,1.24 g/cm3,g/cm3,1.24,Not applicable,Not applicable,=,1000,1240,Not applicable,Not applicable,kg/m³,Published value,Not published (density specimen form not explicitly established),Not applicable,Not published,not-stated,Not published,not-stated,Not applicable,Not applicable,Not published,1183 ISO1183 GB/T1033,ISO 1183; GB/T 1033,Not applicable,Not applicable,Not published,S-POLYCN-TDS-Polymaker-PolyLite-CosPLA-Version-A-V5-5-2025-12-30-EN,"p. 1: Density ISO1183, GB/T1033","Added 2026-09-19 (m57-batch-b04-polymaker): re-read from the source document, page 1 (SHA-256 recorded in sources.csv).",Not applicable
V003868,M001,G001-28,Melt mass-flow rate,8 g/10min,g/10min,8,Not applicable,Not applicable,=,1,8,Not applicable,Not applicable,g/10 min,Published value,Not published (do not assume printed),Not applicable,Not published,not-stated,Not published,not-stated,Not applicable,Not applicable,210°C,210°C 2.16kg,Not published,Not applicable,Not applicable,Not published,S-POLYCN-TDS-Polymaker-PolyLite-CosPLA-Version-A-V5-5-2025-12-30-EN,"p. 1: Melt index 210°C, 2.16kg","Added 2026-09-19 (m57-batch-b04-polymaker): re-read from the source document, page 1 (SHA-256 recorded in sources.csv).",Not applicable
V003869,M001,G001-28,Glass transition temperature,59 °C,°C,59,Not applicable,Not applicable,=,1,59,Not applicable,Not applicable,°C,Published value,Not published (do not assume printed),Not applicable,Not published,not-stated,Not published,not-stated,Not applicable,Not applicable,Not published,Not published,Not published,Not applicable,Not applicable,Not published,S-POLYCN-TDS-Polymaker-PolyLite-CosPLA-Version-A-V5-5-2025-12-30-EN,"p. 1: Glass transition temp. DSC, 10°C/min","Added 2026-09-19 (m57-batch-b04-polymaker): re-read from the source document, page 1 (SHA-256 recorded in sources.csv).",Not applicable
V003870,M001,G001-28,Vicat softening temperature,62 °C,°C,62,Not applicable,Not applicable,=,1,62,Not applicable,Not applicable,°C,Published value,Not published (do not assume printed),Not applicable,Not published,not-stated,Not published,not-stated,Not applicable,Not applicable,Not published,306 ISO 306 GB/T 1633,ISO 306; GB/T 1633,Not applicable,Not applicable,Not published,S-POLYCN-TDS-Polymaker-PolyLite-CosPLA-Version-A-V5-5-2025-12-30-EN,"p. 1: Vicat softening temp. ISO 306, GB/T 1633","Added 2026-09-19 (m57-batch-b04-polymaker): re-read from the source document, page 1 (SHA-256 recorded in sources.csv).",Not applicable
V003871,M001,G001-28,Tensile modulus,2245.9 ± 90.7 MPa,MPa,2245.9,90.7,Not applicable,=,0.001,2.2459,0.0907,Not applicable,GPa,Published value,Not published (do not assume printed),XY,Not published,not-stated,Not published,not-stated,Not applicable,Not applicable,Not published,Not published,Not published,Not applicable,Not applicable,Not published,S-POLYCN-TDS-Polymaker-PolyLite-CosPLA-Version-A-V5-5-2025-12-30-EN,p. 1: Young’s modulus (X-Y),"Added 2026-09-19 (m57-batch-b04-polymaker): re-read from the source document, page 1 (SHA-256 recorded in sources.csv).",Not applicable
V003872,M001,G001-28,Tensile modulus,1781.2 ± 53.2 MPa,MPa,1781.2,53.2,Not applicable,=,0.001,1.7812,0.0532,Not applicable,GPa,Published value,Not published (do not assume printed),Z,Not published,not-stated,Not published,not-stated,Not applicable,Not applicable,Not published,Not published,Not published,Not applicable,Not applicable,Not published,S-POLYCN-TDS-Polymaker-PolyLite-CosPLA-Version-A-V5-5-2025-12-30-EN,p. 1: Young’s modulus (Z),"Added 2026-09-19 (m57-batch-b04-polymaker): re-read from the source document, page 1 (SHA-256 recorded in sources.csv).",Not applicable
V003873,M001,G001-28,Tensile strength (endpoint unspecified),31.1 ± 0.8 MPa,MPa,31.1,0.8,Not applicable,=,1,31.1,0.8,Not applicable,MPa,Published value,Not published (do not assume printed),XY,Not published,not-stated,Not published,not-stated,Not applicable,Not applicable,Not published,Not published,Not published,Not applicable,Not applicable,Not published,S-POLYCN-TDS-Polymaker-PolyLite-CosPLA-Version-A-V5-5-2025-12-30-EN,p. 1: Tensile strength (X-Y),"Added 2026-09-19 (m57-batch-b04-polymaker): re-read from the source document, page 1 (SHA-256 recorded in sources.csv).",Not applicable
V003874,M001,G001-28,Tensile strength (endpoint unspecified),16.7 ± 0.4 MPa,MPa,16.7,0.4,Not applicable,=,1,16.7,0.4,Not applicable,MPa,Published value,Not published (do not assume printed),Z,Not published,not-stated,Not published,not-stated,Not applicable,Not applicable,Not published,Not published,Not published,Not applicable,Not applicable,Not published,S-POLYCN-TDS-Polymaker-PolyLite-CosPLA-Version-A-V5-5-2025-12-30-EN,p. 1: Tensile strength (Z),"Added 2026-09-19 (m57-batch-b04-polymaker): re-read from the source document, page 1 (SHA-256 recorded in sources.csv).",Not applicable
V003875,M001,G001-28,Elongation at break,13.8 ± 2.9 %,%,13.8,2.9,Not applicable,=,1,13.8,2.9,Not applicable,%,Published value,Not published (do not assume printed),XY,Not published,not-stated,Not published,not-stated,Not applicable,Not applicable,Not published,Not published,Not published,Not applicable,Not applicable,Not published,S-POLYCN-TDS-Polymaker-PolyLite-CosPLA-Version-A-V5-5-2025-12-30-EN,p. 1: Elongation at break (X-Y),"Added 2026-09-19 (m57-batch-b04-polymaker): re-read from the source document, page 1 (SHA-256 recorded in sources.csv).",Not applicable
V003876,M001,G001-28,Elongation at break,1.1 ± 0.1 %,%,1.1,0.1,Not applicable,=,1,1.1,0.1,Not applicable,%,Published value,Not published (do not assume printed),Z,Not published,not-stated,Not published,not-stated,Not applicable,Not applicable,Not published,Not published,Not published,Not applicable,Not applicable,Not published,S-POLYCN-TDS-Polymaker-PolyLite-CosPLA-Version-A-V5-5-2025-12-30-EN,p. 1: Elongation at break (Z),"Added 2026-09-19 (m57-batch-b04-polymaker): re-read from the source document, page 1 (SHA-256 recorded in sources.csv).",Not applicable
V003877,M001,G001-28,Flexural modulus,2441.9 ± 77.5 MPa,MPa,2441.9,77.5,Not applicable,=,0.001,2.4419,0.0775,Not applicable,GPa,Published value,Not published (do not assume printed),XY,Not published,not-stated,Not published,not-stated,Not applicable,Not applicable,Not published,Not published,Not published,Not applicable,Not applicable,Not published,S-POLYCN-TDS-Polymaker-PolyLite-CosPLA-Version-A-V5-5-2025-12-30-EN,p. 1: Bending modulus (X-Y),"Added 2026-09-19 (m57-batch-b04-polymaker): re-read from the source document, page 1 (SHA-256 recorded in sources.csv).",Not applicable
V003878,M001,G001-28,Flexural strength,58.7 ± 1.0 MPa,MPa,58.7,1,Not applicable,=,1,58.7,1,Not applicable,MPa,Published value,Not published (do not assume printed),XY,Not published,not-stated,Not published,not-stated,Not applicable,Not applicable,Not published,Not published,Not published,Not applicable,Not applicable,Not published,S-POLYCN-TDS-Polymaker-PolyLite-CosPLA-Version-A-V5-5-2025-12-30-EN,p. 1: Bending strength (X-Y),"Added 2026-09-19 (m57-batch-b04-polymaker): re-read from the source document, page 1 (SHA-256 recorded in sources.csv).",Not applicable
V003879,M001,G001-28,Charpy strength,5.9 ± 0.5 kJ/m2,kJ/m2,5.9,0.5,Not applicable,=,1,5.9,0.5,Not applicable,kJ/m²,Published value,Not published (do not assume printed),XY,Not published,not-stated,Not published,not-stated,Not applicable,Not applicable,Not published,ISO 179 GB/T 1043,ISO 179; GB/T 1043,Not applicable,Notched,Not published,S-POLYCN-TDS-Polymaker-PolyLite-CosPLA-Version-A-V5-5-2025-12-30-EN,"p. 1: Notched charpy impact strength (X-Y) ISO 179, GB/T 1043","Added 2026-09-19 (m57-batch-b04-polymaker): re-read from the source document, page 1 (SHA-256 recorded in sources.csv).",Not applicable
V003880,M035,G035-08,Density,1.2 g/cm3,g/cm3,1.2,Not applicable,Not applicable,=,1000,1200,Not applicable,Not applicable,kg/m³,Published value,Not published (density specimen form not explicitly established),Not applicable,Not published,not-stated,Not published,not-stated,Not applicable,Not applicable,Not published,1183 ISO1183 GB/T 1033,ISO 1183; GB/T 1033,Not applicable,Not applicable,Not published,S-POLYCN-TDS-Polymaker-PolyMax-PC-FR-V5-5-2026-01-06-EN,"p. 1: Density ISO1183, GB/T 1033","Added 2026-09-19 (m57-batch-b04-polymaker): re-read from the source document, page 1 (SHA-256 recorded in sources.csv).",Not applicable
V003881,M035,G035-08,Melt mass-flow rate,12-17 g/10min,g/10min,12,Not applicable,17,=,1,12,Not applicable,17,g/10 min,Published value,Not published (do not assume printed),Not applicable,Not published,not-stated,Not published,not-stated,Not applicable,Not applicable,260°C,260°C 5kg,Not published,Not applicable,Not applicable,Not published,S-POLYCN-TDS-Polymaker-PolyMax-PC-FR-V5-5-2026-01-06-EN,"p. 1: Melt index 260°C, 5kg","Added 2026-09-19 (m57-batch-b04-polymaker): re-read from the source document, page 1 (SHA-256 recorded in sources.csv).",Not applicable
V003882,M035,G035-08,Water absorption,0.22 %,%,0.22,Not applicable,Not applicable,=,1,0.22,Not applicable,Not applicable,%,Published value,Not published (do not assume printed),Not applicable,Not published,not-stated,Not published,not-stated,Not applicable,Not applicable,Not published,Not published,Not published,Not applicable,Not applicable,Not published,S-POLYCN-TDS-Polymaker-PolyMax-PC-FR-V5-5-2026-01-06-EN,p. 1: Equilibrium water absorption (%)=,"Added 2026-09-19 (m57-batch-b04-polymaker): re-read from the source document, page 1 (SHA-256 recorded in sources.csv).",Not applicable
V003883,M035,G035-08,Glass transition temperature,115 °C,°C,115,Not applicable,Not applicable,=,1,115,Not applicable,Not applicable,°C,Published value,Not published (do not assume printed),Not applicable,Not published,not-stated,Not published,not-stated,Not applicable,Not applicable,Not published,Not published,Not published,Not applicable,Not applicable,Not published,S-POLYCN-TDS-Polymaker-PolyMax-PC-FR-V5-5-2026-01-06-EN,"p. 1: Glass transition temp. DSC, 10°C/min","Added 2026-09-19 (m57-batch-b04-polymaker): re-read from the source document, page 1 (SHA-256 recorded in sources.csv).",Not applicable
V003884,M035,G035-08,Vicat softening temperature,116 °C,°C,116,Not applicable,Not applicable,=,1,116,Not applicable,Not applicable,°C,Published value,Not published (do not assume printed),Not applicable,Not published,not-stated,Not published,not-stated,Not applicable,Not applicable,Not published,306 ISO 306 GB/T 1633,ISO 306; GB/T 1633,Not applicable,Not applicable,Not published,S-POLYCN-TDS-Polymaker-PolyMax-PC-FR-V5-5-2026-01-06-EN,"p. 1: Vicat softening temp. ISO 306, GB/T 1633","Added 2026-09-19 (m57-batch-b04-polymaker): re-read from the source document, page 1 (SHA-256 recorded in sources.csv).",Not applicable
V003885,M035,G035-08,Tensile modulus,2634 ± 182 MPa,MPa,2634,182,Not applicable,=,0.001,2.634,0.182,Not applicable,GPa,Published value,Not published (do not assume printed),XY,Not published,not-stated,Not published,not-stated,Not applicable,Not applicable,Not published,Not published,Not published,Not applicable,Not applicable,Not published,S-POLYCN-TDS-Polymaker-PolyMax-PC-FR-V5-5-2026-01-06-EN,p. 1: Young’s modulus (X-Y),"Added 2026-09-19 (m57-batch-b04-polymaker): re-read from the source document, page 1 (SHA-256 recorded in sources.csv).",Not applicable
V003886,M035,G035-08,Tensile modulus,2743 ± 72 MPa,MPa,2743,72,Not applicable,=,0.001,2.743,0.072,Not applicable,GPa,Published value,Not published (do not assume printed),Z,Not published,not-stated,Not published,not-stated,Not applicable,Not applicable,Not published,Not published,Not published,Not applicable,Not applicable,Not published,S-POLYCN-TDS-Polymaker-PolyMax-PC-FR-V5-5-2026-01-06-EN,p. 1: Young’s modulus (Z),"Added 2026-09-19 (m57-batch-b04-polymaker): re-read from the source document, page 1 (SHA-256 recorded in sources.csv).",Not applicable
V003887,M035,G035-08,Tensile strength (endpoint unspecified),67 ± 4.5 MPa,MPa,67,4.5,Not applicable,=,1,67,4.5,Not applicable,MPa,Published value,Not published (do not assume printed),XY,Not published,not-stated,Not published,not-stated,Not applicable,Not applicable,Not published,Not published,Not published,Not applicable,Not applicable,Not published,S-POLYCN-TDS-Polymaker-PolyMax-PC-FR-V5-5-2026-01-06-EN,p. 1: Tensile strength (X-Y),"Added 2026-09-19 (m57-batch-b04-polymaker): re-read from the source document, page 1 (SHA-256 recorded in sources.csv).",Not applicable
V003888,M035,G035-08,Tensile strength (endpoint unspecified),46 ± 4.8 MPa,MPa,46,4.8,Not applicable,=,1,46,4.8,Not applicable,MPa,Published value,Not published (do not assume printed),Z,Not published,not-stated,Not published,not-stated,Not applicable,Not applicable,Not published,Not published,Not published,Not applicable,Not applicable,Not published,S-POLYCN-TDS-Polymaker-PolyMax-PC-FR-V5-5-2026-01-06-EN,p. 1: Tensile strength (Z),"Added 2026-09-19 (m57-batch-b04-polymaker): re-read from the source document, page 1 (SHA-256 recorded in sources.csv).",Not applicable
V003889,M035,G035-08,Elongation at break,3.49 ± 0.7 %,%,3.49,0.7,Not applicable,=,1,3.49,0.7,Not applicable,%,Published value,Not published (do not assume printed),XY,Not published,not-stated,Not published,not-stated,Not applicable,Not applicable,Not published,Not published,Not published,Not applicable,Not applicable,Not published,S-POLYCN-TDS-Polymaker-PolyMax-PC-FR-V5-5-2026-01-06-EN,p. 1: Elongation at break (X-Y),"Added 2026-09-19 (m57-batch-b04-polymaker): re-read from the source document, page 1 (SHA-256 recorded in sources.csv).",Not applicable
V003890,M035,G035-08,Elongation at break,2.2 ± 0.3 %,%,2.2,0.3,Not applicable,=,1,2.2,0.3,Not applicable,%,Published value,Not published (do not assume printed),Z,Not published,not-stated,Not published,not-stated,Not applicable,Not applicable,Not published,Not published,Not published,Not applicable,Not applicable,Not published,S-POLYCN-TDS-Polymaker-PolyMax-PC-FR-V5-5-2026-01-06-EN,p. 1: Elongation at break (Z),"Added 2026-09-19 (m57-batch-b04-polymaker): re-read from the source document, page 1 (SHA-256 recorded in sources.csv).",Not applicable
V003891,M035,G035-08,Flexural modulus,2518 ± 53 MPa,MPa,2518,53,Not applicable,=,0.001,2.518,0.053,Not applicable,GPa,Published value,Not published (do not assume printed),XY,Not published,not-stated,Not published,not-stated,Not applicable,Not applicable,Not published,Not published,Not published,Not applicable,Not applicable,Not published,S-POLYCN-TDS-Polymaker-PolyMax-PC-FR-V5-5-2026-01-06-EN,p. 1: Bending modulus (X-Y),"Added 2026-09-19 (m57-batch-b04-polymaker): re-read from the source document, page 1 (SHA-256 recorded in sources.csv).",Not applicable
V003892,M035,G035-08,Flexural strength,96.6 ± 1.3 MPa,MPa,96.6,1.3,Not applicable,=,1,96.6,1.3,Not applicable,MPa,Published value,Not published (do not assume printed),XY,Not published,not-stated,Not published,not-stated,Not applicable,Not applicable,Not published,Not published,Not published,Not applicable,Not applicable,Not published,S-POLYCN-TDS-Polymaker-PolyMax-PC-FR-V5-5-2026-01-06-EN,p. 1: Bending strength (X-Y),"Added 2026-09-19 (m57-batch-b04-polymaker): re-read from the source document, page 1 (SHA-256 recorded in sources.csv).",Not applicable
V003893,M035,G035-08,Charpy strength,11.7 ± 1.6 kJ/m2,kJ/m2,11.7,1.6,Not applicable,=,1,11.7,1.6,Not applicable,kJ/m²,Published value,Not published (do not assume printed),XY,Not published,not-stated,Not published,not-stated,Not applicable,Not applicable,Not published,Not published,Not published,Not applicable,Notched,Not published,S-POLYCN-TDS-Polymaker-PolyMax-PC-FR-V5-5-2026-01-06-EN,p. 1: Notched charpy impact strength (X-Y),"Added 2026-09-19 (m57-batch-b04-polymaker): re-read from the source document, page 1 (SHA-256 recorded in sources.csv).",Not applicable
V003894,M035,G035-08,Charpy strength,7.5 ± 1.6 kJ/m2,kJ/m2,7.5,1.6,Not applicable,=,1,7.5,1.6,Not applicable,kJ/m²,Published value,Not published (do not assume printed),Z,Not published,not-stated,Not published,not-stated,Not applicable,Not applicable,-30°C,Z N/A Low temp. impact strength X-Y -30°C ISO 179-1 / 1eA:2010,ISO 179,Not applicable,Notched,Not published,S-POLYCN-TDS-Polymaker-PolyMax-PC-FR-V5-5-2026-01-06-EN,"p. 1: Notched charpy impact strength (Z) N/A Low temp. impact strength (X-Y) ISO 179-1 / 1eA:2010, -30°C","Added 2026-09-19 (m57-batch-b04-polymaker): re-read from the source document, page 1 (SHA-256 recorded in sources.csv).",Not applicable
V003895,M035,G035-09,Glass transition temperature,113 ℃,℃,113,Not applicable,Not applicable,=,1,113,Not applicable,Not applicable,°C,Published value,Not published (do not assume printed),Not applicable,Not published,not-stated,Not published,not-stated,Not applicable,Not applicable,Not published,° C DSC,DSC,Not applicable,Not applicable,Not published,S-POLYCN-Polymaker-PC-Max-TDS-v1-0,"p. 1: Glass transition temperature (° C) DSC, 10 ° C/min","Added 2026-09-19 (m57-batch-b04-polymaker): re-read from the source document, page 1 (SHA-256 recorded in sources.csv).",Not applicable
V003896,M035,G035-09,Moisture content,0.1 %,%,0.1,Not applicable,Not applicable,<,1,0.1,Not applicable,Not applicable,%,Published value,Not published (do not assume printed),Not applicable,Not published,not-stated,Not published,not-stated,Not applicable,Not applicable,Not published,Not published,Not published,Not applicable,Not applicable,Not published,S-POLYCN-Polymaker-PC-Max-TDS-v1-0,p. 1: Moisture content (%) Thermogravimetric,"Added 2026-09-19 (m57-batch-b04-polymaker): re-read from the source document, page 1 (SHA-256 recorded in sources.csv).",Not applicable
V003897,M001,G001-29,Density,1.24 g/cm3,g/cm3,1.24,Not applicable,Not applicable,=,1000,1240,Not applicable,Not applicable,kg/m³,Published value,Not published (density specimen form not explicitly established),Not applicable,Not published,not-stated,Not published,not-stated,Not applicable,Not applicable,Not published,1183-1: 2015 ISO 1183-1: 2015,ISO 1183,Not applicable,Not applicable,Not published,S-POLYCN-TDS-Polymaker-HT-PLA-Pro-V1-4-2026-7-17-EN,p. 1: Density ISO 1183-1: 2015,"Added 2026-09-19 (m57-batch-b04-polymaker): re-read from the source document, page 1 (SHA-256 recorded in sources.csv).",Not applicable
V003898,M001,G001-29,Melt mass-flow rate,24.43 g/10min,g/10min,24.43,Not applicable,Not applicable,=,1,24.43,Not applicable,Not applicable,g/10 min,Published value,Not published (do not assume printed),Not applicable,Not published,not-stated,Not published,not-stated,Not applicable,Not applicable,210°C,1133-1: 2022 210°C 2.16kg ISO 1133-1: 2022,ISO 1133,Not applicable,Not applicable,Not published,S-POLYCN-TDS-Polymaker-HT-PLA-Pro-V1-4-2026-7-17-EN,"p. 1: Melt index ISO 1133-1: 2022 210°C, 2.16kg","Added 2026-09-19 (m57-batch-b04-polymaker): re-read from the source document, page 1 (SHA-256 recorded in sources.csv).",Not applicable
V003899,M001,G001-29,Glass transition temperature,59.15 °C,°C,59.15,Not applicable,Not applicable,=,1,59.15,Not applicable,Not applicable,°C,Published value,Not published (do not assume printed),Not applicable,Not published,not-stated,Not published,not-stated,Not applicable,Not applicable,Not published,Not published,Not published,Not applicable,Not applicable,Not published,S-POLYCN-TDS-Polymaker-HT-PLA-Pro-V1-4-2026-7-17-EN,p. 1: Glass transition temp.,"Added 2026-09-19 (m57-batch-b04-polymaker): re-read from the source document, page 1 (SHA-256 recorded in sources.csv).",Not applicable
V003900,M001,G001-29,Vicat softening temperature,148.3 °C,°C,148.3,Not applicable,Not applicable,=,1,148.3,Not applicable,Not applicable,°C,Published value,Not published (do not assume printed),Not applicable,Not published,not-stated,annealed,annealed,Not published,Not published,Not published,306: 2022 annealed ISO 306: 2022,ISO 306,Not applicable,Not applicable,Not published,S-POLYCN-TDS-Polymaker-HT-PLA-Pro-V1-4-2026-7-17-EN,p. 1: Vicat softening temp. ISO 306: 2022,"Added 2026-09-19 (m57-batch-b04-polymaker): re-read from the source document, page 1 (SHA-256 recorded in sources.csv).",Not applicable
V003901,M001,G001-29,Tensile modulus,2.27 ± 0.05 GPa,GPa,2.27,0.05,Not applicable,=,1,2.27,0.05,Not applicable,GPa,Published value,Not published (do not assume printed),XY,Not published,not-stated,As printed,as-printed,Not applicable,Not applicable,Not published,X-Y as printed,Not published,Not applicable,Not applicable,Not published,S-POLYCN-TDS-Polymaker-HT-PLA-Pro-V1-4-2026-7-17-EN,p. 1: Young’s modulus (X-Y),"Added 2026-09-19 (m57-batch-b04-polymaker): re-read from the source document, page 1 (SHA-256 recorded in sources.csv).",Not applicable
V003902,M001,G001-29,Tensile modulus,1.85 ± 0.04 GPa,GPa,1.85,0.04,Not applicable,=,1,1.85,0.04,Not applicable,GPa,Published value,Not published (do not assume printed),Z,Not published,not-stated,As printed,as-printed,Not applicable,Not applicable,Not published,Z as printed ISO 527-2: 2025,ISO 527,Not applicable,Not applicable,Not published,S-POLYCN-TDS-Polymaker-HT-PLA-Pro-V1-4-2026-7-17-EN,p. 1: Young’s modulus (Z) ISO 527-2: 2025,"Added 2026-09-19 (m57-batch-b04-polymaker): re-read from the source document, page 1 (SHA-256 recorded in sources.csv).",Not applicable
V003903,M001,G001-29,Tensile strength (endpoint unspecified),37.6 ± 1.1 MPa,MPa,37.6,1.1,Not applicable,=,1,37.6,1.1,Not applicable,MPa,Published value,Not published (do not assume printed),XY,Not published,not-stated,As printed,as-printed,Not applicable,Not applicable,Not published,X-Y as printed,Not published,Not applicable,Not applicable,Not published,S-POLYCN-TDS-Polymaker-HT-PLA-Pro-V1-4-2026-7-17-EN,p. 1: Tensile strength (X-Y),"Added 2026-09-19 (m57-batch-b04-polymaker): re-read from the source document, page 1 (SHA-256 recorded in sources.csv).",Not applicable
V003904,M001,G001-29,Tensile strength (endpoint unspecified),26.8 ± 1.2 MPa,MPa,26.8,1.2,Not applicable,=,1,26.8,1.2,Not applicable,MPa,Published value,Not published (do not assume printed),Z,Not published,not-stated,As printed,as-printed,Not applicable,Not applicable,Not published,Z as printed ISO 527-2: 2025,ISO 527,Not applicable,Not applicable,Not published,S-POLYCN-TDS-Polymaker-HT-PLA-Pro-V1-4-2026-7-17-EN,p. 1: Tensile strength (Z) ISO 527-2: 2025,"Added 2026-09-19 (m57-batch-b04-polymaker): re-read from the source document, page 1 (SHA-256 recorded in sources.csv).",Not applicable
V003905,M001,G001-29,Elongation at break,13 ± 3 %,%,13,3,Not applicable,=,1,13,3,Not applicable,%,Published value,Not published (do not assume printed),XY,Not published,not-stated,As printed,as-printed,Not applicable,Not applicable,Not published,X-Y as printed,Not published,Not applicable,Not applicable,Not published,S-POLYCN-TDS-Polymaker-HT-PLA-Pro-V1-4-2026-7-17-EN,p. 1: Elongation at break (X-Y),"Added 2026-09-19 (m57-batch-b04-polymaker): re-read from the source document, page 1 (SHA-256 recorded in sources.csv).",Not applicable
V003906,M001,G001-29,Elongation at break,2.6 ± 0.7 %,%,2.6,0.7,Not applicable,=,1,2.6,0.7,Not applicable,%,Published value,Not published (do not assume printed),Z,Not published,not-stated,As printed,as-printed,Not applicable,Not applicable,Not published,Z as printed ISO 527-2: 2025,ISO 527,Not applicable,Not applicable,Not published,S-POLYCN-TDS-Polymaker-HT-PLA-Pro-V1-4-2026-7-17-EN,p. 1: Elongation at break (Z) ISO 527-2: 2025,"Added 2026-09-19 (m57-batch-b04-polymaker): re-read from the source document, page 1 (SHA-256 recorded in sources.csv).",Not applicable
