Repository: faridbnv/h2c-materials

# Filament Atlas

**Live: [pdynamics.ca/h2c-materials](https://pdynamics.ca/h2c-materials/)** · one HTML page, with a page of its own for
each well-documented material beside it, that also runs offline from a file, with no server.

## What it is

Filament Atlas is a tool for a small engineering team choosing a 3D-printing filament for the team's Bambu Lab H2C
printer. It was the H2C Material Selector until 2026-10-16; the built file keeps that name. You say what a part must
do (survive 100 °C, be at least this stiff, be as light as possible), and it answers in two steps:

- **Which kinds of filament** (PLA, PETG, carbon-filled nylon and so on) can do it, and whether the H2C can print them.

File: data/tables/measurements.csv (part 69 of 82)
MeasurementID,MaterialID,GradeID,Property,Raw value,Raw unit,Raw numeric,Raw uncertainty ±,Raw upper bound,Operator,Conversion factor,Normalized value,Normalized uncertainty ±,Normalized upper bound,Normalized unit,Data status,Specimen type,Direction,Moisture condition,Moisture state,Post-processing,Post-processing state,Anneal °C,Anneal h,Test temperature,Standard / load,Standards,Test load MPa,Notch,Specimen / print parameters,SourceID,Locator,Notes,Parse review
V003907,M001,G001-29,Flexural modulus,2.21 ± 0.14 GPa,GPa,2.21,0.14,Not applicable,=,1,2.21,0.14,Not applicable,GPa,Published value,Not published (do not assume printed),XY,Not published,not-stated,As printed,as-printed,Not applicable,Not applicable,Not published,X-Y as printed,Not published,Not applicable,Not applicable,Not published,S-POLYCN-TDS-Polymaker-HT-PLA-Pro-V1-4-2026-7-17-EN,p. 1: Bending modulus (X-Y),"Added 2026-09-19 (m57-batch-b04-polymaker): re-read from the source document, page 1 (SHA-256 recorded in sources.csv).",Not applicable
V003908,M001,G001-29,Flexural modulus,1.91 ± 0.04 GPa,GPa,1.91,0.04,Not applicable,=,1,1.91,0.04,Not applicable,GPa,Published value,Not published (do not assume printed),Z,Not published,not-stated,As printed,as-printed,Not applicable,Not applicable,Not published,Z as printed,Not published,Not applicable,Not applicable,Not published,S-POLYCN-TDS-Polymaker-HT-PLA-Pro-V1-4-2026-7-17-EN,p. 1: Bending modulus (Z),"Added 2026-09-19 (m57-batch-b04-polymaker): re-read from the source document, page 1 (SHA-256 recorded in sources.csv).",Not applicable
V003909,M001,G001-29,Flexural strength,60.1 ± 2.1 MPa,MPa,60.1,2.1,Not applicable,=,1,60.1,2.1,Not applicable,MPa,Published value,Not published (do not assume printed),XY,Not published,not-stated,As printed,as-printed,Not applicable,Not applicable,Not published,X-Y as printed,Not published,Not applicable,Not applicable,Not published,S-POLYCN-TDS-Polymaker-HT-PLA-Pro-V1-4-2026-7-17-EN,p. 1: Bending strength (X-Y),"Added 2026-09-19 (m57-batch-b04-polymaker): re-read from the source document, page 1 (SHA-256 recorded in sources.csv).",Not applicable
V003910,M001,G001-29,Flexural strength,37.1 ± 1.5 MPa,MPa,37.1,1.5,Not applicable,=,1,37.1,1.5,Not applicable,MPa,Published value,Not published (do not assume printed),Z,Not published,not-stated,As printed,as-printed,Not applicable,Not applicable,Not published,Z as printed,Not published,Not applicable,Not applicable,Not published,S-POLYCN-TDS-Polymaker-HT-PLA-Pro-V1-4-2026-7-17-EN,p. 1: Bending strength (Z),"Added 2026-09-19 (m57-batch-b04-polymaker): re-read from the source document, page 1 (SHA-256 recorded in sources.csv).",Not applicable
V003911,M001,G001-29,Charpy strength,45.7 ± 7.3 kJ/m2,kJ/m2,45.7,7.3,Not applicable,=,1,45.7,7.3,Not applicable,kJ/m²,Published value,Not published (do not assume printed),XY,Not published,not-stated,As printed,as-printed,Not applicable,Not applicable,Not published,Not published,Not published,Not applicable,Unnotched,Not published,S-POLYCN-TDS-Polymaker-HT-PLA-Pro-V1-4-2026-7-17-EN,p. 1: Notched charpy impact strength (X-Y) Unnotched charpy impact strength (X-Y),"Added 2026-09-19 (m57-batch-b04-polymaker): re-read from the source document, page 1 (SHA-256 recorded in sources.csv).",Not applicable
V003912,M001,G001-29,Charpy strength,10.3 ± 2.1 kJ/m2,kJ/m2,10.3,2.1,Not applicable,=,1,10.3,2.1,Not applicable,kJ/m²,Published value,Not published (do not assume printed),XY,Not published,not-stated,As printed,as-printed,Not applicable,Not applicable,Not published,Not published,Not published,Not applicable,Unnotched,Not published,S-POLYCN-TDS-Polymaker-HT-PLA-Pro-V1-4-2026-7-17-EN,p. 1: Notched charpy impact strength (X-Y) Unnotched charpy impact strength (Z),"Added 2026-09-19 (m57-batch-b04-polymaker): re-read from the source document, page 1 (SHA-256 recorded in sources.csv).",Not applicable
V003913,M001,G001-29,Tensile modulus,2.53 ± 0.03 GPa,GPa,2.53,0.03,Not applicable,=,1,2.53,0.03,Not applicable,GPa,Published value,Not published (do not assume printed),XY,Not published,not-stated,annealed,annealed,Not published,Not published,Not published,X-Y annealed ISO 527-1: 2019,ISO 527,Not applicable,Not applicable,Not published,S-POLYCN-TDS-Polymaker-HT-PLA-Pro-V1-4-2026-7-17-EN,p. 1: Young’s modulus (X-Y) ISO 527-1: 2019,"Added 2026-09-19 (m57-batch-b04-polymaker): re-read from the source document, page 1 (SHA-256 recorded in sources.csv).",Not applicable
V003914,M001,G001-29,Tensile strength (endpoint unspecified),25.0 ± 1.5 MPa,MPa,25,1.5,Not applicable,=,1,25,1.5,Not applicable,MPa,Published value,Not published (do not assume printed),Z,Not published,not-stated,annealed,annealed,Not published,Not published,Not published,Z annealed,Not published,Not applicable,Not applicable,Not published,S-POLYCN-TDS-Polymaker-HT-PLA-Pro-V1-4-2026-7-17-EN,p. 1: Tensile strength (Z),"Added 2026-09-19 (m57-batch-b04-polymaker): re-read from the source document, page 1 (SHA-256 recorded in sources.csv).",Not applicable
V003915,M001,G001-29,Charpy strength,10.1 ± 1.3 kJ/m2,kJ/m2,10.1,1.3,Not applicable,=,1,10.1,1.3,Not applicable,kJ/m²,Published value,Not published (do not assume printed),XY,Not published,not-stated,annealed,annealed,Not published,Not published,Not published,Not published,Not published,Not applicable,Notched,Not published,S-POLYCN-TDS-Polymaker-HT-PLA-Pro-V1-4-2026-7-17-EN,p. 1: Notched charpy impact strength (X-Y) Notched Impact Strength (X-Y),"Added 2026-09-19 (m57-batch-b04-polymaker): re-read from the source document, page 1 (SHA-256 recorded in sources.csv).",Not applicable
V003916,M001,G001-29,Charpy strength,38.7 ± 8.0 kJ/m2,kJ/m2,38.7,8,Not applicable,=,1,38.7,8,Not applicable,kJ/m²,Published value,Not published (do not assume printed),XY,Not published,not-stated,annealed,annealed,Not published,Not published,Not published,ISO 179-1: 2023,ISO 179,Not applicable,Unnotched,Not published,S-POLYCN-TDS-Polymaker-HT-PLA-Pro-V1-4-2026-7-17-EN,p. 1: Notched charpy impact strength (X-Y) Unnotched Impact Strength (X-Y) ISO 179-1: 2023,"Added 2026-09-19 (m57-batch-b04-polymaker): re-read from the source document, page 1 (SHA-256 recorded in sources.csv).",Not applicable
V003917,M001,G001-30,Density,1.237 g/cm3,g/cm3,1.237,Not applicable,Not applicable,=,1000,1237,Not applicable,Not applicable,kg/m³,Published value,Not published (density specimen form not explicitly established),Not applicable,Not published,not-stated,Not published,not-stated,Not applicable,Not applicable,Not published,1183 ISO1183 GB/T 1033,ISO 1183; GB/T 1033,Not applicable,Not applicable,Not published,S-POLYCN-TDS-Polymaker-PLA-Pro-v6-0-2026-01-30-EN,"p. 1: Density ISO1183, GB/T 1033","Added 2026-09-19 (m57-batch-b04-polymaker): re-read from the source document, page 1 (SHA-256 recorded in sources.csv). ""1.237"" may be a thousands separator or a decimal one; read as 1.237 because the other reading is outside anything this property reaches",Not applicable
V003918,M001,G001-30,Melt mass-flow rate,13.4 g/10min,g/10min,13.4,Not applicable,Not applicable,=,1,13.4,Not applicable,Not applicable,g/10 min,Published value,Not published (do not assume printed),Not applicable,Not published,not-stated,Not published,not-stated,Not applicable,Not applicable,210°C,210°C 2.16 kg,Not published,Not applicable,Not applicable,Not published,S-POLYCN-TDS-Polymaker-PLA-Pro-v6-0-2026-01-30-EN,"p. 1: Melt index 210°C, 2.16 kg","Added 2026-09-19 (m57-batch-b04-polymaker): re-read from the source document, page 1 (SHA-256 recorded in sources.csv).",Not applicable
V003919,M001,G001-30,Water absorption,0.449 %,%,0.449,Not applicable,Not applicable,=,1,0.449,Not applicable,Not applicable,%,Published value,Not published (do not assume printed),Not applicable,Not published,not-stated,Not published,not-stated,Not applicable,Not applicable,Not published,Not published,Not published,Not applicable,Not applicable,Not published,S-POLYCN-TDS-Polymaker-PLA-Pro-v6-0-2026-01-30-EN,p. 1: Equilibrium water absorption (%)=,"Added 2026-09-19 (m57-batch-b04-polymaker): re-read from the source document, page 1 (SHA-256 recorded in sources.csv).",Not applicable
V003920,M001,G001-30,Glass transition temperature,58.3 °C,°C,58.3,Not applicable,Not applicable,=,1,58.3,Not applicable,Not applicable,°C,Published value,Not published (do not assume printed),Not applicable,Not published,not-stated,Not published,not-stated,Not applicable,Not applicable,Not published,Not published,Not published,Not applicable,Not applicable,Not published,S-POLYCN-TDS-Polymaker-PLA-Pro-v6-0-2026-01-30-EN,"p. 1: Glass transition temp. DSC, 10°C/min","Added 2026-09-19 (m57-batch-b04-polymaker): re-read from the source document, page 1 (SHA-256 recorded in sources.csv).",Not applicable
V003921,M001,G001-30,Vicat softening temperature,63.5 °C,°C,63.5,Not applicable,Not applicable,=,1,63.5,Not applicable,Not applicable,°C,Published value,Not published (do not assume printed),Not applicable,Not published,not-stated,Not published,not-stated,Not applicable,Not applicable,Not published,306 ISO 306 GB/T 1633,ISO 306; GB/T 1633,Not applicable,Not applicable,Not published,S-POLYCN-TDS-Polymaker-PLA-Pro-v6-0-2026-01-30-EN,"p. 1: Vicat softening temp. ISO 306, GB/T 1633","Added 2026-09-19 (m57-batch-b04-polymaker): re-read from the source document, page 1 (SHA-256 recorded in sources.csv).",Not applicable
V003922,M001,G001-30,Tensile modulus,2531.08 ± 25.16 MPa,MPa,2531.08,25.16,Not applicable,=,0.001,2.53108,0.02516,Not applicable,GPa,Published value,Not published (do not assume printed),XY,Not published,not-stated,Not published,not-stated,Not applicable,Not applicable,Not published,Not published,Not published,Not applicable,Not applicable,Not published,S-POLYCN-TDS-Polymaker-PLA-Pro-v6-0-2026-01-30-EN,p. 1: Young’s modulus (X-Y),"Added 2026-09-19 (m57-batch-b04-polymaker): re-read from the source document, page 1 (SHA-256 recorded in sources.csv).",Not applicable
V003923,M001,G001-30,Tensile modulus,2265.58 ± 48.68 MPa,MPa,2265.58,48.68,Not applicable,=,0.001,2.26558,0.04868,Not applicable,GPa,Published value,Not published (do not assume printed),Z,Not published,not-stated,Not published,not-stated,Not applicable,Not applicable,Not published,Not published,Not published,Not applicable,Not applicable,Not published,S-POLYCN-TDS-Polymaker-PLA-Pro-v6-0-2026-01-30-EN,p. 1: Young’s modulus (Z),"Added 2026-09-19 (m57-batch-b04-polymaker): re-read from the source document, page 1 (SHA-256 recorded in sources.csv).",Not applicable
V003924,M001,G001-30,Tensile strength (endpoint unspecified),39.93 ± 0.44 MPa,MPa,39.93,0.44,Not applicable,=,1,39.93,0.44,Not applicable,MPa,Published value,Not published (do not assume printed),XY,Not published,not-stated,Not published,not-stated,Not applicable,Not applicable,Not published,Not published,Not published,Not applicable,Not applicable,Not published,S-POLYCN-TDS-Polymaker-PLA-Pro-v6-0-2026-01-30-EN,p. 1: Tensile strength (X-Y),"Added 2026-09-19 (m57-batch-b04-polymaker): re-read from the source document, page 1 (SHA-256 recorded in sources.csv).",Not applicable
V003925,M001,G001-30,Tensile strength (endpoint unspecified),25.39 ± 0.45 MPa,MPa,25.39,0.45,Not applicable,=,1,25.39,0.45,Not applicable,MPa,Published value,Not published (do not assume printed),Z,Not published,not-stated,Not published,not-stated,Not applicable,Not applicable,Not published,Not published,Not published,Not applicable,Not applicable,Not published,S-POLYCN-TDS-Polymaker-PLA-Pro-v6-0-2026-01-30-EN,p. 1: Tensile strength (Z),"Added 2026-09-19 (m57-batch-b04-polymaker): re-read from the source document, page 1 (SHA-256 recorded in sources.csv).",Not applicable
V003926,M001,G001-30,Elongation at break,16.57 ± 6.18 %,%,16.57,6.18,Not applicable,=,1,16.57,6.18,Not applicable,%,Published value,Not published (do not assume printed),XY,Not published,not-stated,Not published,not-stated,Not applicable,Not applicable,Not published,Not published,Not published,Not applicable,Not applicable,Not published,S-POLYCN-TDS-Polymaker-PLA-Pro-v6-0-2026-01-30-EN,p. 1: Elongation at break (X-Y),"Added 2026-09-19 (m57-batch-b04-polymaker): re-read from the source document, page 1 (SHA-256 recorded in sources.csv).",Not applicable
V003927,M001,G001-30,Elongation at break,3.05 ± 0.19 %,%,3.05,0.19,Not applicable,=,1,3.05,0.19,Not applicable,%,Published value,Not published (do not assume printed),Z,Not published,not-stated,Not published,not-stated,Not applicable,Not applicable,Not published,Not published,Not published,Not applicable,Not applicable,Not published,S-POLYCN-TDS-Polymaker-PLA-Pro-v6-0-2026-01-30-EN,p. 1: Elongation at break (Z),"Added 2026-09-19 (m57-batch-b04-polymaker): re-read from the source document, page 1 (SHA-256 recorded in sources.csv).",Not applicable
V003928,M001,G001-30,Flexural modulus,2438.41 ± 78.20 MPa,MPa,2438.41,78.2,Not applicable,=,0.001,2.43841,0.0782,Not applicable,GPa,Published value,Not published (do not assume printed),XY,Not published,not-stated,Not published,not-stated,Not applicable,Not applicable,Not published,Not published,Not published,Not applicable,Not applicable,Not published,S-POLYCN-TDS-Polymaker-PLA-Pro-v6-0-2026-01-30-EN,p. 1: Bending modulus (X-Y),"Added 2026-09-19 (m57-batch-b04-polymaker): re-read from the source document, page 1 (SHA-256 recorded in sources.csv).",Not applicable
V003929,M001,G001-30,Flexural modulus,2368.62 ± 61.58 MPa,MPa,2368.62,61.58,Not applicable,=,0.001,2.36862,0.06158,Not applicable,GPa,Published value,Not published (do not assume printed),Z,Not published,not-stated,Not published,not-stated,Not applicable,Not applicable,Not published,Not published,Not published,Not applicable,Not applicable,Not published,S-POLYCN-TDS-Polymaker-PLA-Pro-v6-0-2026-01-30-EN,p. 1: Bending modulus (Z),"Added 2026-09-19 (m57-batch-b04-polymaker): re-read from the source document, page 1 (SHA-256 recorded in sources.csv).",Not applicable
V003930,M001,G001-30,Flexural strength,62.12 ± 0.78 MPa,MPa,62.12,0.78,Not applicable,=,1,62.12,0.78,Not applicable,MPa,Published value,Not published (do not assume printed),XY,Not published,not-stated,Not published,not-stated,Not applicable,Not applicable,Not published,Not published,Not published,Not applicable,Not applicable,Not published,S-POLYCN-TDS-Polymaker-PLA-Pro-v6-0-2026-01-30-EN,p. 1: Bending strength (X-Y),"Added 2026-09-19 (m57-batch-b04-polymaker): re-read from the source document, page 1 (SHA-256 recorded in sources.csv).",Not applicable
V003931,M001,G001-30,Flexural strength,49.96 ± 1.06 MPa,MPa,49.96,1.06,Not applicable,=,1,49.96,1.06,Not applicable,MPa,Published value,Not published (do not assume printed),Z,Not published,not-stated,Not published,not-stated,Not applicable,Not applicable,Not published,Not published,Not published,Not applicable,Not applicable,Not published,S-POLYCN-TDS-Polymaker-PLA-Pro-v6-0-2026-01-30-EN,p. 1: Bending strength (Z),"Added 2026-09-19 (m57-batch-b04-polymaker): re-read from the source document, page 1 (SHA-256 recorded in sources.csv).",Not applicable
V003932,M001,G001-30,Charpy strength,20.76 ± 2.18 kJ/m2,kJ/m2,20.76,2.18,Not applicable,=,1,20.76,2.18,Not applicable,kJ/m²,Published value,Not published (do not assume printed),XY,Not published,not-stated,Not published,not-stated,Not applicable,Not applicable,Not published,ISO 179 GB/T 1043,ISO 179; GB/T 1043,Not applicable,Notched,Not published,S-POLYCN-TDS-Polymaker-PLA-Pro-v6-0-2026-01-30-EN,"p. 1: Notched charpy impact strength (X-Y) ISO 179, GB/T 1043","Added 2026-09-19 (m57-batch-b04-polymaker): re-read from the source document, page 1 (SHA-256 recorded in sources.csv).",Not applicable
V003933,M031,G031-02,Density,1.13 g/cm3,g/cm3,1.13,Not applicable,Not applicable,=,1000,1130,Not applicable,Not applicable,kg/m³,Published value,Not published (density specimen form not explicitly established),Not applicable,Not published,not-stated,Not published,not-stated,Not applicable,Not applicable,Not published,1183 ISO1183 GB/T1033,ISO 1183; GB/T 1033,Not applicable,Not applicable,Not published,S-POLYCN-index-php-controller-attachment-id-attachment-3937,"p. 2: Density ISO1183, GB/T1033","Added 2026-09-19 (m57-batch-b04-polymaker): re-read from the source document, page 2 (SHA-256 recorded in sources.csv).",Not applicable
V003934,M031,G031-02,Melt mass-flow rate,25 g/10min,g/10min,25,Not applicable,Not applicable,=,1,25,Not applicable,Not applicable,g/10 min,Published value,Not published (do not assume printed),Not applicable,Not published,not-stated,Not published,not-stated,Not applicable,Not applicable,220°C,220°C 10 kg,Not published,Not applicable,Not applicable,Not published,S-POLYCN-index-php-controller-attachment-id-attachment-3937,"p. 2: Melt index 220°C, 10 kg","Added 2026-09-19 (m57-batch-b04-polymaker): re-read from the source document, page 2 (SHA-256 recorded in sources.csv).",Not applicable
V003935,M031,G031-02,Water absorption,0.40 %,%,0.4,Not applicable,Not applicable,=,1,0.4,Not applicable,Not applicable,%,Published value,Not published (do not assume printed),Not applicable,Not published,not-stated,Not published,not-stated,Not applicable,Not applicable,Not published,Not published,Not published,Not applicable,Not applicable,Not published,S-POLYCN-index-php-controller-attachment-id-attachment-3937,p. 2: Equilibrium water absorption (%)=,"Added 2026-09-19 (m57-batch-b04-polymaker): re-read from the source document, page 2 (SHA-256 recorded in sources.csv).",Not applicable
V003936,M031,G031-02,Glass transition temperature,98 °C,°C,98,Not applicable,Not applicable,=,1,98,Not applicable,Not applicable,°C,Published value,Not published (do not assume printed),Not applicable,Not published,not-stated,Not published,not-stated,Not applicable,Not applicable,Not published,Not published,Not published,Not applicable,Not applicable,Not published,S-POLYCN-index-php-controller-attachment-id-attachment-3937,"p. 3: Glass transition temperature DSC, 10°C/min","Added 2026-09-19 (m57-batch-b04-polymaker): re-read from the source document, page 3 (SHA-256 recorded in sources.csv).",Not applicable
V003937,M031,G031-02,Vicat softening temperature,105 °C,°C,105,Not applicable,Not applicable,=,1,105,Not applicable,Not applicable,°C,Published value,Not published (do not assume printed),Not applicable,Not published,not-stated,Not published,not-stated,Not applicable,Not applicable,Not published,306 ISO 306 GB/T 1633,ISO 306; GB/T 1633,Not applicable,Not applicable,Not published,S-POLYCN-index-php-controller-attachment-id-attachment-3937,"p. 3: Vicat softening temperature ISO 306, GB/T 1633","Added 2026-09-19 (m57-batch-b04-polymaker): re-read from the source document, page 3 (SHA-256 recorded in sources.csv).",Not applicable
V003938,M031,G031-02,HDT,100 °C,°C,100,Not applicable,Not applicable,=,1,100,Not applicable,Not applicable,°C,Published value,Not published (do not assume printed),Not applicable,Not published,not-stated,Not published,not-stated,Not applicable,Not applicable,Not published,1.8MPa 75 ISO 75,ISO 75,1.8,Not applicable,Not published,S-POLYCN-index-php-controller-attachment-id-attachment-3937,p. 3: Heat deflection temperature ISO 75 1.8MPa,"Added 2026-09-19 (m57-batch-b04-polymaker): re-read from the source document, page 3 (SHA-256 recorded in sources.csv).",Not applicable
V003939,M031,G031-02,HDT,103 °C,°C,103,Not applicable,Not applicable,=,1,103,Not applicable,Not applicable,°C,Published value,Not published (do not assume printed),Not applicable,Not published,not-stated,Not published,not-stated,Not applicable,Not applicable,Not published,0.45MPa 75 ISO 75,ISO 75,0.45,Not applicable,Not published,S-POLYCN-index-php-controller-attachment-id-attachment-3937,p. 3: Heat deflection temperature ISO 75 0.45MPa,"Added 2026-09-19 (m57-batch-b04-polymaker): re-read from the source document, page 3 (SHA-256 recorded in sources.csv).",Not applicable
V003940,M031,G031-02,Tensile modulus,2379 ± 157 MPa,MPa,2379,157,Not applicable,=,0.001,2.379,0.157,Not applicable,GPa,Published value,Not published (do not assume printed),XY,Not published,not-stated,Not published,not-stated,Not applicable,Not applicable,Not published,Not published,Not published,Not applicable,Not applicable,Not published,S-POLYCN-index-php-controller-attachment-id-attachment-3937,p. 4: Young’s modulus (X-Y),"Added 2026-09-19 (m57-batch-b04-polymaker): re-read from the source document, page 4 (SHA-256 recorded in sources.csv).",Not applicable
V003941,M031,G031-02,Tensile modulus,1965 ± 136 MPa,MPa,1965,136,Not applicable,=,0.001,1.965,0.136,Not applicable,GPa,Published value,Not published (do not assume printed),Z,Not published,not-stated,Not published,not-stated,Not applicable,Not applicable,Not published,Not published,Not published,Not applicable,Not applicable,Not published,S-POLYCN-index-php-controller-attachment-id-attachment-3937,p. 4: Young’s modulus (Z),"Added 2026-09-19 (m57-batch-b04-polymaker): re-read from the source document, page 4 (SHA-256 recorded in sources.csv).",Not applicable
V003942,M031,G031-02,Tensile strength (endpoint unspecified),43.8 ± 0.8 MPa,MPa,43.8,0.8,Not applicable,=,1,43.8,0.8,Not applicable,MPa,Published value,Not published (do not assume printed),XY,Not published,not-stated,Not published,not-stated,Not applicable,Not applicable,Not published,Not published,Not published,Not applicable,Not applicable,Not published,S-POLYCN-index-php-controller-attachment-id-attachment-3937,p. 4: Tensile strength (X-Y),"Added 2026-09-19 (m57-batch-b04-polymaker): re-read from the source document, page 4 (SHA-256 recorded in sources.csv).",Not applicable
V003943,M031,G031-02,Tensile strength (endpoint unspecified),32 ± 1.8 MPa,MPa,32,1.8,Not applicable,=,1,32,1.8,Not applicable,MPa,Published value,Not published (do not assume printed),Z,Not published,not-stated,Not published,not-stated,Not applicable,Not applicable,Not published,Not published,Not published,Not applicable,Not applicable,Not published,S-POLYCN-index-php-controller-attachment-id-attachment-3937,p. 4: Tensile strength (Z),"Added 2026-09-19 (m57-batch-b04-polymaker): re-read from the source document, page 4 (SHA-256 recorded in sources.csv).",Not applicable
V003944,M031,G031-02,Elongation at break,6.7 ± 0.6 %,%,6.7,0.6,Not applicable,=,1,6.7,0.6,Not applicable,%,Published value,Not published (do not assume printed),XY,Not published,not-stated,Not published,not-stated,Not applicable,Not applicable,Not published,Not published,Not published,Not applicable,Not applicable,Not published,S-POLYCN-index-php-controller-attachment-id-attachment-3937,p. 4: Elongation at break (X-Y),"Added 2026-09-19 (m57-batch-b04-polymaker): re-read from the source document, page 4 (SHA-256 recorded in sources.csv).",Not applicable
V003945,M031,G031-02,Elongation at break,1.65 ± 0.2 %,%,1.65,0.2,Not applicable,=,1,1.65,0.2,Not applicable,%,Published value,Not published (do not assume printed),Z,Not published,not-stated,Not published,not-stated,Not applicable,Not applicable,Not published,Not published,Not published,Not applicable,Not applicable,Not published,S-POLYCN-index-php-controller-attachment-id-attachment-3937,p. 4: Elongation at break (Z),"Added 2026-09-19 (m57-batch-b04-polymaker): re-read from the source document, page 4 (SHA-256 recorded in sources.csv).",Not applicable
V003946,M031,G031-02,Flexural modulus,3206 ± 108 MPa,MPa,3206,108,Not applicable,=,0.001,3.206,0.108,Not applicable,GPa,Published value,Not published (do not assume printed),XY,Not published,not-stated,Not published,not-stated,Not applicable,Not applicable,Not published,Not published,Not published,Not applicable,Not applicable,Not published,S-POLYCN-index-php-controller-attachment-id-attachment-3937,p. 4: Bending modulus (X-Y),"Added 2026-09-19 (m57-batch-b04-polymaker): re-read from the source document, page 4 (SHA-256 recorded in sources.csv).",Not applicable
V003947,M031,G031-02,Flexural strength,73.4 ± 2.1 MPa,MPa,73.4,2.1,Not applicable,=,1,73.4,2.1,Not applicable,MPa,Published value,Not published (do not assume printed),XY,Not published,not-stated,Not published,not-stated,Not applicable,Not applicable,Not published,Not published,Not published,Not applicable,Not applicable,Not published,S-POLYCN-index-php-controller-attachment-id-attachment-3937,p. 4: Bending strength (X-Y),"Added 2026-09-19 (m57-batch-b04-polymaker): re-read from the source document, page 4 (SHA-256 recorded in sources.csv).",Not applicable
V003948,M031,G031-02,Charpy strength,10.3 ± 0.4 kJ/m2,kJ/m2,10.3,0.4,Not applicable,=,1,10.3,0.4,Not applicable,kJ/m²,Published value,Not published (do not assume printed),Not applicable,Not published,not-stated,Not published,not-stated,Not applicable,Not applicable,Not published,Not published,Not published,Not applicable,Notched,Not published,S-POLYCN-index-php-controller-attachment-id-attachment-3937,p. 4: Notched Charpy impact,"Added 2026-09-19 (m57-batch-b04-polymaker): re-read from the source document, page 4 (SHA-256 recorded in sources.csv).",Not applicable
V003949,M035,G035-10,Density,1.19 g/cm3,g/cm3,1.19,Not applicable,Not applicable,=,1000,1190,Not applicable,Not applicable,kg/m³,Published value,Not published (density specimen form not explicitly established),Not applicable,Not published,not-stated,Not published,not-stated,Not applicable,Not applicable,Not published,1183 ISO1183 GB/T 1033,ISO 1183; GB/T 1033,Not applicable,Not applicable,Not published,S-POLYCN-TDS-Polymaker-PolyLite-PC-Transparent-V5-5-2026-01-05-EN,"p. 1: Density ISO1183, GB/T 1033","Added 2026-09-19 (m57-batch-b04-polymaker): re-read from the source document, page 1 (SHA-256 recorded in sources.csv).",Not applicable
V003950,M035,G035-10,Melt mass-flow rate,8-11 g/10min,g/10min,8,Not applicable,11,=,1,8,Not applicable,11,g/10 min,Published value,Not published (do not assume printed),Not applicable,Not published,not-stated,Not published,not-stated,Not applicable,Not applicable,260°C,260°C 2.16kg,Not published,Not applicable,Not applicable,Not published,S-POLYCN-TDS-Polymaker-PolyLite-PC-Transparent-V5-5-2026-01-05-EN,"p. 1: Melt index 260°C, 2.16kg","Added 2026-09-19 (m57-batch-b04-polymaker): re-read from the source document, page 1 (SHA-256 recorded in sources.csv).",Not applicable
V003951,M035,G035-10,Water absorption,0.253 %,%,0.253,Not applicable,Not applicable,=,1,0.253,Not applicable,Not applicable,%,Published value,Not published (do not assume printed),Not applicable,Not published,not-stated,Not published,not-stated,Not applicable,Not applicable,Not published,Not published,Not published,Not applicable,Not applicable,Not published,S-POLYCN-TDS-Polymaker-PolyLite-PC-Transparent-V5-5-2026-01-05-EN,p. 1: Equilibrium water absorption (%)=,"Added 2026-09-19 (m57-batch-b04-polymaker): re-read from the source document, page 1 (SHA-256 recorded in sources.csv).",Not applicable
V003952,M035,G035-10,Glass transition temperature,113 °C,°C,113,Not applicable,Not applicable,=,1,113,Not applicable,Not applicable,°C,Published value,Not published (do not assume printed),Not applicable,Not published,not-stated,Not published,not-stated,Not applicable,Not applicable,Not published,Not published,Not published,Not applicable,Not applicable,Not published,S-POLYCN-TDS-Polymaker-PolyLite-PC-Transparent-V5-5-2026-01-05-EN,"p. 1: Glass transition temp. DSC, 10°C/min","Added 2026-09-19 (m57-batch-b04-polymaker): re-read from the source document, page 1 (SHA-256 recorded in sources.csv).",Not applicable
V003953,M035,G035-10,Vicat softening temperature,120 °C,°C,120,Not applicable,Not applicable,=,1,120,Not applicable,Not applicable,°C,Published value,Not published (do not assume printed),Not applicable,Not published,not-stated,Not published,not-stated,Not applicable,Not applicable,Not published,306 ISO 306 GB/T 1633,ISO 306; GB/T 1633,Not applicable,Not applicable,Not published,S-POLYCN-TDS-Polymaker-PolyLite-PC-Transparent-V5-5-2026-01-05-EN,"p. 1: Vicat softening temp. ISO 306, GB/T 1633","Added 2026-09-19 (m57-batch-b04-polymaker): re-read from the source document, page 1 (SHA-256 recorded in sources.csv).",Not applicable
V003954,M035,G035-10,Tensile modulus,2497 ± 154 MPa,MPa,2497,154,Not applicable,=,0.001,2.497,0.154,Not applicable,GPa,Published value,Not published (do not assume printed),XY,Not published,not-stated,Not published,not-stated,Not applicable,Not applicable,Not published,Not published,Not published,Not applicable,Not applicable,Not published,S-POLYCN-TDS-Polymaker-PolyLite-PC-Transparent-V5-5-2026-01-05-EN,p. 1: Young’s modulus (X-Y),"Added 2026-09-19 (m57-batch-b04-polymaker): re-read from the source document, page 1 (SHA-256 recorded in sources.csv).",Not applicable
V003955,M035,G035-10,Tensile modulus,2371 ± 55 MPa,MPa,2371,55,Not applicable,=,0.001,2.371,0.055,Not applicable,GPa,Published value,Not published (do not assume printed),Z,Not published,not-stated,Not published,not-stated,Not applicable,Not applicable,Not published,Not published,Not published,Not applicable,Not applicable,Not published,S-POLYCN-TDS-Polymaker-PolyLite-PC-Transparent-V5-5-2026-01-05-EN,p. 1: Young’s modulus (Z),"Added 2026-09-19 (m57-batch-b04-polymaker): re-read from the source document, page 1 (SHA-256 recorded in sources.csv).",Not applicable
V003956,M035,G035-10,Tensile strength (endpoint unspecified),69.1 ± 3.0 MPa,MPa,69.1,3,Not applicable,=,1,69.1,3,Not applicable,MPa,Published value,Not published (do not assume printed),XY,Not published,not-stated,Not published,not-stated,Not applicable,Not applicable,Not published,Not published,Not published,Not applicable,Not applicable,Not published,S-POLYCN-TDS-Polymaker-PolyLite-PC-Transparent-V5-5-2026-01-05-EN,p. 1: Tensile strength (X-Y),"Added 2026-09-19 (m57-batch-b04-polymaker): re-read from the source document, page 1 (SHA-256 recorded in sources.csv).",Not applicable
V003957,M035,G035-10,Tensile strength (endpoint unspecified),52.8 ± 1.7 MPa,MPa,52.8,1.7,Not applicable,=,1,52.8,1.7,Not applicable,MPa,Published value,Not published (do not assume printed),Z,Not published,not-stated,Not published,not-stated,Not applicable,Not applicable,Not published,Not published,Not published,Not applicable,Not applicable,Not published,S-POLYCN-TDS-Polymaker-PolyLite-PC-Transparent-V5-5-2026-01-05-EN,p. 1: Tensile strength (Z),"Added 2026-09-19 (m57-batch-b04-polymaker): re-read from the source document, page 1 (SHA-256 recorded in sources.csv).",Not applicable
V003958,M035,G035-10,Elongation at break,4.8 ± 0.9 %,%,4.8,0.9,Not applicable,=,1,4.8,0.9,Not applicable,%,Published value,Not published (do not assume printed),XY,Not published,not-stated,Not published,not-stated,Not applicable,Not applicable,Not published,Not published,Not published,Not applicable,Not applicable,Not published,S-POLYCN-TDS-Polymaker-PolyLite-PC-Transparent-V5-5-2026-01-05-EN,p. 1: Elongation at break (X-Y),"Added 2026-09-19 (m57-batch-b04-polymaker): re-read from the source document, page 1 (SHA-256 recorded in sources.csv).",Not applicable
V003959,M035,G035-10,Elongation at break,2.7 ± 0.1 %,%,2.7,0.1,Not applicable,=,1,2.7,0.1,Not applicable,%,Published value,Not published (do not assume printed),Z,Not published,not-stated,Not published,not-stated,Not applicable,Not applicable,Not published,Not published,Not published,Not applicable,Not applicable,Not published,S-POLYCN-TDS-Polymaker-PolyLite-PC-Transparent-V5-5-2026-01-05-EN,p. 1: Elongation at break (Z),"Added 2026-09-19 (m57-batch-b04-polymaker): re-read from the source document, page 1 (SHA-256 recorded in sources.csv).",Not applicable
V003960,M035,G035-10,Flexural modulus,2640 ± 47 MPa,MPa,2640,47,Not applicable,=,0.001,2.64,0.047,Not applicable,GPa,Published value,Not published (do not assume printed),XY,Not published,not-stated,Not published,not-stated,Not applicable,Not applicable,Not published,Not published,Not published,Not applicable,Not applicable,Not published,S-POLYCN-TDS-Polymaker-PolyLite-PC-Transparent-V5-5-2026-01-05-EN,p. 1: Bending modulus (X-Y),"Added 2026-09-19 (m57-batch-b04-polymaker): re-read from the source document, page 1 (SHA-256 recorded in sources.csv).",Not applicable
V003961,M035,G035-10,Flexural strength,106.1 ± 1.6 MPa,MPa,106.1,1.6,Not applicable,=,1,106.1,1.6,Not applicable,MPa,Published value,Not published (do not assume printed),XY,Not published,not-stated,Not published,not-stated,Not applicable,Not applicable,Not published,Not published,Not published,Not applicable,Not applicable,Not published,S-POLYCN-TDS-Polymaker-PolyLite-PC-Transparent-V5-5-2026-01-05-EN,p. 1: Bending strength (X-Y),"Added 2026-09-19 (m57-batch-b04-polymaker): re-read from the source document, page 1 (SHA-256 recorded in sources.csv).",Not applicable
V003962,M035,G035-10,Charpy strength,4.1 ± 0.9 kJ/m2,kJ/m2,4.1,0.9,Not applicable,=,1,4.1,0.9,Not applicable,kJ/m²,Published value,Not published (do not assume printed),XY,Not published,not-stated,Not published,not-stated,Not applicable,Not applicable,Not published,ISO 179 GB/T 1043,ISO 179; GB/T 1043,Not applicable,Notched,Not published,S-POLYCN-TDS-Polymaker-PolyLite-PC-Transparent-V5-5-2026-01-05-EN,"p. 1: Notched charpy impact strength (X-Y) ISO 179, GB/T 1043","Added 2026-09-19 (m57-batch-b04-polymaker): re-read from the source document, page 1 (SHA-256 recorded in sources.csv).",Not applicable
V003963,M018,G018-06,Density,1.29 g/cm3,g/cm3,1.29,Not applicable,Not applicable,=,1000,1290,Not applicable,Not applicable,kg/m³,Published value,Not published (density specimen form not explicitly established),Not applicable,Not published,not-stated,Not published,not-stated,Not applicable,Not applicable,Not published,1183 ISO1183 GB/T1033,ISO 1183; GB/T 1033,Not applicable,Not applicable,Not published,S-POLYCN-PolyLite-PLA-CF-TDS-US-5-1,"p. 2: Density ISO1183, GB/T1033","Added 2026-09-19 (m57-batch-b04-polymaker): re-read from the source document, page 2 (SHA-256 recorded in sources.csv).",Not applicable
V003964,M018,G018-06,Melt mass-flow rate,9.2 g/10min,g/10min,9.2,Not applicable,Not applicable,=,1,9.2,Not applicable,Not applicable,g/10 min,Published value,Not published (do not assume printed),Not applicable,Not published,not-stated,Not published,not-stated,Not applicable,Not applicable,210°C,210°C 2.16 kg,Not published,Not applicable,Not applicable,Not published,S-POLYCN-PolyLite-PLA-CF-TDS-US-5-1,"p. 2: Melt index 210°C, 2.16 kg","Added 2026-09-19 (m57-batch-b04-polymaker): re-read from the source document, page 2 (SHA-256 recorded in sources.csv).",Not applicable
V003965,M018,G018-06,Water absorption,0.38 %,%,0.38,Not applicable,Not applicable,=,1,0.38,Not applicable,Not applicable,%,Published value,Not published (do not assume printed),Not applicable,Not published,not-stated,Not published,not-stated,Not applicable,Not applicable,Not published,Not published,Not published,Not applicable,Not applicable,Not published,S-POLYCN-PolyLite-PLA-CF-TDS-US-5-1,p. 2: Equilibrium water absorption (%)=,"Added 2026-09-19 (m57-batch-b04-polymaker): re-read from the source document, page 2 (SHA-256 recorded in sources.csv).",Not applicable
V003966,M018,G018-06,Glass transition temperature,61.8 °C,°C,61.8,Not applicable,Not applicable,=,1,61.8,Not applicable,Not applicable,°C,Published value,Not published (do not assume printed),Not applicable,Not published,not-stated,Not published,not-stated,Not applicable,Not applicable,Not published,Not published,Not published,Not applicable,Not applicable,Not published,S-POLYCN-PolyLite-PLA-CF-TDS-US-5-1,"p. 3: Glass transition temperature DSC, 10°C/min","Added 2026-09-19 (m57-batch-b04-polymaker): re-read from the source document, page 3 (SHA-256 recorded in sources.csv).",Not applicable
V003967,M018,G018-06,Melting temperature,162.4 °C,°C,162.4,Not applicable,Not applicable,=,1,162.4,Not applicable,Not applicable,°C,Published value,Not published (do not assume printed),Not applicable,Not published,not-stated,Not published,not-stated,Not applicable,Not applicable,Not published,Not published,Not published,Not applicable,Not applicable,Not published,S-POLYCN-PolyLite-PLA-CF-TDS-US-5-1,"p. 3: Melting temperature DSC, 10°C/min","Added 2026-09-19 (m57-batch-b04-polymaker): re-read from the source document, page 3 (SHA-256 recorded in sources.csv).",Not applicable
V003968,M018,G018-06,Vicat softening temperature,64.1 °C,°C,64.1,Not applicable,Not applicable,=,1,64.1,Not applicable,Not applicable,°C,Published value,Not published (do not assume printed),Not applicable,Not published,not-stated,Not published,not-stated,Not applicable,Not applicable,Not published,306 ISO 306 GB/T 1633,ISO 306; GB/T 1633,Not applicable,Not applicable,Not published,S-POLYCN-PolyLite-PLA-CF-TDS-US-5-1,"p. 3: Vicat softening temperature ISO 306, GB/T 1633","Added 2026-09-19 (m57-batch-b04-polymaker): re-read from the source document, page 3 (SHA-256 recorded in sources.csv).",Not applicable
V003969,M018,G018-06,HDT,50.4 °C,°C,50.4,Not applicable,Not applicable,=,1,50.4,Not applicable,Not applicable,°C,Published value,Not published (do not assume printed),Not applicable,Not published,not-stated,Not published,not-stated,Not applicable,Not applicable,Not published,1.8MPa 75 ISO 75,ISO 75,1.8,Not applicable,Not published,S-POLYCN-PolyLite-PLA-CF-TDS-US-5-1,p. 3: Heat deflection temperature ISO 75 1.8MPa,"Added 2026-09-19 (m57-batch-b04-polymaker): re-read from the source document, page 3 (SHA-256 recorded in sources.csv).",Not applicable
V003970,M018,G018-06,HDT,54.0 °C,°C,54,Not applicable,Not applicable,=,1,54,Not applicable,Not applicable,°C,Published value,Not published (do not assume printed),Not applicable,Not published,not-stated,Not published,not-stated,Not applicable,Not applicable,Not published,0.45MPa 75 ISO 75,ISO 75,0.45,Not applicable,Not published,S-POLYCN-PolyLite-PLA-CF-TDS-US-5-1,p. 3: Heat deflection temperature ISO 75 0.45MPa,"Added 2026-09-19 (m57-batch-b04-polymaker): re-read from the source document, page 3 (SHA-256 recorded in sources.csv).",Not applicable
V003971,M018,G018-06,Tensile modulus,2945 ± 100 MPa,MPa,2945,100,Not applicable,=,0.001,2.945,0.1,Not applicable,GPa,Published value,Not published (do not assume printed),XY,Not published,not-stated,Not published,not-stated,Not applicable,Not applicable,Not published,Not published,Not published,Not applicable,Not applicable,Not published,S-POLYCN-PolyLite-PLA-CF-TDS-US-5-1,p. 4: Young’s modulus (X-Y),"Added 2026-09-19 (m57-batch-b04-polymaker): re-read from the source document, page 4 (SHA-256 recorded in sources.csv).",Not applicable
V003972,M018,G018-06,Tensile modulus,2143 ± 91 MPa,MPa,2143,91,Not applicable,=,0.001,2.143,0.091,Not applicable,GPa,Published value,Not published (do not assume printed),Z,Not published,not-stated,Not published,not-stated,Not applicable,Not applicable,Not published,Not published,Not published,Not applicable,Not applicable,Not published,S-POLYCN-PolyLite-PLA-CF-TDS-US-5-1,p. 4: Young’s modulus (Z),"Added 2026-09-19 (m57-batch-b04-polymaker): re-read from the source document, page 4 (SHA-256 recorded in sources.csv).",Not applicable
V003973,M018,G018-06,Tensile strength (endpoint unspecified),28.28 ± 0.7 MPa,MPa,28.28,0.7,Not applicable,=,1,28.28,0.7,Not applicable,MPa,Published value,Not published (do not assume printed),XY,Not published,not-stated,Not published,not-stated,Not applicable,Not applicable,Not published,Not published,Not published,Not applicable,Not applicable,Not published,S-POLYCN-PolyLite-PLA-CF-TDS-US-5-1,p. 4: Tensile strength (X-Y),"Added 2026-09-19 (m57-batch-b04-polymaker): re-read from the source document, page 4 (SHA-256 recorded in sources.csv).",Not applicable
V003974,M018,G018-06,Tensile strength (endpoint unspecified),12.54 ± 0.7 MPa,MPa,12.54,0.7,Not applicable,=,1,12.54,0.7,Not applicable,MPa,Published value,Not published (do not assume printed),Z,Not published,not-stated,Not published,not-stated,Not applicable,Not applicable,Not published,Not published,Not published,Not applicable,Not applicable,Not published,S-POLYCN-PolyLite-PLA-CF-TDS-US-5-1,p. 4: Tensile strength (Z),"Added 2026-09-19 (m57-batch-b04-polymaker): re-read from the source document, page 4 (SHA-256 recorded in sources.csv).",Not applicable
