Repository: faridbnv/h2c-materials

# Filament Atlas

**Live: [pdynamics.ca/h2c-materials](https://pdynamics.ca/h2c-materials/)** · one HTML page, with a page of its own for
each well-documented material beside it, that also runs offline from a file, with no server.

## What it is

Filament Atlas is a tool for a small engineering team choosing a 3D-printing filament for the team's Bambu Lab H2C
printer. It was the H2C Material Selector until 2026-10-16; the built file keeps that name. You say what a part must
do (survive 100 °C, be at least this stiff, be as light as possible), and it answers in two steps:

- **Which kinds of filament** (PLA, PETG, carbon-filled nylon and so on) can do it, and whether the H2C can print them.

File: data/tables/measurements.csv (part 70 of 82)
MeasurementID,MaterialID,GradeID,Property,Raw value,Raw unit,Raw numeric,Raw uncertainty ±,Raw upper bound,Operator,Conversion factor,Normalized value,Normalized uncertainty ±,Normalized upper bound,Normalized unit,Data status,Specimen type,Direction,Moisture condition,Moisture state,Post-processing,Post-processing state,Anneal °C,Anneal h,Test temperature,Standard / load,Standards,Test load MPa,Notch,Specimen / print parameters,SourceID,Locator,Notes,Parse review
V003975,M018,G018-06,Elongation at break,4.2 ± 0.12 %,%,4.2,0.12,Not applicable,=,1,4.2,0.12,Not applicable,%,Published value,Not published (do not assume printed),XY,Not published,not-stated,Not published,not-stated,Not applicable,Not applicable,Not published,Not published,Not published,Not applicable,Not applicable,Not published,S-POLYCN-PolyLite-PLA-CF-TDS-US-5-1,p. 4: Elongation at break (X-Y),"Added 2026-09-19 (m57-batch-b04-polymaker): re-read from the source document, page 4 (SHA-256 recorded in sources.csv).",Not applicable
V003976,M018,G018-06,Elongation at break,0.75 ± 0.08 %,%,0.75,0.08,Not applicable,=,1,0.75,0.08,Not applicable,%,Published value,Not published (do not assume printed),Z,Not published,not-stated,Not published,not-stated,Not applicable,Not applicable,Not published,Not published,Not published,Not applicable,Not applicable,Not published,S-POLYCN-PolyLite-PLA-CF-TDS-US-5-1,p. 4: Elongation at break (Z),"Added 2026-09-19 (m57-batch-b04-polymaker): re-read from the source document, page 4 (SHA-256 recorded in sources.csv).",Not applicable
V003977,M018,G018-06,Flexural modulus,3215 ± 182 MPa,MPa,3215,182,Not applicable,=,0.001,3.215,0.182,Not applicable,GPa,Published value,Not published (do not assume printed),XY,Not published,not-stated,Not published,not-stated,Not applicable,Not applicable,Not published,Not published,Not published,Not applicable,Not applicable,Not published,S-POLYCN-PolyLite-PLA-CF-TDS-US-5-1,p. 4: Bending modulus (X-Y),"Added 2026-09-19 (m57-batch-b04-polymaker): re-read from the source document, page 4 (SHA-256 recorded in sources.csv).",Not applicable
V003978,M018,G018-06,Flexural strength,54.2 ± 1.4 MPa,MPa,54.2,1.4,Not applicable,=,1,54.2,1.4,Not applicable,MPa,Published value,Not published (do not assume printed),XY,Not published,not-stated,Not published,not-stated,Not applicable,Not applicable,Not published,Not published,Not published,Not applicable,Not applicable,Not published,S-POLYCN-PolyLite-PLA-CF-TDS-US-5-1,p. 4: Bending strength (X-Y),"Added 2026-09-19 (m57-batch-b04-polymaker): re-read from the source document, page 4 (SHA-256 recorded in sources.csv).",Not applicable
V003979,M018,G018-06,Charpy strength,4.82 ± 0.14 kJ/m2,kJ/m2,4.82,0.14,Not applicable,=,1,4.82,0.14,Not applicable,kJ/m²,Published value,Not published (do not assume printed),XY,Not published,not-stated,Not published,not-stated,Not applicable,Not applicable,Not published,Not published,Not published,Not applicable,Unnotched,Not published,S-POLYCN-PolyLite-PLA-CF-TDS-US-5-1,p. 4: Charpy impact strength (X-Y),"Added 2026-09-19 (m57-batch-b04-polymaker): re-read from the source document, page 4 (SHA-256 recorded in sources.csv).",Not applicable
V003980,M020,G020-02,Density,1.25 g/cm3,g/cm3,1.25,Not applicable,Not applicable,=,1000,1250,Not applicable,Not applicable,kg/m³,Published value,Not published (density specimen form not explicitly established),Not applicable,Not published,not-stated,Not published,not-stated,Not applicable,Not applicable,Not published,1183 ISO1183 GB/T1033,ISO 1183; GB/T 1033,Not applicable,Not applicable,Not published,S-POLYCN-PolyLite-PETG-TDS-V5-2,"p. 2: Density ISO1183, GB/T1033","Added 2026-09-19 (m57-batch-b04-polymaker): re-read from the source document, page 2 (SHA-256 recorded in sources.csv).",Not applicable
V003981,M020,G020-02,Melt mass-flow rate,10.8 g/10min,g/10min,10.8,Not applicable,Not applicable,=,1,10.8,Not applicable,Not applicable,g/10 min,Published value,Not published (do not assume printed),Not applicable,Not published,not-stated,Not published,not-stated,Not applicable,Not applicable,240°C,240°C 2.16kg,Not published,Not applicable,Not applicable,Not published,S-POLYCN-PolyLite-PETG-TDS-V5-2,"p. 2: Melt index 240°C, 2.16kg","Added 2026-09-19 (m57-batch-b04-polymaker): re-read from the source document, page 2 (SHA-256 recorded in sources.csv).",Not applicable
V003982,M020,G020-02,Water absorption,0.54 %,%,0.54,Not applicable,Not applicable,=,1,0.54,Not applicable,Not applicable,%,Published value,Not published (do not assume printed),Not applicable,Not published,not-stated,Not published,not-stated,Not applicable,Not applicable,Not published,Not published,Not published,Not applicable,Not applicable,Not published,S-POLYCN-PolyLite-PETG-TDS-V5-2,p. 2: Equilibrium water absorption (%)=,"Added 2026-09-19 (m57-batch-b04-polymaker): re-read from the source document, page 2 (SHA-256 recorded in sources.csv).",Not applicable
V003983,M020,G020-02,Glass transition temperature,81 °C,°C,81,Not applicable,Not applicable,=,1,81,Not applicable,Not applicable,°C,Published value,Not published (do not assume printed),Not applicable,Not published,not-stated,Not published,not-stated,Not applicable,Not applicable,Not published,Not published,Not published,Not applicable,Not applicable,Not published,S-POLYCN-PolyLite-PETG-TDS-V5-2,"p. 3: Glass transition temperature DSC, 10°C/min","Added 2026-09-19 (m57-batch-b04-polymaker): re-read from the source document, page 3 (SHA-256 recorded in sources.csv).",Not applicable
V003984,M020,G020-02,Vicat softening temperature,84 °C,°C,84,Not applicable,Not applicable,=,1,84,Not applicable,Not applicable,°C,Published value,Not published (do not assume printed),Not applicable,Not published,not-stated,Not published,not-stated,Not applicable,Not applicable,Not published,306 ISO 306 GB/T 1633,ISO 306; GB/T 1633,Not applicable,Not applicable,Not published,S-POLYCN-PolyLite-PETG-TDS-V5-2,"p. 3: Vicat softening temperature ISO 306, GB/T 1633","Added 2026-09-19 (m57-batch-b04-polymaker): re-read from the source document, page 3 (SHA-256 recorded in sources.csv).",Not applicable
V003985,M020,G020-02,HDT,74.8 °C,°C,74.8,Not applicable,Not applicable,=,1,74.8,Not applicable,Not applicable,°C,Published value,Not published (do not assume printed),Not applicable,Not published,not-stated,Not published,not-stated,Not applicable,Not applicable,Not published,1.8MPa 75 ISO 75,ISO 75,1.8,Not applicable,Not published,S-POLYCN-PolyLite-PETG-TDS-V5-2,p. 3: Heat deflection temperature ISO 75 1.8MPa,"Added 2026-09-19 (m57-batch-b04-polymaker): re-read from the source document, page 3 (SHA-256 recorded in sources.csv).",Not applicable
V003986,M020,G020-02,HDT,78.4 °C,°C,78.4,Not applicable,Not applicable,=,1,78.4,Not applicable,Not applicable,°C,Published value,Not published (do not assume printed),Not applicable,Not published,not-stated,Not published,not-stated,Not applicable,Not applicable,Not published,0.45MPa 75 ISO 75,ISO 75,0.45,Not applicable,Not published,S-POLYCN-PolyLite-PETG-TDS-V5-2,p. 3: Heat deflection temperature ISO 75 0.45MPa,"Added 2026-09-19 (m57-batch-b04-polymaker): re-read from the source document, page 3 (SHA-256 recorded in sources.csv).",Not applicable
V003987,M020,G020-02,Tensile modulus,1472 ± 270 MPa,MPa,1472,270,Not applicable,=,0.001,1.472,0.27,Not applicable,GPa,Published value,Not published (do not assume printed),XY,Not published,not-stated,Not published,not-stated,Not applicable,Not applicable,Not published,Not published,Not published,Not applicable,Not applicable,Not published,S-POLYCN-PolyLite-PETG-TDS-V5-2,p. 4: Young’s modulus (X-Y),"Added 2026-09-19 (m57-batch-b04-polymaker): re-read from the source document, page 4 (SHA-256 recorded in sources.csv).",Not applicable
V003988,M020,G020-02,Tensile modulus,1087 ± 79 MPa,MPa,1087,79,Not applicable,=,0.001,1.087,0.079,Not applicable,GPa,Published value,Not published (do not assume printed),Z,Not published,not-stated,Not published,not-stated,Not applicable,Not applicable,Not published,Not published,Not published,Not applicable,Not applicable,Not published,S-POLYCN-PolyLite-PETG-TDS-V5-2,p. 4: Young’s modulus (Z),"Added 2026-09-19 (m57-batch-b04-polymaker): re-read from the source document, page 4 (SHA-256 recorded in sources.csv).",Not applicable
V003989,M020,G020-02,Tensile strength (endpoint unspecified),31.9 ± 1.1 MPa,MPa,31.9,1.1,Not applicable,=,1,31.9,1.1,Not applicable,MPa,Published value,Not published (do not assume printed),XY,Not published,not-stated,Not published,not-stated,Not applicable,Not applicable,Not published,Not published,Not published,Not applicable,Not applicable,Not published,S-POLYCN-PolyLite-PETG-TDS-V5-2,p. 4: Tensile strength (X-Y),"Added 2026-09-19 (m57-batch-b04-polymaker): re-read from the source document, page 4 (SHA-256 recorded in sources.csv).",Not applicable
V003990,M020,G020-02,Tensile strength (endpoint unspecified),13.4 ± 2.0 MPa,MPa,13.4,2,Not applicable,=,1,13.4,2,Not applicable,MPa,Published value,Not published (do not assume printed),Z,Not published,not-stated,Not published,not-stated,Not applicable,Not applicable,Not published,Not published,Not published,Not applicable,Not applicable,Not published,S-POLYCN-PolyLite-PETG-TDS-V5-2,p. 4: Tensile strength (Z),"Added 2026-09-19 (m57-batch-b04-polymaker): re-read from the source document, page 4 (SHA-256 recorded in sources.csv).",Not applicable
V003991,M020,G020-02,Elongation at break,6.8 ± 0.9 %,%,6.8,0.9,Not applicable,=,1,6.8,0.9,Not applicable,%,Published value,Not published (do not assume printed),XY,Not published,not-stated,Not published,not-stated,Not applicable,Not applicable,Not published,Not published,Not published,Not applicable,Not applicable,Not published,S-POLYCN-PolyLite-PETG-TDS-V5-2,p. 4: Elongation at break (X-Y),"Added 2026-09-19 (m57-batch-b04-polymaker): re-read from the source document, page 4 (SHA-256 recorded in sources.csv).",Not applicable
V003992,M020,G020-02,Elongation at break,1.3 ± 0.2 %,%,1.3,0.2,Not applicable,=,1,1.3,0.2,Not applicable,%,Published value,Not published (do not assume printed),Z,Not published,not-stated,Not published,not-stated,Not applicable,Not applicable,Not published,Not published,Not published,Not applicable,Not applicable,Not published,S-POLYCN-PolyLite-PETG-TDS-V5-2,p. 4: Elongation at break (Z),"Added 2026-09-19 (m57-batch-b04-polymaker): re-read from the source document, page 4 (SHA-256 recorded in sources.csv).",Not applicable
V003993,M020,G020-02,Flexural modulus,1174 ± 64 MPa,MPa,1174,64,Not applicable,=,0.001,1.174,0.064,Not applicable,GPa,Published value,Not published (do not assume printed),XY,Not published,not-stated,Not published,not-stated,Not applicable,Not applicable,Not published,Not published,Not published,Not applicable,Not applicable,Not published,S-POLYCN-PolyLite-PETG-TDS-V5-2,p. 4: Bending modulus (X-Y),"Added 2026-09-19 (m57-batch-b04-polymaker): re-read from the source document, page 4 (SHA-256 recorded in sources.csv).",Not applicable
V003994,M020,G020-02,Flexural strength,53.7 ± 2.4 MPa,MPa,53.7,2.4,Not applicable,=,1,53.7,2.4,Not applicable,MPa,Published value,Not published (do not assume printed),XY,Not published,not-stated,Not published,not-stated,Not applicable,Not applicable,Not published,Not published,Not published,Not applicable,Not applicable,Not published,S-POLYCN-PolyLite-PETG-TDS-V5-2,p. 4: Bending strength (X-Y),"Added 2026-09-19 (m57-batch-b04-polymaker): re-read from the source document, page 4 (SHA-256 recorded in sources.csv).",Not applicable
V003995,M020,G020-02,Charpy strength,5.1 ± 0.3 kJ/m2,kJ/m2,5.1,0.3,Not applicable,=,1,5.1,0.3,Not applicable,kJ/m²,Published value,Not published (do not assume printed),XY,Not published,not-stated,Not published,not-stated,Not applicable,Not applicable,Not published,Not published,Not published,Not applicable,Unnotched,Not published,S-POLYCN-PolyLite-PETG-TDS-V5-2,p. 4: Charpy impact strength (X-Y),"Added 2026-09-19 (m57-batch-b04-polymaker): re-read from the source document, page 4 (SHA-256 recorded in sources.csv).",Not applicable
V003996,M027,G027-10,Density,1.04 g/cm3,g/cm3,1.04,Not applicable,Not applicable,=,1000,1040,Not applicable,Not applicable,kg/m³,Published value,Not published (density specimen form not explicitly established),Not applicable,Not published,not-stated,Not published,not-stated,Not applicable,Not applicable,Not published,1183 ISO1183 GB/T1033,ISO 1183; GB/T 1033,Not applicable,Not applicable,Not published,S-POLYCN-TDS-Polymaker-PolyLite-ABS-V5-6-2025-12-30-EN,"p. 1: Density ISO1183, GB/T1033","Added 2026-09-19 (m57-batch-b04-polymaker): re-read from the source document, page 1 (SHA-256 recorded in sources.csv).",Not applicable
V003997,M027,G027-10,Melt mass-flow rate,9-14 g/10min,g/10min,9,Not applicable,14,=,1,9,Not applicable,14,g/10 min,Published value,Not published (do not assume printed),Not applicable,Not published,not-stated,Not published,not-stated,Not applicable,Not applicable,220°C,220°C 2.16 kg,Not published,Not applicable,Not applicable,Not published,S-POLYCN-TDS-Polymaker-PolyLite-ABS-V5-6-2025-12-30-EN,"p. 1: Melt index 220°C, 2.16 kg","Added 2026-09-19 (m57-batch-b04-polymaker): re-read from the source document, page 1 (SHA-256 recorded in sources.csv).",Not applicable
V003998,M027,G027-10,Water absorption,0.35 %,%,0.35,Not applicable,Not applicable,=,1,0.35,Not applicable,Not applicable,%,Published value,Not published (do not assume printed),Not applicable,Not published,not-stated,Not published,not-stated,Not applicable,Not applicable,Not published,Not published,Not published,Not applicable,Not applicable,Not published,S-POLYCN-TDS-Polymaker-PolyLite-ABS-V5-6-2025-12-30-EN,p. 1: Equilibrium water absorption (%)=,"Added 2026-09-19 (m57-batch-b04-polymaker): re-read from the source document, page 1 (SHA-256 recorded in sources.csv).",Not applicable
V003999,M027,G027-10,Glass transition temperature,101 °C,°C,101,Not applicable,Not applicable,=,1,101,Not applicable,Not applicable,°C,Published value,Not published (do not assume printed),Not applicable,Not published,not-stated,Not published,not-stated,Not applicable,Not applicable,Not published,Not published,Not published,Not applicable,Not applicable,Not published,S-POLYCN-TDS-Polymaker-PolyLite-ABS-V5-6-2025-12-30-EN,"p. 1: Glass transition temp. DSC, 10°C/min","Added 2026-09-19 (m57-batch-b04-polymaker): re-read from the source document, page 1 (SHA-256 recorded in sources.csv).",Not applicable
V004000,M027,G027-10,Vicat softening temperature,104 °C,°C,104,Not applicable,Not applicable,=,1,104,Not applicable,Not applicable,°C,Published value,Not published (do not assume printed),Not applicable,Not published,not-stated,Not published,not-stated,Not applicable,Not applicable,Not published,306 ISO 306 GB/T 1633,ISO 306; GB/T 1633,Not applicable,Not applicable,Not published,S-POLYCN-TDS-Polymaker-PolyLite-ABS-V5-6-2025-12-30-EN,"p. 1: Vicat softening temp. ISO 306, GB/T 1633","Added 2026-09-19 (m57-batch-b04-polymaker): re-read from the source document, page 1 (SHA-256 recorded in sources.csv).",Not applicable
V004001,M027,G027-10,Tensile modulus,2246.6 ± 58.2 MPa,MPa,2246.6,58.2,Not applicable,=,0.001,2.2466,0.0582,Not applicable,GPa,Published value,Not published (do not assume printed),XY,Not published,not-stated,Not published,not-stated,Not applicable,Not applicable,Not published,Not published,Not published,Not applicable,Not applicable,Not published,S-POLYCN-TDS-Polymaker-PolyLite-ABS-V5-6-2025-12-30-EN,p. 1: Young’s modulus (X-Y),"Added 2026-09-19 (m57-batch-b04-polymaker): re-read from the source document, page 1 (SHA-256 recorded in sources.csv).",Not applicable
V004002,M027,G027-10,Tensile modulus,2080.9 ± 92.7 MPa,MPa,2080.9,92.7,Not applicable,=,0.001,2.0809,0.0927,Not applicable,GPa,Published value,Not published (do not assume printed),Z,Not published,not-stated,Not published,not-stated,Not applicable,Not applicable,Not published,Not published,Not published,Not applicable,Not applicable,Not published,S-POLYCN-TDS-Polymaker-PolyLite-ABS-V5-6-2025-12-30-EN,p. 1: Young’s modulus (Z),"Added 2026-09-19 (m57-batch-b04-polymaker): re-read from the source document, page 1 (SHA-256 recorded in sources.csv).",Not applicable
V004003,M027,G027-10,Tensile strength (endpoint unspecified),33.4 ± 92.7 MPa,MPa,33.4,92.7,Not applicable,=,1,33.4,92.7,Not applicable,MPa,Published value,Not published (do not assume printed),XY,Not published,not-stated,Not published,not-stated,Not applicable,Not applicable,Not published,Not published,Not published,Not applicable,Not applicable,Not published,S-POLYCN-TDS-Polymaker-PolyLite-ABS-V5-6-2025-12-30-EN,p. 1: Tensile strength (X-Y),"Added 2026-09-19 (m57-batch-b04-polymaker): re-read from the source document, page 1 (SHA-256 recorded in sources.csv).",Not applicable
V004004,M027,G027-10,Tensile strength (endpoint unspecified),29.7 ± 0.3 MPa,MPa,29.7,0.3,Not applicable,=,1,29.7,0.3,Not applicable,MPa,Published value,Not published (do not assume printed),Z,Not published,not-stated,Not published,not-stated,Not applicable,Not applicable,Not published,Not published,Not published,Not applicable,Not applicable,Not published,S-POLYCN-TDS-Polymaker-PolyLite-ABS-V5-6-2025-12-30-EN,p. 1: Tensile strength (Z),"Added 2026-09-19 (m57-batch-b04-polymaker): re-read from the source document, page 1 (SHA-256 recorded in sources.csv).",Not applicable
V004005,M027,G027-10,Elongation at break,17.9 ± 1.3 %,%,17.9,1.3,Not applicable,=,1,17.9,1.3,Not applicable,%,Published value,Not published (do not assume printed),XY,Not published,not-stated,Not published,not-stated,Not applicable,Not applicable,Not published,Not published,Not published,Not applicable,Not applicable,Not published,S-POLYCN-TDS-Polymaker-PolyLite-ABS-V5-6-2025-12-30-EN,p. 1: Elongation at break (X-Y),"Added 2026-09-19 (m57-batch-b04-polymaker): re-read from the source document, page 1 (SHA-256 recorded in sources.csv).",Not applicable
V004006,M027,G027-10,Elongation at break,3.1 ± 0.3 %,%,3.1,0.3,Not applicable,=,1,3.1,0.3,Not applicable,%,Published value,Not published (do not assume printed),Z,Not published,not-stated,Not published,not-stated,Not applicable,Not applicable,Not published,Not published,Not published,Not applicable,Not applicable,Not published,S-POLYCN-TDS-Polymaker-PolyLite-ABS-V5-6-2025-12-30-EN,p. 1: Elongation at break (Z),"Added 2026-09-19 (m57-batch-b04-polymaker): re-read from the source document, page 1 (SHA-256 recorded in sources.csv).",Not applicable
V004007,M027,G027-10,Flexural modulus,2127.2 ± 29.9 MPa,MPa,2127.2,29.9,Not applicable,=,0.001,2.1272,0.0299,Not applicable,GPa,Published value,Not published (do not assume printed),XY,Not published,not-stated,Not published,not-stated,Not applicable,Not applicable,Not published,Not published,Not published,Not applicable,Not applicable,Not published,S-POLYCN-TDS-Polymaker-PolyLite-ABS-V5-6-2025-12-30-EN,p. 1: Bending modulus (X-Y),"Added 2026-09-19 (m57-batch-b04-polymaker): re-read from the source document, page 1 (SHA-256 recorded in sources.csv).",Not applicable
V004008,M027,G027-10,Flexural strength,56.2 ± 0.3 MPa,MPa,56.2,0.3,Not applicable,=,1,56.2,0.3,Not applicable,MPa,Published value,Not published (do not assume printed),XY,Not published,not-stated,Not published,not-stated,Not applicable,Not applicable,Not published,Not published,Not published,Not applicable,Not applicable,Not published,S-POLYCN-TDS-Polymaker-PolyLite-ABS-V5-6-2025-12-30-EN,p. 1: Bending strength (X-Y),"Added 2026-09-19 (m57-batch-b04-polymaker): re-read from the source document, page 1 (SHA-256 recorded in sources.csv).",Not applicable
V004009,M027,G027-10,Charpy strength,18.0 ± 0.9 kJ/m2,kJ/m2,18,0.9,Not applicable,=,1,18,0.9,Not applicable,kJ/m²,Published value,Not published (do not assume printed),XY,Not published,not-stated,Not published,not-stated,Not applicable,Not applicable,Not published,ISO 179 GB/T 1043,ISO 179; GB/T 1043,Not applicable,Notched,Not published,S-POLYCN-TDS-Polymaker-PolyLite-ABS-V5-6-2025-12-30-EN,"p. 1: Notched charpy impact strength (X-Y) ISO 179, GB/T 1043","Added 2026-09-19 (m57-batch-b04-polymaker): re-read from the source document, page 1 (SHA-256 recorded in sources.csv).",Not applicable
V004010,M020,G020-16,Density,1.24 g/cm3,g/cm3,1.24,Not applicable,Not applicable,=,1000,1240,Not applicable,Not applicable,kg/m³,Published value,Not published (density specimen form not explicitly established),Not applicable,Not published,not-stated,Not published,not-stated,Not applicable,Not applicable,Not published,1183 ISO1183 GB/T 1033,ISO 1183; GB/T 1033,Not applicable,Not applicable,Not published,S-POLYCN-TDS-Polymaker-PolyMax-PETG-V5-5-2026-01-06-EN,"p. 1: Density ISO1183, GB/T 1033","Added 2026-09-19 (m57-batch-b04-polymaker): re-read from the source document, page 1 (SHA-256 recorded in sources.csv).",Not applicable
V004011,M020,G020-16,Melt mass-flow rate,9 g/10min,g/10min,9,Not applicable,Not applicable,=,1,9,Not applicable,Not applicable,g/10 min,Published value,Not published (do not assume printed),Not applicable,Not published,not-stated,Not published,not-stated,Not applicable,Not applicable,210°C,210°C 2.16 kg,Not published,Not applicable,Not applicable,Not published,S-POLYCN-TDS-Polymaker-PolyMax-PETG-V5-5-2026-01-06-EN,"p. 1: Melt index 210°C, 2.16 kg","Added 2026-09-19 (m57-batch-b04-polymaker): re-read from the source document, page 1 (SHA-256 recorded in sources.csv).",Not applicable
V004012,M020,G020-16,Water absorption,0.542 %,%,0.542,Not applicable,Not applicable,=,1,0.542,Not applicable,Not applicable,%,Published value,Not published (do not assume printed),Not applicable,Not published,not-stated,Not published,not-stated,Not applicable,Not applicable,Not published,Not published,Not published,Not applicable,Not applicable,Not published,S-POLYCN-TDS-Polymaker-PolyMax-PETG-V5-5-2026-01-06-EN,p. 1: Equilibrium water absorption (%)=,"Added 2026-09-19 (m57-batch-b04-polymaker): re-read from the source document, page 1 (SHA-256 recorded in sources.csv).",Not applicable
V004013,M020,G020-16,Glass transition temperature,79 °C,°C,79,Not applicable,Not applicable,=,1,79,Not applicable,Not applicable,°C,Published value,Not published (do not assume printed),Not applicable,Not published,not-stated,Not published,not-stated,Not applicable,Not applicable,Not published,Not published,Not published,Not applicable,Not applicable,Not published,S-POLYCN-TDS-Polymaker-PolyMax-PETG-V5-5-2026-01-06-EN,"p. 1: Glass transition temp. DSC, 10°C/min","Added 2026-09-19 (m57-batch-b04-polymaker): re-read from the source document, page 1 (SHA-256 recorded in sources.csv).",Not applicable
V004014,M020,G020-16,Vicat softening temperature,82 °C,°C,82,Not applicable,Not applicable,=,1,82,Not applicable,Not applicable,°C,Published value,Not published (do not assume printed),Not applicable,Not published,not-stated,Not published,not-stated,Not applicable,Not applicable,Not published,306 ISO 306 GB/T 1633,ISO 306; GB/T 1633,Not applicable,Not applicable,Not published,S-POLYCN-TDS-Polymaker-PolyMax-PETG-V5-5-2026-01-06-EN,"p. 1: Vicat softening temp. ISO 306, GB/T 1633","Added 2026-09-19 (m57-batch-b04-polymaker): re-read from the source document, page 1 (SHA-256 recorded in sources.csv).",Not applicable
V004015,M020,G020-16,Tensile modulus,1684 ± 135 MPa,MPa,1684,135,Not applicable,=,0.001,1.684,0.135,Not applicable,GPa,Published value,Not published (do not assume printed),XY,Not published,not-stated,Not published,not-stated,Not applicable,Not applicable,Not published,Not published,Not published,Not applicable,Not applicable,Not published,S-POLYCN-TDS-Polymaker-PolyMax-PETG-V5-5-2026-01-06-EN,p. 1: Young’s modulus (X-Y),"Added 2026-09-19 (m57-batch-b04-polymaker): re-read from the source document, page 1 (SHA-256 recorded in sources.csv).",Not applicable
V004016,M020,G020-16,Tensile modulus,1603 ± 40 MPa,MPa,1603,40,Not applicable,=,0.001,1.603,0.04,Not applicable,GPa,Published value,Not published (do not assume printed),Z,Not published,not-stated,Not published,not-stated,Not applicable,Not applicable,Not published,Not published,Not published,Not applicable,Not applicable,Not published,S-POLYCN-TDS-Polymaker-PolyMax-PETG-V5-5-2026-01-06-EN,p. 1: Young’s modulus (Z),"Added 2026-09-19 (m57-batch-b04-polymaker): re-read from the source document, page 1 (SHA-256 recorded in sources.csv).",Not applicable
V004017,M020,G020-16,Tensile strength (endpoint unspecified),37.9 ± 1.4 MPa,MPa,37.9,1.4,Not applicable,=,1,37.9,1.4,Not applicable,MPa,Published value,Not published (do not assume printed),XY,Not published,not-stated,Not published,not-stated,Not applicable,Not applicable,Not published,Not published,Not published,Not applicable,Not applicable,Not published,S-POLYCN-TDS-Polymaker-PolyMax-PETG-V5-5-2026-01-06-EN,p. 1: Tensile strength (X-Y),"Added 2026-09-19 (m57-batch-b04-polymaker): re-read from the source document, page 1 (SHA-256 recorded in sources.csv).",Not applicable
V004018,M020,G020-16,Tensile strength (endpoint unspecified),29.4 ± 1.0 MPa,MPa,29.4,1,Not applicable,=,1,29.4,1,Not applicable,MPa,Published value,Not published (do not assume printed),Z,Not published,not-stated,Not published,not-stated,Not applicable,Not applicable,Not published,Not published,Not published,Not applicable,Not applicable,Not published,S-POLYCN-TDS-Polymaker-PolyMax-PETG-V5-5-2026-01-06-EN,p. 1: Tensile strength (Z),"Added 2026-09-19 (m57-batch-b04-polymaker): re-read from the source document, page 1 (SHA-256 recorded in sources.csv).",Not applicable
V004019,M020,G020-16,Elongation at break,5.22 ± 1.5 %,%,5.22,1.5,Not applicable,=,1,5.22,1.5,Not applicable,%,Published value,Not published (do not assume printed),XY,Not published,not-stated,Not published,not-stated,Not applicable,Not applicable,Not published,Not published,Not published,Not applicable,Not applicable,Not published,S-POLYCN-TDS-Polymaker-PolyMax-PETG-V5-5-2026-01-06-EN,p. 1: Elongation at break (X-Y),"Added 2026-09-19 (m57-batch-b04-polymaker): re-read from the source document, page 1 (SHA-256 recorded in sources.csv).",Not applicable
V004020,M020,G020-16,Elongation at break,3.10 ± 0.51 %,%,3.1,0.51,Not applicable,=,1,3.1,0.51,Not applicable,%,Published value,Not published (do not assume printed),Z,Not published,not-stated,Not published,not-stated,Not applicable,Not applicable,Not published,Not published,Not published,Not applicable,Not applicable,Not published,S-POLYCN-TDS-Polymaker-PolyMax-PETG-V5-5-2026-01-06-EN,p. 1: Elongation at break (Z),"Added 2026-09-19 (m57-batch-b04-polymaker): re-read from the source document, page 1 (SHA-256 recorded in sources.csv).",Not applicable
V004021,M020,G020-16,Flexural modulus,1068 ± 94 MPa,MPa,1068,94,Not applicable,=,0.001,1.068,0.094,Not applicable,GPa,Published value,Not published (do not assume printed),XY,Not published,not-stated,Not published,not-stated,Not applicable,Not applicable,Not published,Not published,Not published,Not applicable,Not applicable,Not published,S-POLYCN-TDS-Polymaker-PolyMax-PETG-V5-5-2026-01-06-EN,p. 1: Bending modulus (X-Y),"Added 2026-09-19 (m57-batch-b04-polymaker): re-read from the source document, page 1 (SHA-256 recorded in sources.csv).",Not applicable
V004022,M020,G020-16,Flexural strength,58.3 ± 0.38 MPa,MPa,58.3,0.38,Not applicable,=,1,58.3,0.38,Not applicable,MPa,Published value,Not published (do not assume printed),XY,Not published,not-stated,Not published,not-stated,Not applicable,Not applicable,Not published,Not published,Not published,Not applicable,Not applicable,Not published,S-POLYCN-TDS-Polymaker-PolyMax-PETG-V5-5-2026-01-06-EN,p. 1: Bending strength (X-Y),"Added 2026-09-19 (m57-batch-b04-polymaker): re-read from the source document, page 1 (SHA-256 recorded in sources.csv).",Not applicable
V004023,M020,G020-16,Flexural strength,55.1 ± 4.9 MPa,MPa,55.1,4.9,Not applicable,=,1,55.1,4.9,Not applicable,MPa,Published value,Not published (do not assume printed),Z,Not published,not-stated,Not published,not-stated,Not applicable,Not applicable,Not published,Not published,Not published,Not applicable,Not applicable,Not published,S-POLYCN-TDS-Polymaker-PolyMax-PETG-V5-5-2026-01-06-EN,p. 1: Bending strength (Z),"Added 2026-09-19 (m57-batch-b04-polymaker): re-read from the source document, page 1 (SHA-256 recorded in sources.csv).",Not applicable
V004024,M020,G020-16,Charpy strength,11.6 ± 0.8 kJ/m2,kJ/m2,11.6,0.8,Not applicable,=,1,11.6,0.8,Not applicable,kJ/m²,Published value,Not published (do not assume printed),XY,Not published,not-stated,Not published,not-stated,Not applicable,Not applicable,Not published,Not published,Not published,Not applicable,Notched,Not published,S-POLYCN-TDS-Polymaker-PolyMax-PETG-V5-5-2026-01-06-EN,p. 1: Notched charpy impact strength (X-Y),"Added 2026-09-19 (m57-batch-b04-polymaker): re-read from the source document, page 1 (SHA-256 recorded in sources.csv).",Not applicable
V004025,M020,G020-16,Charpy strength,2.4 ± 0.6 kJ/m2,kJ/m2,2.4,0.6,Not applicable,=,1,2.4,0.6,Not applicable,kJ/m²,Published value,Not published (do not assume printed),Z,Not published,not-stated,Not published,not-stated,Not applicable,Not applicable,Not published,Not published,Not published,Not applicable,Notched,Not published,S-POLYCN-TDS-Polymaker-PolyMax-PETG-V5-5-2026-01-06-EN,p. 1: Notched charpy impact strength (Z),"Added 2026-09-19 (m57-batch-b04-polymaker): re-read from the source document, page 1 (SHA-256 recorded in sources.csv).",Not applicable
V004026,M013,G013-02,Density,1.24 g/cm3,g/cm3,1.24,Not applicable,Not applicable,=,1000,1240,Not applicable,Not applicable,kg/m³,Published value,Not published (density specimen form not explicitly established),Not applicable,Not published,not-stated,Not published,not-stated,Not applicable,Not applicable,Not published,D 792,ASTM D792,Not applicable,Not applicable,Not published,S-SPECTRUM-en-tds-spectrum-pla-glitter,p. 1: Specific Gravity,"Added 2026-09-19 (m58-batch-b05-held): re-read from the source document, page 1 (SHA-256 recorded in sources.csv).",Not applicable
V004027,M013,G013-02,Melt mass-flow rate,6 g/10min,g/10min,6,Not applicable,Not applicable,=,1,6,Not applicable,Not applicable,g/10 min,Published value,Not published (do not assume printed),Not applicable,Not published,not-stated,Not published,not-stated,Not applicable,Not applicable,210°C,210°C 2.16kg D 1238,ASTM D1238,Not applicable,Not applicable,Not published,S-SPECTRUM-en-tds-spectrum-pla-glitter,"p. 1: MFR (210°C, 2.16kg)","Added 2026-09-19 (m58-batch-b05-held): re-read from the source document, page 1 (SHA-256 recorded in sources.csv).",Not applicable
V004028,M013,G013-02,Tensile break strength,53 MPa,MPa,53,Not applicable,Not applicable,=,1,53,Not applicable,Not applicable,MPa,Published value,Not published (do not assume printed),Unstated,Not published,not-stated,Not published,not-stated,Not applicable,Not applicable,Not published,D 882,ASTM D882,Not applicable,Not applicable,Not published,S-SPECTRUM-en-tds-spectrum-pla-glitter,p. 1: Tensile Strength at Break,"Added 2026-09-19 (m58-batch-b05-held): re-read from the source document, page 1 (SHA-256 recorded in sources.csv).",Not applicable
V004029,M013,G013-02,Tensile yield strength,60 MPa,MPa,60,Not applicable,Not applicable,=,1,60,Not applicable,Not applicable,MPa,Published value,Not published (do not assume printed),Unstated,Not published,not-stated,Not published,not-stated,Not applicable,Not applicable,Not published,D 882,ASTM D882,Not applicable,Not applicable,Not published,S-SPECTRUM-en-tds-spectrum-pla-glitter,p. 1: Tensile Yield Strength,"Added 2026-09-19 (m58-batch-b05-held): re-read from the source document, page 1 (SHA-256 recorded in sources.csv).",Not applicable
V004030,M013,G013-02,Tensile modulus,3.5 Gpa,Gpa,3.5,Not applicable,Not applicable,=,1,3.5,Not applicable,Not applicable,GPa,Published value,Not published (do not assume printed),Unstated,Not published,not-stated,Not published,not-stated,Not applicable,Not applicable,Not published,D 882,ASTM D882,Not applicable,Not applicable,Not published,S-SPECTRUM-en-tds-spectrum-pla-glitter,p. 1: Tensile Modulus,"Added 2026-09-19 (m58-batch-b05-held): re-read from the source document, page 1 (SHA-256 recorded in sources.csv).",Not applicable
V004031,M013,G013-02,Elongation at break,"6,00 %",%,6,Not applicable,Not applicable,=,1,6,Not applicable,Not applicable,%,Published value,Not published (do not assume printed),Unstated,Not published,not-stated,Not published,not-stated,Not applicable,Not applicable,Not published,D 882,ASTM D882,Not applicable,Not applicable,Not published,S-SPECTRUM-en-tds-spectrum-pla-glitter,p. 1: Tensile Elongation,"Added 2026-09-19 (m58-batch-b05-held): re-read from the source document, page 1 (SHA-256 recorded in sources.csv).",Not applicable
V004032,M013,G013-02,Izod impact strength,16 J/m,J/m,16,Not applicable,Not applicable,=,1,16,Not applicable,Not applicable,J/m,Published value,Not published (do not assume printed),Not applicable,Not published,not-stated,Not published,not-stated,Not applicable,Not applicable,Not published,D 256,ASTM D256,Not applicable,Notched,Not published,S-SPECTRUM-en-tds-spectrum-pla-glitter,p. 1: Notched Izod Impact,"Added 2026-09-19 (m58-batch-b05-held): re-read from the source document, page 1 (SHA-256 recorded in sources.csv).",Not applicable
V004033,M013,G013-02,Flexural strength,83 MPa,MPa,83,Not applicable,Not applicable,=,1,83,Not applicable,Not applicable,MPa,Published value,Not published (do not assume printed),Unstated,Not published,not-stated,Not published,not-stated,Not applicable,Not applicable,Not published,D790,ASTM D790,Not applicable,Not applicable,Not published,S-SPECTRUM-en-tds-spectrum-pla-glitter,p. 1: Flexural Strength,"Added 2026-09-19 (m58-batch-b05-held): re-read from the source document, page 1 (SHA-256 recorded in sources.csv).",Not applicable
V004034,M013,G013-02,Flexural modulus,3.8 MPa,MPa,3.8,Not applicable,Not applicable,=,0.001,0.0038,Not applicable,Not applicable,GPa,Published value (physically implausible),Not published (do not assume printed),Unstated,Not published,not-stated,Not published,not-stated,Not applicable,Not applicable,Not published,D790,ASTM D790,Not applicable,Not applicable,Not published,S-SPECTRUM-en-tds-spectrum-pla-glitter,p. 1: Flexural Modulus,"Added 2026-09-19 (m58-batch-b05-held): re-read from the source document, page 1 (SHA-256 recorded in sources.csv). The sheet prints a flexural modulus of 3.8 MPa beside a tensile modulus of 3.5 GPa on the same page, as Spectrum's other decorative PLA sheets do. 3.8 MPa is a soft rubber, not a PLA. The number is kept as printed and backs no headline, estimate or bound.",Not applicable
V004035,M013,G013-02,HDT,55 °C,°C,55,Not applicable,Not applicable,=,1,55,Not applicable,Not applicable,°C,Published value,Not published (do not assume printed),Not applicable,Not published,not-stated,Not published,not-stated,Not applicable,Not applicable,Not published,E 2092,ASTM E2092,Not published,Not applicable,Not published,S-SPECTRUM-en-tds-spectrum-pla-glitter,p. 1: Heat Distortion Temperature,"Added 2026-09-19 (m58-batch-b05-held): re-read from the source document, page 1 (SHA-256 recorded in sources.csv).",Not applicable
V004036,M013,G013-02,Glass transition temperature,55-60 °C,°C,55,Not applicable,60,=,1,55,Not applicable,60,°C,Published value,Not published (do not assume printed),Not applicable,Not published,not-stated,Not published,not-stated,Not applicable,Not applicable,Not published,D3418,ASTM D3418,Not applicable,Not applicable,Not published,S-SPECTRUM-en-tds-spectrum-pla-glitter,p. 1: Glass Transition Temperature,"Added 2026-09-19 (m58-batch-b05-held): re-read from the source document, page 1 (SHA-256 recorded in sources.csv).",Not applicable
V004037,M014,G014-02,Melt mass-flow rate,2.5-5.0 g/10 min,g/10 min,2.5,Not applicable,5,=,1,2.5,Not applicable,5,g/10 min,Published value,Not published (do not assume printed),Not applicable,Not published,not-stated,Not published,not-stated,Not applicable,Not applicable,190°C,190°C/2.16kg ISO 1133,ISO 1133,Not applicable,Not applicable,Not published,S-SPECTRUM-en-tds-spectrum-wood,p. 1: Melt flow rate (190°C/2.16kg),"Added 2026-09-19 (m58-batch-b05-held): re-read from the source document, page 1 (SHA-256 recorded in sources.csv).",Not applicable
V004038,M014,G014-02,Melting temperature,155 °C,°C,155,Not applicable,Not applicable,>,1,155,Not applicable,Not applicable,°C,Published value,Not published (do not assume printed),Not applicable,Not published,not-stated,Not published,not-stated,Not applicable,Not applicable,Not published,ISO 3146-C,ISO 3146,Not applicable,Not applicable,Not published,S-SPECTRUM-en-tds-spectrum-wood,p. 1: Melting temperature,"Added 2026-09-19 (m58-batch-b05-held): re-read from the source document, page 1 (SHA-256 recorded in sources.csv).",Not applicable
V004039,M014,G014-02,Tensile modulus,2900 MPa,MPa,2900,Not applicable,Not applicable,=,0.001,2.9,Not applicable,Not applicable,GPa,Published value,Not published (do not assume printed),Unstated,Not published,not-stated,Not published,not-stated,Not applicable,Not applicable,Not published,ISO 527,ISO 527,Not applicable,Not applicable,Not published,S-SPECTRUM-en-tds-spectrum-wood,p. 1: Modulus of elasticity,"Added 2026-09-19 (m58-batch-b05-held): re-read from the source document, page 1 (SHA-256 recorded in sources.csv).",Not applicable
V004040,M014,G014-02,Tensile strength (endpoint unspecified),47 MPa,MPa,47,Not applicable,Not applicable,=,1,47,Not applicable,Not applicable,MPa,Published value,Not published (do not assume printed),Unstated,Not published,not-stated,Not published,not-stated,Not applicable,Not applicable,Not published,ISO 527,ISO 527,Not applicable,Not applicable,Not published,S-SPECTRUM-en-tds-spectrum-wood,p. 1: Tensile strength,"Added 2026-09-19 (m58-batch-b05-held): re-read from the source document, page 1 (SHA-256 recorded in sources.csv).",Not applicable
V004041,M014,G014-02,Tensile break strength,38 MPa,MPa,38,Not applicable,Not applicable,=,1,38,Not applicable,Not applicable,MPa,Published value,Not published (do not assume printed),Unstated,Not published,not-stated,Not published,not-stated,Not applicable,Not applicable,Not published,ISO 527,ISO 527,Not applicable,Not applicable,Not published,S-SPECTRUM-en-tds-spectrum-wood,p. 1: Tensile stress at break,"Added 2026-09-19 (m58-batch-b05-held): re-read from the source document, page 1 (SHA-256 recorded in sources.csv).",Not applicable
V004042,M014,G014-02,Elongation at break,"6,50 %",%,6.5,Not applicable,Not applicable,=,1,6.5,Not applicable,Not applicable,%,Published value,Not published (do not assume printed),Unstated,Not published,not-stated,Not published,not-stated,Not applicable,Not applicable,Not published,ISO 527,ISO 527,Not applicable,Not applicable,Not published,S-SPECTRUM-en-tds-spectrum-wood,p. 1: Tensile strain at break,"Added 2026-09-19 (m58-batch-b05-held): re-read from the source document, page 1 (SHA-256 recorded in sources.csv).",Not applicable
V004043,M014,G014-02,Charpy strength,21 kJ/m2,kJ/m2,21,Not applicable,Not applicable,=,1,21,Not applicable,Not applicable,kJ/m²,Published value,Not published (do not assume printed),Not applicable,Not published,not-stated,Not published,not-stated,Not applicable,Not applicable,Not published,ISO 179-1/1,ISO 179,Not applicable,Not published,Not published,S-SPECTRUM-en-tds-spectrum-wood,"p. 1: Impact Strength (Charpy), RT","Added 2026-09-19 (m58-batch-b05-held): re-read from the source document, page 1 (SHA-256 recorded in sources.csv).",Not applicable
V004044,M011,G011-02,Density,2.36 g/cm3,g/cm3,2.36,Not applicable,Not applicable,=,1000,2360,Not applicable,Not applicable,kg/m³,Published value,Not published (density specimen form not explicitly established),Not applicable,Not published,not-stated,Not published,not-stated,Not applicable,Not applicable,Not published,Not published,Not published,Not applicable,Not applicable,Not published,S-SPECTRUM-en-tds-spectrum-pla-metal-copper,p. 1: Specific Gravity,"Added 2026-09-19 (m58-batch-b05-held): re-read from the source document, page 1 (SHA-256 recorded in sources.csv).",Not applicable
