Repository: faridbnv/h2c-materials

# Filament Atlas

**Live: [pdynamics.ca/h2c-materials](https://pdynamics.ca/h2c-materials/)** · one HTML page, with a page of its own for
each well-documented material beside it, that also runs offline from a file, with no server.

## What it is

Filament Atlas is a tool for a small engineering team choosing a 3D-printing filament for the team's Bambu Lab H2C
printer. It was the H2C Material Selector until 2026-10-16; the built file keeps that name. You say what a part must
do (survive 100 °C, be at least this stiff, be as light as possible), and it answers in two steps:

- **Which kinds of filament** (PLA, PETG, carbon-filled nylon and so on) can do it, and whether the H2C can print them.

File: data/tables/measurements.csv (part 72 of 82)
MeasurementID,MaterialID,GradeID,Property,Raw value,Raw unit,Raw numeric,Raw uncertainty ±,Raw upper bound,Operator,Conversion factor,Normalized value,Normalized uncertainty ±,Normalized upper bound,Normalized unit,Data status,Specimen type,Direction,Moisture condition,Moisture state,Post-processing,Post-processing state,Anneal °C,Anneal h,Test temperature,Standard / load,Standards,Test load MPa,Notch,Specimen / print parameters,SourceID,Locator,Notes,Parse review
V004110,M088,G088-03,Density,"1,23 g/cm3",g/cm3,1.23,Not applicable,Not applicable,=,1000,1230,Not applicable,Not applicable,kg/m³,Published value,Raw material value,Not applicable,Not published,not-stated,Not published,not-stated,Not applicable,Not applicable,Not published,3 ASTM D792,ASTM D792,Not applicable,Not applicable,Not published,R-EXTRUDR-pctg-TDS-en,p. 1: Density ASTM D792 g/cm3,"Added 2026-09-19 (m63-batch-b07-extrudr): re-read from the source document, page 1 (SHA-256 recorded in sources.csv). Specimen form from Extrudr's range-wide additional information sheet (R-EXTRUDR-AIS, 04.09.2024, section 4): the test specimens are manufactured through injection moulding and tested afterwards",Not applicable
V004111,M088,G088-03,Hardness,105,Rockwell R,105,Not applicable,Not applicable,=,1,105,Not applicable,Not applicable,Rockwell R,Published value,Raw material value,Not applicable,Not published,not-stated,Not published,not-stated,Not applicable,Not applicable,Not published,ASTM D785,ASTM D785,Not applicable,Not applicable,Not published,R-EXTRUDR-pctg-TDS-en,p. 1: Rockwell Hardness ASTM D785 R-Skala,"Added 2026-09-19 (m63-batch-b07-extrudr): re-read from the source document, page 1 (SHA-256 recorded in sources.csv). Specimen form from Extrudr's range-wide additional information sheet (R-EXTRUDR-AIS, 04.09.2024, section 4): the test specimens are manufactured through injection moulding and tested afterwards",Not applicable
V004112,M034,G034-05,Density,"1,18 g/cm³",g/cm³,1.18,Not applicable,Not applicable,=,1000,1180,Not applicable,Not applicable,kg/m³,Published value,Raw material value,Not applicable,Not published,not-stated,Not published,not-stated,Not applicable,Not applicable,Not published,ISO 1183,ISO 1183,Not applicable,Not applicable,Not published,R-EXTRUDR-durapro-asa-gf-TDS-en,p. 1: Density ISO 1183 g/cm³,"Added 2026-09-19 (m63-batch-b07-extrudr): re-read from the source document, page 1 (SHA-256 recorded in sources.csv). Specimen form from Extrudr's range-wide additional information sheet (R-EXTRUDR-AIS, 04.09.2024, section 4): the test specimens are manufactured through injection moulding and tested afterwards",Not applicable
V004113,M034,G034-05,Melt mass-flow rate,13-16 g/10min,g/10min,13,Not applicable,16,=,1,13,Not applicable,16,g/10 min,Published value,Raw material value,Not applicable,Not published,not-stated,Not published,not-stated,Not applicable,Not applicable,220°C,220 °C/10 kg g/10min ISO 1133,ISO 1133,Not applicable,Not applicable,Not published,R-EXTRUDR-durapro-asa-gf-TDS-en,p. 1: Melt Flow Rate (220 °C/10 kg) ISO 1133 g/10min,"Added 2026-09-19 (m63-batch-b07-extrudr): re-read from the source document, page 1 (SHA-256 recorded in sources.csv). Specimen form from Extrudr's range-wide additional information sheet (R-EXTRUDR-AIS, 04.09.2024, section 4): the test specimens are manufactured through injection moulding and tested afterwards",Not applicable
V004114,M034,G034-05,Tensile yield strength,60-66 MPa,MPa,60,Not applicable,66,=,1,60,Not applicable,66,MPa,Published value,Raw material value,Not applicable,Not published,not-stated,Not published,not-stated,Not applicable,Not applicable,Not published,ISO 527,ISO 527,Not applicable,Not applicable,Not published,R-EXTRUDR-durapro-asa-gf-TDS-en,p. 1: Tensile Strength at Yield ISO 527 MPa,"Added 2026-09-19 (m63-batch-b07-extrudr): re-read from the source document, page 1 (SHA-256 recorded in sources.csv). Specimen form from Extrudr's range-wide additional information sheet (R-EXTRUDR-AIS, 04.09.2024, section 4): the test specimens are manufactured through injection moulding and tested afterwards",Not applicable
V004115,M034,G034-05,Flexural strength,95-105 MPa,MPa,95,Not applicable,105,=,1,95,Not applicable,105,MPa,Published value,Raw material value,Not applicable,Not published,not-stated,Not published,not-stated,Not applicable,Not applicable,Not published,ISO 178,ISO 178,Not applicable,Not applicable,Not published,R-EXTRUDR-durapro-asa-gf-TDS-en,p. 1: Flexural Strength ISO 178 MPa,"Added 2026-09-19 (m63-batch-b07-extrudr): re-read from the source document, page 1 (SHA-256 recorded in sources.csv). Specimen form from Extrudr's range-wide additional information sheet (R-EXTRUDR-AIS, 04.09.2024, section 4): the test specimens are manufactured through injection moulding and tested afterwards",Not applicable
V004116,M034,G034-05,Flexural modulus,2900-3300 MPa,MPa,2900,Not applicable,3300,=,0.001,2.9,Not applicable,3.3,GPa,Published value,Raw material value,Not applicable,Not published,not-stated,Not published,not-stated,Not applicable,Not applicable,Not published,ISO 178,ISO 178,Not applicable,Not applicable,Not published,R-EXTRUDR-durapro-asa-gf-TDS-en,p. 1: Flexural Modulus ISO 178 MPa,"Added 2026-09-19 (m63-batch-b07-extrudr): re-read from the source document, page 1 (SHA-256 recorded in sources.csv). Specimen form from Extrudr's range-wide additional information sheet (R-EXTRUDR-AIS, 04.09.2024, section 4): the test specimens are manufactured through injection moulding and tested afterwards",Not applicable
V004117,M034,G034-05,Izod impact strength,9-11 kJ/m2,kJ/m2,9,Not applicable,11,=,1,9,Not applicable,11,kJ/m²,Published value,Raw material value,Not applicable,Not published,not-stated,Not published,not-stated,Not applicable,Not applicable,23°C,23 °C kJ/m2 ISO 180/1A,ISO 180,Not applicable,Notched,Not published,R-EXTRUDR-durapro-asa-gf-TDS-en,p. 1: Izod Impact Strength (23 °C) ISO 180/1A kJ/m2,"Added 2026-09-19 (m63-batch-b07-extrudr): re-read from the source document, page 1 (SHA-256 recorded in sources.csv). Specimen form from Extrudr's range-wide additional information sheet (R-EXTRUDR-AIS, 04.09.2024, section 4): the test specimens are manufactured through injection moulding and tested afterwards",Not applicable
V004118,M034,G034-05,Charpy strength,8-10 kJ/m2,kJ/m2,8,Not applicable,10,=,1,8,Not applicable,10,kJ/m²,Published value,Raw material value,Not applicable,Not published,not-stated,Not published,not-stated,Not applicable,Not applicable,23°C,23 °C kJ/m2 ISO 179/1eA,ISO 179,Not applicable,Notched,Not published,R-EXTRUDR-durapro-asa-gf-TDS-en,p. 1: Charpy Impact Strength (23 °C) ISO 179/1eA kJ/m2,"Added 2026-09-19 (m63-batch-b07-extrudr): re-read from the source document, page 1 (SHA-256 recorded in sources.csv). Specimen form from Extrudr's range-wide additional information sheet (R-EXTRUDR-AIS, 04.09.2024, section 4): the test specimens are manufactured through injection moulding and tested afterwards",Not applicable
V004119,M034,G034-05,HDT,92-100 °C,°C,92,Not applicable,100,=,1,92,Not applicable,100,°C,Published value,Raw material value,Not applicable,Not published,not-stated,Unannealed,as-printed,Not applicable,Not applicable,Not published,4mm Unannealed °C ISO 75,ISO 75,Not published,Not applicable,Not published,R-EXTRUDR-durapro-asa-gf-TDS-en,"p. 1: HDT (4mm, Unannealed) ISO 75 °C","Added 2026-09-19 (m63-batch-b07-extrudr): re-read from the source document, page 1 (SHA-256 recorded in sources.csv). Specimen form from Extrudr's range-wide additional information sheet (R-EXTRUDR-AIS, 04.09.2024, section 4): the test specimens are manufactured through injection moulding and tested afterwards",Not applicable
V004120,M034,G034-05,Vicat softening temperature,100-104 °C,°C,100,Not applicable,104,=,1,100,Not applicable,104,°C,Published value,Raw material value,Not applicable,Not published,not-stated,Not published,not-stated,Not applicable,Not applicable,Not published,50 N °C ISO 306,ISO 306,Not applicable,Not applicable,Not published,R-EXTRUDR-durapro-asa-gf-TDS-en,p. 1: Vicat (50 N) ISO 306 °C,"Added 2026-09-19 (m63-batch-b07-extrudr): re-read from the source document, page 1 (SHA-256 recorded in sources.csv). Specimen form from Extrudr's range-wide additional information sheet (R-EXTRUDR-AIS, 04.09.2024, section 4): the test specimens are manufactured through injection moulding and tested afterwards",Not applicable
V004121,M039,G039-14,Hardness,50,Shore D,50,Not applicable,Not applicable,=,1,50,Not applicable,Not applicable,Shore D,Published value,Raw material value,Not applicable,Not published,not-stated,Not published,not-stated,Not applicable,Not applicable,Not published,ISO 7619-1,ISO 7619,Not applicable,Not applicable,Not published,R-EXTRUDR-flex-medium-matt-TDS-en,p. 1: Shore hardness D DIN ISO 7619-1 -,"Added 2026-09-19 (m63-batch-b07-extrudr): re-read from the source document, page 1 (SHA-256 recorded in sources.csv). Specimen form from Extrudr's range-wide additional information sheet (R-EXTRUDR-AIS, 04.09.2024, section 4): the test specimens are manufactured through injection moulding and tested afterwards",Not applicable
V004122,M039,G039-14,Tensile break strength,52 MPa,MPa,52,Not applicable,Not applicable,=,1,52,Not applicable,Not applicable,MPa,Published value,Raw material value,Not applicable,Not published,not-stated,Not published,not-stated,Not applicable,Not applicable,Not published,"DIN 53504, S1",Not published,Not applicable,Not applicable,Not published,R-EXTRUDR-flex-medium-matt-TDS-en,"p. 1: Tensile strength at break DIN 53504, S1 MPa","Added 2026-09-19 (m63-batch-b07-extrudr): re-read from the source document, page 1 (SHA-256 recorded in sources.csv). Specimen form from Extrudr's range-wide additional information sheet (R-EXTRUDR-AIS, 04.09.2024, section 4): the test specimens are manufactured through injection moulding and tested afterwards",Not applicable
V004123,M039,G039-14,Tensile strength (endpoint unspecified),470 N/mm²,N/mm²,470,Not applicable,Not applicable,=,1,470,Not applicable,Not applicable,MPa,Published value (physically implausible),Raw material value,Not applicable,Not published,not-stated,Not published,not-stated,Not applicable,Not applicable,Not published,"DIN 53504, S2",Not published,Not applicable,Not applicable,Not published,R-EXTRUDR-flex-medium-matt-TDS-en,"p. 1: Tensile strength DIN 53504, S2 N/mm²","Added 2026-09-19 (m63-batch-b07-extrudr): re-read from the source document, page 1 (SHA-256 recorded in sources.csv). Specimen form from Extrudr's range-wide additional information sheet (R-EXTRUDR-AIS, 04.09.2024, section 4): the test specimens are manufactured through injection moulding and tested afterwards; 470 N/mm² is not a strength a Shore A95 elastomer reaches, and the row beside it prints an elongation at break of 6.9 % on a filament the same sheet describes as extremely extensible: the two read as transposed. Both are recorded as printed.",Not applicable
V004124,M039,G039-14,Elongation at break,6.9 %,%,6.9,Not applicable,Not applicable,=,1,6.9,Not applicable,Not applicable,%,Published value,Raw material value,Not applicable,Not published,not-stated,Not published,not-stated,Not applicable,Not applicable,Not published,"DIN 53504, S2",Not published,Not applicable,Not applicable,Not published,R-EXTRUDR-flex-medium-matt-TDS-en,"p. 1: Elongation at break DIN 53504, S2 %","Added 2026-09-19 (m63-batch-b07-extrudr): re-read from the source document, page 1 (SHA-256 recorded in sources.csv). Specimen form from Extrudr's range-wide additional information sheet (R-EXTRUDR-AIS, 04.09.2024, section 4): the test specimens are manufactured through injection moulding and tested afterwards",Not applicable
V004125,M039,G039-14,Density,1.19 g/cm³,g/cm³,1.19,Not applicable,Not applicable,=,1000,1190,Not applicable,Not applicable,kg/m³,Published value,Raw material value,Not applicable,Not published,not-stated,Not published,not-stated,Not applicable,Not applicable,Not published,ISO 1183-1,ISO 1183,Not applicable,Not applicable,Not published,R-EXTRUDR-flex-medium-matt-TDS-en,p. 1: Density ISO 1183-1 g/cm³,"Added 2026-09-19 (m63-batch-b07-extrudr): re-read from the source document, page 1 (SHA-256 recorded in sources.csv). Specimen form from Extrudr's range-wide additional information sheet (R-EXTRUDR-AIS, 04.09.2024, section 4): the test specimens are manufactured through injection moulding and tested afterwards",Not applicable
V004126,M129,G129-02,Tensile modulus,35 MPa,MPa,35,Not applicable,Not applicable,=,0.001,0.035,Not applicable,Not applicable,GPa,Published value,Raw material value,Not applicable,Not published,not-stated,Not published,not-stated,Not applicable,Not applicable,Not published,ISO 527-2/5A/500,ISO 527,Not applicable,Not applicable,Not published,R-EXTRUDR-flex-hard-cf-TDS-en,p. 1: Tensile modulus (E-Modulus) ISO 527-2/5A/500 MPa,"Added 2026-09-19 (m63-batch-b07-extrudr): re-read from the source document, page 1 (SHA-256 recorded in sources.csv). Specimen form from Extrudr's range-wide additional information sheet (R-EXTRUDR-AIS, 04.09.2024, section 4): the test specimens are manufactured through injection moulding and tested afterwards",Not applicable
V004127,M129,G129-02,Elongation at break,380 %,%,380,Not applicable,Not applicable,=,1,380,Not applicable,Not applicable,%,Published value,Raw material value,Not applicable,Not published,not-stated,Not published,not-stated,Not applicable,Not applicable,Not published,ISO 527-2/5A/500,ISO 527,Not applicable,Not applicable,Not published,R-EXTRUDR-flex-hard-cf-TDS-en,p. 1: Ultimate elongation ISO 527-2/5A/500 %,"Added 2026-09-19 (m63-batch-b07-extrudr): re-read from the source document, page 1 (SHA-256 recorded in sources.csv). Specimen form from Extrudr's range-wide additional information sheet (R-EXTRUDR-AIS, 04.09.2024, section 4): the test specimens are manufactured through injection moulding and tested afterwards",Not applicable
V004128,M129,G129-02,Vicat softening temperature,140 °C,°C,140,Not applicable,Not applicable,=,1,140,Not applicable,Not applicable,°C,Published value,Raw material value,Not applicable,Not published,not-stated,Not published,not-stated,Not applicable,Not applicable,Not published,ISO 306,ISO 306,Not applicable,Not applicable,Not published,R-EXTRUDR-flex-hard-cf-TDS-en,p. 1: VICAT A (VST) ISO 306 °C,"Added 2026-09-19 (m63-batch-b07-extrudr): re-read from the source document, page 1 (SHA-256 recorded in sources.csv). Specimen form from Extrudr's range-wide additional information sheet (R-EXTRUDR-AIS, 04.09.2024, section 4): the test specimens are manufactured through injection moulding and tested afterwards",Not applicable
V004129,M129,G129-02,Melting temperature,200-240 °C,°C,200,Not applicable,240,=,1,200,Not applicable,240,°C,Published value,Raw material value,Not applicable,Not published,not-stated,Not published,not-stated,Not applicable,Not applicable,Not published,ISO 3146-C,ISO 3146,Not applicable,Not applicable,Not published,R-EXTRUDR-flex-hard-cf-TDS-en,p. 1: Melting temperature ISO 3146-C °C,"Added 2026-09-19 (m63-batch-b07-extrudr): re-read from the source document, page 1 (SHA-256 recorded in sources.csv). Specimen form from Extrudr's range-wide additional information sheet (R-EXTRUDR-AIS, 04.09.2024, section 4): the test specimens are manufactured through injection moulding and tested afterwards",Not applicable
V004130,M129,G129-02,Density,1.22 g/cm³,g/cm³,1.22,Not applicable,Not applicable,=,1000,1220,Not applicable,Not applicable,kg/m³,Published value,Raw material value,Not applicable,Not published,not-stated,Not published,not-stated,Not applicable,Not applicable,Not published,ISO 2781,ISO 2781,Not applicable,Not applicable,Not published,R-EXTRUDR-flex-hard-cf-TDS-en,p. 1: Density ISO 2781 g/cm³,"Added 2026-09-19 (m63-batch-b07-extrudr): re-read from the source document, page 1 (SHA-256 recorded in sources.csv). Specimen form from Extrudr's range-wide additional information sheet (R-EXTRUDR-AIS, 04.09.2024, section 4): the test specimens are manufactured through injection moulding and tested afterwards",Not applicable
V004131,M129,G129-02,Hardness,70,Shore D,70,Not applicable,Not applicable,=,1,70,Not applicable,Not applicable,Shore D,Published value,Raw material value,Not applicable,Not published,not-stated,Not published,not-stated,Not applicable,Not applicable,Not published,ISO 868,ISO 868,Not applicable,Not applicable,Not published,R-EXTRUDR-flex-hard-cf-TDS-en,p. 1: Shore hardness ISO 868 Shore,"Added 2026-09-19 (m63-batch-b07-extrudr): re-read from the source document, page 1 (SHA-256 recorded in sources.csv). Specimen form from Extrudr's range-wide additional information sheet (R-EXTRUDR-AIS, 04.09.2024, section 4): the test specimens are manufactured through injection moulding and tested afterwards",Not applicable
V004132,M129,G129-02,Glass transition temperature,-24 °C,°C,-24,Not applicable,Not applicable,=,1,-24,Not applicable,Not applicable,°C,Published value,Raw material value,Not applicable,Not published,not-stated,Not published,not-stated,Not applicable,Not applicable,Not published,Not published,Not published,Not applicable,Not applicable,Not published,R-EXTRUDR-flex-hard-cf-TDS-en,p. 1: Glass transition temperature °C,"Added 2026-09-19 (m63-batch-b07-extrudr): re-read from the source document, page 1 (SHA-256 recorded in sources.csv). Specimen form from Extrudr's range-wide additional information sheet (R-EXTRUDR-AIS, 04.09.2024, section 4): the test specimens are manufactured through injection moulding and tested afterwards",Not applicable
V004133,M129,G129-02,Compression strength,50 MPa,MPa,50,Not applicable,Not applicable,=,1,50,Not applicable,Not applicable,MPa,Published value,Raw material value,Not applicable,Not published,not-stated,Not published,not-stated,Not applicable,Not applicable,Not published,DIN 53453,Not published,Not applicable,Not applicable,Not published,R-EXTRUDR-flex-hard-cf-TDS-en,p. 1: Compressive strength DIN 53453 MPa,"Added 2026-09-19 (m63-batch-b07-extrudr): re-read from the source document, page 1 (SHA-256 recorded in sources.csv). Specimen form from Extrudr's range-wide additional information sheet (R-EXTRUDR-AIS, 04.09.2024, section 4): the test specimens are manufactured through injection moulding and tested afterwards",Not applicable
V004134,M039,G039-15,Tensile modulus,42 MPa,MPa,42,Not applicable,Not applicable,=,0.001,0.042,Not applicable,Not applicable,GPa,Published value,Raw material value,Not applicable,Not published,not-stated,Not published,not-stated,Not applicable,Not applicable,Not published,500 MPa E-Modulus SO 527-2/5A/,Not published,Not applicable,Not applicable,Not published,R-EXTRUDR-flex-semisoft-TDS-en,p. 1: Tensile modulus (E-Modulus) SO 527-2/5A/500 MPa,"Added 2026-09-19 (m63-batch-b07-extrudr): re-read from the source document, page 1 (SHA-256 recorded in sources.csv). Specimen form from Extrudr's range-wide additional information sheet (R-EXTRUDR-AIS, 04.09.2024, section 4): the test specimens are manufactured through injection moulding and tested afterwards",Not applicable
V004135,M039,G039-15,Elongation at break,550 %,%,550,Not applicable,Not applicable,=,1,550,Not applicable,Not applicable,%,Published value,Raw material value,Not applicable,Not published,not-stated,Not published,not-stated,Not applicable,Not applicable,Not published,ISO 527-2/5A/500,ISO 527,Not applicable,Not applicable,Not published,R-EXTRUDR-flex-semisoft-TDS-en,p. 1: Ultimate elongation ISO 527-2/5A/500 %,"Added 2026-09-19 (m63-batch-b07-extrudr): re-read from the source document, page 1 (SHA-256 recorded in sources.csv). Specimen form from Extrudr's range-wide additional information sheet (R-EXTRUDR-AIS, 04.09.2024, section 4): the test specimens are manufactured through injection moulding and tested afterwards",Not applicable
V004136,M039,G039-15,Vicat softening temperature,98 °C,°C,98,Not applicable,Not applicable,=,1,98,Not applicable,Not applicable,°C,Published value,Raw material value,Not applicable,Not published,not-stated,Not published,not-stated,Not applicable,Not applicable,Not published,ISO 306,ISO 306,Not applicable,Not applicable,Not published,R-EXTRUDR-flex-semisoft-TDS-en,p. 1: VICAT A (VST) ISO 306 °C,"Added 2026-09-19 (m63-batch-b07-extrudr): re-read from the source document, page 1 (SHA-256 recorded in sources.csv). Specimen form from Extrudr's range-wide additional information sheet (R-EXTRUDR-AIS, 04.09.2024, section 4): the test specimens are manufactured through injection moulding and tested afterwards",Not applicable
V004137,M039,G039-15,Melting temperature,180-230 °C,°C,180,Not applicable,230,=,1,180,Not applicable,230,°C,Published value,Raw material value,Not applicable,Not published,not-stated,Not published,not-stated,Not applicable,Not applicable,Not published,ISO 3146-C,ISO 3146,Not applicable,Not applicable,Not published,R-EXTRUDR-flex-semisoft-TDS-en,p. 1: Melting temperature ISO 3146-C °C,"Added 2026-09-19 (m63-batch-b07-extrudr): re-read from the source document, page 1 (SHA-256 recorded in sources.csv). Specimen form from Extrudr's range-wide additional information sheet (R-EXTRUDR-AIS, 04.09.2024, section 4): the test specimens are manufactured through injection moulding and tested afterwards",Not applicable
V004138,M039,G039-15,Density,1.18 g/cm³,g/cm³,1.18,Not applicable,Not applicable,=,1000,1180,Not applicable,Not applicable,kg/m³,Published value,Raw material value,Not applicable,Not published,not-stated,Not published,not-stated,Not applicable,Not applicable,Not published,ISO 2781,ISO 2781,Not applicable,Not applicable,Not published,R-EXTRUDR-flex-semisoft-TDS-en,p. 1: Density ISO 2781 g/cm³,"Added 2026-09-19 (m63-batch-b07-extrudr): re-read from the source document, page 1 (SHA-256 recorded in sources.csv). Specimen form from Extrudr's range-wide additional information sheet (R-EXTRUDR-AIS, 04.09.2024, section 4): the test specimens are manufactured through injection moulding and tested afterwards",Not applicable
V004139,M039,G039-15,Hardness,85,Shore A,85,Not applicable,Not applicable,=,1,85,Not applicable,Not applicable,Shore A,Published value,Raw material value,Not applicable,Not published,not-stated,Not published,not-stated,Not applicable,Not applicable,Not published,ISO 868,ISO 868,Not applicable,Not applicable,Not published,R-EXTRUDR-flex-semisoft-TDS-en,p. 1: Shore hardness ISO 868 Shore,"Added 2026-09-19 (m63-batch-b07-extrudr): re-read from the source document, page 1 (SHA-256 recorded in sources.csv). Specimen form from Extrudr's range-wide additional information sheet (R-EXTRUDR-AIS, 04.09.2024, section 4): the test specimens are manufactured through injection moulding and tested afterwards",Not applicable
V004140,M039,G039-15,Glass transition temperature,-34 °C,°C,-34,Not applicable,Not applicable,=,1,-34,Not applicable,Not applicable,°C,Published value,Raw material value,Not applicable,Not published,not-stated,Not published,not-stated,Not applicable,Not applicable,Not published,Not published,Not published,Not applicable,Not applicable,Not published,R-EXTRUDR-flex-semisoft-TDS-en,p. 1: Glass transition temperature °C,"Added 2026-09-19 (m63-batch-b07-extrudr): re-read from the source document, page 1 (SHA-256 recorded in sources.csv). Specimen form from Extrudr's range-wide additional information sheet (R-EXTRUDR-AIS, 04.09.2024, section 4): the test specimens are manufactured through injection moulding and tested afterwards",Not applicable
V004141,M039,G039-15,Compression strength,42 MPa,MPa,42,Not applicable,Not applicable,=,1,42,Not applicable,Not applicable,MPa,Published value,Raw material value,Not applicable,Not published,not-stated,Not published,not-stated,Not applicable,Not applicable,Not published,DIN 53452,Not published,Not applicable,Not applicable,Not published,R-EXTRUDR-flex-semisoft-TDS-en,p. 1: Compressive strength DIN 53452 MPa,"Added 2026-09-19 (m63-batch-b07-extrudr): re-read from the source document, page 1 (SHA-256 recorded in sources.csv). Specimen form from Extrudr's range-wide additional information sheet (R-EXTRUDR-AIS, 04.09.2024, section 4): the test specimens are manufactured through injection moulding and tested afterwards",Not applicable
V004142,M031,G031-07,Flexural modulus,3500 ± 200 MPa,MPa,3500,200,Not applicable,=,0.001,3.5,0.2,Not applicable,GPa,Published value,Raw material value,Not applicable,Not published,not-stated,Not published,not-stated,Not applicable,Not applicable,Not published,ASTM D790,ASTM D790,Not applicable,Not applicable,Not published,R-EXTRUDR-durapro-asa-TDS-en,p. 1: Flexural modulus (E-Modulus) ASTM D790 MPa,"Added 2026-09-19 (m63-batch-b07-extrudr): re-read from the source document, page 1 (SHA-256 recorded in sources.csv). Specimen form from Extrudr's range-wide additional information sheet (R-EXTRUDR-AIS, 04.09.2024, section 4): the test specimens are manufactured through injection moulding and tested afterwards",Not applicable
V004143,M031,G031-07,Flexural strength,78 MPa,MPa,78,Not applicable,Not applicable,=,1,78,Not applicable,Not applicable,MPa,Published value,Raw material value,Not applicable,Not published,not-stated,Not published,not-stated,Not applicable,Not applicable,Not published,ASTM D790,ASTM D790,Not applicable,Not applicable,Not published,R-EXTRUDR-durapro-asa-TDS-en,p. 1: Flexural strength ASTM D790 MPa,"Added 2026-09-19 (m63-batch-b07-extrudr): re-read from the source document, page 1 (SHA-256 recorded in sources.csv). Specimen form from Extrudr's range-wide additional information sheet (R-EXTRUDR-AIS, 04.09.2024, section 4): the test specimens are manufactured through injection moulding and tested afterwards",Not applicable
V004144,M031,G031-07,Tensile modulus,2200 MPa,MPa,2200,Not applicable,Not applicable,=,0.001,2.2,Not applicable,Not applicable,GPa,Published value,Raw material value,Not applicable,Not published,not-stated,Not published,not-stated,Not applicable,Not applicable,Not published,ASTM D638,ASTM D638,Not applicable,Not applicable,Not published,R-EXTRUDR-durapro-asa-TDS-en,p. 1: Tensile modulus (E-Modulus) ASTM D638 MPa,"Added 2026-09-19 (m63-batch-b07-extrudr): re-read from the source document, page 1 (SHA-256 recorded in sources.csv). Specimen form from Extrudr's range-wide additional information sheet (R-EXTRUDR-AIS, 04.09.2024, section 4): the test specimens are manufactured through injection moulding and tested afterwards",Not applicable
V004145,M031,G031-07,Tensile strength (endpoint unspecified),"62,2 ± 3 MPa",MPa,62.2,3,Not applicable,=,1,62.2,3,Not applicable,MPa,Published value,Raw material value,Not applicable,Not published,not-stated,Not published,not-stated,Not applicable,Not applicable,Not published,ASTM D638,ASTM D638,Not applicable,Not applicable,Not published,R-EXTRUDR-durapro-asa-TDS-en,p. 1: Tensile strength ASTM D638 MPa,"Added 2026-09-19 (m63-batch-b07-extrudr): re-read from the source document, page 1 (SHA-256 recorded in sources.csv). Specimen form from Extrudr's range-wide additional information sheet (R-EXTRUDR-AIS, 04.09.2024, section 4): the test specimens are manufactured through injection moulding and tested afterwards",Not applicable
V004146,M031,G031-07,Elongation at yield,6 %,%,6,Not applicable,Not applicable,=,1,6,Not applicable,Not applicable,%,Published value,Raw material value,Not applicable,Not published,not-stated,Not published,not-stated,Not applicable,Not applicable,Not published,ASTM D638,ASTM D638,Not applicable,Not applicable,Not published,R-EXTRUDR-durapro-asa-TDS-en,p. 1: Elongation at yield ASTM D638 %,"Added 2026-09-19 (m63-batch-b07-extrudr): re-read from the source document, page 1 (SHA-256 recorded in sources.csv). Specimen form from Extrudr's range-wide additional information sheet (R-EXTRUDR-AIS, 04.09.2024, section 4): the test specimens are manufactured through injection moulding and tested afterwards",Not applicable
V004147,M031,G031-07,Elongation at break,20 %,%,20,Not applicable,Not applicable,=,1,20,Not applicable,Not applicable,%,Published value,Raw material value,Not applicable,Not published,not-stated,Not published,not-stated,Not applicable,Not applicable,Not published,ASTM D638,ASTM D638,Not applicable,Not applicable,Not published,R-EXTRUDR-durapro-asa-TDS-en,p. 1: Nominal elongation at break ASTM D638 %,"Added 2026-09-19 (m63-batch-b07-extrudr): re-read from the source document, page 1 (SHA-256 recorded in sources.csv). Specimen form from Extrudr's range-wide additional information sheet (R-EXTRUDR-AIS, 04.09.2024, section 4): the test specimens are manufactured through injection moulding and tested afterwards",Not applicable
V004148,M031,G031-07,Izod impact strength,140 kj/m²,kj/m²,140,Not applicable,Not applicable,=,1,140,Not applicable,Not applicable,kJ/m²,Published value (physically implausible),Raw material value,Not applicable,Not published,not-stated,Not published,not-stated,Not applicable,Not applicable,Not published,ASTM D256,ASTM D256,Not applicable,Notched,Not published,R-EXTRUDR-durapro-asa-TDS-en,p. 1: Notched impact strength ASTM D256 kj/m²,"Added 2026-09-19 (m63-batch-b07-extrudr): re-read from the source document, page 1 (SHA-256 recorded in sources.csv). Specimen form from Extrudr's range-wide additional information sheet (R-EXTRUDR-AIS, 04.09.2024, section 4): the test specimens are manufactured through injection moulding and tested afterwards; The sheet prints 140 in a column headed kj/m², which no notched Izod of an ASA reaches; ASTM D256 reports in J/m. Recorded as printed.",Not applicable
V004149,M031,G031-07,Izod impact strength,29 kj/m²,kj/m²,29,Not applicable,Not applicable,=,1,29,Not applicable,Not applicable,kJ/m²,Published value,Raw material value,Not applicable,Not published,not-stated,Not published,not-stated,Not applicable,Not applicable,Not published,ASTM D256,ASTM D256,Not applicable,Unnotched,Not published,R-EXTRUDR-durapro-asa-TDS-en,p. 1: Unnotched impact strength ASTM D256 kj/m²,"Added 2026-09-19 (m63-batch-b07-extrudr): re-read from the source document, page 1 (SHA-256 recorded in sources.csv). the row says unnotched and the standard it names is the notched designation; the sheet's own word for the row is kept; Specimen form from Extrudr's range-wide additional information sheet (R-EXTRUDR-AIS, 04.09.2024, section 4): the test specimens are manufactured through injection moulding and tested afterwards",Not applicable
V004150,M031,G031-07,Vicat softening temperature,96 °C,°C,96,Not applicable,Not applicable,=,1,96,Not applicable,Not applicable,°C,Published value,Raw material value,Not applicable,Not published,not-stated,Not published,not-stated,Not applicable,Not applicable,Not published,ASTM D1525,ASTM D1525,Not applicable,Not applicable,Not published,R-EXTRUDR-durapro-asa-TDS-en,p. 1: VICAT A (VST) ASTM D1525 °C,"Added 2026-09-19 (m63-batch-b07-extrudr): re-read from the source document, page 1 (SHA-256 recorded in sources.csv). Specimen form from Extrudr's range-wide additional information sheet (R-EXTRUDR-AIS, 04.09.2024, section 4): the test specimens are manufactured through injection moulding and tested afterwards",Not applicable
V004151,M031,G031-07,Melting temperature,180-200 °C,°C,180,Not applicable,200,=,1,180,Not applicable,200,°C,Published value,Raw material value,Not applicable,Not published,not-stated,Not published,not-stated,Not applicable,Not applicable,Not published,ISO 3146-C,ISO 3146,Not applicable,Not applicable,Not published,R-EXTRUDR-durapro-asa-TDS-en,p. 1: Melting temperature ISO 3146-C °C,"Added 2026-09-19 (m63-batch-b07-extrudr): re-read from the source document, page 1 (SHA-256 recorded in sources.csv). Specimen form from Extrudr's range-wide additional information sheet (R-EXTRUDR-AIS, 04.09.2024, section 4): the test specimens are manufactured through injection moulding and tested afterwards",Not applicable
V004152,M031,G031-07,HDT,96 °C,°C,96,Not applicable,Not applicable,=,1,96,Not applicable,Not applicable,°C,Published value,Raw material value,Not applicable,Not published,not-stated,Not published,not-stated,Not applicable,Not applicable,Not published,ASTM D648,ASTM D648,Not published,Not applicable,Not published,R-EXTRUDR-durapro-asa-TDS-en,p. 1: HDT/B ASTM D648 °C,"Added 2026-09-19 (m63-batch-b07-extrudr): re-read from the source document, page 1 (SHA-256 recorded in sources.csv). Specimen form from Extrudr's range-wide additional information sheet (R-EXTRUDR-AIS, 04.09.2024, section 4): the test specimens are manufactured through injection moulding and tested afterwards",Not applicable
V004153,M031,G031-07,Density,1.05 g/cm³,g/cm³,1.05,Not applicable,Not applicable,=,1000,1050,Not applicable,Not applicable,kg/m³,Published value,Raw material value,Not applicable,Not published,not-stated,Not published,not-stated,Not applicable,Not applicable,Not published,ASTM D792,ASTM D792,Not applicable,Not applicable,Not published,R-EXTRUDR-durapro-asa-TDS-en,p. 1: Density ASTM D792 g/cm³,"Added 2026-09-19 (m63-batch-b07-extrudr): re-read from the source document, page 1 (SHA-256 recorded in sources.csv). Specimen form from Extrudr's range-wide additional information sheet (R-EXTRUDR-AIS, 04.09.2024, section 4): the test specimens are manufactured through injection moulding and tested afterwards",Not applicable
V004154,M031,G031-07,Hardness,105,Rockwell R,105,Not applicable,Not applicable,=,1,105,Not applicable,Not applicable,Rockwell R,Published value,Raw material value,Not applicable,Not published,not-stated,Not published,not-stated,Not applicable,Not applicable,Not published,ASTM D785,ASTM D785,Not applicable,Not applicable,Not published,R-EXTRUDR-durapro-asa-TDS-en,p. 1: Hardness Rockwell ASTM D785 R-Skala,"Added 2026-09-19 (m63-batch-b07-extrudr): re-read from the source document, page 1 (SHA-256 recorded in sources.csv). Specimen form from Extrudr's range-wide additional information sheet (R-EXTRUDR-AIS, 04.09.2024, section 4): the test specimens are manufactured through injection moulding and tested afterwards",Not applicable
V004155,M131,G131-01,Melt volume-flow rate,16 cm³/10 min,cm³/10 min,16,Not applicable,Not applicable,=,1,16,Not applicable,Not applicable,cm³/10 min,Published value,Raw material value,Not applicable,Not published,not-stated,Not published,not-stated,Not applicable,Not applicable,Not published,MVR cm³/10 min ISO 1133,ISO 1133,Not applicable,Not applicable,Not published,R-EXTRUDR-durapro-pc-pbt-cf-TDS-en,p. 1: Melt Volume-Flow Rate (MVR) ISO 1133 cm³/10 min,"Added 2026-09-19 (m63-batch-b07-extrudr): re-read from the source document, page 1 (SHA-256 recorded in sources.csv). Specimen form from Extrudr's range-wide additional information sheet (R-EXTRUDR-AIS, 04.09.2024, section 4): the test specimens are manufactured through injection moulding and tested afterwards",Not applicable
V004156,M131,G131-01,Tensile modulus,4520 MPa,MPa,4520,Not applicable,Not applicable,=,0.001,4.52,Not applicable,Not applicable,GPa,Published value,Raw material value,Not applicable,Not published,not-stated,Not published,not-stated,Not applicable,Not applicable,Not published,"ISO 527-1,-2",ISO 527,Not applicable,Not applicable,Not published,R-EXTRUDR-durapro-pc-pbt-cf-TDS-en,"p. 1: Tensile Modulus ISO 527-1,-2 MPa","Added 2026-09-19 (m63-batch-b07-extrudr): re-read from the source document, page 1 (SHA-256 recorded in sources.csv). Specimen form from Extrudr's range-wide additional information sheet (R-EXTRUDR-AIS, 04.09.2024, section 4): the test specimens are manufactured through injection moulding and tested afterwards",Not applicable
V004157,M131,G131-01,Tensile yield strength,"70,2 MPa",MPa,70.2,Not applicable,Not applicable,=,1,70.2,Not applicable,Not applicable,MPa,Published value,Raw material value,Not applicable,Not published,not-stated,Not published,not-stated,Not applicable,Not applicable,Not published,"ISO 527-1,-2",ISO 527,Not applicable,Not applicable,Not published,R-EXTRUDR-durapro-pc-pbt-cf-TDS-en,"p. 1: Yield Strength ISO 527-1,-2 MPa","Added 2026-09-19 (m63-batch-b07-extrudr): re-read from the source document, page 1 (SHA-256 recorded in sources.csv). Specimen form from Extrudr's range-wide additional information sheet (R-EXTRUDR-AIS, 04.09.2024, section 4): the test specimens are manufactured through injection moulding and tested afterwards",Not applicable
V004158,M131,G131-01,Elongation at yield,4 %,%,4,Not applicable,Not applicable,=,1,4,Not applicable,Not applicable,%,Published value,Raw material value,Not applicable,Not published,not-stated,Not published,not-stated,Not applicable,Not applicable,Not published,"ISO 527-1,-2",ISO 527,Not applicable,Not applicable,Not published,R-EXTRUDR-durapro-pc-pbt-cf-TDS-en,"p. 1: Yield Strain ISO 527-1,-2 %","Added 2026-09-19 (m63-batch-b07-extrudr): re-read from the source document, page 1 (SHA-256 recorded in sources.csv). Specimen form from Extrudr's range-wide additional information sheet (R-EXTRUDR-AIS, 04.09.2024, section 4): the test specimens are manufactured through injection moulding and tested afterwards",Not applicable
V004159,M131,G131-01,Elongation at break,35 %,%,35,Not applicable,Not applicable,>,1,35,Not applicable,Not applicable,%,Published value,Raw material value,Not applicable,Not published,not-stated,Not published,not-stated,Not applicable,Not applicable,Not published,"ISO 527-1,-2",ISO 527,Not applicable,Not applicable,Not published,R-EXTRUDR-durapro-pc-pbt-cf-TDS-en,"p. 1: Nominal Elongation at Break ISO 527-1,-2 %","Added 2026-09-19 (m63-batch-b07-extrudr): re-read from the source document, page 1 (SHA-256 recorded in sources.csv). Specimen form from Extrudr's range-wide additional information sheet (R-EXTRUDR-AIS, 04.09.2024, section 4): the test specimens are manufactured through injection moulding and tested afterwards",Not applicable
V004160,M131,G131-01,Tensile break strength,"60,8 MPa",MPa,60.8,Not applicable,Not applicable,=,1,60.8,Not applicable,Not applicable,MPa,Published value,Raw material value,Not applicable,Not published,not-stated,Not published,not-stated,Not applicable,Not applicable,Not published,"ISO 527-1,-2",ISO 527,Not applicable,Not applicable,Not published,R-EXTRUDR-durapro-pc-pbt-cf-TDS-en,"p. 1: Tensile Strength at Break ISO 527-1,-2 MPa","Added 2026-09-19 (m63-batch-b07-extrudr): re-read from the source document, page 1 (SHA-256 recorded in sources.csv). Specimen form from Extrudr's range-wide additional information sheet (R-EXTRUDR-AIS, 04.09.2024, section 4): the test specimens are manufactured through injection moulding and tested afterwards",Not applicable
V004161,M131,G131-01,Flexural modulus,3350 MPa,MPa,3350,Not applicable,Not applicable,=,0.001,3.35,Not applicable,Not applicable,GPa,Published value,Raw material value,Not applicable,Not published,not-stated,Not published,not-stated,Not applicable,Not applicable,Not published,ISO 178,ISO 178,Not applicable,Not applicable,Not published,R-EXTRUDR-durapro-pc-pbt-cf-TDS-en,p. 1: Flexural Modulus ISO 178 MPa,"Added 2026-09-19 (m63-batch-b07-extrudr): re-read from the source document, page 1 (SHA-256 recorded in sources.csv). Specimen form from Extrudr's range-wide additional information sheet (R-EXTRUDR-AIS, 04.09.2024, section 4): the test specimens are manufactured through injection moulding and tested afterwards",Not applicable
V004162,M131,G131-01,Flexural strength,85 MPa,MPa,85,Not applicable,Not applicable,=,1,85,Not applicable,Not applicable,MPa,Published value,Raw material value,Not applicable,Not published,not-stated,Not published,not-stated,Not applicable,Not applicable,Not published,ISO 178,ISO 178,Not applicable,Not applicable,Not published,R-EXTRUDR-durapro-pc-pbt-cf-TDS-en,p. 1: Flexural Strength ISO 178 MPa,"Added 2026-09-19 (m63-batch-b07-extrudr): re-read from the source document, page 1 (SHA-256 recorded in sources.csv). Specimen form from Extrudr's range-wide additional information sheet (R-EXTRUDR-AIS, 04.09.2024, section 4): the test specimens are manufactured through injection moulding and tested afterwards",Not applicable
