Repository: faridbnv/h2c-materials

# Filament Atlas

**Live: [pdynamics.ca/h2c-materials](https://pdynamics.ca/h2c-materials/)** · one HTML page, with a page of its own for
each well-documented material beside it, that also runs offline from a file, with no server.

## What it is

Filament Atlas is a tool for a small engineering team choosing a 3D-printing filament for the team's Bambu Lab H2C
printer. It was the H2C Material Selector until 2026-10-16; the built file keeps that name. You say what a part must
do (survive 100 °C, be at least this stiff, be as light as possible), and it answers in two steps:

- **Which kinds of filament** (PLA, PETG, carbon-filled nylon and so on) can do it, and whether the H2C can print them.

File: data/tables/measurements.csv (part 73 of 82)
MeasurementID,MaterialID,GradeID,Property,Raw value,Raw unit,Raw numeric,Raw uncertainty ±,Raw upper bound,Operator,Conversion factor,Normalized value,Normalized uncertainty ±,Normalized upper bound,Normalized unit,Data status,Specimen type,Direction,Moisture condition,Moisture state,Post-processing,Post-processing state,Anneal °C,Anneal h,Test temperature,Standard / load,Standards,Test load MPa,Notch,Specimen / print parameters,SourceID,Locator,Notes,Parse review
V004163,M131,G131-01,Charpy strength,65 kJ/m²,kJ/m²,65,Not applicable,Not applicable,=,1,65,Not applicable,Not applicable,kJ/m²,Published value,Raw material value,Not applicable,Not published,not-stated,Not published,not-stated,Not applicable,Not applicable,Not published,ISO 179/1eA,ISO 179,Not applicable,Notched,Not published,R-EXTRUDR-durapro-pc-pbt-cf-TDS-en,p. 1: Charpy Notched Impact Strength ISO 179/1eA kJ/m²,"Added 2026-09-19 (m63-batch-b07-extrudr): re-read from the source document, page 1 (SHA-256 recorded in sources.csv). Specimen form from Extrudr's range-wide additional information sheet (R-EXTRUDR-AIS, 04.09.2024, section 4): the test specimens are manufactured through injection moulding and tested afterwards",Not applicable
V004164,M131,G131-01,Izod impact strength,55 kJ/m²,kJ/m²,55,Not applicable,Not applicable,=,1,55,Not applicable,Not applicable,kJ/m²,Published value,Raw material value,Not applicable,Not published,not-stated,Not published,not-stated,Not applicable,Not applicable,Not published,ISO 180/A,ISO 180,Not applicable,Notched,Not published,R-EXTRUDR-durapro-pc-pbt-cf-TDS-en,p. 1: Izod Notched Impact Strength ISO 180/A kJ/m²,"Added 2026-09-19 (m63-batch-b07-extrudr): re-read from the source document, page 1 (SHA-256 recorded in sources.csv). Specimen form from Extrudr's range-wide additional information sheet (R-EXTRUDR-AIS, 04.09.2024, section 4): the test specimens are manufactured through injection moulding and tested afterwards",Not applicable
V004165,M131,G131-01,HDT,89 °C,°C,89,Not applicable,Not applicable,=,1,89,Not applicable,Not applicable,°C,Published value,Raw material value,Not applicable,Not published,not-stated,Not published,not-stated,Not applicable,Not applicable,Not published,"1.8 Mpa ISO 75-1,-2",ISO 75,1.8,Not applicable,Not published,R-EXTRUDR-durapro-pc-pbt-cf-TDS-en,"p. 1: Heat Deflection Temperature 1.8 Mpa ISO 75-1,-2 °C","Added 2026-09-19 (m63-batch-b07-extrudr): re-read from the source document, page 1 (SHA-256 recorded in sources.csv). Specimen form from Extrudr's range-wide additional information sheet (R-EXTRUDR-AIS, 04.09.2024, section 4): the test specimens are manufactured through injection moulding and tested afterwards",Not applicable
V004166,M131,G131-01,HDT,115 °C,°C,115,Not applicable,Not applicable,=,1,115,Not applicable,Not applicable,°C,Published value,Raw material value,Not applicable,Not published,not-stated,Not published,not-stated,Not applicable,Not applicable,Not published,"0.45 Mpa ISO 75-1,-2",ISO 75,0.45,Not applicable,Not published,R-EXTRUDR-durapro-pc-pbt-cf-TDS-en,"p. 1: Heat Deflection Temperature 0.45 Mpa ISO 75-1,-2 °C","Added 2026-09-19 (m63-batch-b07-extrudr): re-read from the source document, page 1 (SHA-256 recorded in sources.csv). Specimen form from Extrudr's range-wide additional information sheet (R-EXTRUDR-AIS, 04.09.2024, section 4): the test specimens are manufactured through injection moulding and tested afterwards",Not applicable
V004167,M131,G131-01,Vicat softening temperature,130 °C,°C,130,Not applicable,Not applicable,=,1,130,Not applicable,Not applicable,°C,Published value,Raw material value,Not applicable,Not published,not-stated,Not published,not-stated,Not applicable,Not applicable,Not published,ISO 306,ISO 306,Not applicable,Not applicable,Not published,R-EXTRUDR-durapro-pc-pbt-cf-TDS-en,p. 1: Vicat Softening Temperature ISO 306 °C,"Added 2026-09-19 (m63-batch-b07-extrudr): re-read from the source document, page 1 (SHA-256 recorded in sources.csv). Specimen form from Extrudr's range-wide additional information sheet (R-EXTRUDR-AIS, 04.09.2024, section 4): the test specimens are manufactured through injection moulding and tested afterwards",Not applicable
V004168,M131,G131-01,Thermal conductivity,0.2 W/(m·K),W/(m·K),0.2,Not applicable,Not applicable,=,1,0.2,Not applicable,Not applicable,W/(m·K),Published value,Raw material value,Not applicable,Not published,not-stated,Not published,not-stated,Not applicable,Not applicable,Not published,perpendicular W/ m·K ISO 8302,ISO 8302,Not applicable,Not applicable,Not published,R-EXTRUDR-durapro-pc-pbt-cf-TDS-en,"p. 1: Thermal Conductivity, perpendicular ISO 8302 W/(m·K)","Added 2026-09-19 (m63-batch-b07-extrudr): re-read from the source document, page 1 (SHA-256 recorded in sources.csv). Specimen form from Extrudr's range-wide additional information sheet (R-EXTRUDR-AIS, 04.09.2024, section 4): the test specimens are manufactured through injection moulding and tested afterwards",Not applicable
V004169,M131,G131-01,Water absorption,0.5 %,%,0.5,Not applicable,Not applicable,=,1,0.5,Not applicable,Not applicable,%,Published value,Raw material value,Not applicable,Not published,not-stated,Not published,not-stated,Not applicable,Not applicable,Not published,Saturation Value % ISO 62,ISO 62,Not applicable,Not applicable,Not published,R-EXTRUDR-durapro-pc-pbt-cf-TDS-en,p. 2: Water Absorption (Saturation Value) ISO 62 %,"Added 2026-09-19 (m63-batch-b07-extrudr): re-read from the source document, page 2 (SHA-256 recorded in sources.csv). Specimen form from Extrudr's range-wide additional information sheet (R-EXTRUDR-AIS, 04.09.2024, section 4): the test specimens are manufactured through injection moulding and tested afterwards",Not applicable
V004170,M131,G131-01,Water absorption,0.2 %,%,0.2,Not applicable,Not applicable,=,1,0.2,Not applicable,Not applicable,%,Published value,Raw material value,Not applicable,Not published,not-stated,Not published,not-stated,Not applicable,Not applicable,Not published,Equilibrium Value % ISO 62,ISO 62,Not applicable,Not applicable,Not published,R-EXTRUDR-durapro-pc-pbt-cf-TDS-en,p. 2: Water Absorption (Equilibrium Value) ISO 62 %,"Added 2026-09-19 (m63-batch-b07-extrudr): re-read from the source document, page 2 (SHA-256 recorded in sources.csv). Specimen form from Extrudr's range-wide additional information sheet (R-EXTRUDR-AIS, 04.09.2024, section 4): the test specimens are manufactured through injection moulding and tested afterwards",Not applicable
V004171,M131,G131-01,Density,1200 kg/m³,kg/m³,1200,Not applicable,Not applicable,=,1,1200,Not applicable,Not applicable,kg/m³,Published value,Raw material value,Not applicable,Not published,not-stated,Not published,not-stated,Not applicable,Not applicable,Not published,ISO 1183-1,ISO 1183,Not applicable,Not applicable,Not published,R-EXTRUDR-durapro-pc-pbt-cf-TDS-en,p. 2: Density ISO 1183-1 kg/m³,"Added 2026-09-19 (m63-batch-b07-extrudr): re-read from the source document, page 2 (SHA-256 recorded in sources.csv). Specimen form from Extrudr's range-wide additional information sheet (R-EXTRUDR-AIS, 04.09.2024, section 4): the test specimens are manufactured through injection moulding and tested afterwards",Not applicable
V004172,M020,G020-17,Flexural modulus,2100 MPa,MPa,2100,Not applicable,Not applicable,=,0.001,2.1,Not applicable,Not applicable,GPa,Published value,Raw material value,Not applicable,Not published,not-stated,Not published,not-stated,Not applicable,Not applicable,Not published,ISO 178,ISO 178,Not applicable,Not applicable,Not published,R-EXTRUDR-petg-bundle-TDS-en,p. 1: Flexural modulus (E-Modulus) ISO 178 MPa,"Added 2026-09-19 (m63-batch-b07-extrudr): re-read from the source document, page 1 (SHA-256 recorded in sources.csv). Specimen form from Extrudr's range-wide additional information sheet (R-EXTRUDR-AIS, 04.09.2024, section 4): the test specimens are manufactured through injection moulding and tested afterwards",Not applicable
V004173,M020,G020-17,Flexural strength,68 MPa,MPa,68,Not applicable,Not applicable,=,1,68,Not applicable,Not applicable,MPa,Published value,Raw material value,Not applicable,Not published,not-stated,Not published,not-stated,Not applicable,Not applicable,Not published,ISO 178,ISO 178,Not applicable,Not applicable,Not published,R-EXTRUDR-petg-bundle-TDS-en,p. 1: Flexural strength ISO 178 MPa,"Added 2026-09-19 (m63-batch-b07-extrudr): re-read from the source document, page 1 (SHA-256 recorded in sources.csv). Specimen form from Extrudr's range-wide additional information sheet (R-EXTRUDR-AIS, 04.09.2024, section 4): the test specimens are manufactured through injection moulding and tested afterwards",Not applicable
V004174,M020,G020-17,Tensile modulus,3100 MPa,MPa,3100,Not applicable,Not applicable,=,0.001,3.1,Not applicable,Not applicable,GPa,Published value,Raw material value,Not applicable,Not published,not-stated,Not published,not-stated,Not applicable,Not applicable,Not published,ISO 527,ISO 527,Not applicable,Not applicable,Not published,R-EXTRUDR-petg-bundle-TDS-en,p. 1: Tensile modulus (E-Modulus) ISO 527 MPa,"Added 2026-09-19 (m63-batch-b07-extrudr): re-read from the source document, page 1 (SHA-256 recorded in sources.csv). Specimen form from Extrudr's range-wide additional information sheet (R-EXTRUDR-AIS, 04.09.2024, section 4): the test specimens are manufactured through injection moulding and tested afterwards",Not applicable
V004175,M020,G020-17,Tensile yield strength,51 MPa,MPa,51,Not applicable,Not applicable,=,1,51,Not applicable,Not applicable,MPa,Published value,Raw material value,Not applicable,Not published,not-stated,Not published,not-stated,Not applicable,Not applicable,Not published,ISO 527,ISO 527,Not applicable,Not applicable,Not published,R-EXTRUDR-petg-bundle-TDS-en,p. 1: Yield stress ISO 527 MPa,"Added 2026-09-19 (m63-batch-b07-extrudr): re-read from the source document, page 1 (SHA-256 recorded in sources.csv). Specimen form from Extrudr's range-wide additional information sheet (R-EXTRUDR-AIS, 04.09.2024, section 4): the test specimens are manufactured through injection moulding and tested afterwards",Not applicable
V004176,M020,G020-17,Elongation at yield,4 %,%,4,Not applicable,Not applicable,=,1,4,Not applicable,Not applicable,%,Published value,Raw material value,Not applicable,Not published,not-stated,Not published,not-stated,Not applicable,Not applicable,Not published,ISO 527-2,ISO 527,Not applicable,Not applicable,Not published,R-EXTRUDR-petg-bundle-TDS-en,p. 1: Elongation at yield ISO 527-2 %,"Added 2026-09-19 (m63-batch-b07-extrudr): re-read from the source document, page 1 (SHA-256 recorded in sources.csv). Specimen form from Extrudr's range-wide additional information sheet (R-EXTRUDR-AIS, 04.09.2024, section 4): the test specimens are manufactured through injection moulding and tested afterwards",Not applicable
V004177,M020,G020-17,Tensile strength (endpoint unspecified),61 MPa,MPa,61,Not applicable,Not applicable,=,1,61,Not applicable,Not applicable,MPa,Published value,Raw material value,Not applicable,Not published,not-stated,Not published,not-stated,Not applicable,Not applicable,Not published,ISO 527,ISO 527,Not applicable,Not applicable,Not published,R-EXTRUDR-petg-bundle-TDS-en,p. 1: Strength ISO 527 MPa,"Added 2026-09-19 (m63-batch-b07-extrudr): re-read from the source document, page 1 (SHA-256 recorded in sources.csv). Specimen form from Extrudr's range-wide additional information sheet (R-EXTRUDR-AIS, 04.09.2024, section 4): the test specimens are manufactured through injection moulding and tested afterwards",Not applicable
V004178,M020,G020-17,Tensile strain at strength,4 %,%,4,Not applicable,Not applicable,=,1,4,Not applicable,Not applicable,%,Published value,Raw material value,Not applicable,Not published,not-stated,Not published,not-stated,Not applicable,Not applicable,Not published,ISO 527,ISO 527,Not applicable,Not applicable,Not published,R-EXTRUDR-petg-bundle-TDS-en,p. 1: Elongation at strength ISO 527 %,"Added 2026-09-19 (m63-batch-b07-extrudr): re-read from the source document, page 1 (SHA-256 recorded in sources.csv). Specimen form from Extrudr's range-wide additional information sheet (R-EXTRUDR-AIS, 04.09.2024, section 4): the test specimens are manufactured through injection moulding and tested afterwards",Not applicable
V004179,M020,G020-17,Elongation at break,28 %,%,28,Not applicable,Not applicable,=,1,28,Not applicable,Not applicable,%,Published value,Raw material value,Not applicable,Not published,not-stated,Not published,not-stated,Not applicable,Not applicable,Not published,ISO 527-2,ISO 527,Not applicable,Not applicable,Not published,R-EXTRUDR-petg-bundle-TDS-en,p. 1: Nominal elongation at break ISO 527-2 %,"Added 2026-09-19 (m63-batch-b07-extrudr): re-read from the source document, page 1 (SHA-256 recorded in sources.csv). Specimen form from Extrudr's range-wide additional information sheet (R-EXTRUDR-AIS, 04.09.2024, section 4): the test specimens are manufactured through injection moulding and tested afterwards",Not applicable
V004180,M020,G020-17,Izod impact strength,"4,7 kj/m²",kj/m²,4.7,Not applicable,Not applicable,=,1,4.7,Not applicable,Not applicable,kJ/m²,Published value,Raw material value,Not applicable,Not published,not-stated,Not published,not-stated,Not applicable,Not applicable,Not published,ISO 180,ISO 180,Not applicable,Notched,Not published,R-EXTRUDR-petg-bundle-TDS-en,p. 1: Notched impact strength ISO 180 kj/m²,"Added 2026-09-19 (m63-batch-b07-extrudr): re-read from the source document, page 1 (SHA-256 recorded in sources.csv). Specimen form from Extrudr's range-wide additional information sheet (R-EXTRUDR-AIS, 04.09.2024, section 4): the test specimens are manufactured through injection moulding and tested afterwards",Not applicable
V004181,M020,G020-17,Vicat softening temperature,78 °C,°C,78,Not applicable,Not applicable,=,1,78,Not applicable,Not applicable,°C,Published value,Raw material value,Not applicable,Not published,not-stated,Not published,not-stated,Not applicable,Not applicable,Not published,ISO 306,ISO 306,Not applicable,Not applicable,Not published,R-EXTRUDR-petg-bundle-TDS-en,p. 1: VICAT A (VST) ISO 306 °C,"Added 2026-09-19 (m63-batch-b07-extrudr): re-read from the source document, page 1 (SHA-256 recorded in sources.csv). Specimen form from Extrudr's range-wide additional information sheet (R-EXTRUDR-AIS, 04.09.2024, section 4): the test specimens are manufactured through injection moulding and tested afterwards",Not applicable
V004182,M020,G020-17,Melting temperature,180-200 °C,°C,180,Not applicable,200,=,1,180,Not applicable,200,°C,Published value,Raw material value,Not applicable,Not published,not-stated,Not published,not-stated,Not applicable,Not applicable,Not published,ISO 3146-C,ISO 3146,Not applicable,Not applicable,Not published,R-EXTRUDR-petg-bundle-TDS-en,p. 1: Melting temperature ISO 3146-C °C,"Added 2026-09-19 (m63-batch-b07-extrudr): re-read from the source document, page 1 (SHA-256 recorded in sources.csv). Specimen form from Extrudr's range-wide additional information sheet (R-EXTRUDR-AIS, 04.09.2024, section 4): the test specimens are manufactured through injection moulding and tested afterwards",Not applicable
V004183,M020,G020-17,Melt mass-flow rate,6 g/10min,g/10min,6,Not applicable,Not applicable,=,1,6,Not applicable,Not applicable,g/10 min,Published value,Raw material value,Not applicable,Not published,not-stated,Not published,not-stated,Not applicable,Not applicable,Not published,10min ISO 1133,ISO 1133,Not applicable,Not applicable,Not published,R-EXTRUDR-petg-bundle-TDS-en,p. 1: MFR ISO 1133 g/10min,"Added 2026-09-19 (m63-batch-b07-extrudr): re-read from the source document, page 1 (SHA-256 recorded in sources.csv). Specimen form from Extrudr's range-wide additional information sheet (R-EXTRUDR-AIS, 04.09.2024, section 4): the test specimens are manufactured through injection moulding and tested afterwards",Not applicable
V004184,M020,G020-17,Density,"1,29 g/cm³",g/cm³,1.29,Not applicable,Not applicable,=,1000,1290,Not applicable,Not applicable,kg/m³,Published value,Raw material value,Not applicable,Not published,not-stated,Not published,not-stated,Not applicable,Not applicable,Not published,ASTM D792,ASTM D792,Not applicable,Not applicable,Not published,R-EXTRUDR-petg-bundle-TDS-en,p. 1: Density ASTM D792 g/cm³,"Added 2026-09-19 (m63-batch-b07-extrudr): re-read from the source document, page 1 (SHA-256 recorded in sources.csv). Specimen form from Extrudr's range-wide additional information sheet (R-EXTRUDR-AIS, 04.09.2024, section 4): the test specimens are manufactured through injection moulding and tested afterwards",Not applicable
V004185,M052,G052-02,Density,1.01 g/cm³,g/cm³,1.01,Not applicable,Not applicable,=,1000,1010,Not applicable,Not applicable,kg/m³,Published value,Raw material value,Not applicable,Not published,not-stated,Not published,not-stated,Not applicable,Not applicable,Not published,ISO 1183,ISO 1183,Not applicable,Not applicable,Not published,R-EXTRUDR-durapro-pa12-TDS-en,p. 1: Density ISO 1183 g/cm³,"Added 2026-09-19 (m63-batch-b07-extrudr): re-read from the source document, page 1 (SHA-256 recorded in sources.csv). Specimen form from Extrudr's range-wide additional information sheet (R-EXTRUDR-AIS, 04.09.2024, section 4): the test specimens are manufactured through injection moulding and tested afterwards",Not applicable
V004186,M052,G052-02,Melt volume-flow rate,8.0 cm³/10min,cm³/10min,8,Not applicable,Not applicable,=,1,8,Not applicable,Not applicable,cm³/10 min,Published value,Raw material value,Not applicable,Not published,not-stated,Not published,not-stated,Not applicable,Not applicable,235°C,MVR 235°C/5.0 kg cm³/10min ISO 1133,ISO 1133,Not applicable,Not applicable,Not published,R-EXTRUDR-durapro-pa12-TDS-en,p. 1: Melt Volume Rate (MVR) 235°C/5.0 kg ISO 1133 cm³/10min,"Added 2026-09-19 (m63-batch-b07-extrudr): re-read from the source document, page 1 (SHA-256 recorded in sources.csv). Specimen form from Extrudr's range-wide additional information sheet (R-EXTRUDR-AIS, 04.09.2024, section 4): the test specimens are manufactured through injection moulding and tested afterwards",Not applicable
V004187,M052,G052-02,Water absorption,1.6 %,%,1.6,Not applicable,Not applicable,=,1,1.6,Not applicable,Not applicable,%,Published value,Raw material value,Not applicable,Not published,not-stated,Not published,not-stated,Not applicable,Not applicable,23°C,Saturation 23°C % ISO 62,ISO 62,Not applicable,Not applicable,Not published,R-EXTRUDR-durapro-pa12-TDS-en,p. 1: Water Absorption (Saturation 23°C) ISO 62 %,"Added 2026-09-19 (m63-batch-b07-extrudr): re-read from the source document, page 1 (SHA-256 recorded in sources.csv). Specimen form from Extrudr's range-wide additional information sheet (R-EXTRUDR-AIS, 04.09.2024, section 4): the test specimens are manufactured through injection moulding and tested afterwards",Not applicable
V004188,M052,G052-02,Tensile modulus,1440 MPa,MPa,1440,Not applicable,Not applicable,=,0.001,1.44,Not applicable,Not applicable,GPa,Published value,Raw material value,Not applicable,Not published,not-stated,Not published,not-stated,Not applicable,Not applicable,Not published,ISO 527-1,ISO 527,Not applicable,Not applicable,Not published,R-EXTRUDR-durapro-pa12-TDS-en,p. 1: Tensile Modulus ISO 527-1 MPa,"Added 2026-09-19 (m63-batch-b07-extrudr): re-read from the source document, page 1 (SHA-256 recorded in sources.csv). Specimen form from Extrudr's range-wide additional information sheet (R-EXTRUDR-AIS, 04.09.2024, section 4): the test specimens are manufactured through injection moulding and tested afterwards",Not applicable
V004189,M052,G052-02,Tensile strength (endpoint unspecified),43.0 MPa,MPa,43,Not applicable,Not applicable,=,1,43,Not applicable,Not applicable,MPa,Published value,Raw material value,Not applicable,Not published,not-stated,Not published,not-stated,Not applicable,Not applicable,Not published,ISO 527-2,ISO 527,Not applicable,Not applicable,Not published,R-EXTRUDR-durapro-pa12-TDS-en,p. 1: Tensile Strength (Indentation Depth) ISO 527-2 MPa,"Added 2026-09-19 (m63-batch-b07-extrudr): re-read from the source document, page 1 (SHA-256 recorded in sources.csv). Specimen form from Extrudr's range-wide additional information sheet (R-EXTRUDR-AIS, 04.09.2024, section 4): the test specimens are manufactured through injection moulding and tested afterwards",Not applicable
V004190,M052,G052-02,Elongation at break,50 %,%,50,Not applicable,Not applicable,>,1,50,Not applicable,Not applicable,%,Published value,Raw material value,Not applicable,Not published,not-stated,Not published,not-stated,Not applicable,Not applicable,Not published,ISO 527-2,ISO 527,Not applicable,Not applicable,Not published,R-EXTRUDR-durapro-pa12-TDS-en,p. 1: Nominal Elongation at Break ISO 527-2 %,"Added 2026-09-19 (m63-batch-b07-extrudr): re-read from the source document, page 1 (SHA-256 recorded in sources.csv). Specimen form from Extrudr's range-wide additional information sheet (R-EXTRUDR-AIS, 04.09.2024, section 4): the test specimens are manufactured through injection moulding and tested afterwards",Not applicable
V004191,M052,G052-02,Charpy strength,11 kJ/m²,kJ/m²,11,Not applicable,Not applicable,=,1,11,Not applicable,Not applicable,kJ/m²,Published value,Raw material value,Not applicable,Not published,not-stated,Not published,not-stated,Not applicable,Not applicable,23°C,+23°C kJ/m² ISO 179/1eA,ISO 179,Not applicable,Notched,Not published,R-EXTRUDR-durapro-pa12-TDS-en,p. 1: Charpy Notched Impact Strength (+23°C) ISO 179/1eA kJ/m²,"Added 2026-09-19 (m63-batch-b07-extrudr): re-read from the source document, page 1 (SHA-256 recorded in sources.csv). Specimen form from Extrudr's range-wide additional information sheet (R-EXTRUDR-AIS, 04.09.2024, section 4): the test specimens are manufactured through injection moulding and tested afterwards",Not applicable
V004192,M052,G052-02,Charpy strength,6.0 kJ/m²,kJ/m²,6,Not applicable,Not applicable,=,1,6,Not applicable,Not applicable,kJ/m²,Published value,Raw material value,Not applicable,Not published,not-stated,Not published,not-stated,Not applicable,Not applicable,-30°C,-30°C kJ/m² ISO 179/1eA,ISO 179,Not applicable,Notched,Not published,R-EXTRUDR-durapro-pa12-TDS-en,p. 1: Charpy Notched Impact Strength (-30°C) ISO 179/1eA kJ/m²,"Added 2026-09-19 (m63-batch-b07-extrudr): re-read from the source document, page 1 (SHA-256 recorded in sources.csv). Specimen form from Extrudr's range-wide additional information sheet (R-EXTRUDR-AIS, 04.09.2024, section 4): the test specimens are manufactured through injection moulding and tested afterwards",Not applicable
V004193,M052,G052-02,HDT,135 °C,°C,135,Not applicable,Not applicable,=,1,135,Not applicable,Not applicable,°C,Published value,Raw material value,Not applicable,Not published,not-stated,unannealed,as-printed,Not applicable,Not applicable,Not published,0.45 MPa ISO 75-2/B,ISO 75,0.45,Not applicable,Not published,R-EXTRUDR-durapro-pa12-TDS-en,"p. 1: Heat Deflection Temperature (DTUL) 0.45 MPa, unannealed ISO 75-2/B °C","Added 2026-09-19 (m63-batch-b07-extrudr): re-read from the source document, page 1 (SHA-256 recorded in sources.csv). Specimen form from Extrudr's range-wide additional information sheet (R-EXTRUDR-AIS, 04.09.2024, section 4): the test specimens are manufactured through injection moulding and tested afterwards",Not applicable
V004194,M052,G052-02,HDT,55.0 °C,°C,55,Not applicable,Not applicable,=,1,55,Not applicable,Not applicable,°C,Published value,Raw material value,Not applicable,Not published,not-stated,unannealed,as-printed,Not applicable,Not applicable,Not published,1.8 MPa ISO 75-2/A,ISO 75,1.8,Not applicable,Not published,R-EXTRUDR-durapro-pa12-TDS-en,"p. 1: Heat Deflection Temperature (DTUL) 1.8 MPa, unannealed ISO 75-2/A °C","Added 2026-09-19 (m63-batch-b07-extrudr): re-read from the source document, page 1 (SHA-256 recorded in sources.csv). Specimen form from Extrudr's range-wide additional information sheet (R-EXTRUDR-AIS, 04.09.2024, section 4): the test specimens are manufactured through injection moulding and tested afterwards",Not applicable
V004195,M052,G052-02,Vicat softening temperature,142 °C,°C,142,Not applicable,Not applicable,=,1,142,Not applicable,Not applicable,°C,Published value,Raw material value,Not applicable,Not published,not-stated,Not published,not-stated,Not applicable,Not applicable,Not published,ISO 306/B50,ISO 306,Not applicable,Not applicable,Not published,R-EXTRUDR-durapro-pa12-TDS-en,p. 1: Vicat Softening Temperature ISO 306/B50 °C,"Added 2026-09-19 (m63-batch-b07-extrudr): re-read from the source document, page 1 (SHA-256 recorded in sources.csv). Specimen form from Extrudr's range-wide additional information sheet (R-EXTRUDR-AIS, 04.09.2024, section 4): the test specimens are manufactured through injection moulding and tested afterwards",Not applicable
V004196,M039,G039-16,Tensile modulus,40 MPa,MPa,40,Not applicable,Not applicable,=,0.001,0.04,Not applicable,Not applicable,GPa,Published value,Raw material value,Not applicable,Not published,not-stated,Not published,not-stated,Not applicable,Not applicable,Not published,ISO 527-2/5A/500,ISO 527,Not applicable,Not applicable,Not published,R-EXTRUDR-flex-hard-TDS-en,p. 1: Tensile modulus (E-Modulus) ISO 527-2/5A/500 MPa,"Added 2026-09-19 (m63-batch-b07-extrudr): re-read from the source document, page 1 (SHA-256 recorded in sources.csv). Specimen form from Extrudr's range-wide additional information sheet (R-EXTRUDR-AIS, 04.09.2024, section 4): the test specimens are manufactured through injection moulding and tested afterwards",Not applicable
V004197,M039,G039-16,Elongation at break,490 %,%,490,Not applicable,Not applicable,=,1,490,Not applicable,Not applicable,%,Published value,Raw material value,Not applicable,Not published,not-stated,Not published,not-stated,Not applicable,Not applicable,Not published,ISO 527-2/5A/500,ISO 527,Not applicable,Not applicable,Not published,R-EXTRUDR-flex-hard-TDS-en,p. 1: Ultimate elongation ISO 527-2/5A/500 %,"Added 2026-09-19 (m63-batch-b07-extrudr): re-read from the source document, page 1 (SHA-256 recorded in sources.csv). Specimen form from Extrudr's range-wide additional information sheet (R-EXTRUDR-AIS, 04.09.2024, section 4): the test specimens are manufactured through injection moulding and tested afterwards",Not applicable
V004198,M039,G039-16,Vicat softening temperature,140 °C,°C,140,Not applicable,Not applicable,=,1,140,Not applicable,Not applicable,°C,Published value,Raw material value,Not applicable,Not published,not-stated,Not published,not-stated,Not applicable,Not applicable,Not published,ISO 306,ISO 306,Not applicable,Not applicable,Not published,R-EXTRUDR-flex-hard-TDS-en,p. 1: VICAT A (VST) ISO 306 °C,"Added 2026-09-19 (m63-batch-b07-extrudr): re-read from the source document, page 1 (SHA-256 recorded in sources.csv). Specimen form from Extrudr's range-wide additional information sheet (R-EXTRUDR-AIS, 04.09.2024, section 4): the test specimens are manufactured through injection moulding and tested afterwards",Not applicable
V004199,M039,G039-16,Melting temperature,190-210 °C,°C,190,Not applicable,210,=,1,190,Not applicable,210,°C,Published value,Raw material value,Not applicable,Not published,not-stated,Not published,not-stated,Not applicable,Not applicable,Not published,ISO 3146-C,ISO 3146,Not applicable,Not applicable,Not published,R-EXTRUDR-flex-hard-TDS-en,p. 1: Melting temperature ISO 3146-C °C,"Added 2026-09-19 (m63-batch-b07-extrudr): re-read from the source document, page 1 (SHA-256 recorded in sources.csv). Specimen form from Extrudr's range-wide additional information sheet (R-EXTRUDR-AIS, 04.09.2024, section 4): the test specimens are manufactured through injection moulding and tested afterwards",Not applicable
V004200,M039,G039-16,Density,1.2 g/cm³,g/cm³,1.2,Not applicable,Not applicable,=,1000,1200,Not applicable,Not applicable,kg/m³,Published value,Raw material value,Not applicable,Not published,not-stated,Not published,not-stated,Not applicable,Not applicable,Not published,ISO 2781,ISO 2781,Not applicable,Not applicable,Not published,R-EXTRUDR-flex-hard-TDS-en,p. 1: Density ISO 2781 g/cm³,"Added 2026-09-19 (m63-batch-b07-extrudr): re-read from the source document, page 1 (SHA-256 recorded in sources.csv). Specimen form from Extrudr's range-wide additional information sheet (R-EXTRUDR-AIS, 04.09.2024, section 4): the test specimens are manufactured through injection moulding and tested afterwards",Not applicable
V004201,M039,G039-16,Hardness,58,Shore D,58,Not applicable,Not applicable,=,1,58,Not applicable,Not applicable,Shore D,Published value,Raw material value,Not applicable,Not published,not-stated,Not published,not-stated,Not applicable,Not applicable,Not published,ISO 868,ISO 868,Not applicable,Not applicable,Not published,R-EXTRUDR-flex-hard-TDS-en,p. 1: Shore hardness ISO 868 Shore,"Added 2026-09-19 (m63-batch-b07-extrudr): re-read from the source document, page 1 (SHA-256 recorded in sources.csv). Specimen form from Extrudr's range-wide additional information sheet (R-EXTRUDR-AIS, 04.09.2024, section 4): the test specimens are manufactured through injection moulding and tested afterwards",Not applicable
V004202,M039,G039-16,Glass transition temperature,-24 °C,°C,-24,Not applicable,Not applicable,=,1,-24,Not applicable,Not applicable,°C,Published value,Raw material value,Not applicable,Not published,not-stated,Not published,not-stated,Not applicable,Not applicable,Not published,Not published,Not published,Not applicable,Not applicable,Not published,R-EXTRUDR-flex-hard-TDS-en,p. 1: Glass transition temperature °C,"Added 2026-09-19 (m63-batch-b07-extrudr): re-read from the source document, page 1 (SHA-256 recorded in sources.csv). Specimen form from Extrudr's range-wide additional information sheet (R-EXTRUDR-AIS, 04.09.2024, section 4): the test specimens are manufactured through injection moulding and tested afterwards",Not applicable
V004203,M039,G039-16,Compression strength,40 MPa,MPa,40,Not applicable,Not applicable,=,1,40,Not applicable,Not applicable,MPa,Published value,Raw material value,Not applicable,Not published,not-stated,Not published,not-stated,Not applicable,Not applicable,Not published,DIN 53453,Not published,Not applicable,Not applicable,Not published,R-EXTRUDR-flex-hard-TDS-en,p. 1: Compressive strength DIN 53453 MPa,"Added 2026-09-19 (m63-batch-b07-extrudr): re-read from the source document, page 1 (SHA-256 recorded in sources.csv). Specimen form from Extrudr's range-wide additional information sheet (R-EXTRUDR-AIS, 04.09.2024, section 4): the test specimens are manufactured through injection moulding and tested afterwards",Not applicable
V004204,M029,G029-03,Flexural modulus,3400 MPa,MPa,3400,Not applicable,Not applicable,=,0.001,3.4,Not applicable,Not applicable,GPa,Published value,Raw material value,Not applicable,Not published,not-stated,Not published,not-stated,Not applicable,Not applicable,Not published,ASTM D790,ASTM D790,Not applicable,Not applicable,Not published,R-EXTRUDR-durapro-abs-cf-TDS-en,p. 1: Flexural modulus (E-Modulus) ASTM D790 MPa,"Added 2026-09-19 (m63-batch-b07-extrudr): re-read from the source document, page 1 (SHA-256 recorded in sources.csv). Specimen form from Extrudr's range-wide additional information sheet (R-EXTRUDR-AIS, 04.09.2024, section 4): the test specimens are manufactured through injection moulding and tested afterwards",Not applicable
V004205,M029,G029-03,Flexural strength,65 MPa,MPa,65,Not applicable,Not applicable,=,1,65,Not applicable,Not applicable,MPa,Published value,Raw material value,Not applicable,Not published,not-stated,Not published,not-stated,Not applicable,Not applicable,Not published,ASTM D790,ASTM D790,Not applicable,Not applicable,Not published,R-EXTRUDR-durapro-abs-cf-TDS-en,p. 1: Flexural strength ASTM D790 MPa,"Added 2026-09-19 (m63-batch-b07-extrudr): re-read from the source document, page 1 (SHA-256 recorded in sources.csv). Specimen form from Extrudr's range-wide additional information sheet (R-EXTRUDR-AIS, 04.09.2024, section 4): the test specimens are manufactured through injection moulding and tested afterwards",Not applicable
V004206,M029,G029-03,Tensile modulus,2850 MPa,MPa,2850,Not applicable,Not applicable,=,0.001,2.85,Not applicable,Not applicable,GPa,Published value,Raw material value,Not applicable,Not published,not-stated,Not published,not-stated,Not applicable,Not applicable,Not published,ASTM D638,ASTM D638,Not applicable,Not applicable,Not published,R-EXTRUDR-durapro-abs-cf-TDS-en,p. 1: Tensile modulus (E-Modulus) ASTM D638 MPa,"Added 2026-09-19 (m63-batch-b07-extrudr): re-read from the source document, page 1 (SHA-256 recorded in sources.csv). Specimen form from Extrudr's range-wide additional information sheet (R-EXTRUDR-AIS, 04.09.2024, section 4): the test specimens are manufactured through injection moulding and tested afterwards",Not applicable
V004207,M029,G029-03,Tensile strength (endpoint unspecified),55 MPa,MPa,55,Not applicable,Not applicable,=,1,55,Not applicable,Not applicable,MPa,Published value,Raw material value,Not applicable,Not published,not-stated,Not published,not-stated,Not applicable,Not applicable,Not published,ASTM D638,ASTM D638,Not applicable,Not applicable,Not published,R-EXTRUDR-durapro-abs-cf-TDS-en,p. 1: Tensile strength ASTM D638 MPa,"Added 2026-09-19 (m63-batch-b07-extrudr): re-read from the source document, page 1 (SHA-256 recorded in sources.csv). Specimen form from Extrudr's range-wide additional information sheet (R-EXTRUDR-AIS, 04.09.2024, section 4): the test specimens are manufactured through injection moulding and tested afterwards",Not applicable
V004208,M029,G029-03,Elongation at yield,3 %,%,3,Not applicable,Not applicable,=,1,3,Not applicable,Not applicable,%,Published value,Raw material value,Not applicable,Not published,not-stated,Not published,not-stated,Not applicable,Not applicable,Not published,ASTM D638,ASTM D638,Not applicable,Not applicable,Not published,R-EXTRUDR-durapro-abs-cf-TDS-en,p. 1: Elongation at yield ASTM D638 %,"Added 2026-09-19 (m63-batch-b07-extrudr): re-read from the source document, page 1 (SHA-256 recorded in sources.csv). Specimen form from Extrudr's range-wide additional information sheet (R-EXTRUDR-AIS, 04.09.2024, section 4): the test specimens are manufactured through injection moulding and tested afterwards",Not applicable
V004209,M029,G029-03,Elongation at break,8 %,%,8,Not applicable,Not applicable,=,1,8,Not applicable,Not applicable,%,Published value,Raw material value,Not applicable,Not published,not-stated,Not published,not-stated,Not applicable,Not applicable,Not published,ASTM D638,ASTM D638,Not applicable,Not applicable,Not published,R-EXTRUDR-durapro-abs-cf-TDS-en,p. 1: Nominal elongation at break ASTM D638 %,"Added 2026-09-19 (m63-batch-b07-extrudr): re-read from the source document, page 1 (SHA-256 recorded in sources.csv). Specimen form from Extrudr's range-wide additional information sheet (R-EXTRUDR-AIS, 04.09.2024, section 4): the test specimens are manufactured through injection moulding and tested afterwards",Not applicable
V004210,M029,G029-03,Izod impact strength,250 kj/m²,kj/m²,250,Not applicable,Not applicable,=,1,250,Not applicable,Not applicable,kJ/m²,Published value (physically implausible),Raw material value,Not applicable,Not published,not-stated,Not published,not-stated,Not applicable,Not applicable,Not published,ASTM D256,ASTM D256,Not applicable,Notched,Not published,R-EXTRUDR-durapro-abs-cf-TDS-en,p. 1: Notched impact strength ASTM D256 kj/m²,"Added 2026-09-19 (m63-batch-b07-extrudr): re-read from the source document, page 1 (SHA-256 recorded in sources.csv). Specimen form from Extrudr's range-wide additional information sheet (R-EXTRUDR-AIS, 04.09.2024, section 4): the test specimens are manufactured through injection moulding and tested afterwards; The sheet prints 250 in a column headed kj/m², which no notched Izod reaches; ASTM D256 reports in J/m. Recorded as printed.",Not applicable
V004211,M029,G029-03,Izod impact strength,110 kj/m²,kj/m²,110,Not applicable,Not applicable,=,1,110,Not applicable,Not applicable,kJ/m²,Published value,Raw material value,Not applicable,Not published,not-stated,Not published,not-stated,Not applicable,Not applicable,Not published,ASTM D256,ASTM D256,Not applicable,Unnotched,Not published,R-EXTRUDR-durapro-abs-cf-TDS-en,p. 1: Unnotched impact strength ASTM D256 kj/m²,"Added 2026-09-19 (m63-batch-b07-extrudr): re-read from the source document, page 1 (SHA-256 recorded in sources.csv). the row says unnotched and the standard it names is the notched designation; the sheet's own word for the row is kept; Specimen form from Extrudr's range-wide additional information sheet (R-EXTRUDR-AIS, 04.09.2024, section 4): the test specimens are manufactured through injection moulding and tested afterwards",Not applicable
V004212,M029,G029-03,Vicat softening temperature,95 °C,°C,95,Not applicable,Not applicable,=,1,95,Not applicable,Not applicable,°C,Published value,Raw material value,Not applicable,Not published,not-stated,Not published,not-stated,Not applicable,Not applicable,Not published,ASTM D1525,ASTM D1525,Not applicable,Not applicable,Not published,R-EXTRUDR-durapro-abs-cf-TDS-en,p. 1: VICAT A (VST) ASTM D1525 °C,"Added 2026-09-19 (m63-batch-b07-extrudr): re-read from the source document, page 1 (SHA-256 recorded in sources.csv). Specimen form from Extrudr's range-wide additional information sheet (R-EXTRUDR-AIS, 04.09.2024, section 4): the test specimens are manufactured through injection moulding and tested afterwards",Not applicable
V004213,M029,G029-03,Melting temperature,180-200 °C,°C,180,Not applicable,200,=,1,180,Not applicable,200,°C,Published value,Raw material value,Not applicable,Not published,not-stated,Not published,not-stated,Not applicable,Not applicable,Not published,ISO 3146-C,ISO 3146,Not applicable,Not applicable,Not published,R-EXTRUDR-durapro-abs-cf-TDS-en,p. 1: Melting temperature ISO 3146-C °C,"Added 2026-09-19 (m63-batch-b07-extrudr): re-read from the source document, page 1 (SHA-256 recorded in sources.csv). Specimen form from Extrudr's range-wide additional information sheet (R-EXTRUDR-AIS, 04.09.2024, section 4): the test specimens are manufactured through injection moulding and tested afterwards",Not applicable
V004214,M029,G029-03,HDT,88 °C,°C,88,Not applicable,Not applicable,=,1,88,Not applicable,Not applicable,°C,Published value,Raw material value,Not applicable,Not published,not-stated,Not published,not-stated,Not applicable,Not applicable,Not published,ASTM D648,ASTM D648,Not published,Not applicable,Not published,R-EXTRUDR-durapro-abs-cf-TDS-en,p. 1: HDT/B ASTM D648 °C,"Added 2026-09-19 (m63-batch-b07-extrudr): re-read from the source document, page 1 (SHA-256 recorded in sources.csv). Specimen form from Extrudr's range-wide additional information sheet (R-EXTRUDR-AIS, 04.09.2024, section 4): the test specimens are manufactured through injection moulding and tested afterwards",Not applicable
V004215,M029,G029-03,Density,1.04 g/cm³,g/cm³,1.04,Not applicable,Not applicable,=,1000,1040,Not applicable,Not applicable,kg/m³,Published value,Raw material value,Not applicable,Not published,not-stated,Not published,not-stated,Not applicable,Not applicable,Not published,ASTM D792,ASTM D792,Not applicable,Not applicable,Not published,R-EXTRUDR-durapro-abs-cf-TDS-en,p. 1: Density ASTM D792 g/cm³,"Added 2026-09-19 (m63-batch-b07-extrudr): re-read from the source document, page 1 (SHA-256 recorded in sources.csv). Specimen form from Extrudr's range-wide additional information sheet (R-EXTRUDR-AIS, 04.09.2024, section 4): the test specimens are manufactured through injection moulding and tested afterwards",Not applicable
