Repository: faridbnv/h2c-materials

# Filament Atlas

**Live: [pdynamics.ca/h2c-materials](https://pdynamics.ca/h2c-materials/)** · one HTML page, with a page of its own for
each well-documented material beside it, that also runs offline from a file, with no server.

## What it is

Filament Atlas is a tool for a small engineering team choosing a 3D-printing filament for the team's Bambu Lab H2C
printer. It was the H2C Material Selector until 2026-10-16; the built file keeps that name. You say what a part must
do (survive 100 °C, be at least this stiff, be as light as possible), and it answers in two steps:

- **Which kinds of filament** (PLA, PETG, carbon-filled nylon and so on) can do it, and whether the H2C can print them.

File: data/tables/measurements.csv (part 74 of 82)
MeasurementID,MaterialID,GradeID,Property,Raw value,Raw unit,Raw numeric,Raw uncertainty ±,Raw upper bound,Operator,Conversion factor,Normalized value,Normalized uncertainty ±,Normalized upper bound,Normalized unit,Data status,Specimen type,Direction,Moisture condition,Moisture state,Post-processing,Post-processing state,Anneal °C,Anneal h,Test temperature,Standard / load,Standards,Test load MPa,Notch,Specimen / print parameters,SourceID,Locator,Notes,Parse review
V004216,M029,G029-03,Hardness,120,Rockwell R,120,Not applicable,Not applicable,=,1,120,Not applicable,Not applicable,Rockwell R,Published value,Raw material value,Not applicable,Not published,not-stated,Not published,not-stated,Not applicable,Not applicable,Not published,ASTM D785,ASTM D785,Not applicable,Not applicable,Not published,R-EXTRUDR-durapro-abs-cf-TDS-en,p. 1: Hardness Rockwell ASTM D785 R-Skala,"Added 2026-09-19 (m63-batch-b07-extrudr): re-read from the source document, page 1 (SHA-256 recorded in sources.csv). Specimen form from Extrudr's range-wide additional information sheet (R-EXTRUDR-AIS, 04.09.2024, section 4): the test specimens are manufactured through injection moulding and tested afterwards",Not applicable
V004217,M095,G095-02,Melt volume-flow rate,18 cm³/10 min,cm³/10 min,18,Not applicable,Not applicable,=,1,18,Not applicable,Not applicable,cm³/10 min,Published value,Raw material value,Not applicable,Not published,not-stated,Not published,not-stated,Not applicable,Not applicable,Not published,MVR cm³/10 min ISO 1133,ISO 1133,Not applicable,Not applicable,Not published,R-EXTRUDR-durapro-pc-pbt-TDS-en,p. 1: Melt Volume-Flow Rate (MVR) ISO 1133 cm³/10 min,"Added 2026-09-19 (m63-batch-b07-extrudr): re-read from the source document, page 1 (SHA-256 recorded in sources.csv). Specimen form from Extrudr's range-wide additional information sheet (R-EXTRUDR-AIS, 04.09.2024, section 4): the test specimens are manufactured through injection moulding and tested afterwards",Not applicable
V004218,M095,G095-02,Tensile modulus,2200 MPa,MPa,2200,Not applicable,Not applicable,=,0.001,2.2,Not applicable,Not applicable,GPa,Published value,Raw material value,Not applicable,Not published,not-stated,Not published,not-stated,Not applicable,Not applicable,Not published,"ISO 527-1,-2",ISO 527,Not applicable,Not applicable,Not published,R-EXTRUDR-durapro-pc-pbt-TDS-en,"p. 1: Tensile Modulus ISO 527-1,-2 MPa","Added 2026-09-19 (m63-batch-b07-extrudr): re-read from the source document, page 1 (SHA-256 recorded in sources.csv). Specimen form from Extrudr's range-wide additional information sheet (R-EXTRUDR-AIS, 04.09.2024, section 4): the test specimens are manufactured through injection moulding and tested afterwards",Not applicable
V004219,M095,G095-02,Tensile yield strength,60 MPa,MPa,60,Not applicable,Not applicable,=,1,60,Not applicable,Not applicable,MPa,Published value,Raw material value,Not applicable,Not published,not-stated,Not published,not-stated,Not applicable,Not applicable,Not published,"ISO 527-1,-2",ISO 527,Not applicable,Not applicable,Not published,R-EXTRUDR-durapro-pc-pbt-TDS-en,"p. 1: Yield Strength ISO 527-1,-2 MPa","Added 2026-09-19 (m63-batch-b07-extrudr): re-read from the source document, page 1 (SHA-256 recorded in sources.csv). Specimen form from Extrudr's range-wide additional information sheet (R-EXTRUDR-AIS, 04.09.2024, section 4): the test specimens are manufactured through injection moulding and tested afterwards",Not applicable
V004220,M095,G095-02,Elongation at yield,5 %,%,5,Not applicable,Not applicable,=,1,5,Not applicable,Not applicable,%,Published value,Raw material value,Not applicable,Not published,not-stated,Not published,not-stated,Not applicable,Not applicable,Not published,"ISO 527-1,-2",ISO 527,Not applicable,Not applicable,Not published,R-EXTRUDR-durapro-pc-pbt-TDS-en,"p. 1: Yield Strain ISO 527-1,-2 %","Added 2026-09-19 (m63-batch-b07-extrudr): re-read from the source document, page 1 (SHA-256 recorded in sources.csv). Specimen form from Extrudr's range-wide additional information sheet (R-EXTRUDR-AIS, 04.09.2024, section 4): the test specimens are manufactured through injection moulding and tested afterwards",Not applicable
V004221,M095,G095-02,Elongation at break,50 %,%,50,Not applicable,Not applicable,>,1,50,Not applicable,Not applicable,%,Published value,Raw material value,Not applicable,Not published,not-stated,Not published,not-stated,Not applicable,Not applicable,Not published,"ISO 527-1,-2",ISO 527,Not applicable,Not applicable,Not published,R-EXTRUDR-durapro-pc-pbt-TDS-en,"p. 1: Nominal Elongation at Break ISO 527-1,-2 %","Added 2026-09-19 (m63-batch-b07-extrudr): re-read from the source document, page 1 (SHA-256 recorded in sources.csv). Specimen form from Extrudr's range-wide additional information sheet (R-EXTRUDR-AIS, 04.09.2024, section 4): the test specimens are manufactured through injection moulding and tested afterwards",Not applicable
V004222,M095,G095-02,Tensile break strength,50 MPa,MPa,50,Not applicable,Not applicable,=,1,50,Not applicable,Not applicable,MPa,Published value,Raw material value,Not applicable,Not published,not-stated,Not published,not-stated,Not applicable,Not applicable,Not published,"ISO 527-1,-2",ISO 527,Not applicable,Not applicable,Not published,R-EXTRUDR-durapro-pc-pbt-TDS-en,"p. 1: Tensile Strength at Break ISO 527-1,-2 MPa","Added 2026-09-19 (m63-batch-b07-extrudr): re-read from the source document, page 1 (SHA-256 recorded in sources.csv). Specimen form from Extrudr's range-wide additional information sheet (R-EXTRUDR-AIS, 04.09.2024, section 4): the test specimens are manufactured through injection moulding and tested afterwards",Not applicable
V004223,M095,G095-02,Flexural modulus,2150 MPa,MPa,2150,Not applicable,Not applicable,=,0.001,2.15,Not applicable,Not applicable,GPa,Published value,Raw material value,Not applicable,Not published,not-stated,Not published,not-stated,Not applicable,Not applicable,Not published,ISO 178,ISO 178,Not applicable,Not applicable,Not published,R-EXTRUDR-durapro-pc-pbt-TDS-en,p. 1: Flexural Modulus ISO 178 MPa,"Added 2026-09-19 (m63-batch-b07-extrudr): re-read from the source document, page 1 (SHA-256 recorded in sources.csv). Specimen form from Extrudr's range-wide additional information sheet (R-EXTRUDR-AIS, 04.09.2024, section 4): the test specimens are manufactured through injection moulding and tested afterwards",Not applicable
V004224,M095,G095-02,Flexural strength,80 MPa,MPa,80,Not applicable,Not applicable,=,1,80,Not applicable,Not applicable,MPa,Published value,Raw material value,Not applicable,Not published,not-stated,Not published,not-stated,Not applicable,Not applicable,Not published,ISO 178,ISO 178,Not applicable,Not applicable,Not published,R-EXTRUDR-durapro-pc-pbt-TDS-en,p. 1: Flexural Strength ISO 178 MPa,"Added 2026-09-19 (m63-batch-b07-extrudr): re-read from the source document, page 1 (SHA-256 recorded in sources.csv). Specimen form from Extrudr's range-wide additional information sheet (R-EXTRUDR-AIS, 04.09.2024, section 4): the test specimens are manufactured through injection moulding and tested afterwards",Not applicable
V004225,M095,G095-02,Charpy strength,60 kJ/m²,kJ/m²,60,Not applicable,Not applicable,=,1,60,Not applicable,Not applicable,kJ/m²,Published value,Raw material value,Not applicable,Not published,not-stated,Not published,not-stated,Not applicable,Not applicable,Not published,ISO 179/1eA,ISO 179,Not applicable,Notched,Not published,R-EXTRUDR-durapro-pc-pbt-TDS-en,p. 1: Charpy Notched Impact Strength ISO 179/1eA kJ/m²,"Added 2026-09-19 (m63-batch-b07-extrudr): re-read from the source document, page 1 (SHA-256 recorded in sources.csv). Specimen form from Extrudr's range-wide additional information sheet (R-EXTRUDR-AIS, 04.09.2024, section 4): the test specimens are manufactured through injection moulding and tested afterwards",Not applicable
V004226,M095,G095-02,Izod impact strength,50 kJ/m²,kJ/m²,50,Not applicable,Not applicable,=,1,50,Not applicable,Not applicable,kJ/m²,Published value,Raw material value,Not applicable,Not published,not-stated,Not published,not-stated,Not applicable,Not applicable,Not published,ISO 180/A,ISO 180,Not applicable,Notched,Not published,R-EXTRUDR-durapro-pc-pbt-TDS-en,p. 1: Izod Notched Impact Strength ISO 180/A kJ/m²,"Added 2026-09-19 (m63-batch-b07-extrudr): re-read from the source document, page 1 (SHA-256 recorded in sources.csv). Specimen form from Extrudr's range-wide additional information sheet (R-EXTRUDR-AIS, 04.09.2024, section 4): the test specimens are manufactured through injection moulding and tested afterwards",Not applicable
V004227,M095,G095-02,HDT,85 °C,°C,85,Not applicable,Not applicable,=,1,85,Not applicable,Not applicable,°C,Published value,Raw material value,Not applicable,Not published,not-stated,Not published,not-stated,Not applicable,Not applicable,Not published,"1.8 Mpa ISO 75-1,-2",ISO 75,1.8,Not applicable,Not published,R-EXTRUDR-durapro-pc-pbt-TDS-en,"p. 1: Heat Deflection Temperature 1.8 Mpa ISO 75-1,-2 °C","Added 2026-09-19 (m63-batch-b07-extrudr): re-read from the source document, page 1 (SHA-256 recorded in sources.csv). Specimen form from Extrudr's range-wide additional information sheet (R-EXTRUDR-AIS, 04.09.2024, section 4): the test specimens are manufactured through injection moulding and tested afterwards",Not applicable
V004228,M095,G095-02,HDT,110 °C,°C,110,Not applicable,Not applicable,=,1,110,Not applicable,Not applicable,°C,Published value,Raw material value,Not applicable,Not published,not-stated,Not published,not-stated,Not applicable,Not applicable,Not published,"0.45 Mpa ISO 75-1,-2",ISO 75,0.45,Not applicable,Not published,R-EXTRUDR-durapro-pc-pbt-TDS-en,"p. 1: Heat Deflection Temperature 0.45 Mpa ISO 75-1,-2 °C","Added 2026-09-19 (m63-batch-b07-extrudr): re-read from the source document, page 1 (SHA-256 recorded in sources.csv). Specimen form from Extrudr's range-wide additional information sheet (R-EXTRUDR-AIS, 04.09.2024, section 4): the test specimens are manufactured through injection moulding and tested afterwards",Not applicable
V004229,M095,G095-02,Vicat softening temperature,126 °C,°C,126,Not applicable,Not applicable,=,1,126,Not applicable,Not applicable,°C,Published value,Raw material value,Not applicable,Not published,not-stated,Not published,not-stated,Not applicable,Not applicable,Not published,ISO 306,ISO 306,Not applicable,Not applicable,Not published,R-EXTRUDR-durapro-pc-pbt-TDS-en,p. 1: Vicat Softening Temperature ISO 306 °C,"Added 2026-09-19 (m63-batch-b07-extrudr): re-read from the source document, page 1 (SHA-256 recorded in sources.csv). Specimen form from Extrudr's range-wide additional information sheet (R-EXTRUDR-AIS, 04.09.2024, section 4): the test specimens are manufactured through injection moulding and tested afterwards",Not applicable
V004230,M095,G095-02,Thermal conductivity,0.2 W/(m·K),W/(m·K),0.2,Not applicable,Not applicable,=,1,0.2,Not applicable,Not applicable,W/(m·K),Published value,Raw material value,Not applicable,Not published,not-stated,Not published,not-stated,Not applicable,Not applicable,Not published,perpendicular W/ m·K ISO 8302,ISO 8302,Not applicable,Not applicable,Not published,R-EXTRUDR-durapro-pc-pbt-TDS-en,"p. 1: Thermal Conductivity, perpendicular ISO 8302 W/(m·K)","Added 2026-09-19 (m63-batch-b07-extrudr): re-read from the source document, page 1 (SHA-256 recorded in sources.csv). Specimen form from Extrudr's range-wide additional information sheet (R-EXTRUDR-AIS, 04.09.2024, section 4): the test specimens are manufactured through injection moulding and tested afterwards",Not applicable
V004231,M095,G095-02,Water absorption,0.5 %,%,0.5,Not applicable,Not applicable,=,1,0.5,Not applicable,Not applicable,%,Published value,Raw material value,Not applicable,Not published,not-stated,Not published,not-stated,Not applicable,Not applicable,Not published,Saturation Value % ISO 62,ISO 62,Not applicable,Not applicable,Not published,R-EXTRUDR-durapro-pc-pbt-TDS-en,p. 2: Water Absorption (Saturation Value) ISO 62 %,"Added 2026-09-19 (m63-batch-b07-extrudr): re-read from the source document, page 2 (SHA-256 recorded in sources.csv). Specimen form from Extrudr's range-wide additional information sheet (R-EXTRUDR-AIS, 04.09.2024, section 4): the test specimens are manufactured through injection moulding and tested afterwards",Not applicable
V004232,M095,G095-02,Water absorption,0.2 %,%,0.2,Not applicable,Not applicable,=,1,0.2,Not applicable,Not applicable,%,Published value,Raw material value,Not applicable,Not published,not-stated,Not published,not-stated,Not applicable,Not applicable,Not published,Equilibrium Value % ISO 62,ISO 62,Not applicable,Not applicable,Not published,R-EXTRUDR-durapro-pc-pbt-TDS-en,p. 2: Water Absorption (Equilibrium Value) ISO 62 %,"Added 2026-09-19 (m63-batch-b07-extrudr): re-read from the source document, page 2 (SHA-256 recorded in sources.csv). Specimen form from Extrudr's range-wide additional information sheet (R-EXTRUDR-AIS, 04.09.2024, section 4): the test specimens are manufactured through injection moulding and tested afterwards",Not applicable
V004233,M095,G095-02,Density,1200 kg/m³,kg/m³,1200,Not applicable,Not applicable,=,1,1200,Not applicable,Not applicable,kg/m³,Published value,Raw material value,Not applicable,Not published,not-stated,Not published,not-stated,Not applicable,Not applicable,Not published,ISO 1183-1,ISO 1183,Not applicable,Not applicable,Not published,R-EXTRUDR-durapro-pc-pbt-TDS-en,p. 2: Density ISO 1183-1 kg/m³,"Added 2026-09-19 (m63-batch-b07-extrudr): re-read from the source document, page 2 (SHA-256 recorded in sources.csv). Specimen form from Extrudr's range-wide additional information sheet (R-EXTRUDR-AIS, 04.09.2024, section 4): the test specimens are manufactured through injection moulding and tested afterwards",Not applicable
V004234,M001,G001-32,Tensile modulus,3200 MPa,MPa,3200,Not applicable,Not applicable,=,0.001,3.2,Not applicable,Not applicable,GPa,Published value,Raw material value,Not applicable,Not published,not-stated,Not published,not-stated,Not applicable,Not applicable,Not published,ISO 527-2,ISO 527,Not applicable,Not applicable,Not published,R-EXTRUDR-pla-tough-TDS-en,p. 1: Tensile modulus (Young‘s modulus) ISO 527-2 MPa,"Added 2026-09-19 (m63-batch-b07-extrudr): re-read from the source document, page 1 (SHA-256 recorded in sources.csv). Specimen form from Extrudr's range-wide additional information sheet (R-EXTRUDR-AIS, 04.09.2024, section 4): the test specimens are manufactured through injection moulding and tested afterwards",Not applicable
V004235,M001,G001-32,Tensile yield strength,"56,9 MPa",MPa,56.9,Not applicable,Not applicable,=,1,56.9,Not applicable,Not applicable,MPa,Published value,Raw material value,Not applicable,Not published,not-stated,Not published,not-stated,Not applicable,Not applicable,Not published,ISO 527-2,ISO 527,Not applicable,Not applicable,Not published,R-EXTRUDR-pla-tough-TDS-en,p. 1: Tensile strength at yield ISO 527-2 MPa,"Added 2026-09-19 (m63-batch-b07-extrudr): re-read from the source document, page 1 (SHA-256 recorded in sources.csv). Specimen form from Extrudr's range-wide additional information sheet (R-EXTRUDR-AIS, 04.09.2024, section 4): the test specimens are manufactured through injection moulding and tested afterwards",Not applicable
V004236,M001,G001-32,Elongation at break,14 %,%,14,Not applicable,Not applicable,=,1,14,Not applicable,Not applicable,%,Published value,Raw material value,Not applicable,Not published,not-stated,Not published,not-stated,Not applicable,Not applicable,Not published,ISO 527-2,ISO 527,Not applicable,Not applicable,Not published,R-EXTRUDR-pla-tough-TDS-en,p. 1: Elongation at break ISO 527-2 %,"Added 2026-09-19 (m63-batch-b07-extrudr): re-read from the source document, page 1 (SHA-256 recorded in sources.csv). Specimen form from Extrudr's range-wide additional information sheet (R-EXTRUDR-AIS, 04.09.2024, section 4): the test specimens are manufactured through injection moulding and tested afterwards",Not applicable
V004237,M001,G001-32,Flexural modulus,3340 MPa,MPa,3340,Not applicable,Not applicable,=,0.001,3.34,Not applicable,Not applicable,GPa,Published value,Raw material value,Not applicable,Not published,not-stated,Not published,not-stated,Not applicable,Not applicable,Not published,ISO 178,ISO 178,Not applicable,Not applicable,Not published,R-EXTRUDR-pla-tough-TDS-en,p. 1: Flexural modulus ISO 178 MPa,"Added 2026-09-19 (m63-batch-b07-extrudr): re-read from the source document, page 1 (SHA-256 recorded in sources.csv). Specimen form from Extrudr's range-wide additional information sheet (R-EXTRUDR-AIS, 04.09.2024, section 4): the test specimens are manufactured through injection moulding and tested afterwards",Not applicable
V004238,M001,G001-32,Flexural strength,"89,8 MPa",MPa,89.8,Not applicable,Not applicable,=,1,89.8,Not applicable,Not applicable,MPa,Published value,Raw material value,Not applicable,Not published,not-stated,Not published,not-stated,Not applicable,Not applicable,Not published,ISO 178,ISO 178,Not applicable,Not applicable,Not published,R-EXTRUDR-pla-tough-TDS-en,p. 1: Flexural strength ISO 178 MPa,"Added 2026-09-19 (m63-batch-b07-extrudr): re-read from the source document, page 1 (SHA-256 recorded in sources.csv). Specimen form from Extrudr's range-wide additional information sheet (R-EXTRUDR-AIS, 04.09.2024, section 4): the test specimens are manufactured through injection moulding and tested afterwards",Not applicable
V004239,M001,G001-32,Vicat softening temperature,65 °C,°C,65,Not applicable,Not applicable,=,1,65,Not applicable,Not applicable,°C,Published value,Raw material value,Not applicable,Not published,not-stated,Not published,not-stated,Not applicable,Not applicable,Not published,ISO 306 A50,ISO 306,Not applicable,Not applicable,Not published,R-EXTRUDR-pla-tough-TDS-en,p. 1: Vicat softening temp. ISO 306 A50 °C,"Added 2026-09-19 (m63-batch-b07-extrudr): re-read from the source document, page 1 (SHA-256 recorded in sources.csv). Specimen form from Extrudr's range-wide additional information sheet (R-EXTRUDR-AIS, 04.09.2024, section 4): the test specimens are manufactured through injection moulding and tested afterwards",Not applicable
V004240,M001,G001-32,Vicat softening temperature,150 °C,°C,150,Not applicable,Not applicable,>,1,150,Not applicable,Not applicable,°C,Published value,Raw material value,Not applicable,Not published,not-stated,sintered,not-stated,Not applicable,Not applicable,Not published,ISO 306 A50,ISO 306,Not applicable,Not applicable,Not published,R-EXTRUDR-pla-tough-TDS-en,p. 1: Vicat softening temp. (*sintered) ISO 306 A50 °C,"Added 2026-09-19 (m63-batch-b07-extrudr): re-read from the source document, page 1 (SHA-256 recorded in sources.csv). Specimen form from Extrudr's range-wide additional information sheet (R-EXTRUDR-AIS, 04.09.2024, section 4): the test specimens are manufactured through injection moulding and tested afterwards",Not applicable
V004241,M001,G001-32,Melting temperature,180 °C,°C,180,Not applicable,Not applicable,=,1,180,Not applicable,Not applicable,°C,Published value,Raw material value,Not applicable,Not published,not-stated,Not published,not-stated,Not applicable,Not applicable,Not published,ISO 3146-C,ISO 3146,Not applicable,Not applicable,Not published,R-EXTRUDR-pla-tough-TDS-en,p. 1: Melting point (Tm) ISO 3146-C °C,"Added 2026-09-19 (m63-batch-b07-extrudr): re-read from the source document, page 1 (SHA-256 recorded in sources.csv). Specimen form from Extrudr's range-wide additional information sheet (R-EXTRUDR-AIS, 04.09.2024, section 4): the test specimens are manufactured through injection moulding and tested afterwards",Not applicable
V004242,M001,G001-32,Melt mass-flow rate,21 ± 3 g/10min,g/10min,21,3,Not applicable,=,1,21,3,Not applicable,g/10 min,Published value,Raw material value,Not applicable,Not published,not-stated,Not published,not-stated,Not applicable,Not applicable,Not published,MFR g/10min ISO 1133-1,ISO 1133,Not applicable,Not applicable,Not published,R-EXTRUDR-pla-tough-TDS-en,p. 1: Melt flow rate (MFR) ISO 1133-1 g/10min,"Added 2026-09-19 (m63-batch-b07-extrudr): re-read from the source document, page 1 (SHA-256 recorded in sources.csv). Specimen form from Extrudr's range-wide additional information sheet (R-EXTRUDR-AIS, 04.09.2024, section 4): the test specimens are manufactured through injection moulding and tested afterwards",Not applicable
V004243,M001,G001-32,Density,1.2 g/cm³,g/cm³,1.2,Not applicable,Not applicable,=,1000,1200,Not applicable,Not applicable,kg/m³,Published value,Raw material value,Not applicable,Not published,not-stated,Not published,not-stated,Not applicable,Not applicable,Not published,ISO 1183,ISO 1183,Not applicable,Not applicable,Not published,R-EXTRUDR-pla-tough-TDS-en,p. 1: Density ISO 1183 g/cm³,"Added 2026-09-19 (m63-batch-b07-extrudr): re-read from the source document, page 1 (SHA-256 recorded in sources.csv). Specimen form from Extrudr's range-wide additional information sheet (R-EXTRUDR-AIS, 04.09.2024, section 4): the test specimens are manufactured through injection moulding and tested afterwards",Not applicable
V004244,M001,G001-33,Flexural modulus,2650 MPa,MPa,2650,Not applicable,Not applicable,=,0.001,2.65,Not applicable,Not applicable,GPa,Published value,Raw material value,Not applicable,Not published,not-stated,Not published,not-stated,Not applicable,Not applicable,Not published,ISO 178,ISO 178,Not applicable,Not applicable,Not published,R-EXTRUDR-pla-nx2-matt-TDS-en,p. 1: Flexural modulus (E-Modulus)ISO 178 MPa,"Added 2026-09-19 (m63-batch-b07-extrudr): re-read from the source document, page 1 (SHA-256 recorded in sources.csv). Specimen form from Extrudr's range-wide additional information sheet (R-EXTRUDR-AIS, 04.09.2024, section 4): the test specimens are manufactured through injection moulding and tested afterwards",Not applicable
V004245,M001,G001-33,Tensile modulus,2600 MPa,MPa,2600,Not applicable,Not applicable,=,0.001,2.6,Not applicable,Not applicable,GPa,Published value,Raw material value,Not applicable,Not published,not-stated,Not published,not-stated,Not applicable,Not applicable,Not published,ISO 527,ISO 527,Not applicable,Not applicable,Not published,R-EXTRUDR-pla-nx2-matt-TDS-en,p. 1: Tensile modulus (E-Modulus) ISO 527 MPa,"Added 2026-09-19 (m63-batch-b07-extrudr): re-read from the source document, page 1 (SHA-256 recorded in sources.csv). Specimen form from Extrudr's range-wide additional information sheet (R-EXTRUDR-AIS, 04.09.2024, section 4): the test specimens are manufactured through injection moulding and tested afterwards",Not applicable
V004246,M001,G001-33,Tensile strength (endpoint unspecified),47 MPa,MPa,47,Not applicable,Not applicable,=,1,47,Not applicable,Not applicable,MPa,Published value,Raw material value,Not applicable,Not published,not-stated,Not published,not-stated,Not applicable,Not applicable,Not published,ISO 527,ISO 527,Not applicable,Not applicable,Not published,R-EXTRUDR-pla-nx2-matt-TDS-en,p. 1: Tensile strength ISO 527 MPa,"Added 2026-09-19 (m63-batch-b07-extrudr): re-read from the source document, page 1 (SHA-256 recorded in sources.csv). Specimen form from Extrudr's range-wide additional information sheet (R-EXTRUDR-AIS, 04.09.2024, section 4): the test specimens are manufactured through injection moulding and tested afterwards",Not applicable
V004247,M001,G001-33,Tensile strain at strength,4 %,%,4,Not applicable,Not applicable,=,1,4,Not applicable,Not applicable,%,Published value,Raw material value,Not applicable,Not published,not-stated,Not published,not-stated,Not applicable,Not applicable,Not published,ISO 527,ISO 527,Not applicable,Not applicable,Not published,R-EXTRUDR-pla-nx2-matt-TDS-en,p. 1: Elongation at strength ISO 527 %,"Added 2026-09-19 (m63-batch-b07-extrudr): re-read from the source document, page 1 (SHA-256 recorded in sources.csv). Specimen form from Extrudr's range-wide additional information sheet (R-EXTRUDR-AIS, 04.09.2024, section 4): the test specimens are manufactured through injection moulding and tested afterwards",Not applicable
V004248,M001,G001-33,Tensile break strength,23 MPa,MPa,23,Not applicable,Not applicable,=,1,23,Not applicable,Not applicable,MPa,Published value,Raw material value,Not applicable,Not published,not-stated,Not published,not-stated,Not applicable,Not applicable,Not published,ISO 527,ISO 527,Not applicable,Not applicable,Not published,R-EXTRUDR-pla-nx2-matt-TDS-en,p. 1: Stress at break ISO 527 MPa,"Added 2026-09-19 (m63-batch-b07-extrudr): re-read from the source document, page 1 (SHA-256 recorded in sources.csv). Specimen form from Extrudr's range-wide additional information sheet (R-EXTRUDR-AIS, 04.09.2024, section 4): the test specimens are manufactured through injection moulding and tested afterwards",Not applicable
V004249,M001,G001-33,Elongation at break,19 %,%,19,Not applicable,Not applicable,=,1,19,Not applicable,Not applicable,%,Published value,Raw material value,Not applicable,Not published,not-stated,Not published,not-stated,Not applicable,Not applicable,Not published,ISO 527-2,ISO 527,Not applicable,Not applicable,Not published,R-EXTRUDR-pla-nx2-matt-TDS-en,p. 1: Nominal elongation at break ISO 527-2 %,"Added 2026-09-19 (m63-batch-b07-extrudr): re-read from the source document, page 1 (SHA-256 recorded in sources.csv). Specimen form from Extrudr's range-wide additional information sheet (R-EXTRUDR-AIS, 04.09.2024, section 4): the test specimens are manufactured through injection moulding and tested afterwards",Not applicable
V004250,M001,G001-33,Charpy strength,7 kj/m²,kj/m²,7,Not applicable,Not applicable,=,1,7,Not applicable,Not applicable,kJ/m²,Published value,Raw material value,Not applicable,Not published,not-stated,Not published,not-stated,Not applicable,Not applicable,Not published,ISO 179/1eA,ISO 179,Not applicable,Notched,Not published,R-EXTRUDR-pla-nx2-matt-TDS-en,p. 1: Notched impact strength ISO 179/1eA kj/m²,"Added 2026-09-19 (m63-batch-b07-extrudr): re-read from the source document, page 1 (SHA-256 recorded in sources.csv). Specimen form from Extrudr's range-wide additional information sheet (R-EXTRUDR-AIS, 04.09.2024, section 4): the test specimens are manufactured through injection moulding and tested afterwards",Not applicable
V004251,M001,G001-33,Vicat softening temperature,60 °C,°C,60,Not applicable,Not applicable,=,1,60,Not applicable,Not applicable,°C,Published value,Raw material value,Not applicable,Not published,not-stated,Not published,not-stated,Not applicable,Not applicable,Not published,ISO 306,ISO 306,Not applicable,Not applicable,Not published,R-EXTRUDR-pla-nx2-matt-TDS-en,p. 1: VICAT A (VST) ISO 306 °C,"Added 2026-09-19 (m63-batch-b07-extrudr): re-read from the source document, page 1 (SHA-256 recorded in sources.csv). Specimen form from Extrudr's range-wide additional information sheet (R-EXTRUDR-AIS, 04.09.2024, section 4): the test specimens are manufactured through injection moulding and tested afterwards",Not applicable
V004252,M001,G001-33,Melting temperature,180-200 °C,°C,180,Not applicable,200,=,1,180,Not applicable,200,°C,Published value,Raw material value,Not applicable,Not published,not-stated,Not published,not-stated,Not applicable,Not applicable,Not published,ISO 3146-C,ISO 3146,Not applicable,Not applicable,Not published,R-EXTRUDR-pla-nx2-matt-TDS-en,p. 1: Melting temperature ISO 3146-C °C,"Added 2026-09-19 (m63-batch-b07-extrudr): re-read from the source document, page 1 (SHA-256 recorded in sources.csv). Specimen form from Extrudr's range-wide additional information sheet (R-EXTRUDR-AIS, 04.09.2024, section 4): the test specimens are manufactured through injection moulding and tested afterwards",Not applicable
V004253,M001,G001-33,Melt mass-flow rate,5 g/10min,g/10min,5,Not applicable,Not applicable,=,1,5,Not applicable,Not applicable,g/10 min,Published value,Raw material value,Not applicable,Not published,not-stated,Not published,not-stated,Not applicable,Not applicable,Not published,10min ISO 1133,ISO 1133,Not applicable,Not applicable,Not published,R-EXTRUDR-pla-nx2-matt-TDS-en,p. 1: MFR ISO 1133 g/10min,"Added 2026-09-19 (m63-batch-b07-extrudr): re-read from the source document, page 1 (SHA-256 recorded in sources.csv). Specimen form from Extrudr's range-wide additional information sheet (R-EXTRUDR-AIS, 04.09.2024, section 4): the test specimens are manufactured through injection moulding and tested afterwards",Not applicable
V004254,M001,G001-33,Density,1.3 g/cm³,g/cm³,1.3,Not applicable,Not applicable,=,1000,1300,Not applicable,Not applicable,kg/m³,Published value,Raw material value,Not applicable,Not published,not-stated,Not published,not-stated,Not applicable,Not applicable,Not published,ISO 1183,ISO 1183,Not applicable,Not applicable,Not published,R-EXTRUDR-pla-nx2-matt-TDS-en,p. 1: Density ISO 1183 g/cm³,"Added 2026-09-19 (m63-batch-b07-extrudr): re-read from the source document, page 1 (SHA-256 recorded in sources.csv). Specimen form from Extrudr's range-wide additional information sheet (R-EXTRUDR-AIS, 04.09.2024, section 4): the test specimens are manufactured through injection moulding and tested afterwards",Not applicable
V004255,M001,G001-34,Tensile modulus,500 MPa,MPa,500,Not applicable,Not applicable,=,0.001,0.5,Not applicable,Not applicable,GPa,Published value (physically implausible),Raw material value,Not applicable,Not published,not-stated,Not published,not-stated,Not applicable,Not applicable,Not published,ASTM D882,ASTM D882,Not applicable,Not applicable,Not published,R-EXTRUDR-pla-basic-TDS-en,p. 1: Tensile modulus (E-Modulus) ASTM D882 MPa,"Added 2026-09-19 (m63-batch-b07-extrudr): re-read from the source document, page 1 (SHA-256 recorded in sources.csv). Specimen form from Extrudr's range-wide additional information sheet (R-EXTRUDR-AIS, 04.09.2024, section 4): the test specimens are manufactured through injection moulding and tested afterwards; The value cell prints ""500 (3,5)"" under a column headed MPa. 500 MPa is not a modulus a PLA reaches and 3.5 GPa is; which of the two the sheet means it does not say. Recorded as the column states it.",Not applicable
V004256,M001,G001-34,Tensile strength (endpoint unspecified),53 MPa,MPa,53,Not applicable,Not applicable,=,1,53,Not applicable,Not applicable,MPa,Published value,Raw material value,Not applicable,Not published,not-stated,Not published,not-stated,Not applicable,Not applicable,Not published,ASTM D882,ASTM D882,Not applicable,Not applicable,Not published,R-EXTRUDR-pla-basic-TDS-en,p. 1: Tensile strength ASTM D882 MPa,"Added 2026-09-19 (m63-batch-b07-extrudr): re-read from the source document, page 1 (SHA-256 recorded in sources.csv). Specimen form from Extrudr's range-wide additional information sheet (R-EXTRUDR-AIS, 04.09.2024, section 4): the test specimens are manufactured through injection moulding and tested afterwards",Not applicable
V004257,M001,G001-34,Tensile break strength,60 MPa,MPa,60,Not applicable,Not applicable,=,1,60,Not applicable,Not applicable,MPa,Published value,Raw material value,Not applicable,Not published,not-stated,Not published,not-stated,Not applicable,Not applicable,Not published,ASTM D882,ASTM D882,Not applicable,Not applicable,Not published,R-EXTRUDR-pla-basic-TDS-en,p. 1: Stress at break ASTM D882 MPa,"Added 2026-09-19 (m63-batch-b07-extrudr): re-read from the source document, page 1 (SHA-256 recorded in sources.csv). Specimen form from Extrudr's range-wide additional information sheet (R-EXTRUDR-AIS, 04.09.2024, section 4): the test specimens are manufactured through injection moulding and tested afterwards",Not applicable
V004258,M001,G001-34,Elongation at break,6 %,%,6,Not applicable,Not applicable,=,1,6,Not applicable,Not applicable,%,Published value,Raw material value,Not applicable,Not published,not-stated,Not published,not-stated,Not applicable,Not applicable,Not published,ASTM D882,ASTM D882,Not applicable,Not applicable,Not published,R-EXTRUDR-pla-basic-TDS-en,p. 1: Nominal elongation at break ASTM D882 %,"Added 2026-09-19 (m63-batch-b07-extrudr): re-read from the source document, page 1 (SHA-256 recorded in sources.csv). Specimen form from Extrudr's range-wide additional information sheet (R-EXTRUDR-AIS, 04.09.2024, section 4): the test specimens are manufactured through injection moulding and tested afterwards",Not applicable
V004259,M001,G001-34,Izod impact strength,"0,3 kj/m²",kj/m²,0.3,Not applicable,Not applicable,=,1,0.3,Not applicable,Not applicable,kJ/m²,Published value,Raw material value,Not applicable,Not published,not-stated,Not published,not-stated,Not applicable,Not applicable,Not published,ASTM D256,ASTM D256,Not applicable,Notched,Not published,R-EXTRUDR-pla-basic-TDS-en,p. 1: Notched impact strength ASTM D256 kj/m²,"Added 2026-09-19 (m63-batch-b07-extrudr): re-read from the source document, page 1 (SHA-256 recorded in sources.csv). Specimen form from Extrudr's range-wide additional information sheet (R-EXTRUDR-AIS, 04.09.2024, section 4): the test specimens are manufactured through injection moulding and tested afterwards",Not applicable
V004260,M001,G001-34,HDT,55 °C,°C,55,Not applicable,Not applicable,=,1,55,Not applicable,Not applicable,°C,Published value,Raw material value,Not applicable,Not published,not-stated,Not published,not-stated,Not applicable,Not applicable,Not published,E2092,ASTM E2092,Not published,Not applicable,Not published,R-EXTRUDR-pla-basic-TDS-en,p. 1: HDT ASTM E2092 °C,"Added 2026-09-19 (m63-batch-b07-extrudr): re-read from the source document, page 1 (SHA-256 recorded in sources.csv). Specimen form from Extrudr's range-wide additional information sheet (R-EXTRUDR-AIS, 04.09.2024, section 4): the test specimens are manufactured through injection moulding and tested afterwards",Not applicable
V004261,M001,G001-34,Melting temperature,180-200 °C,°C,180,Not applicable,200,=,1,180,Not applicable,200,°C,Published value,Raw material value,Not applicable,Not published,not-stated,Not published,not-stated,Not applicable,Not applicable,Not published,ISO 3146-C,ISO 3146,Not applicable,Not applicable,Not published,R-EXTRUDR-pla-basic-TDS-en,p. 1: Melting temperature ISO 3146-C °C,"Added 2026-09-19 (m63-batch-b07-extrudr): re-read from the source document, page 1 (SHA-256 recorded in sources.csv). Specimen form from Extrudr's range-wide additional information sheet (R-EXTRUDR-AIS, 04.09.2024, section 4): the test specimens are manufactured through injection moulding and tested afterwards",Not applicable
V004262,M001,G001-34,Melt mass-flow rate,6 g/10min,g/10min,6,Not applicable,Not applicable,=,1,6,Not applicable,Not applicable,g/10 min,Published value,Raw material value,Not applicable,Not published,not-stated,Not published,not-stated,Not applicable,Not applicable,Not published,10min ASTM D1238,ASTM D1238,Not applicable,Not applicable,Not published,R-EXTRUDR-pla-basic-TDS-en,p. 1: MFR ASTM D1238 g/10min,"Added 2026-09-19 (m63-batch-b07-extrudr): re-read from the source document, page 1 (SHA-256 recorded in sources.csv). Specimen form from Extrudr's range-wide additional information sheet (R-EXTRUDR-AIS, 04.09.2024, section 4): the test specimens are manufactured through injection moulding and tested afterwards",Not applicable
V004263,M001,G001-34,Density,"1,24 g/cm³",g/cm³,1.24,Not applicable,Not applicable,=,1000,1240,Not applicable,Not applicable,kg/m³,Published value,Raw material value,Not applicable,Not published,not-stated,Not published,not-stated,Not applicable,Not applicable,Not published,ASTM D792,ASTM D792,Not applicable,Not applicable,Not published,R-EXTRUDR-pla-basic-TDS-en,p. 1: Density ASTM D792 g/cm³,"Added 2026-09-19 (m63-batch-b07-extrudr): re-read from the source document, page 1 (SHA-256 recorded in sources.csv). Specimen form from Extrudr's range-wide additional information sheet (R-EXTRUDR-AIS, 04.09.2024, section 4): the test specimens are manufactured through injection moulding and tested afterwards",Not applicable
V004264,M027,G027-11,Flexural modulus,2550 MPa,MPa,2550,Not applicable,Not applicable,=,0.001,2.55,Not applicable,Not applicable,GPa,Published value,Raw material value,Not applicable,Not published,not-stated,Not published,not-stated,Not applicable,Not applicable,Not published,ASTM D790,ASTM D790,Not applicable,Not applicable,Not published,R-EXTRUDR-durapro-abs-TDS-en,p. 1: Flexural modulus (E-Modulus) ASTM D790 MPa,"Added 2026-09-19 (m63-batch-b07-extrudr): re-read from the source document, page 1 (SHA-256 recorded in sources.csv). Specimen form from Extrudr's range-wide additional information sheet (R-EXTRUDR-AIS, 04.09.2024, section 4): the test specimens are manufactured through injection moulding and tested afterwards",Not applicable
V004265,M027,G027-11,Flexural strength,78 MPa,MPa,78,Not applicable,Not applicable,=,1,78,Not applicable,Not applicable,MPa,Published value,Raw material value,Not applicable,Not published,not-stated,Not published,not-stated,Not applicable,Not applicable,Not published,ASTM D790,ASTM D790,Not applicable,Not applicable,Not published,R-EXTRUDR-durapro-abs-TDS-en,p. 1: Flexural strength ASTM D790 MPa,"Added 2026-09-19 (m63-batch-b07-extrudr): re-read from the source document, page 1 (SHA-256 recorded in sources.csv). Specimen form from Extrudr's range-wide additional information sheet (R-EXTRUDR-AIS, 04.09.2024, section 4): the test specimens are manufactured through injection moulding and tested afterwards",Not applicable
V004266,M027,G027-11,Tensile modulus,2350 MPa,MPa,2350,Not applicable,Not applicable,=,0.001,2.35,Not applicable,Not applicable,GPa,Published value,Raw material value,Not applicable,Not published,not-stated,Not published,not-stated,Not applicable,Not applicable,Not published,ASTM D638,ASTM D638,Not applicable,Not applicable,Not published,R-EXTRUDR-durapro-abs-TDS-en,p. 1: Tensile modulus (E-Modulus) ASTM D638 MPa,"Added 2026-09-19 (m63-batch-b07-extrudr): re-read from the source document, page 1 (SHA-256 recorded in sources.csv). Specimen form from Extrudr's range-wide additional information sheet (R-EXTRUDR-AIS, 04.09.2024, section 4): the test specimens are manufactured through injection moulding and tested afterwards",Not applicable
V004267,M027,G027-11,Tensile strength (endpoint unspecified),49 MPa,MPa,49,Not applicable,Not applicable,=,1,49,Not applicable,Not applicable,MPa,Published value,Raw material value,Not applicable,Not published,not-stated,Not published,not-stated,Not applicable,Not applicable,Not published,ASTM D638,ASTM D638,Not applicable,Not applicable,Not published,R-EXTRUDR-durapro-abs-TDS-en,p. 1: Tensile strength ASTM D638 MPa,"Added 2026-09-19 (m63-batch-b07-extrudr): re-read from the source document, page 1 (SHA-256 recorded in sources.csv). Specimen form from Extrudr's range-wide additional information sheet (R-EXTRUDR-AIS, 04.09.2024, section 4): the test specimens are manufactured through injection moulding and tested afterwards",Not applicable
V004268,M027,G027-11,Elongation at yield,5 %,%,5,Not applicable,Not applicable,=,1,5,Not applicable,Not applicable,%,Published value,Raw material value,Not applicable,Not published,not-stated,Not published,not-stated,Not applicable,Not applicable,Not published,ASTM D638,ASTM D638,Not applicable,Not applicable,Not published,R-EXTRUDR-durapro-abs-TDS-en,p. 1: Elongation at yield ASTM D638 %,"Added 2026-09-19 (m63-batch-b07-extrudr): re-read from the source document, page 1 (SHA-256 recorded in sources.csv). Specimen form from Extrudr's range-wide additional information sheet (R-EXTRUDR-AIS, 04.09.2024, section 4): the test specimens are manufactured through injection moulding and tested afterwards",Not applicable
V004269,M027,G027-11,Elongation at break,10 %,%,10,Not applicable,Not applicable,=,1,10,Not applicable,Not applicable,%,Published value,Raw material value,Not applicable,Not published,not-stated,Not published,not-stated,Not applicable,Not applicable,Not published,ASTM D638,ASTM D638,Not applicable,Not applicable,Not published,R-EXTRUDR-durapro-abs-TDS-en,p. 1: Nominal elongation at break ASTM D638 %,"Added 2026-09-19 (m63-batch-b07-extrudr): re-read from the source document, page 1 (SHA-256 recorded in sources.csv). Specimen form from Extrudr's range-wide additional information sheet (R-EXTRUDR-AIS, 04.09.2024, section 4): the test specimens are manufactured through injection moulding and tested afterwards",Not applicable
