Repository: faridbnv/h2c-materials

# Filament Atlas

**Live: [pdynamics.ca/h2c-materials](https://pdynamics.ca/h2c-materials/)** · one HTML page, with a page of its own for
each well-documented material beside it, that also runs offline from a file, with no server.

## What it is

Filament Atlas is a tool for a small engineering team choosing a 3D-printing filament for the team's Bambu Lab H2C
printer. It was the H2C Material Selector until 2026-10-16; the built file keeps that name. You say what a part must
do (survive 100 °C, be at least this stiff, be as light as possible), and it answers in two steps:

- **Which kinds of filament** (PLA, PETG, carbon-filled nylon and so on) can do it, and whether the H2C can print them.

File: data/tables/measurements.csv (part 75 of 82)
MeasurementID,MaterialID,GradeID,Property,Raw value,Raw unit,Raw numeric,Raw uncertainty ±,Raw upper bound,Operator,Conversion factor,Normalized value,Normalized uncertainty ±,Normalized upper bound,Normalized unit,Data status,Specimen type,Direction,Moisture condition,Moisture state,Post-processing,Post-processing state,Anneal °C,Anneal h,Test temperature,Standard / load,Standards,Test load MPa,Notch,Specimen / print parameters,SourceID,Locator,Notes,Parse review
V004270,M027,G027-11,Izod impact strength,220 kj/m²,kj/m²,220,Not applicable,Not applicable,=,1,220,Not applicable,Not applicable,kJ/m²,Published value (physically implausible),Raw material value,Not applicable,Not published,not-stated,Not published,not-stated,Not applicable,Not applicable,Not published,ASTM D256,ASTM D256,Not applicable,Notched,Not published,R-EXTRUDR-durapro-abs-TDS-en,p. 1: Notched impact strength ASTM D256 kj/m²,"Added 2026-09-19 (m63-batch-b07-extrudr): re-read from the source document, page 1 (SHA-256 recorded in sources.csv). Specimen form from Extrudr's range-wide additional information sheet (R-EXTRUDR-AIS, 04.09.2024, section 4): the test specimens are manufactured through injection moulding and tested afterwards; The sheet prints 220 in a column headed kj/m², which no notched Izod of an ABS reaches; ASTM D256, the method the row names, reports in J/m, and 220 J/m is an ordinary ABS. Recorded as printed.",Not applicable
V004271,M027,G027-11,Izod impact strength,90 kj/m²,kj/m²,90,Not applicable,Not applicable,=,1,90,Not applicable,Not applicable,kJ/m²,Published value,Raw material value,Not applicable,Not published,not-stated,Not published,not-stated,Not applicable,Not applicable,Not published,ASTM D256,ASTM D256,Not applicable,Unnotched,Not published,R-EXTRUDR-durapro-abs-TDS-en,p. 1: Unnotched impact strength ASTM D256 kj/m²,"Added 2026-09-19 (m63-batch-b07-extrudr): re-read from the source document, page 1 (SHA-256 recorded in sources.csv). the row says unnotched and the standard it names is the notched designation; the sheet's own word for the row is kept; Specimen form from Extrudr's range-wide additional information sheet (R-EXTRUDR-AIS, 04.09.2024, section 4): the test specimens are manufactured through injection moulding and tested afterwards",Not applicable
V004272,M027,G027-11,Vicat softening temperature,92 °C,°C,92,Not applicable,Not applicable,=,1,92,Not applicable,Not applicable,°C,Published value,Raw material value,Not applicable,Not published,not-stated,Not published,not-stated,Not applicable,Not applicable,Not published,ASTM D1525,ASTM D1525,Not applicable,Not applicable,Not published,R-EXTRUDR-durapro-abs-TDS-en,p. 1: VICAT A (VST) ASTM D1525 °C,"Added 2026-09-19 (m63-batch-b07-extrudr): re-read from the source document, page 1 (SHA-256 recorded in sources.csv). Specimen form from Extrudr's range-wide additional information sheet (R-EXTRUDR-AIS, 04.09.2024, section 4): the test specimens are manufactured through injection moulding and tested afterwards",Not applicable
V004273,M027,G027-11,Melting temperature,180-200 °C,°C,180,Not applicable,200,=,1,180,Not applicable,200,°C,Published value,Raw material value,Not applicable,Not published,not-stated,Not published,not-stated,Not applicable,Not applicable,Not published,ISO 3146-C,ISO 3146,Not applicable,Not applicable,Not published,R-EXTRUDR-durapro-abs-TDS-en,p. 1: Melting temperature ISO 3146-C °C,"Added 2026-09-19 (m63-batch-b07-extrudr): re-read from the source document, page 1 (SHA-256 recorded in sources.csv). Specimen form from Extrudr's range-wide additional information sheet (R-EXTRUDR-AIS, 04.09.2024, section 4): the test specimens are manufactured through injection moulding and tested afterwards",Not applicable
V004274,M027,G027-11,HDT,85 °C,°C,85,Not applicable,Not applicable,=,1,85,Not applicable,Not applicable,°C,Published value,Raw material value,Not applicable,Not published,not-stated,Not published,not-stated,Not applicable,Not applicable,Not published,ASTM D648,ASTM D648,Not published,Not applicable,Not published,R-EXTRUDR-durapro-abs-TDS-en,p. 1: HDT/B ASTM D648 °C,"Added 2026-09-19 (m63-batch-b07-extrudr): re-read from the source document, page 1 (SHA-256 recorded in sources.csv). Specimen form from Extrudr's range-wide additional information sheet (R-EXTRUDR-AIS, 04.09.2024, section 4): the test specimens are manufactured through injection moulding and tested afterwards",Not applicable
V004275,M027,G027-11,Density,1.06 g/cm³,g/cm³,1.06,Not applicable,Not applicable,=,1000,1060,Not applicable,Not applicable,kg/m³,Published value,Raw material value,Not applicable,Not published,not-stated,Not published,not-stated,Not applicable,Not applicable,Not published,ASTM D792,ASTM D792,Not applicable,Not applicable,Not published,R-EXTRUDR-durapro-abs-TDS-en,p. 1: Density ASTM D792 g/cm³,"Added 2026-09-19 (m63-batch-b07-extrudr): re-read from the source document, page 1 (SHA-256 recorded in sources.csv). Specimen form from Extrudr's range-wide additional information sheet (R-EXTRUDR-AIS, 04.09.2024, section 4): the test specimens are manufactured through injection moulding and tested afterwards",Not applicable
V004276,M027,G027-11,Hardness,110,Rockwell R,110,Not applicable,Not applicable,=,1,110,Not applicable,Not applicable,Rockwell R,Published value,Raw material value,Not applicable,Not published,not-stated,Not published,not-stated,Not applicable,Not applicable,Not published,ASTM D785,ASTM D785,Not applicable,Not applicable,Not published,R-EXTRUDR-durapro-abs-TDS-en,p. 1: Hardness Rockwell ASTM D785 R-Skala,"Added 2026-09-19 (m63-batch-b07-extrudr): re-read from the source document, page 1 (SHA-256 recorded in sources.csv). Specimen form from Extrudr's range-wide additional information sheet (R-EXTRUDR-AIS, 04.09.2024, section 4): the test specimens are manufactured through injection moulding and tested afterwards",Not applicable
V004277,M035,G035-11,Melt volume-flow rate,11 cm³/10 min,cm³/10 min,11,Not applicable,Not applicable,=,1,11,Not applicable,Not applicable,cm³/10 min,Published value,Raw material value,Not applicable,Not published,not-stated,Not published,not-stated,Not applicable,Not applicable,260°C,MVR 260 °C / 5 0 kg cm³/10 min ISO 1133,ISO 1133,Not applicable,Not applicable,Not published,R-EXTRUDR-durapro-pc-fr-v0-TDS-en,"p. 1: Melt volume-flow rate (MVR) 260 °C / 5,0 kg ISO 1133 cm³/10 min","Added 2026-09-19 (m63-batch-b07-extrudr): re-read from the source document, page 1 (SHA-256 recorded in sources.csv). Specimen form from Extrudr's range-wide additional information sheet (R-EXTRUDR-AIS, 04.09.2024, section 4): the test specimens are manufactured through injection moulding and tested afterwards",Not applicable
V004278,M035,G035-11,Tensile modulus,2650 MPa,MPa,2650,Not applicable,Not applicable,=,0.001,2.65,Not applicable,Not applicable,GPa,Published value,Raw material value,Not applicable,Not published,not-stated,Not published,not-stated,Not applicable,Not applicable,Not published,"ISO 527-1,-2",ISO 527,Not applicable,Not applicable,Not published,R-EXTRUDR-durapro-pc-fr-v0-TDS-en,"p. 1: Tensile modulus ISO 527-1,-2 MPa","Added 2026-09-19 (m63-batch-b07-extrudr): re-read from the source document, page 1 (SHA-256 recorded in sources.csv). Specimen form from Extrudr's range-wide additional information sheet (R-EXTRUDR-AIS, 04.09.2024, section 4): the test specimens are manufactured through injection moulding and tested afterwards",Not applicable
V004279,M035,G035-11,Tensile yield strength,69 MPa,MPa,69,Not applicable,Not applicable,=,1,69,Not applicable,Not applicable,MPa,Published value,Raw material value,Not applicable,Not published,not-stated,Not published,not-stated,Not applicable,Not applicable,Not published,"ISO 527-1,-2",ISO 527,Not applicable,Not applicable,Not published,R-EXTRUDR-durapro-pc-fr-v0-TDS-en,"p. 1: Yield stress ISO 527-1,-2 MPa","Added 2026-09-19 (m63-batch-b07-extrudr): re-read from the source document, page 1 (SHA-256 recorded in sources.csv). Specimen form from Extrudr's range-wide additional information sheet (R-EXTRUDR-AIS, 04.09.2024, section 4): the test specimens are manufactured through injection moulding and tested afterwards",Not applicable
V004280,M035,G035-11,Elongation at yield,5 %,%,5,Not applicable,Not applicable,=,1,5,Not applicable,Not applicable,%,Published value,Raw material value,Not applicable,Not published,not-stated,Not published,not-stated,Not applicable,Not applicable,Not published,"ISO 527-1,-2",ISO 527,Not applicable,Not applicable,Not published,R-EXTRUDR-durapro-pc-fr-v0-TDS-en,"p. 1: Yield strain ISO 527-1,-2 %","Added 2026-09-19 (m63-batch-b07-extrudr): re-read from the source document, page 1 (SHA-256 recorded in sources.csv). Specimen form from Extrudr's range-wide additional information sheet (R-EXTRUDR-AIS, 04.09.2024, section 4): the test specimens are manufactured through injection moulding and tested afterwards",Not applicable
V004281,M035,G035-11,Elongation at break,50 %,%,50,Not applicable,Not applicable,>,1,50,Not applicable,Not applicable,%,Published value,Raw material value,Not applicable,Not published,not-stated,Not published,not-stated,Not applicable,Not applicable,Not published,"ISO 527-1,-2",ISO 527,Not applicable,Not applicable,Not published,R-EXTRUDR-durapro-pc-fr-v0-TDS-en,"p. 1: Strain at break ISO 527-1,-2 %","Added 2026-09-19 (m63-batch-b07-extrudr): re-read from the source document, page 1 (SHA-256 recorded in sources.csv). Specimen form from Extrudr's range-wide additional information sheet (R-EXTRUDR-AIS, 04.09.2024, section 4): the test specimens are manufactured through injection moulding and tested afterwards",Not applicable
V004282,M035,G035-11,Tensile break strength,53 MPa,MPa,53,Not applicable,Not applicable,=,1,53,Not applicable,Not applicable,MPa,Published value,Raw material value,Not applicable,Not published,not-stated,Not published,not-stated,Not applicable,Not applicable,Not published,"ISO 527-1,-2",ISO 527,Not applicable,Not applicable,Not published,R-EXTRUDR-durapro-pc-fr-v0-TDS-en,"p. 1: Stress at break ISO 527-1,-2 MPa","Added 2026-09-19 (m63-batch-b07-extrudr): re-read from the source document, page 1 (SHA-256 recorded in sources.csv). Specimen form from Extrudr's range-wide additional information sheet (R-EXTRUDR-AIS, 04.09.2024, section 4): the test specimens are manufactured through injection moulding and tested afterwards",Not applicable
V004283,M035,G035-11,Izod impact strength,40 kJ/m²,kJ/m²,40,Not applicable,Not applicable,=,1,40,Not applicable,Not applicable,kJ/m²,Published value,Raw material value,Not applicable,Not published,not-stated,Not published,not-stated,Not applicable,Not applicable,23°C,23 °C kJ/m² ISO 180/A,ISO 180,Not applicable,Notched,Not published,R-EXTRUDR-durapro-pc-fr-v0-TDS-en,p. 1: Izod notched impact strength (23 °C) ISO 180/A kJ/m²,"Added 2026-09-19 (m63-batch-b07-extrudr): re-read from the source document, page 1 (SHA-256 recorded in sources.csv). Specimen form from Extrudr's range-wide additional information sheet (R-EXTRUDR-AIS, 04.09.2024, section 4): the test specimens are manufactured through injection moulding and tested afterwards",Not applicable
V004284,M035,G035-11,Izod impact strength,10 kJ/m²,kJ/m²,10,Not applicable,Not applicable,=,1,10,Not applicable,Not applicable,kJ/m²,Published value,Raw material value,Not applicable,Not published,not-stated,Not published,not-stated,Not applicable,Not applicable,-30°C,-30 °C kJ/m² ISO 180/A,ISO 180,Not applicable,Notched,Not published,R-EXTRUDR-durapro-pc-fr-v0-TDS-en,p. 1: Izod notched impact strength (-30 °C) ISO 180/A kJ/m²,"Added 2026-09-19 (m63-batch-b07-extrudr): re-read from the source document, page 1 (SHA-256 recorded in sources.csv). Specimen form from Extrudr's range-wide additional information sheet (R-EXTRUDR-AIS, 04.09.2024, section 4): the test specimens are manufactured through injection moulding and tested afterwards",Not applicable
V004285,M035,G035-11,HDT,98 °C,°C,98,Not applicable,Not applicable,=,1,98,Not applicable,Not applicable,°C,Published value,Raw material value,Not applicable,Not published,not-stated,Not published,not-stated,Not applicable,Not applicable,Not published,"1.8 Mpa ISO 75-1,-2",ISO 75,1.8,Not applicable,Not published,R-EXTRUDR-durapro-pc-fr-v0-TDS-en,"p. 1: Temperature of deflection under load 1.8 Mpa ISO 75-1,-2 °C","Added 2026-09-19 (m63-batch-b07-extrudr): re-read from the source document, page 1 (SHA-256 recorded in sources.csv). Specimen form from Extrudr's range-wide additional information sheet (R-EXTRUDR-AIS, 04.09.2024, section 4): the test specimens are manufactured through injection moulding and tested afterwards",Not applicable
V004286,M035,G035-11,Vicat softening temperature,115 °C,°C,115,Not applicable,Not applicable,=,1,115,Not applicable,Not applicable,°C,Published value,Raw material value,Not applicable,Not published,not-stated,Not published,not-stated,Not applicable,Not applicable,Not published,ISO 306,ISO 306,Not applicable,Not applicable,Not published,R-EXTRUDR-durapro-pc-fr-v0-TDS-en,p. 1: VICAT softening temperature B ISO 306 °C,"Added 2026-09-19 (m63-batch-b07-extrudr): re-read from the source document, page 1 (SHA-256 recorded in sources.csv). Specimen form from Extrudr's range-wide additional information sheet (R-EXTRUDR-AIS, 04.09.2024, section 4): the test specimens are manufactured through injection moulding and tested afterwards",Not applicable
V004287,M035,G035-11,Thermal conductivity,0.2 W/(m·K),W/(m·K),0.2,Not applicable,Not applicable,=,1,0.2,Not applicable,Not applicable,W/(m·K),Published value,Raw material value,Not applicable,Not published,not-stated,Not published,not-stated,Not applicable,Not applicable,Not published,ISO 8302,ISO 8302,Not applicable,Not applicable,Not published,R-EXTRUDR-durapro-pc-fr-v0-TDS-en,"p. 1: Thermal conductivity, normal ISO 8302 W/(m·K)","Added 2026-09-19 (m63-batch-b07-extrudr): re-read from the source document, page 1 (SHA-256 recorded in sources.csv). Specimen form from Extrudr's range-wide additional information sheet (R-EXTRUDR-AIS, 04.09.2024, section 4): the test specimens are manufactured through injection moulding and tested afterwards",Not applicable
V004288,M035,G035-11,Water absorption,0.5 %,%,0.5,Not applicable,Not applicable,=,1,0.5,Not applicable,Not applicable,%,Published value,Raw material value,Not applicable,Not published,not-stated,Not published,not-stated,Not applicable,Not applicable,Not published,saturation value % ISO 62,ISO 62,Not applicable,Not applicable,Not published,R-EXTRUDR-durapro-pc-fr-v0-TDS-en,p. 2: Water absorption (saturation value) ISO 62 %,"Added 2026-09-19 (m63-batch-b07-extrudr): re-read from the source document, page 2 (SHA-256 recorded in sources.csv). Specimen form from Extrudr's range-wide additional information sheet (R-EXTRUDR-AIS, 04.09.2024, section 4): the test specimens are manufactured through injection moulding and tested afterwards",Not applicable
V004289,M035,G035-11,Water absorption,0.2 %,%,0.2,Not applicable,Not applicable,=,1,0.2,Not applicable,Not applicable,%,Published value,Raw material value,Not applicable,Not published,not-stated,Not published,not-stated,Not applicable,Not applicable,Not published,equilibrium value % ISO 62,ISO 62,Not applicable,Not applicable,Not published,R-EXTRUDR-durapro-pc-fr-v0-TDS-en,p. 2: Water absorption (equilibrium value) ISO 62 %,"Added 2026-09-19 (m63-batch-b07-extrudr): re-read from the source document, page 2 (SHA-256 recorded in sources.csv). Specimen form from Extrudr's range-wide additional information sheet (R-EXTRUDR-AIS, 04.09.2024, section 4): the test specimens are manufactured through injection moulding and tested afterwards",Not applicable
V004290,M035,G035-11,Density,1190 kg/m³,kg/m³,1190,Not applicable,Not applicable,=,1,1190,Not applicable,Not applicable,kg/m³,Published value,Raw material value,Not applicable,Not published,not-stated,Not published,not-stated,Not applicable,Not applicable,Not published,ISO 1183-1,ISO 1183,Not applicable,Not applicable,Not published,R-EXTRUDR-durapro-pc-fr-v0-TDS-en,p. 2: Density ISO 1183-1 kg/m³,"Added 2026-09-19 (m63-batch-b07-extrudr): re-read from the source document, page 2 (SHA-256 recorded in sources.csv). Specimen form from Extrudr's range-wide additional information sheet (R-EXTRUDR-AIS, 04.09.2024, section 4): the test specimens are manufactured through injection moulding and tested afterwards",Not applicable
V004291,M001,G001-35,Density,1.24 g/cm3,g/cm3,1.24,Not applicable,Not applicable,=,1000,1240,Not applicable,Not applicable,kg/m³,Published value,Raw material value,Not applicable,Not published,not-stated,Not published,not-stated,Not applicable,Not applicable,Not published,3 ISO 1183,ISO 1183,Not applicable,Not applicable,Not published,R-EXTRUDR-pla-hs-TDS-en,p. 1: Density ISO 1183 g/cm3,"Added 2026-09-19 (m63-batch-b07-extrudr): re-read from the source document, page 1 (SHA-256 recorded in sources.csv). Specimen form from Extrudr's range-wide additional information sheet (R-EXTRUDR-AIS, 04.09.2024, section 4): the test specimens are manufactured through injection moulding and tested afterwards",Not applicable
V004292,M001,G001-35,Melt mass-flow rate,23 g/10min,g/10min,23,Not applicable,Not applicable,=,1,23,Not applicable,Not applicable,g/10 min,Published value,Raw material value,Not applicable,Not published,not-stated,Not published,not-stated,Not applicable,Not applicable,Not published,MFI g/10min ISO 1133-A,ISO 1133,Not applicable,Not applicable,Not published,R-EXTRUDR-pla-hs-TDS-en,p. 1: Melt flow index (MFI) ISO 1133-A g/10min,"Added 2026-09-19 (m63-batch-b07-extrudr): re-read from the source document, page 1 (SHA-256 recorded in sources.csv). Specimen form from Extrudr's range-wide additional information sheet (R-EXTRUDR-AIS, 04.09.2024, section 4): the test specimens are manufactured through injection moulding and tested afterwards",Not applicable
V004293,M001,G001-35,Melting temperature,175 °C,°C,175,Not applicable,Not applicable,=,1,175,Not applicable,Not applicable,°C,Published value,Raw material value,Not applicable,Not published,not-stated,Not published,not-stated,Not applicable,Not applicable,Not published,DSC °C,DSC,Not applicable,Not applicable,Not published,R-EXTRUDR-pla-hs-TDS-en,p. 1: Melting temperature DSC °C,"Added 2026-09-19 (m63-batch-b07-extrudr): re-read from the source document, page 1 (SHA-256 recorded in sources.csv). Specimen form from Extrudr's range-wide additional information sheet (R-EXTRUDR-AIS, 04.09.2024, section 4): the test specimens are manufactured through injection moulding and tested afterwards",Not applicable
V004294,M001,G001-35,Glass transition temperature,60 °C,°C,60,Not applicable,Not applicable,=,1,60,Not applicable,Not applicable,°C,Published value,Raw material value,Not applicable,Not published,not-stated,Not published,not-stated,Not applicable,Not applicable,Not published,Not published,Not published,Not applicable,Not applicable,Not published,R-EXTRUDR-pla-hs-TDS-en,p. 1: Glass transition temperature DSC °C,"Added 2026-09-19 (m63-batch-b07-extrudr): re-read from the source document, page 1 (SHA-256 recorded in sources.csv). Specimen form from Extrudr's range-wide additional information sheet (R-EXTRUDR-AIS, 04.09.2024, section 4): the test specimens are manufactured through injection moulding and tested afterwards",Not applicable
V004295,M001,G001-35,Tensile modulus,3500 MPa,MPa,3500,Not applicable,Not applicable,=,0.001,3.5,Not applicable,Not applicable,GPa,Published value,Raw material value,Not applicable,Not published,not-stated,Not published,not-stated,Not applicable,Not applicable,Not published,ISO 527-1,ISO 527,Not applicable,Not applicable,Not published,R-EXTRUDR-pla-hs-TDS-en,p. 1: Tensile modulus ISO 527-1 MPa,"Added 2026-09-19 (m63-batch-b07-extrudr): re-read from the source document, page 1 (SHA-256 recorded in sources.csv). Specimen form from Extrudr's range-wide additional information sheet (R-EXTRUDR-AIS, 04.09.2024, section 4): the test specimens are manufactured through injection moulding and tested afterwards",Not applicable
V004296,M001,G001-35,Tensile strength (endpoint unspecified),50 MPa,MPa,50,Not applicable,Not applicable,=,1,50,Not applicable,Not applicable,MPa,Published value,Raw material value,Not applicable,Not published,not-stated,Not published,not-stated,Not applicable,Not applicable,Not published,ISO 527-1,ISO 527,Not applicable,Not applicable,Not published,R-EXTRUDR-pla-hs-TDS-en,p. 1: Tensile strength ISO 527-1 MPa,"Added 2026-09-19 (m63-batch-b07-extrudr): re-read from the source document, page 1 (SHA-256 recorded in sources.csv). Specimen form from Extrudr's range-wide additional information sheet (R-EXTRUDR-AIS, 04.09.2024, section 4): the test specimens are manufactured through injection moulding and tested afterwards",Not applicable
V004297,M001,G001-35,Elongation at break,5 %,%,5,Not applicable,Not applicable,<,1,5,Not applicable,Not applicable,%,Published value,Raw material value,Not applicable,Not published,not-stated,Not published,not-stated,Not applicable,Not applicable,Not published,ISO 527-1,ISO 527,Not applicable,Not applicable,Not published,R-EXTRUDR-pla-hs-TDS-en,p. 1: Elongation at break ISO 527-1 %,"Added 2026-09-19 (m63-batch-b07-extrudr): re-read from the source document, page 1 (SHA-256 recorded in sources.csv). Specimen form from Extrudr's range-wide additional information sheet (R-EXTRUDR-AIS, 04.09.2024, section 4): the test specimens are manufactured through injection moulding and tested afterwards",Not applicable
V004298,M001,G001-35,Charpy strength,5 kJ/m2,kJ/m2,5,Not applicable,Not applicable,<,1,5,Not applicable,Not applicable,kJ/m²,Published value,Raw material value,Not applicable,Not published,not-stated,Not published,not-stated,Not applicable,Not applicable,23°C,23°C kJ/m2 ISO 179-1eA,ISO 179,Not applicable,Notched,Not published,R-EXTRUDR-pla-hs-TDS-en,"p. 1: Charpy notched impact, 23°C ISO 179-1eA kJ/m2","Added 2026-09-19 (m63-batch-b07-extrudr): re-read from the source document, page 1 (SHA-256 recorded in sources.csv). Specimen form from Extrudr's range-wide additional information sheet (R-EXTRUDR-AIS, 04.09.2024, section 4): the test specimens are manufactured through injection moulding and tested afterwards",Not applicable
V004299,M051,G051-05,Density,1.21 g/cm³,g/cm³,1.21,Not applicable,Not applicable,=,1000,1210,Not applicable,Not applicable,kg/m³,Published value,Raw material value,Not applicable,Not published,not-stated,Not published,not-stated,Not applicable,Not applicable,Not published,ISO 1183,ISO 1183,Not applicable,Not applicable,Not published,R-EXTRUDR-durapro-pa6-gf-TDS-en,p. 1: Density ISO 1183 g/cm³,"Added 2026-09-19 (m63-batch-b07-extrudr): re-read from the source document, page 1 (SHA-256 recorded in sources.csv). Specimen form from Extrudr's range-wide additional information sheet (R-EXTRUDR-AIS, 04.09.2024, section 4): the test specimens are manufactured through injection moulding and tested afterwards",Not applicable
V004300,M051,G051-05,Melt volume-flow rate,140 cm³/10min,cm³/10min,140,Not applicable,Not applicable,=,1,140,Not applicable,Not applicable,cm³/10 min,Published value,Raw material value,Not applicable,Not published,not-stated,Not published,not-stated,Not applicable,Not applicable,275°C,MVR 275°C/5.0 kg cm³/10min ISO 1133,ISO 1133,Not applicable,Not applicable,Not published,R-EXTRUDR-durapro-pa6-gf-TDS-en,p. 1: Melt Volume Rate (MVR) 275°C/5.0 kg ISO 1133 cm³/10min,"Added 2026-09-19 (m63-batch-b07-extrudr): re-read from the source document, page 1 (SHA-256 recorded in sources.csv). Specimen form from Extrudr's range-wide additional information sheet (R-EXTRUDR-AIS, 04.09.2024, section 4): the test specimens are manufactured through injection moulding and tested afterwards",Not applicable
V004301,M051,G051-05,Water absorption,9 %,%,9,Not applicable,Not applicable,=,1,9,Not applicable,Not applicable,%,Published value,Raw material value,Not applicable,Not published,not-stated,Not published,not-stated,Not applicable,Not applicable,23°C,Saturation 23°C % ISO 62,ISO 62,Not applicable,Not applicable,Not published,R-EXTRUDR-durapro-pa6-gf-TDS-en,p. 1: Water Absorption (Saturation 23°C) ISO 62 %,"Added 2026-09-19 (m63-batch-b07-extrudr): re-read from the source document, page 1 (SHA-256 recorded in sources.csv). Specimen form from Extrudr's range-wide additional information sheet (R-EXTRUDR-AIS, 04.09.2024, section 4): the test specimens are manufactured through injection moulding and tested afterwards",Not applicable
V004302,M051,G051-05,Tensile modulus,2400 MPa,MPa,2400,Not applicable,Not applicable,=,0.001,2.4,Not applicable,Not applicable,GPa,Published value,Raw material value,Not applicable,Not published,not-stated,Not published,not-stated,Not applicable,Not applicable,Not published,ISO 527-1,ISO 527,Not applicable,Not applicable,Not published,R-EXTRUDR-durapro-pa6-gf-TDS-en,p. 1: Tensile Modulus ISO 527-1 MPa,"Added 2026-09-19 (m63-batch-b07-extrudr): re-read from the source document, page 1 (SHA-256 recorded in sources.csv). Specimen form from Extrudr's range-wide additional information sheet (R-EXTRUDR-AIS, 04.09.2024, section 4): the test specimens are manufactured through injection moulding and tested afterwards",Not applicable
V004303,M051,G051-05,Elongation at break,3.8 %,%,3.8,Not applicable,Not applicable,=,1,3.8,Not applicable,Not applicable,%,Published value,Raw material value,Not applicable,Not published,not-stated,Not published,not-stated,Not applicable,Not applicable,Not published,ISO 527-2,ISO 527,Not applicable,Not applicable,Not published,R-EXTRUDR-durapro-pa6-gf-TDS-en,p. 1: Nominal Elongation at Break ISO 527-2 %,"Added 2026-09-19 (m63-batch-b07-extrudr): re-read from the source document, page 1 (SHA-256 recorded in sources.csv). Specimen form from Extrudr's range-wide additional information sheet (R-EXTRUDR-AIS, 04.09.2024, section 4): the test specimens are manufactured through injection moulding and tested afterwards",Not applicable
V004304,M051,G051-05,Charpy strength,18 kJ/m²,kJ/m²,18,Not applicable,Not applicable,=,1,18,Not applicable,Not applicable,kJ/m²,Published value,Raw material value,Not applicable,Not published,not-stated,Not published,not-stated,Not applicable,Not applicable,23°C,+23°C kJ/m² ISO 179/1eA,ISO 179,Not applicable,Notched,Not published,R-EXTRUDR-durapro-pa6-gf-TDS-en,p. 1: Charpy Notched Impact Strength (+23°C) ISO 179/1eA kJ/m²,"Added 2026-09-19 (m63-batch-b07-extrudr): re-read from the source document, page 1 (SHA-256 recorded in sources.csv). Specimen form from Extrudr's range-wide additional information sheet (R-EXTRUDR-AIS, 04.09.2024, section 4): the test specimens are manufactured through injection moulding and tested afterwards",Not applicable
V004305,M051,G051-05,Izod impact strength,5.2 kJ/m²,kJ/m²,5.2,Not applicable,Not applicable,=,1,5.2,Not applicable,Not applicable,kJ/m²,Published value,Raw material value,Not applicable,Not published,not-stated,Not published,not-stated,Not applicable,Not applicable,23°C,+23°C kJ/m² ISO 180,ISO 180,Not applicable,Notched,Not published,R-EXTRUDR-durapro-pa6-gf-TDS-en,p. 1: Izod Notched Impact Strength (+23°C) ISO 180 kJ/m²,"Added 2026-09-19 (m63-batch-b07-extrudr): re-read from the source document, page 1 (SHA-256 recorded in sources.csv). Specimen form from Extrudr's range-wide additional information sheet (R-EXTRUDR-AIS, 04.09.2024, section 4): the test specimens are manufactured through injection moulding and tested afterwards",Not applicable
V004306,M051,G051-05,HDT,210 °C,°C,210,Not applicable,Not applicable,=,1,210,Not applicable,Not applicable,°C,Published value,Raw material value,Not applicable,Not published,not-stated,unannealed,as-printed,Not applicable,Not applicable,Not published,0.45 MPa ISO 75-2/B,ISO 75,0.45,Not applicable,Not published,R-EXTRUDR-durapro-pa6-gf-TDS-en,"p. 1: Heat Deflection Temperature (DTUL) 0.45 MPa, unannealed ISO 75-2/B °C","Added 2026-09-19 (m63-batch-b07-extrudr): re-read from the source document, page 1 (SHA-256 recorded in sources.csv). Specimen form from Extrudr's range-wide additional information sheet (R-EXTRUDR-AIS, 04.09.2024, section 4): the test specimens are manufactured through injection moulding and tested afterwards",Not applicable
V004307,M051,G051-05,HDT,95 °C,°C,95,Not applicable,Not applicable,=,1,95,Not applicable,Not applicable,°C,Published value,Raw material value,Not applicable,Not published,not-stated,unannealed,as-printed,Not applicable,Not applicable,Not published,1.8 MPa ISO 75-2/A,ISO 75,1.8,Not applicable,Not published,R-EXTRUDR-durapro-pa6-gf-TDS-en,"p. 1: Heat Deflection Temperature (DTUL) 1.8 MPa, unannealed ISO 75-2/A °C","Added 2026-09-19 (m63-batch-b07-extrudr): re-read from the source document, page 1 (SHA-256 recorded in sources.csv). Specimen form from Extrudr's range-wide additional information sheet (R-EXTRUDR-AIS, 04.09.2024, section 4): the test specimens are manufactured through injection moulding and tested afterwards",Not applicable
V004308,M051,G051-05,Tensile yield strength,55 MPa,MPa,55,Not applicable,Not applicable,=,1,55,Not applicable,Not applicable,MPa,Published value,Raw material value,Not applicable,Not published,not-stated,Not published,not-stated,Not applicable,Not applicable,Not published,ISO 527,ISO 527,Not applicable,Not applicable,Not published,R-EXTRUDR-durapro-pa6-gf-TDS-en,p. 1: Yield Stress ISO 527 MPa,"Added 2026-09-19 (m63-batch-b07-extrudr): re-read from the source document, page 1 (SHA-256 recorded in sources.csv). Specimen form from Extrudr's range-wide additional information sheet (R-EXTRUDR-AIS, 04.09.2024, section 4): the test specimens are manufactured through injection moulding and tested afterwards",Not applicable
V004309,M051,G051-05,Elongation at yield,3.2 %,%,3.2,Not applicable,Not applicable,=,1,3.2,Not applicable,Not applicable,%,Published value,Raw material value,Not applicable,Not published,not-stated,Not published,not-stated,Not applicable,Not applicable,Not published,ISO 527,ISO 527,Not applicable,Not applicable,Not published,R-EXTRUDR-durapro-pa6-gf-TDS-en,p. 1: Yield Strain ISO 527 %,"Added 2026-09-19 (m63-batch-b07-extrudr): re-read from the source document, page 1 (SHA-256 recorded in sources.csv). Specimen form from Extrudr's range-wide additional information sheet (R-EXTRUDR-AIS, 04.09.2024, section 4): the test specimens are manufactured through injection moulding and tested afterwards",Not applicable
V004310,M039,G039-17,Tensile modulus,40 MPa,MPa,40,Not applicable,Not applicable,=,0.001,0.04,Not applicable,Not applicable,GPa,Published value,Raw material value,Not applicable,Not published,not-stated,Not published,not-stated,Not applicable,Not applicable,Not published,ISO 527-2/5A/500,ISO 527,Not applicable,Not applicable,Not published,R-EXTRUDR-flex-medium-TDS-en,p. 1: Tensile modulus (E-Modulus) ISO 527-2/5A/500 MPa,"Added 2026-09-19 (m63-batch-b07-extrudr): re-read from the source document, page 1 (SHA-256 recorded in sources.csv). Specimen form from Extrudr's range-wide additional information sheet (R-EXTRUDR-AIS, 04.09.2024, section 4): the test specimens are manufactured through injection moulding and tested afterwards",Not applicable
V004311,M039,G039-17,Elongation at break,475 %,%,475,Not applicable,Not applicable,=,1,475,Not applicable,Not applicable,%,Published value,Raw material value,Not applicable,Not published,not-stated,Not published,not-stated,Not applicable,Not applicable,Not published,ISO 527-2/5A/500,ISO 527,Not applicable,Not applicable,Not published,R-EXTRUDR-flex-medium-TDS-en,p. 1: Ultimate elongation ISO 527-2/5A/500 %,"Added 2026-09-19 (m63-batch-b07-extrudr): re-read from the source document, page 1 (SHA-256 recorded in sources.csv). Specimen form from Extrudr's range-wide additional information sheet (R-EXTRUDR-AIS, 04.09.2024, section 4): the test specimens are manufactured through injection moulding and tested afterwards",Not applicable
V004312,M039,G039-17,Vicat softening temperature,110 °C,°C,110,Not applicable,Not applicable,=,1,110,Not applicable,Not applicable,°C,Published value,Raw material value,Not applicable,Not published,not-stated,Not published,not-stated,Not applicable,Not applicable,Not published,ISO 306,ISO 306,Not applicable,Not applicable,Not published,R-EXTRUDR-flex-medium-TDS-en,p. 1: VICAT A (VST) ISO 306 °C,"Added 2026-09-19 (m63-batch-b07-extrudr): re-read from the source document, page 1 (SHA-256 recorded in sources.csv). Specimen form from Extrudr's range-wide additional information sheet (R-EXTRUDR-AIS, 04.09.2024, section 4): the test specimens are manufactured through injection moulding and tested afterwards",Not applicable
V004313,M039,G039-17,Melting temperature,190-220 °C,°C,190,Not applicable,220,=,1,190,Not applicable,220,°C,Published value,Raw material value,Not applicable,Not published,not-stated,Not published,not-stated,Not applicable,Not applicable,Not published,ISO 3146-C,ISO 3146,Not applicable,Not applicable,Not published,R-EXTRUDR-flex-medium-TDS-en,p. 1: Melting temperature ISO 3146-C °C,"Added 2026-09-19 (m63-batch-b07-extrudr): re-read from the source document, page 1 (SHA-256 recorded in sources.csv). Specimen form from Extrudr's range-wide additional information sheet (R-EXTRUDR-AIS, 04.09.2024, section 4): the test specimens are manufactured through injection moulding and tested afterwards",Not applicable
V004314,M039,G039-17,Density,1.19 g/cm³,g/cm³,1.19,Not applicable,Not applicable,=,1000,1190,Not applicable,Not applicable,kg/m³,Published value,Raw material value,Not applicable,Not published,not-stated,Not published,not-stated,Not applicable,Not applicable,Not published,ISO 2781,ISO 2781,Not applicable,Not applicable,Not published,R-EXTRUDR-flex-medium-TDS-en,p. 1: Density ISO 2781 g/cm³,"Added 2026-09-19 (m63-batch-b07-extrudr): re-read from the source document, page 1 (SHA-256 recorded in sources.csv). Specimen form from Extrudr's range-wide additional information sheet (R-EXTRUDR-AIS, 04.09.2024, section 4): the test specimens are manufactured through injection moulding and tested afterwards",Not applicable
V004315,M039,G039-17,Hardness,98,Shore A,98,Not applicable,Not applicable,=,1,98,Not applicable,Not applicable,Shore A,Published value,Raw material value,Not applicable,Not published,not-stated,Not published,not-stated,Not applicable,Not applicable,Not published,ISO 868,ISO 868,Not applicable,Not applicable,Not published,R-EXTRUDR-flex-medium-TDS-en,p. 1: Shore hardness ISO 868 Shore,"Added 2026-09-19 (m63-batch-b07-extrudr): re-read from the source document, page 1 (SHA-256 recorded in sources.csv). Specimen form from Extrudr's range-wide additional information sheet (R-EXTRUDR-AIS, 04.09.2024, section 4): the test specimens are manufactured through injection moulding and tested afterwards",Not applicable
V004316,M039,G039-17,Compression strength,40 MPa,MPa,40,Not applicable,Not applicable,=,1,40,Not applicable,Not applicable,MPa,Published value,Raw material value,Not applicable,Not published,not-stated,Not published,not-stated,Not applicable,Not applicable,Not published,DIN 53452,Not published,Not applicable,Not applicable,Not published,R-EXTRUDR-flex-medium-TDS-en,p. 1: Compressive strength DIN 53452 MPa,"Added 2026-09-19 (m63-batch-b07-extrudr): re-read from the source document, page 1 (SHA-256 recorded in sources.csv). Specimen form from Extrudr's range-wide additional information sheet (R-EXTRUDR-AIS, 04.09.2024, section 4): the test specimens are manufactured through injection moulding and tested afterwards",Not applicable
V004317,M126,G126-02,Density,"1,20 g/cm³",g/cm³,1.2,Not applicable,Not applicable,=,1000,1200,Not applicable,Not applicable,kg/m³,Published value,Raw material value,Not applicable,Not published,not-stated,Not published,not-stated,Not applicable,Not applicable,20°C,20 °C g/cm³ DIN 53.479,Not published,Not applicable,Not applicable,Not published,R-EXTRUDR-flex-medium-esd-TDS-en,p. 1: Specific Gravity (20 °C) DIN 53.479 g/cm³,"Added 2026-09-19 (m63-batch-b07-extrudr): re-read from the source document, page 1 (SHA-256 recorded in sources.csv). Specimen form from Extrudr's range-wide additional information sheet (R-EXTRUDR-AIS, 04.09.2024, section 4): the test specimens are manufactured through injection moulding and tested afterwards",Not applicable
V004318,M126,G126-02,Melt mass-flow rate,50-70 g/10min,g/10min,50,Not applicable,70,=,1,50,Not applicable,70,g/10 min,Published value,Raw material value,Not applicable,Not published,not-stated,Not published,not-stated,Not applicable,Not applicable,220°C,220°C/10.0 kg - g/10min,Not published,Not applicable,Not applicable,Not published,R-EXTRUDR-flex-medium-esd-TDS-en,p. 1: MFR (220°C/10.0 kg) - g/10min,"Added 2026-09-19 (m63-batch-b07-extrudr): re-read from the source document, page 1 (SHA-256 recorded in sources.csv). Specimen form from Extrudr's range-wide additional information sheet (R-EXTRUDR-AIS, 04.09.2024, section 4): the test specimens are manufactured through injection moulding and tested afterwards",Not applicable
V004319,M126,G126-02,Hardness,95,Shore A,95,Not applicable,Not applicable,=,1,95,Not applicable,Not applicable,Shore A,Published value,Raw material value,Not applicable,Not published,not-stated,Not published,not-stated,Not applicable,Not applicable,Not published,DIN 53.505,Not published,Not applicable,Not applicable,Not published,R-EXTRUDR-flex-medium-esd-TDS-en,p. 1: Shore Hardness DIN 53.505 - A,"Added 2026-09-19 (m63-batch-b07-extrudr): re-read from the source document, page 1 (SHA-256 recorded in sources.csv). Specimen form from Extrudr's range-wide additional information sheet (R-EXTRUDR-AIS, 04.09.2024, section 4): the test specimens are manufactured through injection moulding and tested afterwards",Not applicable
V004320,M126,G126-02,Tensile strength (endpoint unspecified),40 MPa,MPa,40,Not applicable,Not applicable,=,1,40,Not applicable,Not applicable,MPa,Published value,Raw material value,Not applicable,Not published,not-stated,Not published,not-stated,Not applicable,Not applicable,Not published,DIN 53.504,Not published,Not applicable,Not applicable,Not published,R-EXTRUDR-flex-medium-esd-TDS-en,p. 1: Tensile Strength DIN 53.504 MPa,"Added 2026-09-19 (m63-batch-b07-extrudr): re-read from the source document, page 1 (SHA-256 recorded in sources.csv). Specimen form from Extrudr's range-wide additional information sheet (R-EXTRUDR-AIS, 04.09.2024, section 4): the test specimens are manufactured through injection moulding and tested afterwards",Not applicable
V004321,M126,G126-02,Elongation at break,430 %,%,430,Not applicable,Not applicable,=,1,430,Not applicable,Not applicable,%,Published value,Raw material value,Not applicable,Not published,not-stated,Not published,not-stated,Not applicable,Not applicable,Not published,DIN 53.504,Not published,Not applicable,Not applicable,Not published,R-EXTRUDR-flex-medium-esd-TDS-en,p. 1: Elongation at Break DIN 53.504 %,"Added 2026-09-19 (m63-batch-b07-extrudr): re-read from the source document, page 1 (SHA-256 recorded in sources.csv). Specimen form from Extrudr's range-wide additional information sheet (R-EXTRUDR-AIS, 04.09.2024, section 4): the test specimens are manufactured through injection moulding and tested afterwards",Not applicable
V004322,M050,G050-05,Density,1.15 g/cm³,g/cm³,1.15,Not applicable,Not applicable,=,1000,1150,Not applicable,Not applicable,kg/m³,Published value,Not published (density specimen form not explicitly established),Not applicable,Not published,not-stated,Not published,not-stated,Not applicable,Not applicable,Not published,ISO 1183,ISO 1183,Not applicable,Not applicable,Not published,R-EXTRUDR-durapro-pa6-cf-TDS-en,p. 1: Density ISO 1183 g/cm³,"Added 2026-09-19 (m63-batch-b07-extrudr): re-read from the source document, page 1 (SHA-256 recorded in sources.csv).",Not applicable
V004323,M050,G050-05,Melt volume-flow rate,140 cm³/10min,cm³/10min,140,Not applicable,Not applicable,=,1,140,Not applicable,Not applicable,cm³/10 min,Published value,Not published (do not assume printed),Not applicable,Not published,not-stated,Not published,not-stated,Not applicable,Not applicable,275°C,MVR 275°C/5.0 kg cm³/10min ISO 1133,ISO 1133,Not applicable,Not applicable,Not published,R-EXTRUDR-durapro-pa6-cf-TDS-en,p. 1: Melt Volume Rate (MVR) 275°C/5.0 kg ISO 1133 cm³/10min,"Added 2026-09-19 (m63-batch-b07-extrudr): re-read from the source document, page 1 (SHA-256 recorded in sources.csv).",Not applicable
