Repository: faridbnv/h2c-materials

# Filament Atlas

**Live: [pdynamics.ca/h2c-materials](https://pdynamics.ca/h2c-materials/)** · one HTML page, with a page of its own for
each well-documented material beside it, that also runs offline from a file, with no server.

## What it is

Filament Atlas is a tool for a small engineering team choosing a 3D-printing filament for the team's Bambu Lab H2C
printer. It was the H2C Material Selector until 2026-10-16; the built file keeps that name. You say what a part must
do (survive 100 °C, be at least this stiff, be as light as possible), and it answers in two steps:

- **Which kinds of filament** (PLA, PETG, carbon-filled nylon and so on) can do it, and whether the H2C can print them.

File: data/tables/measurements.csv (part 76 of 82)
MeasurementID,MaterialID,GradeID,Property,Raw value,Raw unit,Raw numeric,Raw uncertainty ±,Raw upper bound,Operator,Conversion factor,Normalized value,Normalized uncertainty ±,Normalized upper bound,Normalized unit,Data status,Specimen type,Direction,Moisture condition,Moisture state,Post-processing,Post-processing state,Anneal °C,Anneal h,Test temperature,Standard / load,Standards,Test load MPa,Notch,Specimen / print parameters,SourceID,Locator,Notes,Parse review
V004324,M050,G050-05,Water absorption,9 %,%,9,Not applicable,Not applicable,=,1,9,Not applicable,Not applicable,%,Published value,Not published (do not assume printed),Not applicable,Not published,not-stated,Not published,not-stated,Not applicable,Not applicable,23°C,Saturation 23°C % ISO 62,ISO 62,Not applicable,Not applicable,Not published,R-EXTRUDR-durapro-pa6-cf-TDS-en,p. 1: Water Absorption (Saturation 23°C) ISO 62 %,"Added 2026-09-19 (m63-batch-b07-extrudr): re-read from the source document, page 1 (SHA-256 recorded in sources.csv).",Not applicable
V004325,M050,G050-05,Tensile modulus,1100 MPa,MPa,1100,Not applicable,Not applicable,=,0.001,1.1,Not applicable,Not applicable,GPa,Published value,Not published (do not assume printed),Unstated,Not published,not-stated,Not published,not-stated,Not applicable,Not applicable,Not published,ISO 527-1,ISO 527,Not applicable,Not applicable,Not published,R-EXTRUDR-durapro-pa6-cf-TDS-en,p. 1: Tensile Modulus ISO 527-1 MPa,"Added 2026-09-19 (m63-batch-b07-extrudr): re-read from the source document, page 1 (SHA-256 recorded in sources.csv).",Not applicable
V004326,M050,G050-05,Elongation at break,4.0 %,%,4,Not applicable,Not applicable,=,1,4,Not applicable,Not applicable,%,Published value,Not published (do not assume printed),Unstated,Not published,not-stated,Not published,not-stated,Not applicable,Not applicable,Not published,ISO 527-2,ISO 527,Not applicable,Not applicable,Not published,R-EXTRUDR-durapro-pa6-cf-TDS-en,p. 1: Nominal Elongation at Break ISO 527-2 %,"Added 2026-09-19 (m63-batch-b07-extrudr): re-read from the source document, page 1 (SHA-256 recorded in sources.csv).",Not applicable
V004327,M050,G050-05,Charpy strength,16 kJ/m²,kJ/m²,16,Not applicable,Not applicable,=,1,16,Not applicable,Not applicable,kJ/m²,Published value,Not published (do not assume printed),Not applicable,Not published,not-stated,Not published,not-stated,Not applicable,Not applicable,23°C,+23°C kJ/m² ISO 179/1eA,ISO 179,Not applicable,Notched,Not published,R-EXTRUDR-durapro-pa6-cf-TDS-en,p. 1: Charpy Notched Impact Strength (+23°C) ISO 179/1eA kJ/m²,"Added 2026-09-19 (m63-batch-b07-extrudr): re-read from the source document, page 1 (SHA-256 recorded in sources.csv).",Not applicable
V004328,M050,G050-05,Izod impact strength,5 kJ/m²,kJ/m²,5,Not applicable,Not applicable,=,1,5,Not applicable,Not applicable,kJ/m²,Published value,Not published (do not assume printed),Not applicable,Not published,not-stated,Not published,not-stated,Not applicable,Not applicable,23°C,+23°C kJ/m² ISO 180,ISO 180,Not applicable,Notched,Not published,R-EXTRUDR-durapro-pa6-cf-TDS-en,p. 1: Izod Notched Impact Strength (+23°C) ISO 180 kJ/m²,"Added 2026-09-19 (m63-batch-b07-extrudr): re-read from the source document, page 1 (SHA-256 recorded in sources.csv).",Not applicable
V004329,M050,G050-05,HDT,170 °C,°C,170,Not applicable,Not applicable,=,1,170,Not applicable,Not applicable,°C,Published value,Not published (do not assume printed),Not applicable,Not published,not-stated,unannealed,as-printed,Not applicable,Not applicable,Not published,0.45 MPa ISO 75-2/B,ISO 75,0.45,Not applicable,Not published,R-EXTRUDR-durapro-pa6-cf-TDS-en,"p. 1: Heat Deflection Temperature (DTUL) 0.45 MPa, unannealed ISO 75-2/B °C","Added 2026-09-19 (m63-batch-b07-extrudr): re-read from the source document, page 1 (SHA-256 recorded in sources.csv).",Not applicable
V004330,M050,G050-05,HDT,105 °C,°C,105,Not applicable,Not applicable,=,1,105,Not applicable,Not applicable,°C,Published value,Not published (do not assume printed),Not applicable,Not published,not-stated,unannealed,as-printed,Not applicable,Not applicable,Not published,1.8 MPa ISO 75-2/A,ISO 75,1.8,Not applicable,Not published,R-EXTRUDR-durapro-pa6-cf-TDS-en,"p. 1: Heat Deflection Temperature (DTUL) 1.8 MPa, unannealed ISO 75-2/A °C","Added 2026-09-19 (m63-batch-b07-extrudr): re-read from the source document, page 1 (SHA-256 recorded in sources.csv).",Not applicable
V004331,M050,G050-05,Tensile yield strength,60 MPa,MPa,60,Not applicable,Not applicable,=,1,60,Not applicable,Not applicable,MPa,Published value,Not published (do not assume printed),Unstated,Not published,not-stated,Not published,not-stated,Not applicable,Not applicable,Not published,ISO 527,ISO 527,Not applicable,Not applicable,Not published,R-EXTRUDR-durapro-pa6-cf-TDS-en,p. 1: Yield Stress ISO 527 MPa,"Added 2026-09-19 (m63-batch-b07-extrudr): re-read from the source document, page 1 (SHA-256 recorded in sources.csv).",Not applicable
V004332,M050,G050-05,Elongation at yield,3.5 %,%,3.5,Not applicable,Not applicable,=,1,3.5,Not applicable,Not applicable,%,Published value,Not published (do not assume printed),Unstated,Not published,not-stated,Not published,not-stated,Not applicable,Not applicable,Not published,ISO 527,ISO 527,Not applicable,Not applicable,Not published,R-EXTRUDR-durapro-pa6-cf-TDS-en,p. 1: Yield Strain ISO 527 %,"Added 2026-09-19 (m63-batch-b07-extrudr): re-read from the source document, page 1 (SHA-256 recorded in sources.csv).",Not applicable
V004333,M053,G053-04,Density,1.03 g/cm³,g/cm³,1.03,Not applicable,Not applicable,=,1000,1030,Not applicable,Not applicable,kg/m³,Published value,Raw material value,Not applicable,Not published,not-stated,Not published,not-stated,Not applicable,Not applicable,Not published,ISO 1183,ISO 1183,Not applicable,Not applicable,Not published,R-EXTRUDR-durapro-pa12-cf-TDS-en,p. 1: Density ISO 1183 g/cm³,"Added 2026-09-19 (m63-batch-b07-extrudr): re-read from the source document, page 1 (SHA-256 recorded in sources.csv). Specimen form from Extrudr's range-wide additional information sheet (R-EXTRUDR-AIS, 04.09.2024, section 4): the test specimens are manufactured through injection moulding and tested afterwards",Not applicable
V004334,M053,G053-04,Melt volume-flow rate,7 cm³/10min,cm³/10min,7,Not applicable,Not applicable,=,1,7,Not applicable,Not applicable,cm³/10 min,Published value,Raw material value,Not applicable,Not published,not-stated,Not published,not-stated,Not applicable,Not applicable,235°C,MVR 235°C/5.0 kg cm³/10min ISO 1133,ISO 1133,Not applicable,Not applicable,Not published,R-EXTRUDR-durapro-pa12-cf-TDS-en,p. 1: Melt Volume Rate (MVR) 235°C/5.0 kg ISO 1133 cm³/10min,"Added 2026-09-19 (m63-batch-b07-extrudr): re-read from the source document, page 1 (SHA-256 recorded in sources.csv). Specimen form from Extrudr's range-wide additional information sheet (R-EXTRUDR-AIS, 04.09.2024, section 4): the test specimens are manufactured through injection moulding and tested afterwards",Not applicable
V004335,M053,G053-04,Water absorption,1.6 %,%,1.6,Not applicable,Not applicable,=,1,1.6,Not applicable,Not applicable,%,Published value,Raw material value,Not applicable,Not published,not-stated,Not published,not-stated,Not applicable,Not applicable,23°C,Saturation 23°C % ISO 62,ISO 62,Not applicable,Not applicable,Not published,R-EXTRUDR-durapro-pa12-cf-TDS-en,p. 1: Water Absorption (Saturation 23°C) ISO 62 %,"Added 2026-09-19 (m63-batch-b07-extrudr): re-read from the source document, page 1 (SHA-256 recorded in sources.csv). Specimen form from Extrudr's range-wide additional information sheet (R-EXTRUDR-AIS, 04.09.2024, section 4): the test specimens are manufactured through injection moulding and tested afterwards",Not applicable
V004336,M053,G053-04,Tensile modulus,2820 MPa,MPa,2820,Not applicable,Not applicable,=,0.001,2.82,Not applicable,Not applicable,GPa,Published value,Raw material value,Not applicable,Not published,not-stated,Not published,not-stated,Not applicable,Not applicable,Not published,ISO 527-1,ISO 527,Not applicable,Not applicable,Not published,R-EXTRUDR-durapro-pa12-cf-TDS-en,p. 1: Tensile Modulus ISO 527-1 MPa,"Added 2026-09-19 (m63-batch-b07-extrudr): re-read from the source document, page 1 (SHA-256 recorded in sources.csv). Specimen form from Extrudr's range-wide additional information sheet (R-EXTRUDR-AIS, 04.09.2024, section 4): the test specimens are manufactured through injection moulding and tested afterwards",Not applicable
V004337,M053,G053-04,Tensile strength (endpoint unspecified),"60,4 MPa",MPa,60.4,Not applicable,Not applicable,=,1,60.4,Not applicable,Not applicable,MPa,Published value,Raw material value,Not applicable,Not published,not-stated,Not published,not-stated,Not applicable,Not applicable,Not published,ISO 527-2,ISO 527,Not applicable,Not applicable,Not published,R-EXTRUDR-durapro-pa12-cf-TDS-en,p. 1: Tensile Strength (Indentation Depth) ISO 527-2 MPa,"Added 2026-09-19 (m63-batch-b07-extrudr): re-read from the source document, page 1 (SHA-256 recorded in sources.csv). Specimen form from Extrudr's range-wide additional information sheet (R-EXTRUDR-AIS, 04.09.2024, section 4): the test specimens are manufactured through injection moulding and tested afterwards",Not applicable
V004338,M053,G053-04,Elongation at break,35 %,%,35,Not applicable,Not applicable,>,1,35,Not applicable,Not applicable,%,Published value,Raw material value,Not applicable,Not published,not-stated,Not published,not-stated,Not applicable,Not applicable,Not published,ISO 527-2,ISO 527,Not applicable,Not applicable,Not published,R-EXTRUDR-durapro-pa12-cf-TDS-en,p. 1: Nominal Elongation at Break ISO 527-2 %,"Added 2026-09-19 (m63-batch-b07-extrudr): re-read from the source document, page 1 (SHA-256 recorded in sources.csv). Specimen form from Extrudr's range-wide additional information sheet (R-EXTRUDR-AIS, 04.09.2024, section 4): the test specimens are manufactured through injection moulding and tested afterwards",Not applicable
V004339,M053,G053-04,Charpy strength,9 kJ/m²,kJ/m²,9,Not applicable,Not applicable,=,1,9,Not applicable,Not applicable,kJ/m²,Published value,Raw material value,Not applicable,Not published,not-stated,Not published,not-stated,Not applicable,Not applicable,23°C,+23°C kJ/m² ISO 179/1eA,ISO 179,Not applicable,Notched,Not published,R-EXTRUDR-durapro-pa12-cf-TDS-en,p. 1: Charpy Notched Impact Strength (+23°C) ISO 179/1eA kJ/m²,"Added 2026-09-19 (m63-batch-b07-extrudr): re-read from the source document, page 1 (SHA-256 recorded in sources.csv). Specimen form from Extrudr's range-wide additional information sheet (R-EXTRUDR-AIS, 04.09.2024, section 4): the test specimens are manufactured through injection moulding and tested afterwards",Not applicable
V004340,M053,G053-04,Charpy strength,5 kJ/m²,kJ/m²,5,Not applicable,Not applicable,=,1,5,Not applicable,Not applicable,kJ/m²,Published value,Raw material value,Not applicable,Not published,not-stated,Not published,not-stated,Not applicable,Not applicable,-30°C,-30°C kJ/m² ISO 179/1eA,ISO 179,Not applicable,Notched,Not published,R-EXTRUDR-durapro-pa12-cf-TDS-en,p. 1: Charpy Notched Impact Strength (-30°C) ISO 179/1eA kJ/m²,"Added 2026-09-19 (m63-batch-b07-extrudr): re-read from the source document, page 1 (SHA-256 recorded in sources.csv). Specimen form from Extrudr's range-wide additional information sheet (R-EXTRUDR-AIS, 04.09.2024, section 4): the test specimens are manufactured through injection moulding and tested afterwards",Not applicable
V004341,M053,G053-04,HDT,139 °C,°C,139,Not applicable,Not applicable,=,1,139,Not applicable,Not applicable,°C,Published value,Raw material value,Not applicable,Not published,not-stated,unannealed,as-printed,Not applicable,Not applicable,Not published,0.45 MPa ISO 75-2/B,ISO 75,0.45,Not applicable,Not published,R-EXTRUDR-durapro-pa12-cf-TDS-en,"p. 1: Heat Deflection Temperature (DTUL) 0.45 MPa, unannealed ISO 75-2/B °C","Added 2026-09-19 (m63-batch-b07-extrudr): re-read from the source document, page 1 (SHA-256 recorded in sources.csv). Specimen form from Extrudr's range-wide additional information sheet (R-EXTRUDR-AIS, 04.09.2024, section 4): the test specimens are manufactured through injection moulding and tested afterwards",Not applicable
V004342,M053,G053-04,HDT,58 °C,°C,58,Not applicable,Not applicable,=,1,58,Not applicable,Not applicable,°C,Published value,Raw material value,Not applicable,Not published,not-stated,unannealed,as-printed,Not applicable,Not applicable,Not published,1.8 MPa ISO 75-2/A,ISO 75,1.8,Not applicable,Not published,R-EXTRUDR-durapro-pa12-cf-TDS-en,"p. 1: Heat Deflection Temperature (DTUL) 1.8 MPa, unannealed ISO 75-2/A °C","Added 2026-09-19 (m63-batch-b07-extrudr): re-read from the source document, page 1 (SHA-256 recorded in sources.csv). Specimen form from Extrudr's range-wide additional information sheet (R-EXTRUDR-AIS, 04.09.2024, section 4): the test specimens are manufactured through injection moulding and tested afterwards",Not applicable
V004343,M053,G053-04,Vicat softening temperature,145 °C,°C,145,Not applicable,Not applicable,=,1,145,Not applicable,Not applicable,°C,Published value,Raw material value,Not applicable,Not published,not-stated,Not published,not-stated,Not applicable,Not applicable,Not published,ISO 306/B50,ISO 306,Not applicable,Not applicable,Not published,R-EXTRUDR-durapro-pa12-cf-TDS-en,p. 1: Vicat Softening Temperature ISO 306/B50 °C,"Added 2026-09-19 (m63-batch-b07-extrudr): re-read from the source document, page 1 (SHA-256 recorded in sources.csv). Specimen form from Extrudr's range-wide additional information sheet (R-EXTRUDR-AIS, 04.09.2024, section 4): the test specimens are manufactured through injection moulding and tested afterwards",Not applicable
V004344,M008,G008-04,Tensile strength (endpoint unspecified),50 ± 4 MPa,MPa,50,4,Not applicable,=,1,50,4,Not applicable,MPa,Published value,Printed specimen,XY,Not published,not-stated,Not published,not-stated,Not applicable,Not applicable,Not published,50 mm/min ISO 527/2,ISO 527,Not applicable,Not applicable,Not published,R-SUNLU-27be2474-b2dd-45b3-8a14-5f742b314e33,p. 1: (X-Y) Tensile Strength ISO 527/2 50 mm/min MPa,"Added 2026-09-19 (m65-batch-b08-sunlu): re-read from the source document, page 1 (SHA-256 recorded in sources.csv).",Not applicable
V004345,M008,G008-04,Elongation at break,11 ± 3 %,%,11,3,Not applicable,=,1,11,3,Not applicable,%,Published value,Printed specimen,XY,Not published,not-stated,Not published,not-stated,Not applicable,Not applicable,Not published,50 mm/min ISO 527/2,ISO 527,Not applicable,Not applicable,Not published,R-SUNLU-27be2474-b2dd-45b3-8a14-5f742b314e33,p. 1: (X-Y) Elongation at break ISO 527/2 50 mm/min %,"Added 2026-09-19 (m65-batch-b08-sunlu): re-read from the source document, page 1 (SHA-256 recorded in sources.csv).",Not applicable
V004346,M008,G008-04,Flexural strength,78 ± 5 MPa,MPa,78,5,Not applicable,=,1,78,5,Not applicable,MPa,Published value,Printed specimen,XY,Not published,not-stated,Not published,not-stated,Not applicable,Not applicable,Not published,2 mm/min ISO 178,ISO 178,Not applicable,Not applicable,Not published,R-SUNLU-27be2474-b2dd-45b3-8a14-5f742b314e33,p. 1: (X-Y) Flexural Strength ISO 178 2 mm/min MPa,"Added 2026-09-19 (m65-batch-b08-sunlu): re-read from the source document, page 1 (SHA-256 recorded in sources.csv).",Not applicable
V004347,M008,G008-04,Flexural modulus,2600 ± 300 MPa,MPa,2600,300,Not applicable,=,0.001,2.6,0.3,Not applicable,GPa,Published value,Printed specimen,XY,Not published,not-stated,Not published,not-stated,Not applicable,Not applicable,Not published,2 mm/min ISO 178,ISO 178,Not applicable,Not applicable,Not published,R-SUNLU-27be2474-b2dd-45b3-8a14-5f742b314e33,p. 1: (X-Y) Flexural Modulus ISO 178 2 mm/min MPa,"Added 2026-09-19 (m65-batch-b08-sunlu): re-read from the source document, page 1 (SHA-256 recorded in sources.csv).",Not applicable
V004348,M008,G008-04,Izod impact strength,3.5 ± 1.5 KJ/m2,KJ/m2,3.5,1.5,Not applicable,=,1,3.5,1.5,Not applicable,kJ/m²,Published value,Printed specimen,XY,Not published,not-stated,Not published,not-stated,Not applicable,Not applicable,23°C,23℃ KJ/m2 Specimen ISO 180,ISO 180,Not applicable,Notched,Not published,R-SUNLU-27be2474-b2dd-45b3-8a14-5f742b314e33,p. 1: (X-Y) Izod Impact Strength of Notched ISO 180 23℃ KJ/m2 Specimen,"Added 2026-09-19 (m65-batch-b08-sunlu): re-read from the source document, page 1 (SHA-256 recorded in sources.csv).",Not applicable
V004349,M008,G008-04,Izod impact strength,4 ± 1.5 KJ/m2,KJ/m2,4,1.5,Not applicable,=,1,4,1.5,Not applicable,kJ/m²,Published value,Printed specimen,ZX,Not published,not-stated,Not published,not-stated,Not applicable,Not applicable,23°C,23℃ KJ/m2 Specimen ISO 180,ISO 180,Not applicable,Unnotched,Not published,R-SUNLU-27be2474-b2dd-45b3-8a14-5f742b314e33,p. 1: (Z-X) Izod Impact Strength of Unnotched ISO 180 23℃ KJ/m2 Specimen,"Added 2026-09-19 (m65-batch-b08-sunlu): re-read from the source document, page 1 (SHA-256 recorded in sources.csv).",Not applicable
V004350,M008,G008-04,Hardness,79.6,Shore (scale not specified by source),79.6,Not applicable,Not applicable,=,1,79.6,Not applicable,Not applicable,Shore (scale not specified by source),Published value,Printed specimen,Not applicable,Not published,not-stated,Not published,not-stated,Not applicable,Not applicable,23°C,23℃ HA/HD ISO 868,ISO 868,Not applicable,Not applicable,Not published,R-SUNLU-27be2474-b2dd-45b3-8a14-5f742b314e33,p. 1: Shore Hardness ISO 868 23℃ HA/HD,"Added 2026-09-19 (m65-batch-b08-sunlu): re-read from the source document, page 1 (SHA-256 recorded in sources.csv).",Not applicable
V004351,M008,G008-04,HDT,57 ± 3 ℃,℃,57,3,Not applicable,=,1,57,3,Not applicable,°C,Published value,Printed specimen,XY,Not published,not-stated,Not published,not-stated,Not applicable,Not applicable,Not published,0.45 MPa ISO 75,ISO 75,0.45,Not applicable,Not published,R-SUNLU-27be2474-b2dd-45b3-8a14-5f742b314e33,p. 1: (X-Y) Heat Distortion (HDT) ISO 75 0.45 MPa ℃,"Added 2026-09-19 (m65-batch-b08-sunlu): re-read from the source document, page 1 (SHA-256 recorded in sources.csv).",Not applicable
V004352,M008,G008-04,Glass transition temperature,60.9 ℃,℃,60.9,Not applicable,Not applicable,=,1,60.9,Not applicable,Not applicable,°C,Published value,Printed specimen,Not applicable,Not published,not-stated,Not published,not-stated,Not applicable,Not applicable,Not published,ISO 11357-2,ISO 11357,Not applicable,Not applicable,Not published,R-SUNLU-27be2474-b2dd-45b3-8a14-5f742b314e33,p. 1: Glass Transition (Tg) ISO 11357-2 10 ℃/min ℃,"Added 2026-09-19 (m65-batch-b08-sunlu): re-read from the source document, page 1 (SHA-256 recorded in sources.csv).",Not applicable
V004353,M008,G008-04,Melting temperature,164 ℃,℃,164,Not applicable,Not applicable,=,1,164,Not applicable,Not applicable,°C,Published value,Printed specimen,Not applicable,Not published,not-stated,Not published,not-stated,Not applicable,Not applicable,Not published,ISO 11357-3,ISO 11357,Not applicable,Not applicable,Not published,R-SUNLU-27be2474-b2dd-45b3-8a14-5f742b314e33,p. 1: Melting Temperature ISO 11357-3 10 ℃/min ℃,"Added 2026-09-19 (m65-batch-b08-sunlu): re-read from the source document, page 1 (SHA-256 recorded in sources.csv).",Not applicable
V004354,M008,G008-04,Vicat softening temperature,54 ℃,℃,54,Not applicable,Not applicable,=,1,54,Not applicable,Not applicable,°C,Published value,Printed specimen,Not applicable,Not published,not-stated,Not published,not-stated,Not applicable,Not applicable,Not published,5kg ISO 306,ISO 306,Not applicable,Not applicable,Not published,R-SUNLU-27be2474-b2dd-45b3-8a14-5f742b314e33,"p. 1: Vicat Softening Temp. ISO 306 5kg, 50℃/h ℃","Added 2026-09-19 (m65-batch-b08-sunlu): re-read from the source document, page 1 (SHA-256 recorded in sources.csv).",Not applicable
V004355,M008,G008-04,Melt mass-flow rate,7 ± 2.5 g/10 min,g/10 min,7,2.5,Not applicable,=,1,7,2.5,Not applicable,g/10 min,Published value,Printed specimen,Not applicable,Not published,not-stated,Not published,not-stated,Not applicable,Not applicable,190°C,190℃/2.16 kg ISO 1133,ISO 1133,Not applicable,Not applicable,Not published,R-SUNLU-27be2474-b2dd-45b3-8a14-5f742b314e33,p. 1: Melt Mass-flow Rate ISO 1133 190℃/2.16 kg g/10 min,"Added 2026-09-19 (m65-batch-b08-sunlu): re-read from the source document, page 1 (SHA-256 recorded in sources.csv).",Not applicable
V004356,M008,G008-04,Density,1.23 g/cm3,g/cm3,1.23,Not applicable,Not applicable,=,1000,1230,Not applicable,Not applicable,kg/m³,Published value,Printed specimen,Not applicable,Not published,not-stated,Not published,not-stated,Not applicable,Not applicable,23°C,23℃ ISO 1183,ISO 1183,Not applicable,Not applicable,Not published,R-SUNLU-27be2474-b2dd-45b3-8a14-5f742b314e33,p. 1: Density ISO 1183 23℃ g/cm3,"Added 2026-09-19 (m65-batch-b08-sunlu): re-read from the source document, page 1 (SHA-256 recorded in sources.csv).",Not applicable
V004357,M001,G001-36,Tensile strength (endpoint unspecified),27 ± 4 MPa,MPa,27,4,Not applicable,=,1,27,4,Not applicable,MPa,Published value,Printed specimen,XY,Not published,not-stated,Not published,not-stated,Not applicable,Not applicable,Not published,50 mm/min ISO 527/2,ISO 527,Not applicable,Not applicable,Not published,R-SUNLU-bbf6d99b-179f-4eee-a7d6-505d125658cd,p. 1: (X-Y) Tensile Strength ISO 527/2 50 mm/min MPa,"Added 2026-09-19 (m65-batch-b08-sunlu): re-read from the source document, page 1 (SHA-256 recorded in sources.csv).",Not applicable
V004358,M001,G001-36,Elongation at break,20 ± 7 %,%,20,7,Not applicable,=,1,20,7,Not applicable,%,Published value,Printed specimen,XY,Not published,not-stated,Not published,not-stated,Not applicable,Not applicable,Not published,50 mm/min ISO 527/2,ISO 527,Not applicable,Not applicable,Not published,R-SUNLU-bbf6d99b-179f-4eee-a7d6-505d125658cd,p. 1: (X-Y) Elongation at break ISO 527/2 50 mm/min %,"Added 2026-09-19 (m65-batch-b08-sunlu): re-read from the source document, page 1 (SHA-256 recorded in sources.csv).",Not applicable
V004359,M001,G001-36,Flexural strength,50 ± 6 MPa,MPa,50,6,Not applicable,=,1,50,6,Not applicable,MPa,Published value,Printed specimen,XY,Not published,not-stated,Not published,not-stated,Not applicable,Not applicable,Not published,2 mm/min ISO 178,ISO 178,Not applicable,Not applicable,Not published,R-SUNLU-bbf6d99b-179f-4eee-a7d6-505d125658cd,p. 1: (X-Y) Flexural Strength ISO 178 2 mm/min MPa,"Added 2026-09-19 (m65-batch-b08-sunlu): re-read from the source document, page 1 (SHA-256 recorded in sources.csv).",Not applicable
V004360,M001,G001-36,Flexural modulus,3300 ± 400 MPa,MPa,3300,400,Not applicable,=,0.001,3.3,0.4,Not applicable,GPa,Published value,Printed specimen,XY,Not published,not-stated,Not published,not-stated,Not applicable,Not applicable,Not published,2 mm/min ISO 178,ISO 178,Not applicable,Not applicable,Not published,R-SUNLU-bbf6d99b-179f-4eee-a7d6-505d125658cd,p. 1: (X-Y) Flexural Modulus ISO 178 2 mm/min MPa,"Added 2026-09-19 (m65-batch-b08-sunlu): re-read from the source document, page 1 (SHA-256 recorded in sources.csv).",Not applicable
V004361,M001,G001-36,Izod impact strength,8 ± 3 KJ/m2,KJ/m2,8,3,Not applicable,=,1,8,3,Not applicable,kJ/m²,Published value,Printed specimen,XY,Not published,not-stated,Not published,not-stated,Not applicable,Not applicable,23°C,23℃ KJ/m2 Specimen ISO 180,ISO 180,Not applicable,Notched,Not published,R-SUNLU-bbf6d99b-179f-4eee-a7d6-505d125658cd,p. 1: (X-Y) Izod Impact Strength of Notched ISO 180 23℃ KJ/m2 Specimen,"Added 2026-09-19 (m65-batch-b08-sunlu): re-read from the source document, page 1 (SHA-256 recorded in sources.csv).",Not applicable
V004362,M001,G001-36,Izod impact strength,5 ± 2 KJ/m2,KJ/m2,5,2,Not applicable,=,1,5,2,Not applicable,kJ/m²,Published value,Printed specimen,ZX,Not published,not-stated,Not published,not-stated,Not applicable,Not applicable,23°C,23℃ KJ/m2 Specimen ISO 180,ISO 180,Not applicable,Unnotched,Not published,R-SUNLU-bbf6d99b-179f-4eee-a7d6-505d125658cd,p. 1: (Z-X) Izod Impact Strength of Unnotched ISO 180 23℃ KJ/m2 Specimen,"Added 2026-09-19 (m65-batch-b08-sunlu): re-read from the source document, page 1 (SHA-256 recorded in sources.csv).",Not applicable
V004363,M001,G001-36,Hardness,80.5,Shore (scale not specified by source),80.5,Not applicable,Not applicable,=,1,80.5,Not applicable,Not applicable,Shore (scale not specified by source),Published value,Printed specimen,Not applicable,Not published,not-stated,Not published,not-stated,Not applicable,Not applicable,23°C,23℃ HA/HD ISO 868,ISO 868,Not applicable,Not applicable,Not published,R-SUNLU-bbf6d99b-179f-4eee-a7d6-505d125658cd,p. 1: Shore Hardness ISO 868 23℃ HA/HD,"Added 2026-09-19 (m65-batch-b08-sunlu): re-read from the source document, page 1 (SHA-256 recorded in sources.csv).",Not applicable
V004364,M001,G001-36,HDT,55 ± 3 ℃,℃,55,3,Not applicable,=,1,55,3,Not applicable,°C,Published value,Printed specimen,XY,Not published,not-stated,Not published,not-stated,Not applicable,Not applicable,Not published,0.45 MPa ISO 75,ISO 75,0.45,Not applicable,Not published,R-SUNLU-bbf6d99b-179f-4eee-a7d6-505d125658cd,p. 1: (X-Y) Heat Distortion (HDT) ISO 75 0.45 MPa ℃,"Added 2026-09-19 (m65-batch-b08-sunlu): re-read from the source document, page 1 (SHA-256 recorded in sources.csv).",Not applicable
V004365,M001,G001-36,Glass transition temperature,56 ℃,℃,56,Not applicable,Not applicable,=,1,56,Not applicable,Not applicable,°C,Published value,Printed specimen,Not applicable,Not published,not-stated,Not published,not-stated,Not applicable,Not applicable,Not published,ISO 11357-2,ISO 11357,Not applicable,Not applicable,Not published,R-SUNLU-bbf6d99b-179f-4eee-a7d6-505d125658cd,p. 1: Glass Transition (Tg) ISO 11357-2 10 ℃/min ℃,"Added 2026-09-19 (m65-batch-b08-sunlu): re-read from the source document, page 1 (SHA-256 recorded in sources.csv).",Not applicable
V004366,M001,G001-36,Melting temperature,158 ℃,℃,158,Not applicable,Not applicable,=,1,158,Not applicable,Not applicable,°C,Published value,Printed specimen,Not applicable,Not published,not-stated,Not published,not-stated,Not applicable,Not applicable,Not published,ISO 11357-3,ISO 11357,Not applicable,Not applicable,Not published,R-SUNLU-bbf6d99b-179f-4eee-a7d6-505d125658cd,p. 1: Melting Temperature ISO 11357-3 10 ℃/min ℃,"Added 2026-09-19 (m65-batch-b08-sunlu): re-read from the source document, page 1 (SHA-256 recorded in sources.csv).",Not applicable
V004367,M001,G001-36,Melt mass-flow rate,6 ± 2 g/10 min,g/10 min,6,2,Not applicable,=,1,6,2,Not applicable,g/10 min,Published value,Printed specimen,Not applicable,Not published,not-stated,Not published,not-stated,Not applicable,Not applicable,190°C,190℃/2.16 kg ISO 1133,ISO 1133,Not applicable,Not applicable,Not published,R-SUNLU-bbf6d99b-179f-4eee-a7d6-505d125658cd,p. 1: Melt Mass-flow Rate ISO 1133 190℃/2.16 kg g/10 min,"Added 2026-09-19 (m65-batch-b08-sunlu): re-read from the source document, page 1 (SHA-256 recorded in sources.csv).",Not applicable
V004368,M001,G001-36,Density,1.36 g/cm3,g/cm3,1.36,Not applicable,Not applicable,=,1000,1360,Not applicable,Not applicable,kg/m³,Published value,Printed specimen,Not applicable,Not published,not-stated,Not published,not-stated,Not applicable,Not applicable,23°C,23℃ ISO 1183,ISO 1183,Not applicable,Not applicable,Not published,R-SUNLU-bbf6d99b-179f-4eee-a7d6-505d125658cd,p. 1: Density ISO 1183 23℃ g/cm3,"Added 2026-09-19 (m65-batch-b08-sunlu): re-read from the source document, page 1 (SHA-256 recorded in sources.csv).",Not applicable
V004369,M008,G008-05,Tensile modulus,597 ± 50 MPa,MPa,597,50,Not applicable,=,0.001,0.597,0.05,Not applicable,GPa,Published value,Not published (do not assume printed),XY,Not published,not-stated,Not published,not-stated,Not applicable,Not applicable,Not published,50 mm/min ISO 527/2,ISO 527,Not applicable,Not applicable,Not published,R-SUNLU-56889371789540318047,p. 1: 拉伸模量(X-Y) Tensile Modulus ISO 527/2 50 mm/min MPa,"Added 2026-09-19 (m65-batch-b08-sunlu): re-read from the source document, page 1 (SHA-256 recorded in sources.csv).",Not applicable
V004370,M008,G008-05,Tensile modulus,363 ± 30 MPa,MPa,363,30,Not applicable,=,0.001,0.363,0.03,Not applicable,GPa,Published value,Not published (do not assume printed),ZX,Not published,not-stated,Not published,not-stated,Not applicable,Not applicable,Not published,50 mm/min ISO 527/2,ISO 527,Not applicable,Not applicable,Not published,R-SUNLU-56889371789540318047,p. 1: 拉伸模量(Z-X) Tensile Modulus ISO 527/2 50 mm/min MPa,"Added 2026-09-19 (m65-batch-b08-sunlu): re-read from the source document, page 1 (SHA-256 recorded in sources.csv).",Not applicable
V004371,M008,G008-05,Tensile strength (endpoint unspecified),51 ± 4 MPa,MPa,51,4,Not applicable,=,1,51,4,Not applicable,MPa,Published value,Not published (do not assume printed),XY,Not published,not-stated,Not published,not-stated,Not applicable,Not applicable,Not published,50 mm/min ISO 527/2,ISO 527,Not applicable,Not applicable,Not published,R-SUNLU-56889371789540318047,p. 1: 拉伸强度(X-Y) Tensile Strength ISO 527/2 50 mm/min MPa,"Added 2026-09-19 (m65-batch-b08-sunlu): re-read from the source document, page 1 (SHA-256 recorded in sources.csv).",Not applicable
V004372,M008,G008-05,Tensile strength (endpoint unspecified),18 ± 3 MPa,MPa,18,3,Not applicable,=,1,18,3,Not applicable,MPa,Published value,Not published (do not assume printed),ZX,Not published,not-stated,Not published,not-stated,Not applicable,Not applicable,Not published,50 mm/min ISO 527/2,ISO 527,Not applicable,Not applicable,Not published,R-SUNLU-56889371789540318047,p. 1: 拉伸强度(Z-X) Tensile Strength ISO 527/2 50 mm/min MPa,"Added 2026-09-19 (m65-batch-b08-sunlu): re-read from the source document, page 1 (SHA-256 recorded in sources.csv).",Not applicable
V004373,M008,G008-05,Elongation at break,11 ± 3 %,%,11,3,Not applicable,=,1,11,3,Not applicable,%,Published value,Not published (do not assume printed),XY,Not published,not-stated,Not published,not-stated,Not applicable,Not applicable,Not published,50 mm/min ISO 527/2,ISO 527,Not applicable,Not applicable,Not published,R-SUNLU-56889371789540318047,p. 1: 断裂伸长率(X-Y) Elongation at break ISO 527/2 50 mm/min %,"Added 2026-09-19 (m65-batch-b08-sunlu): re-read from the source document, page 1 (SHA-256 recorded in sources.csv).",Not applicable
V004374,M008,G008-05,Elongation at break,5 ± 1.5 %,%,5,1.5,Not applicable,=,1,5,1.5,Not applicable,%,Published value,Not published (do not assume printed),ZX,Not published,not-stated,Not published,not-stated,Not applicable,Not applicable,Not published,50 mm/min ISO 527/2,ISO 527,Not applicable,Not applicable,Not published,R-SUNLU-56889371789540318047,p. 1: 断裂伸长率(Z-X) Elongation at break ISO 527/2 50 mm/min %,"Added 2026-09-19 (m65-batch-b08-sunlu): re-read from the source document, page 1 (SHA-256 recorded in sources.csv).",Not applicable
V004375,M008,G008-05,Flexural modulus,2473 ± 300 MPa,MPa,2473,300,Not applicable,=,0.001,2.473,0.3,Not applicable,GPa,Published value,Not published (do not assume printed),XY,Not published,not-stated,Not published,not-stated,Not applicable,Not applicable,Not published,2 mm/min ISO 178,ISO 178,Not applicable,Not applicable,Not published,R-SUNLU-56889371789540318047,p. 1: 弯曲模量(X-Y) Flexural Modulus ISO 178 2 mm/min MPa,"Added 2026-09-19 (m65-batch-b08-sunlu): re-read from the source document, page 1 (SHA-256 recorded in sources.csv).",Not applicable
V004376,M008,G008-05,Flexural modulus,1719 ± 200 MPa,MPa,1719,200,Not applicable,=,0.001,1.719,0.2,Not applicable,GPa,Published value,Not published (do not assume printed),ZX,Not published,not-stated,Not published,not-stated,Not applicable,Not applicable,Not published,2 mm/min ISO 178,ISO 178,Not applicable,Not applicable,Not published,R-SUNLU-56889371789540318047,p. 1: 弯曲模量(Z-X) Flexural Modulus ISO 178 2 mm/min MPa,"Added 2026-09-19 (m65-batch-b08-sunlu): re-read from the source document, page 1 (SHA-256 recorded in sources.csv).",Not applicable
V004377,M008,G008-05,Flexural strength,77 ± 5 MPa,MPa,77,5,Not applicable,=,1,77,5,Not applicable,MPa,Published value,Not published (do not assume printed),XY,Not published,not-stated,Not published,not-stated,Not applicable,Not applicable,Not published,2 mm/min ISO 178,ISO 178,Not applicable,Not applicable,Not published,R-SUNLU-56889371789540318047,p. 1: 弯曲强度(X-Y) Flexural Strength ISO 178 2 mm/min MPa,"Added 2026-09-19 (m65-batch-b08-sunlu): re-read from the source document, page 1 (SHA-256 recorded in sources.csv).",Not applicable
V004378,M008,G008-05,Flexural strength,27 ± 3 MPa,MPa,27,3,Not applicable,=,1,27,3,Not applicable,MPa,Published value,Not published (do not assume printed),ZX,Not published,not-stated,Not published,not-stated,Not applicable,Not applicable,Not published,2 mm/min ISO 178,ISO 178,Not applicable,Not applicable,Not published,R-SUNLU-56889371789540318047,p. 1: 弯曲强度(Z-X) Flexural Strength ISO 178 2 mm/min MPa,"Added 2026-09-19 (m65-batch-b08-sunlu): re-read from the source document, page 1 (SHA-256 recorded in sources.csv).",Not applicable
V004379,M008,G008-05,Izod impact strength,15.5 ± 1.5 KJ/m2,KJ/m2,15.5,1.5,Not applicable,=,1,15.5,1.5,Not applicable,kJ/m²,Published value,Not published (do not assume printed),XY,Not published,not-stated,Not published,not-stated,Not applicable,Not applicable,23°C,23℃ KJ/m2 Strength of Specimen ISO 180,ISO 180,Not applicable,Unnotched,Not published,R-SUNLU-56889371789540318047,p. 1: 悬臂梁无缺口冲击强度(X-Y) Izod Impact ISO 180 23℃ KJ/m2 Strength of Unnotched Specimen,"Added 2026-09-19 (m65-batch-b08-sunlu): re-read from the source document, page 1 (SHA-256 recorded in sources.csv).",Not applicable
V004380,M008,G008-05,Izod impact strength,6.5 ± 1.5 KJ/m2,KJ/m2,6.5,1.5,Not applicable,=,1,6.5,1.5,Not applicable,kJ/m²,Published value,Not published (do not assume printed),ZX,Not published,not-stated,Not published,not-stated,Not applicable,Not applicable,23°C,23℃ KJ/m2 Strength of Specimen ISO 180,ISO 180,Not applicable,Unnotched,Not published,R-SUNLU-56889371789540318047,p. 1: 悬臂梁无缺口冲击强度(Z-X) Izod Impact ISO 180 23℃ KJ/m2 Strength of Unnotched Specimen,"Added 2026-09-19 (m65-batch-b08-sunlu): re-read from the source document, page 1 (SHA-256 recorded in sources.csv).",Not applicable
V004381,M008,G008-05,Izod impact strength,4.29 ± 1.5 KJ/m2,KJ/m2,4.29,1.5,Not applicable,=,1,4.29,1.5,Not applicable,kJ/m²,Published value,Not published (do not assume printed),XY,Not published,not-stated,Not published,not-stated,Not applicable,Not applicable,23°C,23℃ KJ/m2 Strength of Specimen ISO 180,ISO 180,Not applicable,Notched,Not published,R-SUNLU-56889371789540318047,p. 1: 悬 臂 梁 缺 口 冲 击 强 度 (X-Y) Izod Impact ISO 180 23℃ KJ/m2 Strength of Notched Specimen,"Added 2026-09-19 (m65-batch-b08-sunlu): re-read from the source document, page 1 (SHA-256 recorded in sources.csv).",Not applicable
V004382,M008,G008-05,Hardness,82.5,Shore (scale not specified by source),82.5,Not applicable,Not applicable,=,1,82.5,Not applicable,Not applicable,Shore (scale not specified by source),Published value,Not published (do not assume printed),Not applicable,Not published,not-stated,Not published,not-stated,Not applicable,Not applicable,23°C,23℃ HA/HD ISO 868,ISO 868,Not applicable,Not applicable,Not published,R-SUNLU-56889371789540318047,p. 1: 邵氏硬度 Shore Hardness ISO 868 23℃ HA/HD,"Added 2026-09-19 (m65-batch-b08-sunlu): re-read from the source document, page 1 (SHA-256 recorded in sources.csv).",Not applicable
V004383,M008,G008-05,HDT,57 ± 3 ℃,℃,57,3,Not applicable,=,1,57,3,Not applicable,°C,Published value,Not published (do not assume printed),XY,Not published,not-stated,Not published,not-stated,Not applicable,Not applicable,Not published,0.45 MPa ISO 75,ISO 75,0.45,Not applicable,Not published,R-SUNLU-56889371789540318047,p. 1: 热变形温度(X-Y) Heat Distortion (HDT) ISO 75 0.45 MPa ℃,"Added 2026-09-19 (m65-batch-b08-sunlu): re-read from the source document, page 1 (SHA-256 recorded in sources.csv).",Not applicable
V004384,M008,G008-05,Glass transition temperature,60.9 ℃,℃,60.9,Not applicable,Not applicable,=,1,60.9,Not applicable,Not applicable,°C,Published value,Not published (do not assume printed),Not applicable,Not published,not-stated,Not published,not-stated,Not applicable,Not applicable,Not published,ISO 11357-2,ISO 11357,Not applicable,Not applicable,Not published,R-SUNLU-56889371789540318047,p. 1: 玻璃化转变温度 Glass Transition (Tg) ISO 11357-2 10 ℃/min ℃,"Added 2026-09-19 (m65-batch-b08-sunlu): re-read from the source document, page 1 (SHA-256 recorded in sources.csv).",Not applicable
V004385,M008,G008-05,Melting temperature,164 ℃,℃,164,Not applicable,Not applicable,=,1,164,Not applicable,Not applicable,°C,Published value,Not published (do not assume printed),Not applicable,Not published,not-stated,Not published,not-stated,Not applicable,Not applicable,Not published,ISO 11357-3,ISO 11357,Not applicable,Not applicable,Not published,R-SUNLU-56889371789540318047,p. 1: 熔点温度 Melting Temperature ISO 11357-3 10 ℃/min ℃,"Added 2026-09-19 (m65-batch-b08-sunlu): re-read from the source document, page 1 (SHA-256 recorded in sources.csv).",Not applicable
V004386,M008,G008-05,Vicat softening temperature,54 ℃,℃,54,Not applicable,Not applicable,=,1,54,Not applicable,Not applicable,°C,Published value,Not published (do not assume printed),Not applicable,Not published,not-stated,Not published,not-stated,Not applicable,Not applicable,Not published,5kg ISO 306,ISO 306,Not applicable,Not applicable,Not published,R-SUNLU-56889371789540318047,"p. 1: 维卡软化温度 Vicat Softening Temp. ISO 306 5kg, 50℃/h ℃","Added 2026-09-19 (m65-batch-b08-sunlu): re-read from the source document, page 1 (SHA-256 recorded in sources.csv).",Not applicable
V004387,M008,G008-05,Melt mass-flow rate,4 ± 2 g/10 min,g/10 min,4,2,Not applicable,=,1,4,2,Not applicable,g/10 min,Published value,Not published (do not assume printed),Not applicable,Not published,not-stated,Not published,not-stated,Not applicable,Not applicable,190°C,190℃/2.16 kg ISO 1133,ISO 1133,Not applicable,Not applicable,Not published,R-SUNLU-56889371789540318047,p. 1: 熔体指数(线材) Melt Mass-flow Rate ISO 1133 190℃/2.16 kg g/10 min,"Added 2026-09-19 (m65-batch-b08-sunlu): re-read from the source document, page 1 (SHA-256 recorded in sources.csv).",Not applicable
V004388,M008,G008-05,Density,1.25 g/cm3,g/cm3,1.25,Not applicable,Not applicable,=,1000,1250,Not applicable,Not applicable,kg/m³,Published value,Not published (density specimen form not explicitly established),Not applicable,Not published,not-stated,Not published,not-stated,Not applicable,Not applicable,23°C,23℃ ISO 1183,ISO 1183,Not applicable,Not applicable,Not published,R-SUNLU-56889371789540318047,p. 1: 密度 Density ISO 1183 23℃ g/cm3,"Added 2026-09-19 (m65-batch-b08-sunlu): re-read from the source document, page 1 (SHA-256 recorded in sources.csv).",Not applicable
V004389,M020,G020-18,Tensile modulus,500 ± 50 MPa,MPa,500,50,Not applicable,=,0.001,0.5,0.05,Not applicable,GPa,Published value,Not published (do not assume printed),XY,Not published,not-stated,Not published,not-stated,Not applicable,Not applicable,Not published,50 mm/min ISO 527/2,ISO 527,Not applicable,Not applicable,Not published,R-SUNLU-30522971789539747056,p. 1: 拉伸模量(X-Y) Tensile Modulus ISO 527/2 50 mm/min MPa,"Added 2026-09-19 (m65-batch-b08-sunlu): re-read from the source document, page 1 (SHA-256 recorded in sources.csv).",Not applicable
V004390,M020,G020-18,Tensile modulus,300 ± 50 MPa,MPa,300,50,Not applicable,=,0.001,0.3,0.05,Not applicable,GPa,Published value,Not published (do not assume printed),ZX,Not published,not-stated,Not published,not-stated,Not applicable,Not applicable,Not published,50 mm/min ISO 527/2,ISO 527,Not applicable,Not applicable,Not published,R-SUNLU-30522971789539747056,p. 1: 拉伸模量(Z-X) Tensile Modulus ISO 527/2 50 mm/min MPa,"Added 2026-09-19 (m65-batch-b08-sunlu): re-read from the source document, page 1 (SHA-256 recorded in sources.csv).",Not applicable
