Repository: faridbnv/h2c-materials

# Filament Atlas

**Live: [pdynamics.ca/h2c-materials](https://pdynamics.ca/h2c-materials/)** · one HTML page, with a page of its own for
each well-documented material beside it, that also runs offline from a file, with no server.

## What it is

Filament Atlas is a tool for a small engineering team choosing a 3D-printing filament for the team's Bambu Lab H2C
printer. It was the H2C Material Selector until 2026-10-16; the built file keeps that name. You say what a part must
do (survive 100 °C, be at least this stiff, be as light as possible), and it answers in two steps:

- **Which kinds of filament** (PLA, PETG, carbon-filled nylon and so on) can do it, and whether the H2C can print them.

File: data/tables/measurements.csv (part 77 of 82)
MeasurementID,MaterialID,GradeID,Property,Raw value,Raw unit,Raw numeric,Raw uncertainty ±,Raw upper bound,Operator,Conversion factor,Normalized value,Normalized uncertainty ±,Normalized upper bound,Normalized unit,Data status,Specimen type,Direction,Moisture condition,Moisture state,Post-processing,Post-processing state,Anneal °C,Anneal h,Test temperature,Standard / load,Standards,Test load MPa,Notch,Specimen / print parameters,SourceID,Locator,Notes,Parse review
V004391,M020,G020-18,Tensile strength (endpoint unspecified),43 ± 10 MPa,MPa,43,10,Not applicable,=,1,43,10,Not applicable,MPa,Published value,Not published (do not assume printed),XY,Not published,not-stated,Not published,not-stated,Not applicable,Not applicable,Not published,50 mm/min ISO 527/2,ISO 527,Not applicable,Not applicable,Not published,R-SUNLU-30522971789539747056,p. 1: 拉伸强度(X-Y) Tensile Strength ISO 527/2 50 mm/min MPa,"Added 2026-09-19 (m65-batch-b08-sunlu): re-read from the source document, page 1 (SHA-256 recorded in sources.csv).",Not applicable
V004392,M020,G020-18,Tensile strength (endpoint unspecified),20 ± 5 MPa,MPa,20,5,Not applicable,=,1,20,5,Not applicable,MPa,Published value,Not published (do not assume printed),ZX,Not published,not-stated,Not published,not-stated,Not applicable,Not applicable,Not published,50 mm/min ISO 527/2,ISO 527,Not applicable,Not applicable,Not published,R-SUNLU-30522971789539747056,p. 1: 拉伸强度(Z-X) Tensile Strength ISO 527/2 50 mm/min MPa,"Added 2026-09-19 (m65-batch-b08-sunlu): re-read from the source document, page 1 (SHA-256 recorded in sources.csv).",Not applicable
V004393,M020,G020-18,Elongation at break,12 ± 5 %,%,12,5,Not applicable,=,1,12,5,Not applicable,%,Published value,Not published (do not assume printed),XY,Not published,not-stated,Not published,not-stated,Not applicable,Not applicable,Not published,50 mm/min ISO 527/2,ISO 527,Not applicable,Not applicable,Not published,R-SUNLU-30522971789539747056,p. 1: 断裂伸长率(X-Y) Elongation at break ISO 527/2 50 mm/min %,"Added 2026-09-19 (m65-batch-b08-sunlu): re-read from the source document, page 1 (SHA-256 recorded in sources.csv).",Not applicable
V004394,M020,G020-18,Elongation at break,8 ± 3 %,%,8,3,Not applicable,=,1,8,3,Not applicable,%,Published value,Not published (do not assume printed),ZX,Not published,not-stated,Not published,not-stated,Not applicable,Not applicable,Not published,50 mm/min ISO 527/2,ISO 527,Not applicable,Not applicable,Not published,R-SUNLU-30522971789539747056,p. 1: 断裂伸长率(Z-X) Elongation at break ISO 527/2 50 mm/min %,"Added 2026-09-19 (m65-batch-b08-sunlu): re-read from the source document, page 1 (SHA-256 recorded in sources.csv).",Not applicable
V004395,M020,G020-18,Flexural modulus,1900 ± 300 MPa,MPa,1900,300,Not applicable,=,0.001,1.9,0.3,Not applicable,GPa,Published value,Not published (do not assume printed),XY,Not published,not-stated,Not published,not-stated,Not applicable,Not applicable,Not published,2 mm/min ISO 178,ISO 178,Not applicable,Not applicable,Not published,R-SUNLU-30522971789539747056,p. 1: 弯曲模量(X-Y) Flexural Modulus ISO 178 2 mm/min MPa,"Added 2026-09-19 (m65-batch-b08-sunlu): re-read from the source document, page 1 (SHA-256 recorded in sources.csv).",Not applicable
V004396,M020,G020-18,Flexural modulus,1650 ± 300 MPa,MPa,1650,300,Not applicable,=,0.001,1.65,0.3,Not applicable,GPa,Published value,Not published (do not assume printed),ZX,Not published,not-stated,Not published,not-stated,Not applicable,Not applicable,Not published,2 mm/min ISO 178,ISO 178,Not applicable,Not applicable,Not published,R-SUNLU-30522971789539747056,p. 1: 弯曲模量(Z-X) Flexural Modulus ISO 178 2 mm/min MPa,"Added 2026-09-19 (m65-batch-b08-sunlu): re-read from the source document, page 1 (SHA-256 recorded in sources.csv).",Not applicable
V004397,M020,G020-18,Flexural strength,70 ± 10 MPa,MPa,70,10,Not applicable,=,1,70,10,Not applicable,MPa,Published value,Not published (do not assume printed),XY,Not published,not-stated,Not published,not-stated,Not applicable,Not applicable,Not published,2 mm/min ISO 178,ISO 178,Not applicable,Not applicable,Not published,R-SUNLU-30522971789539747056,p. 1: 弯曲强度(X-Y) Flexural Strength ISO 178 2 mm/min MPa,"Added 2026-09-19 (m65-batch-b08-sunlu): re-read from the source document, page 1 (SHA-256 recorded in sources.csv).",Not applicable
V004398,M020,G020-18,Flexural strength,35 ± 10 MPa,MPa,35,10,Not applicable,=,1,35,10,Not applicable,MPa,Published value,Not published (do not assume printed),ZX,Not published,not-stated,Not published,not-stated,Not applicable,Not applicable,Not published,2 mm/min ISO 178,ISO 178,Not applicable,Not applicable,Not published,R-SUNLU-30522971789539747056,p. 1: 弯曲强度(Z-X) Flexural Strength ISO 178 2 mm/min MPa,"Added 2026-09-19 (m65-batch-b08-sunlu): re-read from the source document, page 1 (SHA-256 recorded in sources.csv).",Not applicable
V004399,M020,G020-18,Izod impact strength,38 ± 8 KJ/m2,KJ/m2,38,8,Not applicable,=,1,38,8,Not applicable,kJ/m²,Published value,Not published (do not assume printed),XY,Not published,not-stated,Not published,not-stated,Not applicable,Not applicable,23°C,23℃ KJ/m2 Strength of Specimen ISO 180,ISO 180,Not applicable,Unnotched,Not published,R-SUNLU-30522971789539747056,p. 1: 悬臂梁无缺口冲击强度(X-Y) Izod Impact ISO 180 23℃ KJ/m2 Strength of Unnotched Specimen,"Added 2026-09-19 (m65-batch-b08-sunlu): re-read from the source document, page 1 (SHA-256 recorded in sources.csv).",Not applicable
V004400,M020,G020-18,Izod impact strength,4.5 ± 2.5 KJ/m2,KJ/m2,4.5,2.5,Not applicable,=,1,4.5,2.5,Not applicable,kJ/m²,Published value,Not published (do not assume printed),ZX,Not published,not-stated,Not published,not-stated,Not applicable,Not applicable,23°C,23℃ KJ/m2 Strength of Specimen ISO 180,ISO 180,Not applicable,Unnotched,Not published,R-SUNLU-30522971789539747056,p. 1: 悬臂梁无缺口冲击强度(Z-X) Izod Impact ISO 180 23℃ KJ/m2 Strength of Unnotched Specimen,"Added 2026-09-19 (m65-batch-b08-sunlu): re-read from the source document, page 1 (SHA-256 recorded in sources.csv).",Not applicable
V004401,M020,G020-18,Izod impact strength,4 ± 2 KJ/m2,KJ/m2,4,2,Not applicable,=,1,4,2,Not applicable,kJ/m²,Published value,Not published (do not assume printed),XY,Not published,not-stated,Not published,not-stated,Not applicable,Not applicable,23°C,23℃ KJ/m2 Strength of Specimen ISO 180,ISO 180,Not applicable,Notched,Not published,R-SUNLU-30522971789539747056,p. 1: 悬 臂 梁 缺 口 冲 击 强 度 (X-Y) Izod Impact ISO 180 23℃ KJ/m2 Strength of Notched Specimen,"Added 2026-09-19 (m65-batch-b08-sunlu): re-read from the source document, page 1 (SHA-256 recorded in sources.csv).",Not applicable
V004402,M020,G020-18,Hardness,80,Shore D,80,Not applicable,Not applicable,=,1,80,Not applicable,Not applicable,Shore D,Published value,Not published (do not assume printed),Not applicable,Not published,not-stated,Not published,not-stated,Not applicable,Not applicable,23°C,23℃ HA/HD ISO 868,ISO 868,Not applicable,Not applicable,Not published,R-SUNLU-30522971789539747056,p. 1: 邵氏硬度 Shore Hardness ISO 868 23℃ HA/HD,"Added 2026-09-19 (m65-batch-b08-sunlu): re-read from the source document, page 1 (SHA-256 recorded in sources.csv).",Not applicable
V004403,M020,G020-18,HDT,71 ± 4 ℃,℃,71,4,Not applicable,=,1,71,4,Not applicable,°C,Published value,Not published (do not assume printed),XY,Not published,not-stated,Not published,not-stated,Not applicable,Not applicable,Not published,0.45 MPa ISO 75,ISO 75,0.45,Not applicable,Not published,R-SUNLU-30522971789539747056,p. 1: 热变形温度(X-Y) Heat Distortion (HDT) ISO 75 0.45 MPa ℃,"Added 2026-09-19 (m65-batch-b08-sunlu): re-read from the source document, page 1 (SHA-256 recorded in sources.csv).",Not applicable
V004404,M020,G020-18,Glass transition temperature,83 ℃,℃,83,Not applicable,Not applicable,=,1,83,Not applicable,Not applicable,°C,Published value,Not published (do not assume printed),Not applicable,Not published,not-stated,Not published,not-stated,Not applicable,Not applicable,Not published,ISO 11357-2,ISO 11357,Not applicable,Not applicable,Not published,R-SUNLU-30522971789539747056,p. 1: 玻璃化转变温度 Glass Transition (Tg) ISO 11357-2 10 ℃/min ℃,"Added 2026-09-19 (m65-batch-b08-sunlu): re-read from the source document, page 1 (SHA-256 recorded in sources.csv).",Not applicable
V004405,M020,G020-18,Melt mass-flow rate,3.42 ± 2 g/10 min,g/10 min,3.42,2,Not applicable,=,1,3.42,2,Not applicable,g/10 min,Published value,Not published (do not assume printed),Not applicable,Not published,not-stated,Not published,not-stated,Not applicable,Not applicable,210°C,210℃/2.16 kg ISO 1133,ISO 1133,Not applicable,Not applicable,Not published,R-SUNLU-30522971789539747056,p. 1: 熔体指数(线材) Melt Mass-flow Rate ISO 1133 210℃/2.16 kg g/10 min,"Added 2026-09-19 (m65-batch-b08-sunlu): re-read from the source document, page 1 (SHA-256 recorded in sources.csv).",Not applicable
V004406,M020,G020-18,Density,1.22 g/cm3,g/cm3,1.22,Not applicable,Not applicable,=,1000,1220,Not applicable,Not applicable,kg/m³,Published value,Not published (density specimen form not explicitly established),Not applicable,Not published,not-stated,Not published,not-stated,Not applicable,Not applicable,23°C,23℃ ISO 1183,ISO 1183,Not applicable,Not applicable,Not published,R-SUNLU-30522971789539747056,p. 1: 密度 Density ISO 1183 23℃ g/cm3,"Added 2026-09-19 (m65-batch-b08-sunlu): re-read from the source document, page 1 (SHA-256 recorded in sources.csv).",Not applicable
V004407,M020,G020-19,Tensile strength (endpoint unspecified),48 ± 10 MPa,MPa,48,10,Not applicable,=,1,48,10,Not applicable,MPa,Published value,Not published (do not assume printed),XY,Not published,not-stated,Not published,not-stated,Not applicable,Not applicable,Not published,50 mm/min ISO 527/2,ISO 527,Not applicable,Not applicable,Not published,R-SUNLU-f27808f0-3a19-49e3-bd79-6e846d6f4c15,p. 1: 拉伸强度(X-Y) Tensile Strength ISO 527/2 50 mm/min MPa,"Added 2026-09-19 (m65-batch-b08-sunlu): re-read from the source document, page 1 (SHA-256 recorded in sources.csv).",Not applicable
V004408,M020,G020-19,Elongation at break,11 ± 5 %,%,11,5,Not applicable,=,1,11,5,Not applicable,%,Published value,Not published (do not assume printed),XY,Not published,not-stated,Not published,not-stated,Not applicable,Not applicable,Not published,50 mm/min ISO 527/2,ISO 527,Not applicable,Not applicable,Not published,R-SUNLU-f27808f0-3a19-49e3-bd79-6e846d6f4c15,p. 1: 断裂伸长率(X-Y) Elongation at break ISO 527/2 50 mm/min %,"Added 2026-09-19 (m65-batch-b08-sunlu): re-read from the source document, page 1 (SHA-256 recorded in sources.csv).",Not applicable
V004409,M020,G020-19,Flexural strength,70 ± 10 MPa,MPa,70,10,Not applicable,=,1,70,10,Not applicable,MPa,Published value,Not published (do not assume printed),XY,Not published,not-stated,Not published,not-stated,Not applicable,Not applicable,Not published,2 mm/min ISO 178,ISO 178,Not applicable,Not applicable,Not published,R-SUNLU-f27808f0-3a19-49e3-bd79-6e846d6f4c15,p. 1: 弯曲强度(X-Y) Flexural Strength ISO 178 2 mm/min MPa,"Added 2026-09-19 (m65-batch-b08-sunlu): re-read from the source document, page 1 (SHA-256 recorded in sources.csv).",Not applicable
V004410,M020,G020-19,Flexural modulus,2100 ± 300 MPa,MPa,2100,300,Not applicable,=,0.001,2.1,0.3,Not applicable,GPa,Published value,Not published (do not assume printed),XY,Not published,not-stated,Not published,not-stated,Not applicable,Not applicable,Not published,2 mm/min ISO 178,ISO 178,Not applicable,Not applicable,Not published,R-SUNLU-f27808f0-3a19-49e3-bd79-6e846d6f4c15,p. 1: 弯曲模量(X-Y) Flexural Modulus ISO 178 2 mm/min MPa,"Added 2026-09-19 (m65-batch-b08-sunlu): re-read from the source document, page 1 (SHA-256 recorded in sources.csv).",Not applicable
V004411,M020,G020-19,Izod impact strength,3.0 ± 1 KJ/m2,KJ/m2,3,1,Not applicable,=,1,3,1,Not applicable,kJ/m²,Published value,Not published (do not assume printed),XY,Not published,not-stated,Not published,not-stated,Not applicable,Not applicable,23°C,23℃ KJ/m2 Strength of Specimen ISO 180,ISO 180,Not applicable,Notched,Not published,R-SUNLU-f27808f0-3a19-49e3-bd79-6e846d6f4c15,p. 1: 悬臂梁缺口冲击强度(X-Y) Izod Impact ISO 180 23℃ KJ/m2 Strength of Notched Specimen,"Added 2026-09-19 (m65-batch-b08-sunlu): re-read from the source document, page 1 (SHA-256 recorded in sources.csv).",Not applicable
V004412,M020,G020-19,Izod impact strength,5.0 ± 2 KJ/m2,KJ/m2,5,2,Not applicable,=,1,5,2,Not applicable,kJ/m²,Published value,Not published (do not assume printed),ZX,Not published,not-stated,Not published,not-stated,Not applicable,Not applicable,23°C,23℃ KJ/m2 Strength of Specimen ISO 180,ISO 180,Not applicable,Unnotched,Not published,R-SUNLU-f27808f0-3a19-49e3-bd79-6e846d6f4c15,p. 1: 悬臂梁无缺口冲击强度(Z-X) Izod Impact ISO 180 23℃ KJ/m2 Strength of Unnotched Specimen,"Added 2026-09-19 (m65-batch-b08-sunlu): re-read from the source document, page 1 (SHA-256 recorded in sources.csv).",Not applicable
V004413,M020,G020-19,Hardness,80,Shore D,80,Not applicable,Not applicable,=,1,80,Not applicable,Not applicable,Shore D,Published value,Not published (do not assume printed),Not applicable,Not published,not-stated,Not published,not-stated,Not applicable,Not applicable,23°C,23℃ HA/HD ISO 868,ISO 868,Not applicable,Not applicable,Not published,R-SUNLU-f27808f0-3a19-49e3-bd79-6e846d6f4c15,p. 1: 邵氏硬度 Shore Hardness ISO 868 23℃ HA/HD,"Added 2026-09-19 (m65-batch-b08-sunlu): re-read from the source document, page 1 (SHA-256 recorded in sources.csv).",Not applicable
V004414,M020,G020-19,HDT,70 ± 5 ℃,℃,70,5,Not applicable,=,1,70,5,Not applicable,°C,Published value,Not published (do not assume printed),XY,Not published,not-stated,Not published,not-stated,Not applicable,Not applicable,Not published,0.45 MPa ISO 75,ISO 75,0.45,Not applicable,Not published,R-SUNLU-f27808f0-3a19-49e3-bd79-6e846d6f4c15,p. 1: 热变形温度(X-Y) Heat Distortion (HDT) ISO 75 0.45 MPa ℃,"Added 2026-09-19 (m65-batch-b08-sunlu): re-read from the source document, page 1 (SHA-256 recorded in sources.csv).",Not applicable
V004415,M020,G020-19,Glass transition temperature,79.4 ℃,℃,79.4,Not applicable,Not applicable,=,1,79.4,Not applicable,Not applicable,°C,Published value,Not published (do not assume printed),Not applicable,Not published,not-stated,Not published,not-stated,Not applicable,Not applicable,Not published,ISO 11357-2,ISO 11357,Not applicable,Not applicable,Not published,R-SUNLU-f27808f0-3a19-49e3-bd79-6e846d6f4c15,p. 1: 玻璃化转变温度 Glass Transition (Tg) ISO 11357-2 10 ℃/min ℃,"Added 2026-09-19 (m65-batch-b08-sunlu): re-read from the source document, page 1 (SHA-256 recorded in sources.csv).",Not applicable
V004416,M020,G020-19,Melting temperature,195 ℃,℃,195,Not applicable,Not applicable,=,1,195,Not applicable,Not applicable,°C,Published value,Not published (do not assume printed),Not applicable,Not published,not-stated,Not published,not-stated,Not applicable,Not applicable,Not published,ISO 11357-3,ISO 11357,Not applicable,Not applicable,Not published,R-SUNLU-f27808f0-3a19-49e3-bd79-6e846d6f4c15,p. 1: 熔点温度 Melting Temperature ISO 11357-3 10 ℃/min ℃,"Added 2026-09-19 (m65-batch-b08-sunlu): re-read from the source document, page 1 (SHA-256 recorded in sources.csv).",Not applicable
V004417,M020,G020-19,Melt mass-flow rate,5.7 ± 3 g/10 min,g/10 min,5.7,3,Not applicable,=,1,5.7,3,Not applicable,g/10 min,Published value,Not published (do not assume printed),Not applicable,Not published,not-stated,Not published,not-stated,Not applicable,Not applicable,190°C,190℃/2.16 kg ISO 1133,ISO 1133,Not applicable,Not applicable,Not published,R-SUNLU-f27808f0-3a19-49e3-bd79-6e846d6f4c15,p. 1: 熔体指数 Melt Mass-flow Rate ISO 1133 190℃/2.16 kg g/10 min,"Added 2026-09-19 (m65-batch-b08-sunlu): re-read from the source document, page 1 (SHA-256 recorded in sources.csv).",Not applicable
V004418,M020,G020-19,Density,1.27 g/cm3,g/cm3,1.27,Not applicable,Not applicable,=,1000,1270,Not applicable,Not applicable,kg/m³,Published value,Not published (density specimen form not explicitly established),Not applicable,Not published,not-stated,Not published,not-stated,Not applicable,Not applicable,23°C,23℃ ISO 1183,ISO 1183,Not applicable,Not applicable,Not published,R-SUNLU-f27808f0-3a19-49e3-bd79-6e846d6f4c15,p. 1: 密度 Density ISO 1183 23℃ g/cm3,"Added 2026-09-19 (m65-batch-b08-sunlu): re-read from the source document, page 1 (SHA-256 recorded in sources.csv).",Not applicable
V004419,M082,G082-04,Tensile strength (endpoint unspecified),15 ± 3 MPa,MPa,15,3,Not applicable,=,1,15,3,Not applicable,MPa,Published value,Not published (do not assume printed),XY,Not published,not-stated,Not published,not-stated,Not applicable,Not applicable,Not published,50 mm/min ISO 527/2,ISO 527,Not applicable,Not applicable,Not published,R-SUNLU-25182761789529093884,p. 1: 拉伸强度(X-Y) Tensile Strength ISO 527/2 50 mm/min MPa,"Added 2026-09-19 (m65-batch-b08-sunlu): re-read from the source document, page 1 (SHA-256 recorded in sources.csv).",Not applicable
V004420,M082,G082-04,Elongation at break,900 ± 300 %,%,900,300,Not applicable,=,1,900,300,Not applicable,%,Published value,Not published (do not assume printed),XY,Not published,not-stated,Not published,not-stated,Not applicable,Not applicable,Not published,50 mm/min ISO 527/2,ISO 527,Not applicable,Not applicable,Not published,R-SUNLU-25182761789529093884,p. 1: 断裂伸长率(X-Y) Elongation at break ISO 527/2 50 mm/min %,"Added 2026-09-19 (m65-batch-b08-sunlu): re-read from the source document, page 1 (SHA-256 recorded in sources.csv).",Not applicable
V004421,M082,G082-04,Flexural strength,18 ± 3 MPa,MPa,18,3,Not applicable,=,1,18,3,Not applicable,MPa,Published value,Not published (do not assume printed),XY,Not published,not-stated,Not published,not-stated,Not applicable,Not applicable,Not published,2 mm/min ISO 178,ISO 178,Not applicable,Not applicable,Not published,R-SUNLU-25182761789529093884,p. 1: 弯曲强度(X-Y) Flexural Strength ISO 178 2 mm/min MPa,"Added 2026-09-19 (m65-batch-b08-sunlu): re-read from the source document, page 1 (SHA-256 recorded in sources.csv).",Not applicable
V004422,M082,G082-04,Flexural modulus,500 ± 100 MPa,MPa,500,100,Not applicable,=,0.001,0.5,0.1,Not applicable,GPa,Published value,Not published (do not assume printed),XY,Not published,not-stated,Not published,not-stated,Not applicable,Not applicable,Not published,2 mm/min ISO 178,ISO 178,Not applicable,Not applicable,Not published,R-SUNLU-25182761789529093884,p. 1: 弯曲模量(X-Y) Flexural Modulus ISO 178 2 mm/min MPa,"Added 2026-09-19 (m65-batch-b08-sunlu): re-read from the source document, page 1 (SHA-256 recorded in sources.csv).",Not applicable
V004423,M082,G082-04,Izod impact strength,23 ± 5 KJ/m2,KJ/m2,23,5,Not applicable,=,1,23,5,Not applicable,kJ/m²,Published value,Not published (do not assume printed),XY,Not published,not-stated,Not published,not-stated,Not applicable,Not applicable,23°C,23℃ KJ/m2 Strength of Specimen ISO 180,ISO 180,Not applicable,Notched,Not published,R-SUNLU-25182761789529093884,p. 1: 悬 臂 梁 缺 口 冲 击 强 度 (X-Y) Izod Impact ISO 180 23℃ KJ/m2 Strength of Notched Specimen,"Added 2026-09-19 (m65-batch-b08-sunlu): re-read from the source document, page 1 (SHA-256 recorded in sources.csv).",Not applicable
V004424,M082,G082-04,Hardness,60,Shore (scale not specified by source),60,Not applicable,Not applicable,=,1,60,Not applicable,Not applicable,Shore (scale not specified by source),Published value,Not published (do not assume printed),Not applicable,Not published,not-stated,Not published,not-stated,Not applicable,Not applicable,23°C,23℃ HA/HD ISO 868,ISO 868,Not applicable,Not applicable,Not published,R-SUNLU-25182761789529093884,p. 1: 邵氏硬度 Shore Hardness ISO 868 23℃ HA/HD,"Added 2026-09-19 (m65-batch-b08-sunlu): re-read from the source document, page 1 (SHA-256 recorded in sources.csv).",Not applicable
V004425,M082,G082-04,HDT,65 ± 10 ℃,℃,65,10,Not applicable,=,1,65,10,Not applicable,°C,Published value,Not published (do not assume printed),XY,Not published,not-stated,Not published,not-stated,Not applicable,Not applicable,Not published,0.45 MPa ISO 75,ISO 75,0.45,Not applicable,Not published,R-SUNLU-25182761789529093884,p. 1: 热变形温度(X-Y) Heat Distortion (HDT) ISO 75 0.45 MPa ℃,"Added 2026-09-19 (m65-batch-b08-sunlu): re-read from the source document, page 1 (SHA-256 recorded in sources.csv).",Not applicable
V004426,M082,G082-04,Melting temperature,156 ℃,℃,156,Not applicable,Not applicable,=,1,156,Not applicable,Not applicable,°C,Published value,Not published (do not assume printed),Not applicable,Not published,not-stated,Not published,not-stated,Not applicable,Not applicable,Not published,ISO 11357-3,ISO 11357,Not applicable,Not applicable,Not published,R-SUNLU-25182761789529093884,p. 1: 熔点温度 Melting Temperature ISO 11357-3 10 ℃/min ℃,"Added 2026-09-19 (m65-batch-b08-sunlu): re-read from the source document, page 1 (SHA-256 recorded in sources.csv).",Not applicable
V004427,M082,G082-04,Melt mass-flow rate,4.4 ± 1 g/10 min,g/10 min,4.4,1,Not applicable,=,1,4.4,1,Not applicable,g/10 min,Published value,Not published (do not assume printed),Not applicable,Not published,not-stated,Not published,not-stated,Not applicable,Not applicable,230°C,230℃/2.16 kg ISO 1133,ISO 1133,Not applicable,Not applicable,Not published,R-SUNLU-25182761789529093884,p. 1: 熔体指数 Melt Mass-flow Rate ISO 1133 230℃/2.16 kg g/10 min,"Added 2026-09-19 (m65-batch-b08-sunlu): re-read from the source document, page 1 (SHA-256 recorded in sources.csv).",Not applicable
V004428,M082,G082-04,Density,1.01 g/cm3,g/cm3,1.01,Not applicable,Not applicable,=,1000,1010,Not applicable,Not applicable,kg/m³,Published value,Not published (density specimen form not explicitly established),Not applicable,Not published,not-stated,Not published,not-stated,Not applicable,Not applicable,23°C,23℃ ISO 1183,ISO 1183,Not applicable,Not applicable,Not published,R-SUNLU-25182761789529093884,p. 1: 密度 Density ISO 1183 23℃ g/cm3,"Added 2026-09-19 (m65-batch-b08-sunlu): re-read from the source document, page 1 (SHA-256 recorded in sources.csv).",Not applicable
V004429,M001,G001-37,Tensile strength (endpoint unspecified),40 ± 6 MPa,MPa,40,6,Not applicable,=,1,40,6,Not applicable,MPa,Published value,Printed specimen,XY,Not published,not-stated,Not published,not-stated,Not applicable,Not applicable,Not published,50 mm/min ISO 527/2,ISO 527,Not applicable,Not applicable,Not published,R-SUNLU-73632671781747576290,p. 1: (X-Y) Tensile Strength ISO 527/2 50 mm/min MPa,"Added 2026-09-19 (m65-batch-b08-sunlu): re-read from the source document, page 1 (SHA-256 recorded in sources.csv).",Not applicable
V004430,M001,G001-37,Elongation at break,10 ± 5 %,%,10,5,Not applicable,=,1,10,5,Not applicable,%,Published value,Printed specimen,XY,Not published,not-stated,Not published,not-stated,Not applicable,Not applicable,Not published,50 mm/min ISO 527/2,ISO 527,Not applicable,Not applicable,Not published,R-SUNLU-73632671781747576290,p. 1: (X-Y) Elongation at break ISO 527/2 50 mm/min %,"Added 2026-09-19 (m65-batch-b08-sunlu): re-read from the source document, page 1 (SHA-256 recorded in sources.csv).",Not applicable
V004431,M001,G001-37,Flexural strength,65 ± 6 MPa,MPa,65,6,Not applicable,=,1,65,6,Not applicable,MPa,Published value,Printed specimen,XY,Not published,not-stated,Not published,not-stated,Not applicable,Not applicable,Not published,2 mm/min ISO 178,ISO 178,Not applicable,Not applicable,Not published,R-SUNLU-73632671781747576290,p. 1: (X-Y) Flexural Strength ISO 178 2 mm/min MPa,"Added 2026-09-19 (m65-batch-b08-sunlu): re-read from the source document, page 1 (SHA-256 recorded in sources.csv).",Not applicable
V004432,M001,G001-37,Flexural modulus,2300 ± 300 MPa,MPa,2300,300,Not applicable,=,0.001,2.3,0.3,Not applicable,GPa,Published value,Printed specimen,XY,Not published,not-stated,Not published,not-stated,Not applicable,Not applicable,Not published,2 mm/min ISO 178,ISO 178,Not applicable,Not applicable,Not published,R-SUNLU-73632671781747576290,p. 1: (X-Y) Flexural Modulus ISO 178 2 mm/min MPa,"Added 2026-09-19 (m65-batch-b08-sunlu): re-read from the source document, page 1 (SHA-256 recorded in sources.csv).",Not applicable
V004433,M001,G001-37,Izod impact strength,5 ± 3 KJ/m2,KJ/m2,5,3,Not applicable,=,1,5,3,Not applicable,kJ/m²,Published value,Printed specimen,XY,Not published,not-stated,Not published,not-stated,Not applicable,Not applicable,23°C,23℃ KJ/m2 Specimen ISO 180,ISO 180,Not applicable,Notched,Not published,R-SUNLU-73632671781747576290,p. 1: (X-Y) Izod Impact Strength of Notched ISO 180 23℃ KJ/m2 Specimen,"Added 2026-09-19 (m65-batch-b08-sunlu): re-read from the source document, page 1 (SHA-256 recorded in sources.csv).",Not applicable
V004434,M001,G001-37,Izod impact strength,4.5 ± 1.5 KJ/m2,KJ/m2,4.5,1.5,Not applicable,=,1,4.5,1.5,Not applicable,kJ/m²,Published value,Printed specimen,ZX,Not published,not-stated,Not published,not-stated,Not applicable,Not applicable,23°C,23℃ KJ/m2 Specimen ISO 180,ISO 180,Not applicable,Unnotched,Not published,R-SUNLU-73632671781747576290,p. 1: (Z-X) Izod Impact Strength of Unnotched ISO 180 23℃ KJ/m2 Specimen,"Added 2026-09-19 (m65-batch-b08-sunlu): re-read from the source document, page 1 (SHA-256 recorded in sources.csv).",Not applicable
V004435,M001,G001-37,Hardness,80,Shore (scale not specified by source),80,Not applicable,Not applicable,=,1,80,Not applicable,Not applicable,Shore (scale not specified by source),Published value,Printed specimen,Not applicable,Not published,not-stated,Not published,not-stated,Not applicable,Not applicable,23°C,23℃ HA/HD ISO 868,ISO 868,Not applicable,Not applicable,Not published,R-SUNLU-73632671781747576290,p. 1: Shore Hardness ISO 868 23℃ HA/HD,"Added 2026-09-19 (m65-batch-b08-sunlu): re-read from the source document, page 1 (SHA-256 recorded in sources.csv).",Not applicable
V004436,M001,G001-37,HDT,55 ± 5 ℃,℃,55,5,Not applicable,=,1,55,5,Not applicable,°C,Published value,Printed specimen,XY,Not published,not-stated,Not published,not-stated,Not applicable,Not applicable,Not published,0.45 MPa ISO 75,ISO 75,0.45,Not applicable,Not published,R-SUNLU-73632671781747576290,p. 1: (X-Y) Heat Distortion (HDT) ISO 75 0.45 MPa ℃,"Added 2026-09-19 (m65-batch-b08-sunlu): re-read from the source document, page 1 (SHA-256 recorded in sources.csv).",Not applicable
V004437,M001,G001-37,Glass transition temperature,63 ℃,℃,63,Not applicable,Not applicable,=,1,63,Not applicable,Not applicable,°C,Published value,Printed specimen,Not applicable,Not published,not-stated,Not published,not-stated,Not applicable,Not applicable,Not published,ISO 11357-2,ISO 11357,Not applicable,Not applicable,Not published,R-SUNLU-73632671781747576290,p. 1: Glass Transition (Tg) ISO 11357-2 10 ℃/min ℃,"Added 2026-09-19 (m65-batch-b08-sunlu): re-read from the source document, page 1 (SHA-256 recorded in sources.csv).",Not applicable
V004438,M001,G001-37,Melting temperature,164 ℃,℃,164,Not applicable,Not applicable,=,1,164,Not applicable,Not applicable,°C,Published value,Printed specimen,Not applicable,Not published,not-stated,Not published,not-stated,Not applicable,Not applicable,Not published,ISO 11357-3,ISO 11357,Not applicable,Not applicable,Not published,R-SUNLU-73632671781747576290,p. 1: Melting Temperature ISO 11357-3 10 ℃/min ℃,"Added 2026-09-19 (m65-batch-b08-sunlu): re-read from the source document, page 1 (SHA-256 recorded in sources.csv).",Not applicable
V004439,M001,G001-37,Vicat softening temperature,54 ℃,℃,54,Not applicable,Not applicable,=,1,54,Not applicable,Not applicable,°C,Published value,Printed specimen,Not applicable,Not published,not-stated,Not published,not-stated,Not applicable,Not applicable,Not published,5kg ISO 306,ISO 306,Not applicable,Not applicable,Not published,R-SUNLU-73632671781747576290,"p. 1: Vicat Softening Temp. ISO 306 5kg, 50℃/h ℃","Added 2026-09-19 (m65-batch-b08-sunlu): re-read from the source document, page 1 (SHA-256 recorded in sources.csv).",Not applicable
V004440,M001,G001-37,Melt mass-flow rate,6.9 ± 3 g/10 min,g/10 min,6.9,3,Not applicable,=,1,6.9,3,Not applicable,g/10 min,Published value,Printed specimen,Not applicable,Not published,not-stated,Not published,not-stated,Not applicable,Not applicable,190°C,190℃/2.16 kg ISO 1133,ISO 1133,Not applicable,Not applicable,Not published,R-SUNLU-73632671781747576290,p. 1: Melt Mass-flow Rate ISO 1133 190℃/2.16 kg g/10 min,"Added 2026-09-19 (m65-batch-b08-sunlu): re-read from the source document, page 1 (SHA-256 recorded in sources.csv).",Not applicable
V004441,M001,G001-37,Density,1.23 g/cm3,g/cm3,1.23,Not applicable,Not applicable,=,1000,1230,Not applicable,Not applicable,kg/m³,Published value,Printed specimen,Not applicable,Not published,not-stated,Not published,not-stated,Not applicable,Not applicable,23°C,23℃ ISO 1183,ISO 1183,Not applicable,Not applicable,Not published,R-SUNLU-73632671781747576290,p. 1: Density ISO 1183 23℃ g/cm3,"Added 2026-09-19 (m65-batch-b08-sunlu): re-read from the source document, page 1 (SHA-256 recorded in sources.csv).",Not applicable
V004442,M001,G001-37,Tensile strength (endpoint unspecified),46 ± 5 MPa,MPa,46,5,Not applicable,=,1,46,5,Not applicable,MPa,Published value,Printed specimen,XY,Not published,not-stated,Not published,not-stated,Not applicable,Not applicable,Not published,50 mm/min ISO 527/2,ISO 527,Not applicable,Not applicable,Not published,R-SUNLU-65301701781747847057,p. 1: (X-Y) Tensile Strength ISO 527/2 50 mm/min MPa,"Added 2026-09-19 (m65-batch-b08-sunlu): re-read from the source document, page 1 (SHA-256 recorded in sources.csv).",Not applicable
V004443,M001,G001-37,Elongation at break,10 ± 2.5 %,%,10,2.5,Not applicable,=,1,10,2.5,Not applicable,%,Published value,Printed specimen,XY,Not published,not-stated,Not published,not-stated,Not applicable,Not applicable,Not published,50 mm/min ISO 527/2,ISO 527,Not applicable,Not applicable,Not published,R-SUNLU-65301701781747847057,p. 1: (X-Y) Elongation at break ISO 527/2 50 mm/min %,"Added 2026-09-19 (m65-batch-b08-sunlu): re-read from the source document, page 1 (SHA-256 recorded in sources.csv).",Not applicable
V004444,M001,G001-37,Flexural strength,83 ± 5 MPa,MPa,83,5,Not applicable,=,1,83,5,Not applicable,MPa,Published value,Printed specimen,XY,Not published,not-stated,Not published,not-stated,Not applicable,Not applicable,Not published,2 mm/min ISO 178,ISO 178,Not applicable,Not applicable,Not published,R-SUNLU-65301701781747847057,p. 1: (X-Y) Flexural Strength ISO 178 2 mm/min MPa,"Added 2026-09-19 (m65-batch-b08-sunlu): re-read from the source document, page 1 (SHA-256 recorded in sources.csv).",Not applicable
V004445,M001,G001-37,Flexural modulus,2750 ± 200 MPa,MPa,2750,200,Not applicable,=,0.001,2.75,0.2,Not applicable,GPa,Published value,Printed specimen,XY,Not published,not-stated,Not published,not-stated,Not applicable,Not applicable,Not published,2 mm/min ISO 178,ISO 178,Not applicable,Not applicable,Not published,R-SUNLU-65301701781747847057,p. 1: (X-Y) Flexural Modulus ISO 178 2 mm/min MPa,"Added 2026-09-19 (m65-batch-b08-sunlu): re-read from the source document, page 1 (SHA-256 recorded in sources.csv).",Not applicable
V004446,M001,G001-37,Izod impact strength,10 ± 3 KJ/m2,KJ/m2,10,3,Not applicable,=,1,10,3,Not applicable,kJ/m²,Published value,Printed specimen,XY,Not published,not-stated,Not published,not-stated,Not applicable,Not applicable,23°C,23℃ KJ/m2 Specimen ISO 180,ISO 180,Not applicable,Notched,Not published,R-SUNLU-65301701781747847057,p. 1: (X-Y) Izod Impact Strength of Notched ISO 180 23℃ KJ/m2 Specimen,"Added 2026-09-19 (m65-batch-b08-sunlu): re-read from the source document, page 1 (SHA-256 recorded in sources.csv).",Not applicable
V004447,M001,G001-37,Izod impact strength,8 ± 3 KJ/m2,KJ/m2,8,3,Not applicable,=,1,8,3,Not applicable,kJ/m²,Published value,Printed specimen,ZX,Not published,not-stated,Not published,not-stated,Not applicable,Not applicable,23°C,23℃ KJ/m2 Specimen ISO 180,ISO 180,Not applicable,Unnotched,Not published,R-SUNLU-65301701781747847057,p. 1: (Z-X) Izod Impact Strength of Unnotched ISO 180 23℃ KJ/m2 Specimen,"Added 2026-09-19 (m65-batch-b08-sunlu): re-read from the source document, page 1 (SHA-256 recorded in sources.csv).",Not applicable
V004448,M001,G001-37,Hardness,81,Shore (scale not specified by source),81,Not applicable,Not applicable,=,1,81,Not applicable,Not applicable,Shore (scale not specified by source),Published value,Printed specimen,Not applicable,Not published,not-stated,Not published,not-stated,Not applicable,Not applicable,23°C,23℃ HA/HD ISO 868,ISO 868,Not applicable,Not applicable,Not published,R-SUNLU-65301701781747847057,p. 1: Shore Hardness ISO 868 23℃ HA/HD,"Added 2026-09-19 (m65-batch-b08-sunlu): re-read from the source document, page 1 (SHA-256 recorded in sources.csv).",Not applicable
V004449,M001,G001-37,HDT,56 ± 3 ℃,℃,56,3,Not applicable,=,1,56,3,Not applicable,°C,Published value,Printed specimen,XY,Not published,not-stated,Not published,not-stated,Not applicable,Not applicable,Not published,0.45 MPa ISO 75,ISO 75,0.45,Not applicable,Not published,R-SUNLU-65301701781747847057,p. 1: (X-Y) Heat Distortion (HDT) ISO 75 0.45 MPa ℃,"Added 2026-09-19 (m65-batch-b08-sunlu): re-read from the source document, page 1 (SHA-256 recorded in sources.csv).",Not applicable
V004450,M001,G001-37,Glass transition temperature,61 ℃,℃,61,Not applicable,Not applicable,=,1,61,Not applicable,Not applicable,°C,Published value,Printed specimen,Not applicable,Not published,not-stated,Not published,not-stated,Not applicable,Not applicable,Not published,ISO 11357-2,ISO 11357,Not applicable,Not applicable,Not published,R-SUNLU-65301701781747847057,p. 1: Glass Transition (Tg) ISO 11357-2 10 ℃/min ℃,"Added 2026-09-19 (m65-batch-b08-sunlu): re-read from the source document, page 1 (SHA-256 recorded in sources.csv).",Not applicable
V004451,M001,G001-37,Melting temperature,164 ℃,℃,164,Not applicable,Not applicable,=,1,164,Not applicable,Not applicable,°C,Published value,Printed specimen,Not applicable,Not published,not-stated,Not published,not-stated,Not applicable,Not applicable,Not published,ISO 11357-3,ISO 11357,Not applicable,Not applicable,Not published,R-SUNLU-65301701781747847057,p. 1: Melting Temperature ISO 11357-3 10 ℃/min ℃,"Added 2026-09-19 (m65-batch-b08-sunlu): re-read from the source document, page 1 (SHA-256 recorded in sources.csv).",Not applicable
V004452,M001,G001-37,Vicat softening temperature,54 ℃,℃,54,Not applicable,Not applicable,=,1,54,Not applicable,Not applicable,°C,Published value,Printed specimen,Not applicable,Not published,not-stated,Not published,not-stated,Not applicable,Not applicable,Not published,5kg ISO 306,ISO 306,Not applicable,Not applicable,Not published,R-SUNLU-65301701781747847057,"p. 1: Vicat Softening Temp. ISO 306 5kg, 50℃/h ℃","Added 2026-09-19 (m65-batch-b08-sunlu): re-read from the source document, page 1 (SHA-256 recorded in sources.csv).",Not applicable
V004453,M001,G001-37,Melt mass-flow rate,8.3 ± 2 g/10 min,g/10 min,8.3,2,Not applicable,=,1,8.3,2,Not applicable,g/10 min,Published value,Printed specimen,Not applicable,Not published,not-stated,Not published,not-stated,Not applicable,Not applicable,190°C,190℃/2.16 kg ISO 1133,ISO 1133,Not applicable,Not applicable,Not published,R-SUNLU-65301701781747847057,p. 1: Melt Mass-flow Rate ISO 1133 190℃/2.16 kg g/10 min,"Added 2026-09-19 (m65-batch-b08-sunlu): re-read from the source document, page 1 (SHA-256 recorded in sources.csv).",Not applicable
V004454,M001,G001-37,Density,1.21 g/cm3,g/cm3,1.21,Not applicable,Not applicable,=,1000,1210,Not applicable,Not applicable,kg/m³,Published value,Printed specimen,Not applicable,Not published,not-stated,Not published,not-stated,Not applicable,Not applicable,23°C,23℃ ISO 1183,ISO 1183,Not applicable,Not applicable,Not published,R-SUNLU-65301701781747847057,p. 1: Density ISO 1183 23℃ g/cm3,"Added 2026-09-19 (m65-batch-b08-sunlu): re-read from the source document, page 1 (SHA-256 recorded in sources.csv).",Not applicable
V004455,M028,G028-04,Tensile strength (endpoint unspecified),55 ± 5 MPa,MPa,55,5,Not applicable,=,1,55,5,Not applicable,MPa,Published value,Printed specimen,XY,Not published,not-stated,Not published,not-stated,Not applicable,Not applicable,Not published,50 mm/min ISO 527/2,ISO 527,Not applicable,Not applicable,Not published,R-SUNLU-b74bf860-1989-443e-b917-58f7a97096a0,p. 1: (X-Y) Tensile Strength ISO 527/2 50 mm/min MPa,"Added 2026-09-19 (m65-batch-b08-sunlu): re-read from the source document, page 1 (SHA-256 recorded in sources.csv).",Not applicable
V004456,M028,G028-04,Elongation at break,10 ± 2 %,%,10,2,Not applicable,=,1,10,2,Not applicable,%,Published value,Printed specimen,XY,Not published,not-stated,Not published,not-stated,Not applicable,Not applicable,Not published,50 mm/min ISO 527/2,ISO 527,Not applicable,Not applicable,Not published,R-SUNLU-b74bf860-1989-443e-b917-58f7a97096a0,p. 1: (X-Y) Elongation at break ISO 527/2 50 mm/min %,"Added 2026-09-19 (m65-batch-b08-sunlu): re-read from the source document, page 1 (SHA-256 recorded in sources.csv).",Not applicable
V004457,M028,G028-04,Flexural strength,85 ± 5 MPa,MPa,85,5,Not applicable,=,1,85,5,Not applicable,MPa,Published value,Printed specimen,XY,Not published,not-stated,Not published,not-stated,Not applicable,Not applicable,Not published,2 mm/min ISO 178,ISO 178,Not applicable,Not applicable,Not published,R-SUNLU-b74bf860-1989-443e-b917-58f7a97096a0,p. 1: (X-Y) Flexural Strength ISO 178 2 mm/min MPa,"Added 2026-09-19 (m65-batch-b08-sunlu): re-read from the source document, page 1 (SHA-256 recorded in sources.csv).",Not applicable
V004458,M028,G028-04,Flexural modulus,3300 ± 500 MPa,MPa,3300,500,Not applicable,=,0.001,3.3,0.5,Not applicable,GPa,Published value,Printed specimen,XY,Not published,not-stated,Not published,not-stated,Not applicable,Not applicable,Not published,2 mm/min ISO 178,ISO 178,Not applicable,Not applicable,Not published,R-SUNLU-b74bf860-1989-443e-b917-58f7a97096a0,p. 1: (X-Y) Flexural Modulus ISO 178 2 mm/min MPa,"Added 2026-09-19 (m65-batch-b08-sunlu): re-read from the source document, page 1 (SHA-256 recorded in sources.csv).",Not applicable
V004459,M028,G028-04,Izod impact strength,6 ± 2 KJ/m2,KJ/m2,6,2,Not applicable,=,1,6,2,Not applicable,kJ/m²,Published value,Printed specimen,XY,Not published,not-stated,Not published,not-stated,Not applicable,Not applicable,23°C,23℃ KJ/m2 Specimen ISO 180,ISO 180,Not applicable,Notched,Not published,R-SUNLU-b74bf860-1989-443e-b917-58f7a97096a0,p. 1: (X-Y) Izod Impact Strength of Notched ISO 180 23℃ KJ/m2 Specimen,"Added 2026-09-19 (m65-batch-b08-sunlu): re-read from the source document, page 1 (SHA-256 recorded in sources.csv).",Not applicable
V004460,M028,G028-04,Izod impact strength,5 ± 2 KJ/m2,KJ/m2,5,2,Not applicable,=,1,5,2,Not applicable,kJ/m²,Published value,Printed specimen,ZX,Not published,not-stated,Not published,not-stated,Not applicable,Not applicable,23°C,23℃ KJ/m2 Specimen ISO 180,ISO 180,Not applicable,Unnotched,Not published,R-SUNLU-b74bf860-1989-443e-b917-58f7a97096a0,p. 1: (Z-X) Izod Impact Strength of Unnotched ISO 180 23℃ KJ/m2 Specimen,"Added 2026-09-19 (m65-batch-b08-sunlu): re-read from the source document, page 1 (SHA-256 recorded in sources.csv).",Not applicable
V004461,M028,G028-04,Hardness,80,Shore D,80,Not applicable,Not applicable,=,1,80,Not applicable,Not applicable,Shore D,Published value,Printed specimen,Not applicable,Not published,not-stated,Not published,not-stated,Not applicable,Not applicable,23°C,23℃ HA/HD ISO 868,ISO 868,Not applicable,Not applicable,Not published,R-SUNLU-b74bf860-1989-443e-b917-58f7a97096a0,p. 1: Shore Hardness ISO 868 23℃ HA/HD,"Added 2026-09-19 (m65-batch-b08-sunlu): re-read from the source document, page 1 (SHA-256 recorded in sources.csv).",Not applicable
V004462,M028,G028-04,HDT,100 ± 5 ℃,℃,100,5,Not applicable,=,1,100,5,Not applicable,°C,Published value,Printed specimen,XY,Not published,not-stated,Not published,not-stated,Not applicable,Not applicable,Not published,0.45 MPa ISO 75,ISO 75,0.45,Not applicable,Not published,R-SUNLU-b74bf860-1989-443e-b917-58f7a97096a0,p. 1: (X-Y) Heat Distortion (HDT) ISO 75 0.45 MPa ℃,"Added 2026-09-19 (m65-batch-b08-sunlu): re-read from the source document, page 1 (SHA-256 recorded in sources.csv).",Not applicable
