Repository: faridbnv/h2c-materials

# Filament Atlas

**Live: [pdynamics.ca/h2c-materials](https://pdynamics.ca/h2c-materials/)** · one HTML page, with a page of its own for
each well-documented material beside it, that also runs offline from a file, with no server.

## What it is

Filament Atlas is a tool for a small engineering team choosing a 3D-printing filament for the team's Bambu Lab H2C
printer. It was the H2C Material Selector until 2026-10-16; the built file keeps that name. You say what a part must
do (survive 100 °C, be at least this stiff, be as light as possible), and it answers in two steps:

- **Which kinds of filament** (PLA, PETG, carbon-filled nylon and so on) can do it, and whether the H2C can print them.

File: data/tables/measurements.csv (part 78 of 82)
MeasurementID,MaterialID,GradeID,Property,Raw value,Raw unit,Raw numeric,Raw uncertainty ±,Raw upper bound,Operator,Conversion factor,Normalized value,Normalized uncertainty ±,Normalized upper bound,Normalized unit,Data status,Specimen type,Direction,Moisture condition,Moisture state,Post-processing,Post-processing state,Anneal °C,Anneal h,Test temperature,Standard / load,Standards,Test load MPa,Notch,Specimen / print parameters,SourceID,Locator,Notes,Parse review
V004463,M028,G028-04,Glass transition temperature,135 ℃,℃,135,Not applicable,Not applicable,=,1,135,Not applicable,Not applicable,°C,Published value,Printed specimen,Not applicable,Not published,not-stated,Not published,not-stated,Not applicable,Not applicable,Not published,ISO 11357-2,ISO 11357,Not applicable,Not applicable,Not published,R-SUNLU-b74bf860-1989-443e-b917-58f7a97096a0,p. 1: Glass Transition (Tg) ISO 11357-2 10 ℃/min ℃,"Added 2026-09-19 (m65-batch-b08-sunlu): re-read from the source document, page 1 (SHA-256 recorded in sources.csv).",Not applicable
V004464,M028,G028-04,Melting temperature,148 ℃,℃,148,Not applicable,Not applicable,=,1,148,Not applicable,Not applicable,°C,Published value,Printed specimen,Not applicable,Not published,not-stated,Not published,not-stated,Not applicable,Not applicable,Not published,ISO 11357-3,ISO 11357,Not applicable,Not applicable,Not published,R-SUNLU-b74bf860-1989-443e-b917-58f7a97096a0,p. 1: Melting Temperature ISO 11357-3 10 ℃/min ℃,"Added 2026-09-19 (m65-batch-b08-sunlu): re-read from the source document, page 1 (SHA-256 recorded in sources.csv).",Not applicable
V004465,M028,G028-04,Vicat softening temperature,95 ℃,℃,95,Not applicable,Not applicable,=,1,95,Not applicable,Not applicable,°C,Published value,Printed specimen,Not applicable,Not published,not-stated,Not published,not-stated,Not applicable,Not applicable,Not published,5kg ISO 306,ISO 306,Not applicable,Not applicable,Not published,R-SUNLU-b74bf860-1989-443e-b917-58f7a97096a0,"p. 1: Vicat Softening Temp. ISO 306 5kg, 50℃/h ℃","Added 2026-09-19 (m65-batch-b08-sunlu): re-read from the source document, page 1 (SHA-256 recorded in sources.csv).",Not applicable
V004466,M028,G028-04,Melt mass-flow rate,7 ± 2 g/10 min,g/10 min,7,2,Not applicable,=,1,7,2,Not applicable,g/10 min,Published value,Printed specimen,Not applicable,Not published,not-stated,Not published,not-stated,Not applicable,Not applicable,220°C,220℃/10 kg ISO 1133,ISO 1133,Not applicable,Not applicable,Not published,R-SUNLU-b74bf860-1989-443e-b917-58f7a97096a0,p. 1: Melt Mass-flow Rate ISO 1133 220℃/10 kg g/10 min,"Added 2026-09-19 (m65-batch-b08-sunlu): re-read from the source document, page 1 (SHA-256 recorded in sources.csv).",Not applicable
V004467,M028,G028-04,Density,1.016 ± 0.01 g/cm3,g/cm3,1.016,0.01,Not applicable,=,1000,1016,10,Not applicable,kg/m³,Published value,Printed specimen,Not applicable,Not published,not-stated,Not published,not-stated,Not applicable,Not applicable,23°C,23℃ ISO 1183,ISO 1183,Not applicable,Not applicable,Not published,R-SUNLU-b74bf860-1989-443e-b917-58f7a97096a0,p. 1: Density ISO 1183 23℃ g/cm3,"Added 2026-09-19 (m65-batch-b08-sunlu): re-read from the source document, page 1 (SHA-256 recorded in sources.csv). ""1.016"" may be a thousands separator or a decimal one; read as 1.016 because the other reading is outside anything this property reaches",Not applicable
V004468,M039,G039-18,Tensile strength (endpoint unspecified),30 ± 3 MPa,MPa,30,3,Not applicable,=,1,30,3,Not applicable,MPa,Published value,Printed specimen,XY,Not published,not-stated,Not published,not-stated,Not applicable,Not applicable,Not published,50 mm/min ISO 527/2,ISO 527,Not applicable,Not applicable,Not published,R-SUNLU-c7dd1bd8-a2c5-4908-bc1c-479ca23cbd3b,p. 1: (X-Y) Tensile Strength ISO 527/2 50 mm/min MPa,"Added 2026-09-19 (m65-batch-b08-sunlu): re-read from the source document, page 1 (SHA-256 recorded in sources.csv).",Not applicable
V004469,M039,G039-18,Elongation at break,1000 %,%,1000,Not applicable,Not applicable,>,1,1000,Not applicable,Not applicable,%,Published value,Printed specimen,XY,Not published,not-stated,Not published,not-stated,Not applicable,Not applicable,Not published,50 mm/min ISO 527/2,ISO 527,Not applicable,Not applicable,Not published,R-SUNLU-c7dd1bd8-a2c5-4908-bc1c-479ca23cbd3b,p. 1: (X-Y) Elongation at break ISO 527/2 50 mm/min %,"Added 2026-09-19 (m65-batch-b08-sunlu): re-read from the source document, page 1 (SHA-256 recorded in sources.csv).",Not applicable
V004470,M039,G039-18,Hardness,90,Shore A,90,2,Not applicable,=,1,90,2,Not applicable,Shore A,Published value,Printed specimen,Not applicable,Not published,not-stated,Not published,not-stated,Not applicable,Not applicable,23°C,23℃ HA/HD ISO 868,ISO 868,Not applicable,Not applicable,Not published,R-SUNLU-c7dd1bd8-a2c5-4908-bc1c-479ca23cbd3b,p. 1: Shore Hardness ISO 868 23℃ HA/HD,"Added 2026-09-19 (m65-batch-b08-sunlu): re-read from the source document, page 1 (SHA-256 recorded in sources.csv).",Not applicable
V004471,M039,G039-18,HDT,36 ± 2 ℃,℃,36,2,Not applicable,=,1,36,2,Not applicable,°C,Published value,Printed specimen,XY,Not published,not-stated,Not published,not-stated,Not applicable,Not applicable,Not published,0.45 MPa ISO 75,ISO 75,0.45,Not applicable,Not published,R-SUNLU-c7dd1bd8-a2c5-4908-bc1c-479ca23cbd3b,p. 1: (X-Y) Heat Distortion (HDT) ISO 75 0.45 MPa ℃,"Added 2026-09-19 (m65-batch-b08-sunlu): re-read from the source document, page 1 (SHA-256 recorded in sources.csv).",Not applicable
V004472,M039,G039-18,Melt mass-flow rate,32 ± 5 g/10 min,g/10 min,32,5,Not applicable,=,1,32,5,Not applicable,g/10 min,Published value,Printed specimen,Not applicable,Not published,not-stated,Not published,not-stated,Not applicable,Not applicable,210°C,210℃/2.16kg ISO 1133,ISO 1133,Not applicable,Not applicable,Not published,R-SUNLU-c7dd1bd8-a2c5-4908-bc1c-479ca23cbd3b,p. 1: Melt Mass-flow Rate ISO 1133 210℃/2.16kg g/10 min,"Added 2026-09-19 (m65-batch-b08-sunlu): re-read from the source document, page 1 (SHA-256 recorded in sources.csv).",Not applicable
V004473,M039,G039-18,Density,1.17 ± 0.02 g/cm3,g/cm3,1.17,0.02,Not applicable,=,1000,1170,20,Not applicable,kg/m³,Published value,Printed specimen,Not applicable,Not published,not-stated,Not published,not-stated,Not applicable,Not applicable,23°C,23℃ ISO 1183,ISO 1183,Not applicable,Not applicable,Not published,R-SUNLU-c7dd1bd8-a2c5-4908-bc1c-479ca23cbd3b,p. 1: Density ISO 1183 23℃ g/cm3,"Added 2026-09-19 (m65-batch-b08-sunlu): re-read from the source document, page 1 (SHA-256 recorded in sources.csv).",Not applicable
V004474,M094,G094-04,Tensile strength (endpoint unspecified),38 ± 3 MPa,MPa,38,3,Not applicable,=,1,38,3,Not applicable,MPa,Published value,Printed specimen,XY,Not published,not-stated,Not published,not-stated,Not applicable,Not applicable,Not published,50 mm/min ISO 527/2,ISO 527,Not applicable,Not applicable,Not published,R-SUNLU-d7bcafe0-f102-4dcb-a87a-59f458f0358d,p. 1: (X-Y) Tensile Strength ISO 527/2 50 mm/min MPa,"Added 2026-09-19 (m65-batch-b08-sunlu): re-read from the source document, page 1 (SHA-256 recorded in sources.csv).",Not applicable
V004475,M094,G094-04,Elongation at break,8 ± 2 %,%,8,2,Not applicable,=,1,8,2,Not applicable,%,Published value,Printed specimen,XY,Not published,not-stated,Not published,not-stated,Not applicable,Not applicable,Not published,50 mm/min ISO 527/2,ISO 527,Not applicable,Not applicable,Not published,R-SUNLU-d7bcafe0-f102-4dcb-a87a-59f458f0358d,p. 1: (X-Y) Elongation at break ISO 527/2 50 mm/min %,"Added 2026-09-19 (m65-batch-b08-sunlu): re-read from the source document, page 1 (SHA-256 recorded in sources.csv).",Not applicable
V004476,M094,G094-04,Flexural strength,70 ± 3 MPa,MPa,70,3,Not applicable,=,1,70,3,Not applicable,MPa,Published value,Printed specimen,XY,Not published,not-stated,Not published,not-stated,Not applicable,Not applicable,Not published,2 mm/min ISO 178,ISO 178,Not applicable,Not applicable,Not published,R-SUNLU-d7bcafe0-f102-4dcb-a87a-59f458f0358d,p. 1: (X-Y) Flexural Strength ISO 178 2 mm/min MPa,"Added 2026-09-19 (m65-batch-b08-sunlu): re-read from the source document, page 1 (SHA-256 recorded in sources.csv).",Not applicable
V004477,M094,G094-04,Flexural modulus,2300 ± 200 MPa,MPa,2300,200,Not applicable,=,0.001,2.3,0.2,Not applicable,GPa,Published value,Printed specimen,XY,Not published,not-stated,Not published,not-stated,Not applicable,Not applicable,Not published,2 mm/min ISO 178,ISO 178,Not applicable,Not applicable,Not published,R-SUNLU-d7bcafe0-f102-4dcb-a87a-59f458f0358d,p. 1: (X-Y) Flexural Modulus ISO 178 2 mm/min MPa,"Added 2026-09-19 (m65-batch-b08-sunlu): re-read from the source document, page 1 (SHA-256 recorded in sources.csv).",Not applicable
V004478,M094,G094-04,Izod impact strength,15 ± 3 KJ/m2,KJ/m2,15,3,Not applicable,=,1,15,3,Not applicable,kJ/m²,Published value,Printed specimen,XY,Not published,not-stated,Not published,not-stated,Not applicable,Not applicable,23°C,23℃ KJ/m2 Specimen ISO 180,ISO 180,Not applicable,Notched,Not published,R-SUNLU-d7bcafe0-f102-4dcb-a87a-59f458f0358d,p. 1: (X-Y) Izod Impact Strength of Notched ISO 180 23℃ KJ/m2 Specimen,"Added 2026-09-19 (m65-batch-b08-sunlu): re-read from the source document, page 1 (SHA-256 recorded in sources.csv).",Not applicable
V004479,M094,G094-04,Hardness,80,Shore D,80,Not applicable,Not applicable,=,1,80,Not applicable,Not applicable,Shore D,Published value,Printed specimen,Not applicable,Not published,not-stated,Not published,not-stated,Not applicable,Not applicable,23°C,23℃ HA/HD ISO 868,ISO 868,Not applicable,Not applicable,Not published,R-SUNLU-d7bcafe0-f102-4dcb-a87a-59f458f0358d,p. 1: Shore Hardness ISO 868 23℃ HA/HD,"Added 2026-09-19 (m65-batch-b08-sunlu): re-read from the source document, page 1 (SHA-256 recorded in sources.csv).",Not applicable
V004480,M094,G094-04,HDT,102 ± 2 ℃,℃,102,2,Not applicable,=,1,102,2,Not applicable,°C,Published value,Printed specimen,XY,Not published,not-stated,Not published,not-stated,Not applicable,Not applicable,Not published,0.45 MPa ISO 75,ISO 75,0.45,Not applicable,Not published,R-SUNLU-d7bcafe0-f102-4dcb-a87a-59f458f0358d,p. 1: (X-Y) Heat Distortion (HDT) ISO 75 0.45 MPa ℃,"Added 2026-09-19 (m65-batch-b08-sunlu): re-read from the source document, page 1 (SHA-256 recorded in sources.csv).",Not applicable
V004481,M094,G094-04,Glass transition temperature,106 ℃,℃,106,Not applicable,Not applicable,=,1,106,Not applicable,Not applicable,°C,Published value,Printed specimen,Not applicable,Not published,not-stated,Not published,not-stated,Not applicable,Not applicable,Not published,ISO 11357-2,ISO 11357,Not applicable,Not applicable,Not published,R-SUNLU-d7bcafe0-f102-4dcb-a87a-59f458f0358d,p. 1: Glass Transition (Tg) ISO 11357-2 10 ℃/min ℃,"Added 2026-09-19 (m65-batch-b08-sunlu): re-read from the source document, page 1 (SHA-256 recorded in sources.csv).",Not applicable
V004482,M094,G094-04,Melt mass-flow rate,22 ± 5 g/10 min,g/10 min,22,5,Not applicable,=,1,22,5,Not applicable,g/10 min,Published value,Printed specimen,Not applicable,Not published,not-stated,Not published,not-stated,Not applicable,Not applicable,260°C,260℃/5 kg ISO 1133,ISO 1133,Not applicable,Not applicable,Not published,R-SUNLU-d7bcafe0-f102-4dcb-a87a-59f458f0358d,p. 1: Melt Mass-flow Rate ISO 1133 260℃/5 kg g/10 min,"Added 2026-09-19 (m65-batch-b08-sunlu): re-read from the source document, page 1 (SHA-256 recorded in sources.csv).",Not applicable
V004483,M094,G094-04,Density,1.081 g/cm3,g/cm3,1.081,Not applicable,Not applicable,=,1000,1081,Not applicable,Not applicable,kg/m³,Published value,Printed specimen,Not applicable,Not published,not-stated,Not published,not-stated,Not applicable,Not applicable,23°C,23℃ ISO 1183,ISO 1183,Not applicable,Not applicable,Not published,R-SUNLU-d7bcafe0-f102-4dcb-a87a-59f458f0358d,p. 1: Density ISO 1183 23℃ g/cm3,"Added 2026-09-19 (m65-batch-b08-sunlu): re-read from the source document, page 1 (SHA-256 recorded in sources.csv). ""1.081"" may be a thousands separator or a decimal one; read as 1.081 because the other reading is outside anything this property reaches",Not applicable
V004484,M001,G001-38,Tensile strength (endpoint unspecified),39 ± 5 MPa,MPa,39,5,Not applicable,=,1,39,5,Not applicable,MPa,Published value,Printed specimen,XY,Not published,not-stated,Not published,not-stated,Not applicable,Not applicable,Not published,50 mm/min ISO 527/2,ISO 527,Not applicable,Not applicable,Not published,R-SUNLU-b129fd4c-7d50-46be-874e-84e0bb6ff1ae,p. 1: (X-Y) Tensile Strength ISO 527/2 50 mm/min MPa,"Added 2026-09-19 (m65-batch-b08-sunlu): re-read from the source document, page 1 (SHA-256 recorded in sources.csv).",Not applicable
V004485,M001,G001-38,Elongation at break,12 ± 4 %,%,12,4,Not applicable,=,1,12,4,Not applicable,%,Published value,Printed specimen,XY,Not published,not-stated,Not published,not-stated,Not applicable,Not applicable,Not published,50 mm/min ISO 527/2,ISO 527,Not applicable,Not applicable,Not published,R-SUNLU-b129fd4c-7d50-46be-874e-84e0bb6ff1ae,p. 1: (X-Y) Elongation at break ISO 527/2 50 mm/min %,"Added 2026-09-19 (m65-batch-b08-sunlu): re-read from the source document, page 1 (SHA-256 recorded in sources.csv).",Not applicable
V004486,M001,G001-38,Flexural strength,70 ± 5 MPa,MPa,70,5,Not applicable,=,1,70,5,Not applicable,MPa,Published value,Printed specimen,XY,Not published,not-stated,Not published,not-stated,Not applicable,Not applicable,Not published,2 mm/min ISO 178,ISO 178,Not applicable,Not applicable,Not published,R-SUNLU-b129fd4c-7d50-46be-874e-84e0bb6ff1ae,p. 1: (X-Y) Flexural Strength ISO 178 2 mm/min MPa,"Added 2026-09-19 (m65-batch-b08-sunlu): re-read from the source document, page 1 (SHA-256 recorded in sources.csv).",Not applicable
V004487,M001,G001-38,Flexural modulus,3200 ± 400 MPa,MPa,3200,400,Not applicable,=,0.001,3.2,0.4,Not applicable,GPa,Published value,Printed specimen,XY,Not published,not-stated,Not published,not-stated,Not applicable,Not applicable,Not published,2 mm/min ISO 178,ISO 178,Not applicable,Not applicable,Not published,R-SUNLU-b129fd4c-7d50-46be-874e-84e0bb6ff1ae,p. 1: (X-Y) Flexural Modulus ISO 178 2 mm/min MPa,"Added 2026-09-19 (m65-batch-b08-sunlu): re-read from the source document, page 1 (SHA-256 recorded in sources.csv).",Not applicable
V004488,M001,G001-38,Izod impact strength,4.5 ± 2 KJ/m2,KJ/m2,4.5,2,Not applicable,=,1,4.5,2,Not applicable,kJ/m²,Published value,Printed specimen,XY,Not published,not-stated,Not published,not-stated,Not applicable,Not applicable,23°C,23℃ KJ/m2 Specimen ISO 180,ISO 180,Not applicable,Notched,Not published,R-SUNLU-b129fd4c-7d50-46be-874e-84e0bb6ff1ae,p. 1: (X-Y) Izod Impact Strength of Notched ISO 180 23℃ KJ/m2 Specimen,"Added 2026-09-19 (m65-batch-b08-sunlu): re-read from the source document, page 1 (SHA-256 recorded in sources.csv).",Not applicable
V004489,M001,G001-38,Izod impact strength,6 ± 3 KJ/m2,KJ/m2,6,3,Not applicable,=,1,6,3,Not applicable,kJ/m²,Published value,Printed specimen,ZX,Not published,not-stated,Not published,not-stated,Not applicable,Not applicable,23°C,23℃ KJ/m2 Specimen ISO 180,ISO 180,Not applicable,Unnotched,Not published,R-SUNLU-b129fd4c-7d50-46be-874e-84e0bb6ff1ae,p. 1: (Z-X) Izod Impact Strength of Unnotched ISO 180 23℃ KJ/m2 Specimen,"Added 2026-09-19 (m65-batch-b08-sunlu): re-read from the source document, page 1 (SHA-256 recorded in sources.csv).",Not applicable
V004490,M001,G001-38,Hardness,81.4,Shore (scale not specified by source),81.4,Not applicable,Not applicable,=,1,81.4,Not applicable,Not applicable,Shore (scale not specified by source),Published value,Printed specimen,Not applicable,Not published,not-stated,Not published,not-stated,Not applicable,Not applicable,23°C,23℃ HA/HD ISO 868,ISO 868,Not applicable,Not applicable,Not published,R-SUNLU-b129fd4c-7d50-46be-874e-84e0bb6ff1ae,p. 1: Shore Hardness ISO 868 23℃ HA/HD,"Added 2026-09-19 (m65-batch-b08-sunlu): re-read from the source document, page 1 (SHA-256 recorded in sources.csv).",Not applicable
V004491,M001,G001-38,HDT,57 ± 4 ℃,℃,57,4,Not applicable,=,1,57,4,Not applicable,°C,Published value,Printed specimen,XY,Not published,not-stated,Not published,not-stated,Not applicable,Not applicable,Not published,0.45 MPa ISO 75,ISO 75,0.45,Not applicable,Not published,R-SUNLU-b129fd4c-7d50-46be-874e-84e0bb6ff1ae,p. 1: (X-Y) Heat Distortion (HDT) ISO 75 0.45 MPa ℃,"Added 2026-09-19 (m65-batch-b08-sunlu): re-read from the source document, page 1 (SHA-256 recorded in sources.csv).",Not applicable
V004492,M001,G001-38,Glass transition temperature,67.2 ℃,℃,67.2,Not applicable,Not applicable,=,1,67.2,Not applicable,Not applicable,°C,Published value,Printed specimen,Not applicable,Not published,not-stated,Not published,not-stated,Not applicable,Not applicable,Not published,ISO 11357-2,ISO 11357,Not applicable,Not applicable,Not published,R-SUNLU-b129fd4c-7d50-46be-874e-84e0bb6ff1ae,p. 1: Glass Transition (Tg) ISO 11357-2 10 ℃/min ℃,"Added 2026-09-19 (m65-batch-b08-sunlu): re-read from the source document, page 1 (SHA-256 recorded in sources.csv).",Not applicable
V004493,M001,G001-38,Melting temperature,165.3 ℃,℃,165.3,Not applicable,Not applicable,=,1,165.3,Not applicable,Not applicable,°C,Published value,Printed specimen,Not applicable,Not published,not-stated,Not published,not-stated,Not applicable,Not applicable,Not published,ISO 11357-3,ISO 11357,Not applicable,Not applicable,Not published,R-SUNLU-b129fd4c-7d50-46be-874e-84e0bb6ff1ae,p. 1: Melting Temperature ISO 11357-3 10 ℃/min ℃,"Added 2026-09-19 (m65-batch-b08-sunlu): re-read from the source document, page 1 (SHA-256 recorded in sources.csv).",Not applicable
V004494,M001,G001-38,Vicat softening temperature,54 ℃,℃,54,Not applicable,Not applicable,=,1,54,Not applicable,Not applicable,°C,Published value,Printed specimen,Not applicable,Not published,not-stated,Not published,not-stated,Not applicable,Not applicable,Not published,5kg ISO 306,ISO 306,Not applicable,Not applicable,Not published,R-SUNLU-b129fd4c-7d50-46be-874e-84e0bb6ff1ae,"p. 1: Vicat Softening Temp. ISO 306 5kg, 50℃/h ℃","Added 2026-09-19 (m65-batch-b08-sunlu): re-read from the source document, page 1 (SHA-256 recorded in sources.csv).",Not applicable
V004495,M001,G001-38,Melt mass-flow rate,7 ± 2.5 g/10 min,g/10 min,7,2.5,Not applicable,=,1,7,2.5,Not applicable,g/10 min,Published value,Printed specimen,Not applicable,Not published,not-stated,Not published,not-stated,Not applicable,Not applicable,190°C,190℃/2.16 kg ISO 1133,ISO 1133,Not applicable,Not applicable,Not published,R-SUNLU-b129fd4c-7d50-46be-874e-84e0bb6ff1ae,p. 1: Melt Mass-flow Rate ISO 1133 190℃/2.16 kg g/10 min,"Added 2026-09-19 (m65-batch-b08-sunlu): re-read from the source document, page 1 (SHA-256 recorded in sources.csv).",Not applicable
V004496,M001,G001-38,Density,1.28 g/cm3,g/cm3,1.28,Not applicable,Not applicable,=,1000,1280,Not applicable,Not applicable,kg/m³,Published value,Printed specimen,Not applicable,Not published,not-stated,Not published,not-stated,Not applicable,Not applicable,23°C,23℃ ISO 1183,ISO 1183,Not applicable,Not applicable,Not published,R-SUNLU-b129fd4c-7d50-46be-874e-84e0bb6ff1ae,p. 1: Density ISO 1183 23℃ g/cm3,"Added 2026-09-19 (m65-batch-b08-sunlu): re-read from the source document, page 1 (SHA-256 recorded in sources.csv).",Not applicable
V004497,M053,G053-05,Tensile strength (endpoint unspecified),86 ± 6 MPa,MPa,86,6,Not applicable,=,1,86,6,Not applicable,MPa,Published value,Printed specimen,XY,Not published,not-stated,Not published,not-stated,Not applicable,Not applicable,Not published,50 mm/min ISO 527/2,ISO 527,Not applicable,Not applicable,Not published,R-SUNLU-93d827f4-50e9-45b4-8b24-bf5ddaf8273f,p. 1: (X-Y) Tensile Strength ISO 527/2 50 mm/min MPa,"Added 2026-09-19 (m65-batch-b08-sunlu): re-read from the source document, page 1 (SHA-256 recorded in sources.csv).",Not applicable
V004498,M053,G053-05,Elongation at break,13.7 ± 2.5 %,%,13.7,2.5,Not applicable,=,1,13.7,2.5,Not applicable,%,Published value,Printed specimen,XY,Not published,not-stated,Not published,not-stated,Not applicable,Not applicable,Not published,50 mm/min ISO 527/2,ISO 527,Not applicable,Not applicable,Not published,R-SUNLU-93d827f4-50e9-45b4-8b24-bf5ddaf8273f,p. 1: (X-Y) Elongation at break ISO 527/2 50 mm/min %,"Added 2026-09-19 (m65-batch-b08-sunlu): re-read from the source document, page 1 (SHA-256 recorded in sources.csv).",Not applicable
V004499,M053,G053-05,Flexural strength,160 ± 30 MPa,MPa,160,30,Not applicable,=,1,160,30,Not applicable,MPa,Published value,Printed specimen,XY,Not published,not-stated,Not published,not-stated,Not applicable,Not applicable,Not published,2 mm/min ISO 178,ISO 178,Not applicable,Not applicable,Not published,R-SUNLU-93d827f4-50e9-45b4-8b24-bf5ddaf8273f,p. 1: (X-Y) Flexural Strength ISO 178 2 mm/min MPa,"Added 2026-09-19 (m65-batch-b08-sunlu): re-read from the source document, page 1 (SHA-256 recorded in sources.csv).",Not applicable
V004500,M053,G053-05,Flexural modulus,5800 ± 300 MPa,MPa,5800,300,Not applicable,=,0.001,5.8,0.3,Not applicable,GPa,Published value,Printed specimen,XY,Not published,not-stated,Not published,not-stated,Not applicable,Not applicable,Not published,2 mm/min ISO 178,ISO 178,Not applicable,Not applicable,Not published,R-SUNLU-93d827f4-50e9-45b4-8b24-bf5ddaf8273f,p. 1: (X-Y) Flexural Modulus ISO 178 2 mm/min MPa,"Added 2026-09-19 (m65-batch-b08-sunlu): re-read from the source document, page 1 (SHA-256 recorded in sources.csv).",Not applicable
V004501,M053,G053-05,Izod impact strength,11.3 ± 2.5 KJ/m2,KJ/m2,11.3,2.5,Not applicable,=,1,11.3,2.5,Not applicable,kJ/m²,Published value,Printed specimen,XY,Not published,not-stated,Not published,not-stated,Not applicable,Not applicable,23°C,23℃ KJ/m2 Specimen ISO 180,ISO 180,Not applicable,Notched,Not published,R-SUNLU-93d827f4-50e9-45b4-8b24-bf5ddaf8273f,p. 1: (X-Y) Izod Impact Strength of Notched ISO 180 23℃ KJ/m2 Specimen,"Added 2026-09-19 (m65-batch-b08-sunlu): re-read from the source document, page 1 (SHA-256 recorded in sources.csv).",Not applicable
V004502,M053,G053-05,Izod impact strength,4.8 ± 1.5 KJ/m2,KJ/m2,4.8,1.5,Not applicable,=,1,4.8,1.5,Not applicable,kJ/m²,Published value,Printed specimen,ZX,Not published,not-stated,Not published,not-stated,Not applicable,Not applicable,23°C,23℃ KJ/m2 Specimen ISO 180,ISO 180,Not applicable,Unnotched,Not published,R-SUNLU-93d827f4-50e9-45b4-8b24-bf5ddaf8273f,p. 1: (Z-X) Izod Impact Strength of Unnotched ISO 180 23℃ KJ/m2 Specimen,"Added 2026-09-19 (m65-batch-b08-sunlu): re-read from the source document, page 1 (SHA-256 recorded in sources.csv).",Not applicable
V004503,M053,G053-05,Hardness,82,Shore (scale not specified by source),82,Not applicable,Not applicable,=,1,82,Not applicable,Not applicable,Shore (scale not specified by source),Published value,Printed specimen,Not applicable,Not published,not-stated,Not published,not-stated,Not applicable,Not applicable,23°C,23℃ HA/HD ISO 868,ISO 868,Not applicable,Not applicable,Not published,R-SUNLU-93d827f4-50e9-45b4-8b24-bf5ddaf8273f,p. 1: Shore Hardness ISO 868 23℃ HA/HD,"Added 2026-09-19 (m65-batch-b08-sunlu): re-read from the source document, page 1 (SHA-256 recorded in sources.csv).",Not applicable
V004504,M053,G053-05,HDT,175 ± 3 ℃,℃,175,3,Not applicable,=,1,175,3,Not applicable,°C,Published value,Printed specimen,XY,Not published,not-stated,Not published,not-stated,Not applicable,Not applicable,Not published,0.45 MPa ISO 75,ISO 75,0.45,Not applicable,Not published,R-SUNLU-93d827f4-50e9-45b4-8b24-bf5ddaf8273f,p. 1: (X-Y) Heat Distortion (HDT) ISO 75 0.45 MPa ℃,"Added 2026-09-19 (m65-batch-b08-sunlu): re-read from the source document, page 1 (SHA-256 recorded in sources.csv).",Not applicable
V004505,M053,G053-05,Glass transition temperature,99 ℃,℃,99,Not applicable,Not applicable,=,1,99,Not applicable,Not applicable,°C,Published value,Printed specimen,Not applicable,Not published,not-stated,Not published,not-stated,Not applicable,Not applicable,Not published,ISO 11357-2,ISO 11357,Not applicable,Not applicable,Not published,R-SUNLU-93d827f4-50e9-45b4-8b24-bf5ddaf8273f,p. 1: Glass Transition (Tg) ISO 11357-2 10 ℃/min ℃,"Added 2026-09-19 (m65-batch-b08-sunlu): re-read from the source document, page 1 (SHA-256 recorded in sources.csv).",Not applicable
V004506,M053,G053-05,Melting temperature,190 ℃,℃,190,Not applicable,Not applicable,=,1,190,Not applicable,Not applicable,°C,Published value,Printed specimen,Not applicable,Not published,not-stated,Not published,not-stated,Not applicable,Not applicable,Not published,ISO 11357-3,ISO 11357,Not applicable,Not applicable,Not published,R-SUNLU-93d827f4-50e9-45b4-8b24-bf5ddaf8273f,p. 1: Melting Temperature ISO 11357-3 10 ℃/min ℃,"Added 2026-09-19 (m65-batch-b08-sunlu): re-read from the source document, page 1 (SHA-256 recorded in sources.csv).",Not applicable
V004507,M053,G053-05,Melt mass-flow rate,14.4 ± 3 g/10 min,g/10 min,14.4,3,Not applicable,=,1,14.4,3,Not applicable,g/10 min,Published value,Printed specimen,Not applicable,Not published,not-stated,Not published,not-stated,Not applicable,Not applicable,250°C,250℃/2.16 kg ISO 1133,ISO 1133,Not applicable,Not applicable,Not published,R-SUNLU-93d827f4-50e9-45b4-8b24-bf5ddaf8273f,p. 1: Melt Mass-flow Rate ISO 1133 250℃/2.16 kg g/10 min,"Added 2026-09-19 (m65-batch-b08-sunlu): re-read from the source document, page 1 (SHA-256 recorded in sources.csv).",Not applicable
V004508,M053,G053-05,Density,1.08 g/cm3,g/cm3,1.08,Not applicable,Not applicable,=,1000,1080,Not applicable,Not applicable,kg/m³,Published value,Printed specimen,Not applicable,Not published,not-stated,Not published,not-stated,Not applicable,Not applicable,23°C,23℃ ISO 1183,ISO 1183,Not applicable,Not applicable,Not published,R-SUNLU-93d827f4-50e9-45b4-8b24-bf5ddaf8273f,p. 1: Density ISO 1183 23℃ g/cm3,"Added 2026-09-19 (m65-batch-b08-sunlu): re-read from the source document, page 1 (SHA-256 recorded in sources.csv).",Not applicable
V004509,M017,G017-05,Tensile strength (endpoint unspecified),20 MPa,MPa,20,Not applicable,Not applicable,=,1,20,Not applicable,Not applicable,MPa,Published value,Printed specimen,XY,Not published,not-stated,Not published,not-stated,Not applicable,Not applicable,Not published,50 mm/min ISO 527/2,ISO 527,Not applicable,Not applicable,Not published,R-SUNLU-23d648ce-7d03-45e3-a5db-ff13dda26c5d,p. 1: (X-Y) Tensile Strength ISO 527/2 50 mm/min MPa,"Added 2026-09-19 (m65-batch-b08-sunlu): re-read from the source document, page 1 (SHA-256 recorded in sources.csv).",Not applicable
V004510,M017,G017-05,Tensile modulus,3100 MPa,MPa,3100,Not applicable,Not applicable,=,0.001,3.1,Not applicable,Not applicable,GPa,Published value,Printed specimen,XY,Not published,not-stated,Not published,not-stated,Not applicable,Not applicable,Not published,1 mm/min ISO 527/2,ISO 527,Not applicable,Not applicable,Not published,R-SUNLU-23d648ce-7d03-45e3-a5db-ff13dda26c5d,p. 1: (X-Y) Young’s Modulus ISO 527/2 1 mm/min MPa,"Added 2026-09-19 (m65-batch-b08-sunlu): re-read from the source document, page 1 (SHA-256 recorded in sources.csv).",Not applicable
V004511,M017,G017-05,Elongation at break,15 %,%,15,Not applicable,Not applicable,=,1,15,Not applicable,Not applicable,%,Published value,Printed specimen,XY,Not published,not-stated,Not published,not-stated,Not applicable,Not applicable,Not published,50 mm/min ISO 527/2,ISO 527,Not applicable,Not applicable,Not published,R-SUNLU-23d648ce-7d03-45e3-a5db-ff13dda26c5d,p. 1: (X-Y) Elongation at break ISO 527/2 50 mm/min %,"Added 2026-09-19 (m65-batch-b08-sunlu): re-read from the source document, page 1 (SHA-256 recorded in sources.csv).",Not applicable
V004512,M017,G017-05,Flexural strength,40 MPa,MPa,40,Not applicable,Not applicable,=,1,40,Not applicable,Not applicable,MPa,Published value,Printed specimen,XY,Not published,not-stated,Not published,not-stated,Not applicable,Not applicable,Not published,2 mm/min ISO 178,ISO 178,Not applicable,Not applicable,Not published,R-SUNLU-23d648ce-7d03-45e3-a5db-ff13dda26c5d,p. 1: (X-Y) Flexural Strength ISO 178 2 mm/min MPa,"Added 2026-09-19 (m65-batch-b08-sunlu): re-read from the source document, page 1 (SHA-256 recorded in sources.csv).",Not applicable
V004513,M017,G017-05,Flexural modulus,3550 MPa,MPa,3550,Not applicable,Not applicable,=,0.001,3.55,Not applicable,Not applicable,GPa,Published value,Printed specimen,XY,Not published,not-stated,Not published,not-stated,Not applicable,Not applicable,Not published,2 mm/min ISO 178,ISO 178,Not applicable,Not applicable,Not published,R-SUNLU-23d648ce-7d03-45e3-a5db-ff13dda26c5d,p. 1: (X-Y) Flexural Modulus ISO 178 2 mm/min MPa,"Added 2026-09-19 (m65-batch-b08-sunlu): re-read from the source document, page 1 (SHA-256 recorded in sources.csv).",Not applicable
V004514,M017,G017-05,Izod impact strength,2.5 KJ/m2,KJ/m2,2.5,Not applicable,Not applicable,=,1,2.5,Not applicable,Not applicable,kJ/m²,Published value,Printed specimen,XY,Not published,not-stated,Not published,not-stated,Not applicable,Not applicable,23°C,23℃ KJ/m2 Specimen ISO 180,ISO 180,Not applicable,Notched,Not published,R-SUNLU-23d648ce-7d03-45e3-a5db-ff13dda26c5d,p. 1: (X-Y) Izod Impact Strength of Notched ISO 180 23℃ KJ/m2 Specimen,"Added 2026-09-19 (m65-batch-b08-sunlu): re-read from the source document, page 1 (SHA-256 recorded in sources.csv).",Not applicable
V004515,M017,G017-05,Izod impact strength,17 KJ/m2,KJ/m2,17,Not applicable,Not applicable,=,1,17,Not applicable,Not applicable,kJ/m²,Published value,Printed specimen,ZX,Not published,not-stated,Not published,not-stated,Not applicable,Not applicable,23°C,23℃ KJ/m2 Specimen ISO 180,ISO 180,Not applicable,Unnotched,Not published,R-SUNLU-23d648ce-7d03-45e3-a5db-ff13dda26c5d,p. 1: (Z-X) Izod Impact Strength of Unnotched ISO 180 23℃ KJ/m2 Specimen,"Added 2026-09-19 (m65-batch-b08-sunlu): re-read from the source document, page 1 (SHA-256 recorded in sources.csv).",Not applicable
V004516,M017,G017-05,Hardness,75,Shore (scale not specified by source),75,Not applicable,Not applicable,=,1,75,Not applicable,Not applicable,Shore (scale not specified by source),Published value,Printed specimen,Not applicable,Not published,not-stated,Not published,not-stated,Not applicable,Not applicable,23°C,23℃ HA/HD ISO 868,ISO 868,Not applicable,Not applicable,Not published,R-SUNLU-23d648ce-7d03-45e3-a5db-ff13dda26c5d,p. 1: Shore Hardness ISO 868 23℃ HA/HD,"Added 2026-09-19 (m65-batch-b08-sunlu): re-read from the source document, page 1 (SHA-256 recorded in sources.csv).",Not applicable
V004517,M017,G017-05,HDT,52 ℃,℃,52,Not applicable,Not applicable,=,1,52,Not applicable,Not applicable,°C,Published value,Printed specimen,XY,Not published,not-stated,Not published,not-stated,Not applicable,Not applicable,Not published,0.45 MPa ISO 75,ISO 75,0.45,Not applicable,Not published,R-SUNLU-23d648ce-7d03-45e3-a5db-ff13dda26c5d,p. 1: (X-Y) Heat Distortion (HDT) ISO 75 0.45 MPa ℃,"Added 2026-09-19 (m65-batch-b08-sunlu): re-read from the source document, page 1 (SHA-256 recorded in sources.csv).",Not applicable
V004518,M017,G017-05,Glass transition temperature,63 ℃,℃,63,Not applicable,Not applicable,=,1,63,Not applicable,Not applicable,°C,Published value,Printed specimen,Not applicable,Not published,not-stated,Not published,not-stated,Not applicable,Not applicable,Not published,ISO 11357-2,ISO 11357,Not applicable,Not applicable,Not published,R-SUNLU-23d648ce-7d03-45e3-a5db-ff13dda26c5d,p. 1: Glass Transition (Tg) ISO 11357-2 10 ℃/min ℃,"Added 2026-09-19 (m65-batch-b08-sunlu): re-read from the source document, page 1 (SHA-256 recorded in sources.csv).",Not applicable
V004519,M017,G017-05,Melting temperature,164 ℃,℃,164,Not applicable,Not applicable,=,1,164,Not applicable,Not applicable,°C,Published value,Printed specimen,Not applicable,Not published,not-stated,Not published,not-stated,Not applicable,Not applicable,Not published,ISO 11357-3,ISO 11357,Not applicable,Not applicable,Not published,R-SUNLU-23d648ce-7d03-45e3-a5db-ff13dda26c5d,p. 1: Melting Temperature ISO 11357-3 10 ℃/min ℃,"Added 2026-09-19 (m65-batch-b08-sunlu): re-read from the source document, page 1 (SHA-256 recorded in sources.csv).",Not applicable
V004520,M017,G017-05,Vicat softening temperature,55 ℃,℃,55,Not applicable,Not applicable,=,1,55,Not applicable,Not applicable,°C,Published value,Printed specimen,Not applicable,Not published,not-stated,Not published,not-stated,Not applicable,Not applicable,Not published,5kg ISO 306,ISO 306,Not applicable,Not applicable,Not published,R-SUNLU-23d648ce-7d03-45e3-a5db-ff13dda26c5d,"p. 1: Vicat Softening Temp. ISO 306 5kg, 50℃/h ℃","Added 2026-09-19 (m65-batch-b08-sunlu): re-read from the source document, page 1 (SHA-256 recorded in sources.csv).",Not applicable
V004521,M017,G017-05,Melt mass-flow rate,3.8 g/10 min,g/10 min,3.8,Not applicable,Not applicable,=,1,3.8,Not applicable,Not applicable,g/10 min,Published value,Printed specimen,Not applicable,Not published,not-stated,Not published,not-stated,Not applicable,Not applicable,190°C,190℃/2.16 kg ISO 1133,ISO 1133,Not applicable,Not applicable,Not published,R-SUNLU-23d648ce-7d03-45e3-a5db-ff13dda26c5d,p. 1: Melt Mass-flow Rate ISO 1133 190℃/2.16 kg g/10 min,"Added 2026-09-19 (m65-batch-b08-sunlu): re-read from the source document, page 1 (SHA-256 recorded in sources.csv).",Not applicable
V004522,M017,G017-05,Density,0.84 g/cm3,g/cm3,0.84,Not applicable,Not applicable,=,1000,840,Not applicable,Not applicable,kg/m³,Published value,Printed specimen,Not applicable,Not published,not-stated,Not published,not-stated,Not applicable,Not applicable,23°C,23℃ ISO 1183,ISO 1183,Not applicable,Not applicable,Not published,R-SUNLU-23d648ce-7d03-45e3-a5db-ff13dda26c5d,p. 1: Density ISO 1183 23℃ g/cm3,"Added 2026-09-19 (m65-batch-b08-sunlu): re-read from the source document, page 1 (SHA-256 recorded in sources.csv).",Not applicable
V004523,M050,G050-06,Tensile strength (endpoint unspecified),112 ± 10 MPa,MPa,112,10,Not applicable,=,1,112,10,Not applicable,MPa,Published value,Printed specimen,XY,Not published,not-stated,Not published,not-stated,Not applicable,Not applicable,Not published,50 mm/min ISO 527/2,ISO 527,Not applicable,Not applicable,Not published,R-SUNLU-68c0ccf4-9059-4b50-ad40-95ba3634f0ae,p. 1: (X-Y) Tensile Strength ISO 527/2 50 mm/min MPa,"Added 2026-09-19 (m65-batch-b08-sunlu): re-read from the source document, page 1 (SHA-256 recorded in sources.csv).",Not applicable
V004524,M050,G050-06,Elongation at break,12 ± 3 %,%,12,3,Not applicable,=,1,12,3,Not applicable,%,Published value,Printed specimen,XY,Not published,not-stated,Not published,not-stated,Not applicable,Not applicable,Not published,50 mm/min ISO 527/2,ISO 527,Not applicable,Not applicable,Not published,R-SUNLU-68c0ccf4-9059-4b50-ad40-95ba3634f0ae,p. 1: (X-Y) Elongation at break ISO 527/2 50 mm/min %,"Added 2026-09-19 (m65-batch-b08-sunlu): re-read from the source document, page 1 (SHA-256 recorded in sources.csv).",Not applicable
V004525,M050,G050-06,Flexural strength,192 ± 20 MPa,MPa,192,20,Not applicable,=,1,192,20,Not applicable,MPa,Published value,Printed specimen,XY,Not published,not-stated,Not published,not-stated,Not applicable,Not applicable,Not published,2 mm/min ISO 178,ISO 178,Not applicable,Not applicable,Not published,R-SUNLU-68c0ccf4-9059-4b50-ad40-95ba3634f0ae,p. 1: (X-Y) Flexural Strength ISO 178 2 mm/min MPa,"Added 2026-09-19 (m65-batch-b08-sunlu): re-read from the source document, page 1 (SHA-256 recorded in sources.csv).",Not applicable
V004526,M050,G050-06,Flexural modulus,8600 ± 400 MPa,MPa,8600,400,Not applicable,=,0.001,8.6,0.4,Not applicable,GPa,Published value,Printed specimen,XY,Not published,not-stated,Not published,not-stated,Not applicable,Not applicable,Not published,2 mm/min ISO 178,ISO 178,Not applicable,Not applicable,Not published,R-SUNLU-68c0ccf4-9059-4b50-ad40-95ba3634f0ae,p. 1: (X-Y) Flexural Modulus ISO 178 2 mm/min MPa,"Added 2026-09-19 (m65-batch-b08-sunlu): re-read from the source document, page 1 (SHA-256 recorded in sources.csv).",Not applicable
V004527,M050,G050-06,Izod impact strength,6.5 ± 2 KJ/m2,KJ/m2,6.5,2,Not applicable,=,1,6.5,2,Not applicable,kJ/m²,Published value,Printed specimen,XY,Not published,not-stated,Not published,not-stated,Not applicable,Not applicable,23°C,23℃ KJ/m2 Specimen ISO 180,ISO 180,Not applicable,Notched,Not published,R-SUNLU-68c0ccf4-9059-4b50-ad40-95ba3634f0ae,p. 1: (X-Y) Izod Impact Strength of Notched ISO 180 23℃ KJ/m2 Specimen,"Added 2026-09-19 (m65-batch-b08-sunlu): re-read from the source document, page 1 (SHA-256 recorded in sources.csv).",Not applicable
V004528,M050,G050-06,Izod impact strength,3.6 ± 1.2 KJ/m2,KJ/m2,3.6,1.2,Not applicable,=,1,3.6,1.2,Not applicable,kJ/m²,Published value,Printed specimen,ZX,Not published,not-stated,Not published,not-stated,Not applicable,Not applicable,23°C,23℃ KJ/m2 Specimen ISO 180,ISO 180,Not applicable,Unnotched,Not published,R-SUNLU-68c0ccf4-9059-4b50-ad40-95ba3634f0ae,p. 1: (Z-X) Izod Impact Strength of Unnotched ISO 180 23℃ KJ/m2 Specimen,"Added 2026-09-19 (m65-batch-b08-sunlu): re-read from the source document, page 1 (SHA-256 recorded in sources.csv).",Not applicable
V004529,M050,G050-06,Hardness,80,Shore (scale not specified by source),80,Not applicable,Not applicable,=,1,80,Not applicable,Not applicable,Shore (scale not specified by source),Published value,Printed specimen,Not applicable,Not published,not-stated,Not published,not-stated,Not applicable,Not applicable,23°C,23℃ HA/HD ISO 868,ISO 868,Not applicable,Not applicable,Not published,R-SUNLU-68c0ccf4-9059-4b50-ad40-95ba3634f0ae,p. 1: Shore Hardness ISO 868 23℃ HA/HD,"Added 2026-09-19 (m65-batch-b08-sunlu): re-read from the source document, page 1 (SHA-256 recorded in sources.csv).",Not applicable
V004530,M050,G050-06,HDT,203 ± 3 ℃,℃,203,3,Not applicable,=,1,203,3,Not applicable,°C,Published value,Printed specimen,XY,Not published,not-stated,Not published,not-stated,Not applicable,Not applicable,Not published,0.45 MPa ISO 75,ISO 75,0.45,Not applicable,Not published,R-SUNLU-68c0ccf4-9059-4b50-ad40-95ba3634f0ae,p. 1: (X-Y) Heat Distortion (HDT) ISO 75 0.45 MPa ℃,"Added 2026-09-19 (m65-batch-b08-sunlu): re-read from the source document, page 1 (SHA-256 recorded in sources.csv).",Not applicable
V004531,M050,G050-06,Glass transition temperature,65 ℃,℃,65,Not applicable,Not applicable,=,1,65,Not applicable,Not applicable,°C,Published value,Printed specimen,Not applicable,Not published,not-stated,Not published,not-stated,Not applicable,Not applicable,Not published,ISO 11357-2,ISO 11357,Not applicable,Not applicable,Not published,R-SUNLU-68c0ccf4-9059-4b50-ad40-95ba3634f0ae,p. 1: Glass Transition (Tg) ISO 11357-2 10 ℃/min ℃,"Added 2026-09-19 (m65-batch-b08-sunlu): re-read from the source document, page 1 (SHA-256 recorded in sources.csv).",Not applicable
V004532,M050,G050-06,Melting temperature,225 ℃,℃,225,Not applicable,Not applicable,=,1,225,Not applicable,Not applicable,°C,Published value,Printed specimen,Not applicable,Not published,not-stated,Not published,not-stated,Not applicable,Not applicable,Not published,ISO 11357-3,ISO 11357,Not applicable,Not applicable,Not published,R-SUNLU-68c0ccf4-9059-4b50-ad40-95ba3634f0ae,p. 1: Melting Temperature ISO 11357-3 10 ℃/min ℃,"Added 2026-09-19 (m65-batch-b08-sunlu): re-read from the source document, page 1 (SHA-256 recorded in sources.csv).",Not applicable
V004533,M050,G050-06,Melt mass-flow rate,16.5 ± 3 g/10 min,g/10 min,16.5,3,Not applicable,=,1,16.5,3,Not applicable,g/10 min,Published value,Printed specimen,Not applicable,Not published,not-stated,Not published,not-stated,Not applicable,Not applicable,250°C,250℃/2.16 kg ISO 1133,ISO 1133,Not applicable,Not applicable,Not published,R-SUNLU-68c0ccf4-9059-4b50-ad40-95ba3634f0ae,p. 1: Melt Mass-flow Rate ISO 1133 250℃/2.16 kg g/10 min,"Added 2026-09-19 (m65-batch-b08-sunlu): re-read from the source document, page 1 (SHA-256 recorded in sources.csv).",Not applicable
