Repository: faridbnv/h2c-materials

# Filament Atlas

**Live: [pdynamics.ca/h2c-materials](https://pdynamics.ca/h2c-materials/)** · one HTML page, with a page of its own for
each well-documented material beside it, that also runs offline from a file, with no server.

## What it is

Filament Atlas is a tool for a small engineering team choosing a 3D-printing filament for the team's Bambu Lab H2C
printer. It was the H2C Material Selector until 2026-10-16; the built file keeps that name. You say what a part must
do (survive 100 °C, be at least this stiff, be as light as possible), and it answers in two steps:

- **Which kinds of filament** (PLA, PETG, carbon-filled nylon and so on) can do it, and whether the H2C can print them.

File: data/tables/measurements.csv (part 79 of 82)
MeasurementID,MaterialID,GradeID,Property,Raw value,Raw unit,Raw numeric,Raw uncertainty ±,Raw upper bound,Operator,Conversion factor,Normalized value,Normalized uncertainty ±,Normalized upper bound,Normalized unit,Data status,Specimen type,Direction,Moisture condition,Moisture state,Post-processing,Post-processing state,Anneal °C,Anneal h,Test temperature,Standard / load,Standards,Test load MPa,Notch,Specimen / print parameters,SourceID,Locator,Notes,Parse review
V004534,M050,G050-06,Density,1.12 g/cm3,g/cm3,1.12,Not applicable,Not applicable,=,1000,1120,Not applicable,Not applicable,kg/m³,Published value,Printed specimen,Not applicable,Not published,not-stated,Not published,not-stated,Not applicable,Not applicable,23°C,23℃ ISO 1183,ISO 1183,Not applicable,Not applicable,Not published,R-SUNLU-68c0ccf4-9059-4b50-ad40-95ba3634f0ae,p. 1: Density ISO 1183 23℃ g/cm3,"Added 2026-09-19 (m65-batch-b08-sunlu): re-read from the source document, page 1 (SHA-256 recorded in sources.csv).",Not applicable
V004535,M097,G097-03,Tensile strength (endpoint unspecified),77 MPa,MPa,77,Not applicable,Not applicable,=,1,77,Not applicable,Not applicable,MPa,Published value,Printed specimen,XY,Not published,not-stated,Not published,not-stated,Not applicable,Not applicable,Not published,50 mm/min ISO 527/2,ISO 527,Not applicable,Not applicable,Not published,R-SUNLU-ddb6b06d-707f-4226-9c00-cc16ef778873,p. 1: (X-Y) Tensile Strength ISO 527/2 50 mm/min MPa,"Added 2026-09-19 (m65-batch-b08-sunlu): re-read from the source document, page 1 (SHA-256 recorded in sources.csv).",Not applicable
V004536,M097,G097-03,Elongation at break,21 %,%,21,Not applicable,Not applicable,=,1,21,Not applicable,Not applicable,%,Published value,Printed specimen,XY,Not published,not-stated,Not published,not-stated,Not applicable,Not applicable,Not published,50 mm/min ISO 527/2,ISO 527,Not applicable,Not applicable,Not published,R-SUNLU-ddb6b06d-707f-4226-9c00-cc16ef778873,p. 1: (X-Y) Elongation at break ISO 527/2 50 mm/min %,"Added 2026-09-19 (m65-batch-b08-sunlu): re-read from the source document, page 1 (SHA-256 recorded in sources.csv).",Not applicable
V004537,M097,G097-03,Flexural strength,122 MPa,MPa,122,Not applicable,Not applicable,=,1,122,Not applicable,Not applicable,MPa,Published value,Printed specimen,XY,Not published,not-stated,Not published,not-stated,Not applicable,Not applicable,Not published,2 mm/min ISO 178,ISO 178,Not applicable,Not applicable,Not published,R-SUNLU-ddb6b06d-707f-4226-9c00-cc16ef778873,p. 1: (X-Y) Flexural Strength ISO 178 2 mm/min MPa,"Added 2026-09-19 (m65-batch-b08-sunlu): re-read from the source document, page 1 (SHA-256 recorded in sources.csv).",Not applicable
V004538,M097,G097-03,Flexural modulus,3163 MPa,MPa,3163,Not applicable,Not applicable,=,0.001,3.163,Not applicable,Not applicable,GPa,Published value,Printed specimen,XY,Not published,not-stated,Not published,not-stated,Not applicable,Not applicable,Not published,2 mm/min ISO 178,ISO 178,Not applicable,Not applicable,Not published,R-SUNLU-ddb6b06d-707f-4226-9c00-cc16ef778873,p. 1: (X-Y) Flexural Modulus ISO 178 2 mm/min MPa,"Added 2026-09-19 (m65-batch-b08-sunlu): re-read from the source document, page 1 (SHA-256 recorded in sources.csv).",Not applicable
V004539,M097,G097-03,Izod impact strength,138 KJ/m2,KJ/m2,138,Not applicable,Not applicable,=,1,138,Not applicable,Not applicable,kJ/m²,Published value (physically implausible),Printed specimen,XY,Not published,not-stated,Not published,not-stated,Not applicable,Not applicable,23°C,23℃ KJ/m2 Specimen ISO 180,ISO 180,Not applicable,Notched,Not published,R-SUNLU-ddb6b06d-707f-4226-9c00-cc16ef778873,p. 1: (X-Y) Izod Impact Strength of Notched ISO 180 23℃ KJ/m2 Specimen,"Added 2026-09-19 (m65-batch-b08-sunlu): re-read from the source document, page 1 (SHA-256 recorded in sources.csv). The sheet prints this as the notched Izod strength of a PEEK, and no notched PEEK reaches 138 kJ/m²: the maker's own unnotched row on the same sheet prints no value, and a notched PEEK is a few kJ/m². Recorded as printed.",Not applicable
V004540,M097,G097-03,Hardness,83,Shore (scale not specified by source),83,Not applicable,Not applicable,=,1,83,Not applicable,Not applicable,Shore (scale not specified by source),Published value,Printed specimen,Not applicable,Not published,not-stated,Not published,not-stated,Not applicable,Not applicable,23°C,23℃ HA/HD ISO 868,ISO 868,Not applicable,Not applicable,Not published,R-SUNLU-ddb6b06d-707f-4226-9c00-cc16ef778873,p. 1: Shore Hardness ISO 868 23℃ HA/HD,"Added 2026-09-19 (m65-batch-b08-sunlu): re-read from the source document, page 1 (SHA-256 recorded in sources.csv).",Not applicable
V004541,M097,G097-03,HDT,147 ℃,℃,147,Not applicable,Not applicable,=,1,147,Not applicable,Not applicable,°C,Published value,Printed specimen,XY,Not published,not-stated,Not published,not-stated,Not applicable,Not applicable,Not published,0.45 MPa ISO 75,ISO 75,0.45,Not applicable,Not published,R-SUNLU-ddb6b06d-707f-4226-9c00-cc16ef778873,p. 1: (X-Y) Heat Distortion (HDT) ISO 75 0.45 MPa ℃,"Added 2026-09-19 (m65-batch-b08-sunlu): re-read from the source document, page 1 (SHA-256 recorded in sources.csv).",Not applicable
V004542,M097,G097-03,Glass transition temperature,143 ℃,℃,143,Not applicable,Not applicable,=,1,143,Not applicable,Not applicable,°C,Published value,Printed specimen,Not applicable,Not published,not-stated,Not published,not-stated,Not applicable,Not applicable,Not published,ISO 11357-2,ISO 11357,Not applicable,Not applicable,Not published,R-SUNLU-ddb6b06d-707f-4226-9c00-cc16ef778873,p. 1: Glass Transition (Tg) ISO 11357-2 10 ℃/min ℃,"Added 2026-09-19 (m65-batch-b08-sunlu): re-read from the source document, page 1 (SHA-256 recorded in sources.csv).",Not applicable
V004543,M097,G097-03,Melting temperature,343 ℃,℃,343,Not applicable,Not applicable,=,1,343,Not applicable,Not applicable,°C,Published value,Printed specimen,Not applicable,Not published,not-stated,Not published,not-stated,Not applicable,Not applicable,Not published,ISO 11357-3,ISO 11357,Not applicable,Not applicable,Not published,R-SUNLU-ddb6b06d-707f-4226-9c00-cc16ef778873,p. 1: Melting Temperature ISO 11357-3 10 ℃/min ℃,"Added 2026-09-19 (m65-batch-b08-sunlu): re-read from the source document, page 1 (SHA-256 recorded in sources.csv).",Not applicable
V004544,M097,G097-03,Melt mass-flow rate,17 g/10 min,g/10 min,17,Not applicable,Not applicable,=,1,17,Not applicable,Not applicable,g/10 min,Published value,Printed specimen,Not applicable,Not published,not-stated,Not published,not-stated,Not applicable,Not applicable,210°C,210℃/2.16 kg ISO 1133,ISO 1133,Not applicable,Not applicable,Not published,R-SUNLU-ddb6b06d-707f-4226-9c00-cc16ef778873,p. 1: Melt Mass-flow Rate ISO 1133 210℃/2.16 kg g/10 min,"Added 2026-09-19 (m65-batch-b08-sunlu): re-read from the source document, page 1 (SHA-256 recorded in sources.csv).",Not applicable
V004545,M097,G097-03,Density,1.1965 g/cm3,g/cm3,1.1965,Not applicable,Not applicable,=,1000,1196.5,Not applicable,Not applicable,kg/m³,Published value,Printed specimen,Not applicable,Not published,not-stated,Not published,not-stated,Not applicable,Not applicable,23°C,23℃ ISO 1183,ISO 1183,Not applicable,Not applicable,Not published,R-SUNLU-ddb6b06d-707f-4226-9c00-cc16ef778873,p. 1: Density ISO 1183 23℃ g/cm3,"Added 2026-09-19 (m65-batch-b08-sunlu): re-read from the source document, page 1 (SHA-256 recorded in sources.csv).",Not applicable
V004546,M027,G027-12,Tensile strength (endpoint unspecified),35 ± 5 MPa,MPa,35,5,Not applicable,=,1,35,5,Not applicable,MPa,Published value,Printed specimen,XY,Not published,not-stated,Not published,not-stated,Not applicable,Not applicable,Not published,50 mm/min ISO 527/2,ISO 527,Not applicable,Not applicable,Not published,R-SUNLU-ef443c43-b15b-4242-8884-dcce385e8f02,p. 1: (X-Y) Tensile Strength ISO 527/2 50 mm/min MPa,"Added 2026-09-19 (m65-batch-b08-sunlu): re-read from the source document, page 1 (SHA-256 recorded in sources.csv).",Not applicable
V004547,M027,G027-12,Elongation at break,10 ± 3 %,%,10,3,Not applicable,=,1,10,3,Not applicable,%,Published value,Printed specimen,XY,Not published,not-stated,Not published,not-stated,Not applicable,Not applicable,Not published,50 mm/min ISO 527/2,ISO 527,Not applicable,Not applicable,Not published,R-SUNLU-ef443c43-b15b-4242-8884-dcce385e8f02,p. 1: (X-Y) Elongation at break ISO 527/2 50 mm/min %,"Added 2026-09-19 (m65-batch-b08-sunlu): re-read from the source document, page 1 (SHA-256 recorded in sources.csv).",Not applicable
V004548,M027,G027-12,Flexural strength,55 ± 5 MPa,MPa,55,5,Not applicable,=,1,55,5,Not applicable,MPa,Published value,Printed specimen,XY,Not published,not-stated,Not published,not-stated,Not applicable,Not applicable,Not published,2 mm/min ISO 178,ISO 178,Not applicable,Not applicable,Not published,R-SUNLU-ef443c43-b15b-4242-8884-dcce385e8f02,p. 1: (X-Y) Flexural Strength ISO 178 2 mm/min MPa,"Added 2026-09-19 (m65-batch-b08-sunlu): re-read from the source document, page 1 (SHA-256 recorded in sources.csv).",Not applicable
V004549,M027,G027-12,Flexural modulus,2000 ± 200 MPa,MPa,2000,200,Not applicable,=,0.001,2,0.2,Not applicable,GPa,Published value,Printed specimen,XY,Not published,not-stated,Not published,not-stated,Not applicable,Not applicable,Not published,2 mm/min ISO 178,ISO 178,Not applicable,Not applicable,Not published,R-SUNLU-ef443c43-b15b-4242-8884-dcce385e8f02,p. 1: (X-Y) Flexural Modulus ISO 178 2 mm/min MPa,"Added 2026-09-19 (m65-batch-b08-sunlu): re-read from the source document, page 1 (SHA-256 recorded in sources.csv).",Not applicable
V004550,M027,G027-12,Izod impact strength,10 ± 3 KJ/m2,KJ/m2,10,3,Not applicable,=,1,10,3,Not applicable,kJ/m²,Published value,Printed specimen,XY,Not published,not-stated,Not published,not-stated,Not applicable,Not applicable,23°C,23℃ KJ/m2 Specimen ISO 180,ISO 180,Not applicable,Notched,Not published,R-SUNLU-ef443c43-b15b-4242-8884-dcce385e8f02,p. 1: (X-Y) Izod Impact Strength of Notched ISO 180 23℃ KJ/m2 Specimen,"Added 2026-09-19 (m65-batch-b08-sunlu): re-read from the source document, page 1 (SHA-256 recorded in sources.csv).",Not applicable
V004551,M027,G027-12,Izod impact strength,18 ± 3 KJ/m2,KJ/m2,18,3,Not applicable,=,1,18,3,Not applicable,kJ/m²,Published value,Printed specimen,ZX,Not published,not-stated,Not published,not-stated,Not applicable,Not applicable,23°C,23℃ KJ/m2 Specimen ISO 180,ISO 180,Not applicable,Unnotched,Not published,R-SUNLU-ef443c43-b15b-4242-8884-dcce385e8f02,p. 1: (Z-X) Izod Impact Strength of Unnotched ISO 180 23℃ KJ/m2 Specimen,"Added 2026-09-19 (m65-batch-b08-sunlu): re-read from the source document, page 1 (SHA-256 recorded in sources.csv).",Not applicable
V004552,M027,G027-12,Hardness,80,Shore D,80,Not applicable,Not applicable,=,1,80,Not applicable,Not applicable,Shore D,Published value,Printed specimen,Not applicable,Not published,not-stated,Not published,not-stated,Not applicable,Not applicable,23°C,23℃ HA/HD ISO 868,ISO 868,Not applicable,Not applicable,Not published,R-SUNLU-ef443c43-b15b-4242-8884-dcce385e8f02,p. 1: Shore Hardness ISO 868 23℃ HA/HD,"Added 2026-09-19 (m65-batch-b08-sunlu): re-read from the source document, page 1 (SHA-256 recorded in sources.csv).",Not applicable
V004553,M027,G027-12,HDT,93 ± 3 ℃,℃,93,3,Not applicable,=,1,93,3,Not applicable,°C,Published value,Printed specimen,XY,Not published,not-stated,Not published,not-stated,Not applicable,Not applicable,Not published,0.45 MPa ISO 75,ISO 75,0.45,Not applicable,Not published,R-SUNLU-ef443c43-b15b-4242-8884-dcce385e8f02,p. 1: (X-Y) Heat Distortion (HDT) ISO 75 0.45 MPa ℃,"Added 2026-09-19 (m65-batch-b08-sunlu): re-read from the source document, page 1 (SHA-256 recorded in sources.csv).",Not applicable
V004554,M027,G027-12,Glass transition temperature,105 ℃,℃,105,Not applicable,Not applicable,=,1,105,Not applicable,Not applicable,°C,Published value,Printed specimen,Not applicable,Not published,not-stated,Not published,not-stated,Not applicable,Not applicable,Not published,ISO 11357-2,ISO 11357,Not applicable,Not applicable,Not published,R-SUNLU-ef443c43-b15b-4242-8884-dcce385e8f02,p. 1: Glass Transition (Tg) ISO 11357-2 10 ℃/min ℃,"Added 2026-09-19 (m65-batch-b08-sunlu): re-read from the source document, page 1 (SHA-256 recorded in sources.csv).",Not applicable
V004555,M027,G027-12,Melting temperature,128 ℃,℃,128,Not applicable,Not applicable,=,1,128,Not applicable,Not applicable,°C,Published value,Printed specimen,Not applicable,Not published,not-stated,Not published,not-stated,Not applicable,Not applicable,Not published,ISO 11357-3,ISO 11357,Not applicable,Not applicable,Not published,R-SUNLU-ef443c43-b15b-4242-8884-dcce385e8f02,p. 1: Melting Temperature ISO 11357-3 10 ℃/min ℃,"Added 2026-09-19 (m65-batch-b08-sunlu): re-read from the source document, page 1 (SHA-256 recorded in sources.csv).",Not applicable
V004556,M027,G027-12,Vicat softening temperature,80 ℃,℃,80,Not applicable,Not applicable,=,1,80,Not applicable,Not applicable,°C,Published value,Printed specimen,Not applicable,Not published,not-stated,Not published,not-stated,Not applicable,Not applicable,Not published,5kg ISO 306,ISO 306,Not applicable,Not applicable,Not published,R-SUNLU-ef443c43-b15b-4242-8884-dcce385e8f02,"p. 1: Vicat Softening Temp. ISO 306 5kg, 50℃/h ℃","Added 2026-09-19 (m65-batch-b08-sunlu): re-read from the source document, page 1 (SHA-256 recorded in sources.csv).",Not applicable
V004557,M027,G027-12,Melt mass-flow rate,38 ± 6 g/10 min,g/10 min,38,6,Not applicable,=,1,38,6,Not applicable,g/10 min,Published value,Printed specimen,Not applicable,Not published,not-stated,Not published,not-stated,Not applicable,Not applicable,220°C,220℃/10 kg ISO 1133,ISO 1133,Not applicable,Not applicable,Not published,R-SUNLU-ef443c43-b15b-4242-8884-dcce385e8f02,p. 1: Melt Mass-flow Rate ISO 1133 220℃/10 kg g/10 min,"Added 2026-09-19 (m65-batch-b08-sunlu): re-read from the source document, page 1 (SHA-256 recorded in sources.csv).",Not applicable
V004558,M027,G027-12,Density,1.046 ± 0.01 g/cm3,g/cm3,1.046,0.01,Not applicable,=,1000,1046,10,Not applicable,kg/m³,Published value,Printed specimen,Not applicable,Not published,not-stated,Not published,not-stated,Not applicable,Not applicable,23°C,23℃ ISO 1183,ISO 1183,Not applicable,Not applicable,Not published,R-SUNLU-ef443c43-b15b-4242-8884-dcce385e8f02,p. 1: Density ISO 1183 23℃ g/cm3,"Added 2026-09-19 (m65-batch-b08-sunlu): re-read from the source document, page 1 (SHA-256 recorded in sources.csv). ""1.046"" may be a thousands separator or a decimal one; read as 1.046 because the other reading is outside anything this property reaches",Not applicable
V004559,M027,G027-13,Tensile strength (endpoint unspecified),35 ± 5 MPa,MPa,35,5,Not applicable,=,1,35,5,Not applicable,MPa,Published value,Printed specimen,XY,Not published,not-stated,Not published,not-stated,Not applicable,Not applicable,Not published,50 mm/min ISO 527/2,ISO 527,Not applicable,Not applicable,Not published,R-SUNLU-499dacc6-a1e4-4f81-b1ae-8bf1b8e424ec,p. 1: (X-Y) Tensile Strength ISO 527/2 50 mm/min MPa,"Added 2026-09-19 (m65-batch-b08-sunlu): re-read from the source document, page 1 (SHA-256 recorded in sources.csv).",Not applicable
V004560,M027,G027-13,Elongation at break,10 ± 5 %,%,10,5,Not applicable,=,1,10,5,Not applicable,%,Published value,Printed specimen,XY,Not published,not-stated,Not published,not-stated,Not applicable,Not applicable,Not published,50 mm/min ISO 527/2,ISO 527,Not applicable,Not applicable,Not published,R-SUNLU-499dacc6-a1e4-4f81-b1ae-8bf1b8e424ec,p. 1: (X-Y) Elongation at break ISO 527/2 50 mm/min %,"Added 2026-09-19 (m65-batch-b08-sunlu): re-read from the source document, page 1 (SHA-256 recorded in sources.csv).",Not applicable
V004561,M027,G027-13,Flexural strength,60 ± 10 MPa,MPa,60,10,Not applicable,=,1,60,10,Not applicable,MPa,Published value,Printed specimen,XY,Not published,not-stated,Not published,not-stated,Not applicable,Not applicable,Not published,2 mm/min ISO 178,ISO 178,Not applicable,Not applicable,Not published,R-SUNLU-499dacc6-a1e4-4f81-b1ae-8bf1b8e424ec,p. 1: (X-Y) Flexural Strength ISO 178 2 mm/min MPa,"Added 2026-09-19 (m65-batch-b08-sunlu): re-read from the source document, page 1 (SHA-256 recorded in sources.csv).",Not applicable
V004562,M027,G027-13,Flexural modulus,2000 ± 500 MPa,MPa,2000,500,Not applicable,=,0.001,2,0.5,Not applicable,GPa,Published value,Printed specimen,XY,Not published,not-stated,Not published,not-stated,Not applicable,Not applicable,Not published,2 mm/min ISO 178,ISO 178,Not applicable,Not applicable,Not published,R-SUNLU-499dacc6-a1e4-4f81-b1ae-8bf1b8e424ec,p. 1: (X-Y) Flexural Modulus ISO 178 2 mm/min MPa,"Added 2026-09-19 (m65-batch-b08-sunlu): re-read from the source document, page 1 (SHA-256 recorded in sources.csv).",Not applicable
V004563,M027,G027-13,Izod impact strength,15 ± 5 KJ/m2,KJ/m2,15,5,Not applicable,=,1,15,5,Not applicable,kJ/m²,Published value,Printed specimen,XY,Not published,not-stated,Not published,not-stated,Not applicable,Not applicable,23°C,23℃ KJ/m2 Specimen ISO 180,ISO 180,Not applicable,Notched,Not published,R-SUNLU-499dacc6-a1e4-4f81-b1ae-8bf1b8e424ec,p. 1: (X-Y) Izod Impact Strength of Notched ISO 180 23℃ KJ/m2 Specimen,"Added 2026-09-19 (m65-batch-b08-sunlu): re-read from the source document, page 1 (SHA-256 recorded in sources.csv).",Not applicable
V004564,M027,G027-13,Izod impact strength,6 ± 3 KJ/m2,KJ/m2,6,3,Not applicable,=,1,6,3,Not applicable,kJ/m²,Published value,Printed specimen,ZX,Not published,not-stated,Not published,not-stated,Not applicable,Not applicable,23°C,23℃ KJ/m2 Specimen ISO 180,ISO 180,Not applicable,Unnotched,Not published,R-SUNLU-499dacc6-a1e4-4f81-b1ae-8bf1b8e424ec,p. 1: (Z-X) Izod Impact Strength of Unnotched ISO 180 23℃ KJ/m2 Specimen,"Added 2026-09-19 (m65-batch-b08-sunlu): re-read from the source document, page 1 (SHA-256 recorded in sources.csv).",Not applicable
V004565,M027,G027-13,Hardness,85,Shore (scale not specified by source),85,Not applicable,Not applicable,=,1,85,Not applicable,Not applicable,Shore (scale not specified by source),Published value,Printed specimen,Not applicable,Not published,not-stated,Not published,not-stated,Not applicable,Not applicable,23°C,23℃ HA/HD ISO 868,ISO 868,Not applicable,Not applicable,Not published,R-SUNLU-499dacc6-a1e4-4f81-b1ae-8bf1b8e424ec,p. 1: Shore Hardness ISO 868 23℃ HA/HD,"Added 2026-09-19 (m65-batch-b08-sunlu): re-read from the source document, page 1 (SHA-256 recorded in sources.csv).",Not applicable
V004566,M027,G027-13,HDT,95 ± 5 ℃,℃,95,5,Not applicable,=,1,95,5,Not applicable,°C,Published value,Printed specimen,XY,Not published,not-stated,Not published,not-stated,Not applicable,Not applicable,Not published,0.45 MPa ISO 75,ISO 75,0.45,Not applicable,Not published,R-SUNLU-499dacc6-a1e4-4f81-b1ae-8bf1b8e424ec,p. 1: (X-Y) Heat Distortion (HDT) ISO 75 0.45 MPa ℃,"Added 2026-09-19 (m65-batch-b08-sunlu): re-read from the source document, page 1 (SHA-256 recorded in sources.csv).",Not applicable
V004567,M027,G027-13,Glass transition temperature,109 ℃,℃,109,Not applicable,Not applicable,=,1,109,Not applicable,Not applicable,°C,Published value,Printed specimen,Not applicable,Not published,not-stated,Not published,not-stated,Not applicable,Not applicable,Not published,ISO 11357-2,ISO 11357,Not applicable,Not applicable,Not published,R-SUNLU-499dacc6-a1e4-4f81-b1ae-8bf1b8e424ec,p. 1: Glass Transition (Tg) ISO 11357-2 10 ℃/min ℃,"Added 2026-09-19 (m65-batch-b08-sunlu): re-read from the source document, page 1 (SHA-256 recorded in sources.csv).",Not applicable
V004568,M027,G027-13,Melting temperature,132 ℃,℃,132,Not applicable,Not applicable,=,1,132,Not applicable,Not applicable,°C,Published value,Printed specimen,Not applicable,Not published,not-stated,Not published,not-stated,Not applicable,Not applicable,Not published,ISO 11357-3,ISO 11357,Not applicable,Not applicable,Not published,R-SUNLU-499dacc6-a1e4-4f81-b1ae-8bf1b8e424ec,p. 1: Melting Temperature ISO 11357-3 10 ℃/min ℃,"Added 2026-09-19 (m65-batch-b08-sunlu): re-read from the source document, page 1 (SHA-256 recorded in sources.csv).",Not applicable
V004569,M027,G027-13,Vicat softening temperature,86 ℃,℃,86,Not applicable,Not applicable,=,1,86,Not applicable,Not applicable,°C,Published value,Printed specimen,Not applicable,Not published,not-stated,Not published,not-stated,Not applicable,Not applicable,Not published,5kg ISO 306,ISO 306,Not applicable,Not applicable,Not published,R-SUNLU-499dacc6-a1e4-4f81-b1ae-8bf1b8e424ec,"p. 1: Vicat Softening Temp. ISO 306 5kg, 50℃/h ℃","Added 2026-09-19 (m65-batch-b08-sunlu): re-read from the source document, page 1 (SHA-256 recorded in sources.csv).",Not applicable
V004570,M027,G027-13,Melt mass-flow rate,20 ± 10 g/10 min,g/10 min,20,10,Not applicable,=,1,20,10,Not applicable,g/10 min,Published value,Printed specimen,Not applicable,Not published,not-stated,Not published,not-stated,Not applicable,Not applicable,220°C,220℃/10 kg ISO 1133,ISO 1133,Not applicable,Not applicable,Not published,R-SUNLU-499dacc6-a1e4-4f81-b1ae-8bf1b8e424ec,p. 1: Melt Mass-flow Rate ISO 1133 220℃/10 kg g/10 min,"Added 2026-09-19 (m65-batch-b08-sunlu): re-read from the source document, page 1 (SHA-256 recorded in sources.csv).",Not applicable
V004571,M027,G027-13,Density,1.02 g/cm3,g/cm3,1.02,Not applicable,Not applicable,=,1000,1020,Not applicable,Not applicable,kg/m³,Published value,Printed specimen,Not applicable,Not published,not-stated,Not published,not-stated,Not applicable,Not applicable,23°C,23℃ ISO 1183,ISO 1183,Not applicable,Not applicable,Not published,R-SUNLU-499dacc6-a1e4-4f81-b1ae-8bf1b8e424ec,p. 1: Density ISO 1183 23℃ g/cm3,"Added 2026-09-19 (m65-batch-b08-sunlu): re-read from the source document, page 1 (SHA-256 recorded in sources.csv).",Not applicable
V004572,M014,G014-03,Tensile strength (endpoint unspecified),33 ± 6 MPa,MPa,33,6,Not applicable,=,1,33,6,Not applicable,MPa,Published value,Printed specimen,XY,Not published,not-stated,Not published,not-stated,Not applicable,Not applicable,Not published,50 mm/min ISO 527/2,ISO 527,Not applicable,Not applicable,Not published,R-SUNLU-9ecc53a5-f50a-4687-97fc-fab43b1db35b,p. 1: (X-Y) Tensile Strength ISO 527/2 50 mm/min MPa,"Added 2026-09-19 (m65-batch-b08-sunlu): re-read from the source document, page 1 (SHA-256 recorded in sources.csv).",Not applicable
V004573,M014,G014-03,Elongation at break,10 ± 5 %,%,10,5,Not applicable,=,1,10,5,Not applicable,%,Published value,Printed specimen,XY,Not published,not-stated,Not published,not-stated,Not applicable,Not applicable,Not published,50 mm/min ISO 527/2,ISO 527,Not applicable,Not applicable,Not published,R-SUNLU-9ecc53a5-f50a-4687-97fc-fab43b1db35b,p. 1: (X-Y) Elongation at break ISO 527/2 50 mm/min %,"Added 2026-09-19 (m65-batch-b08-sunlu): re-read from the source document, page 1 (SHA-256 recorded in sources.csv).",Not applicable
V004574,M014,G014-03,Flexural strength,55 ± 5 MPa,MPa,55,5,Not applicable,=,1,55,5,Not applicable,MPa,Published value,Printed specimen,XY,Not published,not-stated,Not published,not-stated,Not applicable,Not applicable,Not published,2 mm/min ISO 178,ISO 178,Not applicable,Not applicable,Not published,R-SUNLU-9ecc53a5-f50a-4687-97fc-fab43b1db35b,p. 1: (X-Y) Flexural Strength ISO 178 2 mm/min MPa,"Added 2026-09-19 (m65-batch-b08-sunlu): re-read from the source document, page 1 (SHA-256 recorded in sources.csv).",Not applicable
V004575,M014,G014-03,Flexural modulus,3040 ± 200 MPa,MPa,3040,200,Not applicable,=,0.001,3.04,0.2,Not applicable,GPa,Published value,Printed specimen,XY,Not published,not-stated,Not published,not-stated,Not applicable,Not applicable,Not published,2 mm/min ISO 178,ISO 178,Not applicable,Not applicable,Not published,R-SUNLU-9ecc53a5-f50a-4687-97fc-fab43b1db35b,p. 1: (X-Y) Flexural Modulus ISO 178 2 mm/min MPa,"Added 2026-09-19 (m65-batch-b08-sunlu): re-read from the source document, page 1 (SHA-256 recorded in sources.csv).",Not applicable
V004576,M014,G014-03,Izod impact strength,6 ± 3 KJ/m2,KJ/m2,6,3,Not applicable,=,1,6,3,Not applicable,kJ/m²,Published value,Printed specimen,XY,Not published,not-stated,Not published,not-stated,Not applicable,Not applicable,23°C,23℃ KJ/m2 Specimen ISO 180,ISO 180,Not applicable,Notched,Not published,R-SUNLU-9ecc53a5-f50a-4687-97fc-fab43b1db35b,p. 1: (X-Y) Izod Impact Strength of Notched ISO 180 23℃ KJ/m2 Specimen,"Added 2026-09-19 (m65-batch-b08-sunlu): re-read from the source document, page 1 (SHA-256 recorded in sources.csv).",Not applicable
V004577,M014,G014-03,Izod impact strength,2.8 ± 1 KJ/m2,KJ/m2,2.8,1,Not applicable,=,1,2.8,1,Not applicable,kJ/m²,Published value,Printed specimen,ZX,Not published,not-stated,Not published,not-stated,Not applicable,Not applicable,23°C,23℃ KJ/m2 Specimen ISO 180,ISO 180,Not applicable,Unnotched,Not published,R-SUNLU-9ecc53a5-f50a-4687-97fc-fab43b1db35b,p. 1: (Z-X) Izod Impact Strength of Unnotched ISO 180 23℃ KJ/m2 Specimen,"Added 2026-09-19 (m65-batch-b08-sunlu): re-read from the source document, page 1 (SHA-256 recorded in sources.csv).",Not applicable
V004578,M014,G014-03,Hardness,77,Shore (scale not specified by source),77,Not applicable,Not applicable,=,1,77,Not applicable,Not applicable,Shore (scale not specified by source),Published value,Printed specimen,Not applicable,Not published,not-stated,Not published,not-stated,Not applicable,Not applicable,23°C,23℃ HA/HD ISO 868,ISO 868,Not applicable,Not applicable,Not published,R-SUNLU-9ecc53a5-f50a-4687-97fc-fab43b1db35b,p. 1: Shore Hardness ISO 868 23℃ HA/HD,"Added 2026-09-19 (m65-batch-b08-sunlu): re-read from the source document, page 1 (SHA-256 recorded in sources.csv).",Not applicable
V004579,M014,G014-03,HDT,55 ± 3 ℃,℃,55,3,Not applicable,=,1,55,3,Not applicable,°C,Published value,Printed specimen,XY,Not published,not-stated,Not published,not-stated,Not applicable,Not applicable,Not published,0.45 MPa ISO 75,ISO 75,0.45,Not applicable,Not published,R-SUNLU-9ecc53a5-f50a-4687-97fc-fab43b1db35b,p. 1: (X-Y) Heat Distortion (HDT) ISO 75 0.45 MPa ℃,"Added 2026-09-19 (m65-batch-b08-sunlu): re-read from the source document, page 1 (SHA-256 recorded in sources.csv).",Not applicable
V004580,M014,G014-03,Glass transition temperature,60 ℃,℃,60,Not applicable,Not applicable,=,1,60,Not applicable,Not applicable,°C,Published value,Printed specimen,Not applicable,Not published,not-stated,Not published,not-stated,Not applicable,Not applicable,Not published,ISO 11357-2,ISO 11357,Not applicable,Not applicable,Not published,R-SUNLU-9ecc53a5-f50a-4687-97fc-fab43b1db35b,p. 1: Glass Transition (Tg) ISO 11357-2 10 ℃/min ℃,"Added 2026-09-19 (m65-batch-b08-sunlu): re-read from the source document, page 1 (SHA-256 recorded in sources.csv).",Not applicable
V004581,M014,G014-03,Melting temperature,164 ℃,℃,164,Not applicable,Not applicable,=,1,164,Not applicable,Not applicable,°C,Published value,Printed specimen,Not applicable,Not published,not-stated,Not published,not-stated,Not applicable,Not applicable,Not published,ISO 11357-3,ISO 11357,Not applicable,Not applicable,Not published,R-SUNLU-9ecc53a5-f50a-4687-97fc-fab43b1db35b,p. 1: Melting Temperature ISO 11357-3 10 ℃/min ℃,"Added 2026-09-19 (m65-batch-b08-sunlu): re-read from the source document, page 1 (SHA-256 recorded in sources.csv).",Not applicable
V004582,M014,G014-03,Vicat softening temperature,54 ℃,℃,54,Not applicable,Not applicable,=,1,54,Not applicable,Not applicable,°C,Published value,Printed specimen,Not applicable,Not published,not-stated,Not published,not-stated,Not applicable,Not applicable,Not published,5kg ISO 306,ISO 306,Not applicable,Not applicable,Not published,R-SUNLU-9ecc53a5-f50a-4687-97fc-fab43b1db35b,"p. 1: Vicat Softening Temp. ISO 306 5kg, 50℃/h ℃","Added 2026-09-19 (m65-batch-b08-sunlu): re-read from the source document, page 1 (SHA-256 recorded in sources.csv).",Not applicable
V004583,M014,G014-03,Melt mass-flow rate,3.8 ± 1.5 g/10 min,g/10 min,3.8,1.5,Not applicable,=,1,3.8,1.5,Not applicable,g/10 min,Published value,Printed specimen,Not applicable,Not published,not-stated,Not published,not-stated,Not applicable,Not applicable,190°C,190℃/2.16 kg ISO 1133,ISO 1133,Not applicable,Not applicable,Not published,R-SUNLU-9ecc53a5-f50a-4687-97fc-fab43b1db35b,p. 1: Melt Mass-flow Rate ISO 1133 190℃/2.16 kg g/10 min,"Added 2026-09-19 (m65-batch-b08-sunlu): re-read from the source document, page 1 (SHA-256 recorded in sources.csv).",Not applicable
V004584,M014,G014-03,Density,1.17 g/cm3,g/cm3,1.17,Not applicable,Not applicable,=,1000,1170,Not applicable,Not applicable,kg/m³,Published value,Printed specimen,Not applicable,Not published,not-stated,Not published,not-stated,Not applicable,Not applicable,23°C,23℃ ISO 1183,ISO 1183,Not applicable,Not applicable,Not published,R-SUNLU-9ecc53a5-f50a-4687-97fc-fab43b1db35b,p. 1: Density ISO 1183 23℃ g/cm3,"Added 2026-09-19 (m65-batch-b08-sunlu): re-read from the source document, page 1 (SHA-256 recorded in sources.csv).",Not applicable
V004585,M051,G051-06,Tensile strength (endpoint unspecified),89 ± 8 MPa,MPa,89,8,Not applicable,=,1,89,8,Not applicable,MPa,Published value,Printed specimen,XY,Not published,not-stated,Not published,not-stated,Not applicable,Not applicable,Not published,50 mm/min ISO 527/2,ISO 527,Not applicable,Not applicable,Not published,R-SUNLU-e5f16b43-cef6-4f3e-ad93-3cc86f93f7e4,p. 1: (X-Y) Tensile Strength ISO 527/2 50 mm/min MPa,"Added 2026-09-19 (m65-batch-b08-sunlu): re-read from the source document, page 1 (SHA-256 recorded in sources.csv).",Not applicable
V004586,M051,G051-06,Elongation at break,12.5 ± 3 %,%,12.5,3,Not applicable,=,1,12.5,3,Not applicable,%,Published value,Printed specimen,XY,Not published,not-stated,Not published,not-stated,Not applicable,Not applicable,Not published,50 mm/min ISO 527/2,ISO 527,Not applicable,Not applicable,Not published,R-SUNLU-e5f16b43-cef6-4f3e-ad93-3cc86f93f7e4,p. 1: (X-Y) Elongation at break ISO 527/2 50 mm/min %,"Added 2026-09-19 (m65-batch-b08-sunlu): re-read from the source document, page 1 (SHA-256 recorded in sources.csv).",Not applicable
V004587,M051,G051-06,Flexural strength,176 ± 8 MPa,MPa,176,8,Not applicable,=,1,176,8,Not applicable,MPa,Published value,Printed specimen,XY,Not published,not-stated,Not published,not-stated,Not applicable,Not applicable,Not published,2 mm/min ISO 178,ISO 178,Not applicable,Not applicable,Not published,R-SUNLU-e5f16b43-cef6-4f3e-ad93-3cc86f93f7e4,p. 1: (X-Y) Flexural Strength ISO 178 2 mm/min MPa,"Added 2026-09-19 (m65-batch-b08-sunlu): re-read from the source document, page 1 (SHA-256 recorded in sources.csv).",Not applicable
V004588,M051,G051-06,Flexural modulus,6130 ± 300 MPa,MPa,6130,300,Not applicable,=,0.001,6.13,0.3,Not applicable,GPa,Published value,Printed specimen,XY,Not published,not-stated,Not published,not-stated,Not applicable,Not applicable,Not published,2 mm/min ISO 178,ISO 178,Not applicable,Not applicable,Not published,R-SUNLU-e5f16b43-cef6-4f3e-ad93-3cc86f93f7e4,p. 1: (X-Y) Flexural Modulus ISO 178 2 mm/min MPa,"Added 2026-09-19 (m65-batch-b08-sunlu): re-read from the source document, page 1 (SHA-256 recorded in sources.csv).",Not applicable
V004589,M051,G051-06,Izod impact strength,10.5 ± 2.5 KJ/m2,KJ/m2,10.5,2.5,Not applicable,=,1,10.5,2.5,Not applicable,kJ/m²,Published value,Printed specimen,XY,Not published,not-stated,Not published,not-stated,Not applicable,Not applicable,23°C,23℃ KJ/m2 Specimen ISO 180,ISO 180,Not applicable,Notched,Not published,R-SUNLU-e5f16b43-cef6-4f3e-ad93-3cc86f93f7e4,p. 1: (X-Y) Izod Impact Strength of Notched ISO 180 23℃ KJ/m2 Specimen,"Added 2026-09-19 (m65-batch-b08-sunlu): re-read from the source document, page 1 (SHA-256 recorded in sources.csv).",Not applicable
V004590,M051,G051-06,Izod impact strength,2.9 ± 1 KJ/m2,KJ/m2,2.9,1,Not applicable,=,1,2.9,1,Not applicable,kJ/m²,Published value,Printed specimen,ZX,Not published,not-stated,Not published,not-stated,Not applicable,Not applicable,23°C,23℃ KJ/m2 Specimen ISO 180,ISO 180,Not applicable,Unnotched,Not published,R-SUNLU-e5f16b43-cef6-4f3e-ad93-3cc86f93f7e4,p. 1: (Z-X) Izod Impact Strength of Unnotched ISO 180 23℃ KJ/m2 Specimen,"Added 2026-09-19 (m65-batch-b08-sunlu): re-read from the source document, page 1 (SHA-256 recorded in sources.csv).",Not applicable
V004591,M051,G051-06,Hardness,82.5,Shore (scale not specified by source),82.5,Not applicable,Not applicable,=,1,82.5,Not applicable,Not applicable,Shore (scale not specified by source),Published value,Printed specimen,Not applicable,Not published,not-stated,Not published,not-stated,Not applicable,Not applicable,23°C,23℃ HA/HD ISO 868,ISO 868,Not applicable,Not applicable,Not published,R-SUNLU-e5f16b43-cef6-4f3e-ad93-3cc86f93f7e4,p. 1: Shore Hardness ISO 868 23℃ HA/HD,"Added 2026-09-19 (m65-batch-b08-sunlu): re-read from the source document, page 1 (SHA-256 recorded in sources.csv).",Not applicable
V004592,M051,G051-06,HDT,205.2 ± 3 ℃,℃,205.2,3,Not applicable,=,1,205.2,3,Not applicable,°C,Published value,Printed specimen,XY,Not published,not-stated,Not published,not-stated,Not applicable,Not applicable,Not published,0.45 MPa ISO 75,ISO 75,0.45,Not applicable,Not published,R-SUNLU-e5f16b43-cef6-4f3e-ad93-3cc86f93f7e4,p. 1: (X-Y) Heat Distortion (HDT) ISO 75 0.45 MPa ℃,"Added 2026-09-19 (m65-batch-b08-sunlu): re-read from the source document, page 1 (SHA-256 recorded in sources.csv).",Not applicable
V004593,M051,G051-06,Glass transition temperature,65 ℃,℃,65,Not applicable,Not applicable,=,1,65,Not applicable,Not applicable,°C,Published value,Printed specimen,Not applicable,Not published,not-stated,Not published,not-stated,Not applicable,Not applicable,Not published,ISO 11357-2,ISO 11357,Not applicable,Not applicable,Not published,R-SUNLU-e5f16b43-cef6-4f3e-ad93-3cc86f93f7e4,p. 1: Glass Transition (Tg) ISO 11357-2 10 ℃/min ℃,"Added 2026-09-19 (m65-batch-b08-sunlu): re-read from the source document, page 1 (SHA-256 recorded in sources.csv).",Not applicable
V004594,M051,G051-06,Melting temperature,225 ℃,℃,225,Not applicable,Not applicable,=,1,225,Not applicable,Not applicable,°C,Published value,Printed specimen,Not applicable,Not published,not-stated,Not published,not-stated,Not applicable,Not applicable,Not published,ISO 11357-3,ISO 11357,Not applicable,Not applicable,Not published,R-SUNLU-e5f16b43-cef6-4f3e-ad93-3cc86f93f7e4,p. 1: Melting Temperature ISO 11357-3 10 ℃/min ℃,"Added 2026-09-19 (m65-batch-b08-sunlu): re-read from the source document, page 1 (SHA-256 recorded in sources.csv).",Not applicable
V004595,M051,G051-06,Melt mass-flow rate,12.2 ± 3 g/10 min,g/10 min,12.2,3,Not applicable,=,1,12.2,3,Not applicable,g/10 min,Published value,Printed specimen,Not applicable,Not published,not-stated,Not published,not-stated,Not applicable,Not applicable,250°C,250℃/2.16 kg ISO 1133,ISO 1133,Not applicable,Not applicable,Not published,R-SUNLU-e5f16b43-cef6-4f3e-ad93-3cc86f93f7e4,p. 1: Melt Mass-flow Rate ISO 1133 250℃/2.16 kg g/10 min,"Added 2026-09-19 (m65-batch-b08-sunlu): re-read from the source document, page 1 (SHA-256 recorded in sources.csv).",Not applicable
V004596,M051,G051-06,Density,1.269 g/cm3,g/cm3,1.269,Not applicable,Not applicable,=,1000,1269,Not applicable,Not applicable,kg/m³,Published value,Printed specimen,Not applicable,Not published,not-stated,Not published,not-stated,Not applicable,Not applicable,23°C,23℃ ISO 1183,ISO 1183,Not applicable,Not applicable,Not published,R-SUNLU-e5f16b43-cef6-4f3e-ad93-3cc86f93f7e4,p. 1: Density ISO 1183 23℃ g/cm3,"Added 2026-09-19 (m65-batch-b08-sunlu): re-read from the source document, page 1 (SHA-256 recorded in sources.csv). ""1.269"" may be a thousands separator or a decimal one; read as 1.269 because the other reading is outside anything this property reaches",Not applicable
V004597,M001,G001-39,Tensile strength (endpoint unspecified),45 ± 5 MPa,MPa,45,5,Not applicable,=,1,45,5,Not applicable,MPa,Published value,Not published (do not assume printed),XY,Not published,not-stated,Not published,not-stated,Not applicable,Not applicable,Not published,50 mm/min ISO 527/2,ISO 527,Not applicable,Not applicable,Not published,R-SUNLU-19364171789540194308,p. 1: 拉伸强度(X-Y) Tensile Strength ISO 527/2 50 mm/min MPa,"Added 2026-09-19 (m65-batch-b08-sunlu): re-read from the source document, page 1 (SHA-256 recorded in sources.csv).",Not applicable
V004598,M001,G001-39,Elongation at break,11 ± 2 %,%,11,2,Not applicable,=,1,11,2,Not applicable,%,Published value,Not published (do not assume printed),XY,Not published,not-stated,Not published,not-stated,Not applicable,Not applicable,Not published,50 mm/min ISO 527/2,ISO 527,Not applicable,Not applicable,Not published,R-SUNLU-19364171789540194308,p. 1: 断裂伸长率(X-Y) Elongation at break ISO 527/2 50 mm/min %,"Added 2026-09-19 (m65-batch-b08-sunlu): re-read from the source document, page 1 (SHA-256 recorded in sources.csv).",Not applicable
V004599,M001,G001-39,Flexural strength,76 ± 5 MPa,MPa,76,5,Not applicable,=,1,76,5,Not applicable,MPa,Published value,Not published (do not assume printed),XY,Not published,not-stated,Not published,not-stated,Not applicable,Not applicable,Not published,2 mm/min ISO 178,ISO 178,Not applicable,Not applicable,Not published,R-SUNLU-19364171789540194308,p. 1: 弯曲强度(X-Y) Flexural Strength ISO 178 2 mm/min MPa,"Added 2026-09-19 (m65-batch-b08-sunlu): re-read from the source document, page 1 (SHA-256 recorded in sources.csv).",Not applicable
V004600,M001,G001-39,Flexural modulus,2600 ± 500 MPa,MPa,2600,500,Not applicable,=,0.001,2.6,0.5,Not applicable,GPa,Published value,Not published (do not assume printed),XY,Not published,not-stated,Not published,not-stated,Not applicable,Not applicable,Not published,2 mm/min ISO 178,ISO 178,Not applicable,Not applicable,Not published,R-SUNLU-19364171789540194308,p. 1: 弯曲模量(X-Y) Flexural Modulus ISO 178 2 mm/min MPa,"Added 2026-09-19 (m65-batch-b08-sunlu): re-read from the source document, page 1 (SHA-256 recorded in sources.csv).",Not applicable
V004601,M001,G001-39,Izod impact strength,6 ± 2 KJ/m2,KJ/m2,6,2,Not applicable,=,1,6,2,Not applicable,kJ/m²,Published value,Not published (do not assume printed),XY,Not published,not-stated,Not published,not-stated,Not applicable,Not applicable,23°C,23℃ KJ/m2 Strength of Specimen ISO 180,ISO 180,Not applicable,Notched,Not published,R-SUNLU-19364171789540194308,p. 1: 悬 臂 梁 缺 口 冲 击 强 度 (X-Y) Izod Impact ISO 180 23℃ KJ/m2 Strength of Notched Specimen,"Added 2026-09-19 (m65-batch-b08-sunlu): re-read from the source document, page 1 (SHA-256 recorded in sources.csv).",Not applicable
V004602,M001,G001-39,Izod impact strength,5 ± 2 KJ/m2,KJ/m2,5,2,Not applicable,=,1,5,2,Not applicable,kJ/m²,Published value,Not published (do not assume printed),ZX,Not published,not-stated,Not published,not-stated,Not applicable,Not applicable,23°C,23℃ KJ/m2 Strength of Specimen ISO 180,ISO 180,Not applicable,Unnotched,Not published,R-SUNLU-19364171789540194308,p. 1: 悬臂梁无缺口冲击强度(Z-X) Izod Impact ISO 180 23℃ KJ/m2 Strength of Unnotched Specimen,"Added 2026-09-19 (m65-batch-b08-sunlu): re-read from the source document, page 1 (SHA-256 recorded in sources.csv).",Not applicable
V004603,M001,G001-39,Hardness,82,Shore D,82,Not applicable,Not applicable,=,1,82,Not applicable,Not applicable,Shore D,Published value,Not published (do not assume printed),Not applicable,Not published,not-stated,Not published,not-stated,Not applicable,Not applicable,23°C,23℃ HA/HD ISO 868,ISO 868,Not applicable,Not applicable,Not published,R-SUNLU-19364171789540194308,p. 1: 邵氏硬度 Shore Hardness ISO 868 23℃ HA/HD,"Added 2026-09-19 (m65-batch-b08-sunlu): re-read from the source document, page 1 (SHA-256 recorded in sources.csv).",Not applicable
V004604,M001,G001-39,HDT,56 ± 5 ℃,℃,56,5,Not applicable,=,1,56,5,Not applicable,°C,Published value,Not published (do not assume printed),XY,Not published,not-stated,Not published,not-stated,Not applicable,Not applicable,Not published,0.45 MPa ISO 75,ISO 75,0.45,Not applicable,Not published,R-SUNLU-19364171789540194308,p. 1: 热变形温度(X-Y) Heat Distortion (HDT) ISO 75 0.45 MPa ℃,"Added 2026-09-19 (m65-batch-b08-sunlu): re-read from the source document, page 1 (SHA-256 recorded in sources.csv).",Not applicable
