Repository: faridbnv/h2c-materials

# Filament Atlas

**Live: [pdynamics.ca/h2c-materials](https://pdynamics.ca/h2c-materials/)** · one HTML page, with a page of its own for
each well-documented material beside it, that also runs offline from a file, with no server.

## What it is

Filament Atlas is a tool for a small engineering team choosing a 3D-printing filament for the team's Bambu Lab H2C
printer. It was the H2C Material Selector until 2026-10-16; the built file keeps that name. You say what a part must
do (survive 100 °C, be at least this stiff, be as light as possible), and it answers in two steps:

- **Which kinds of filament** (PLA, PETG, carbon-filled nylon and so on) can do it, and whether the H2C can print them.

File: data/tables/measurements.csv (part 80 of 82)
MeasurementID,MaterialID,GradeID,Property,Raw value,Raw unit,Raw numeric,Raw uncertainty ±,Raw upper bound,Operator,Conversion factor,Normalized value,Normalized uncertainty ±,Normalized upper bound,Normalized unit,Data status,Specimen type,Direction,Moisture condition,Moisture state,Post-processing,Post-processing state,Anneal °C,Anneal h,Test temperature,Standard / load,Standards,Test load MPa,Notch,Specimen / print parameters,SourceID,Locator,Notes,Parse review
V004605,M001,G001-39,Glass transition temperature,60 ℃,℃,60,Not applicable,Not applicable,=,1,60,Not applicable,Not applicable,°C,Published value,Not published (do not assume printed),Not applicable,Not published,not-stated,Not published,not-stated,Not applicable,Not applicable,Not published,ISO 11357-2,ISO 11357,Not applicable,Not applicable,Not published,R-SUNLU-19364171789540194308,p. 1: 玻璃化转变温度 Glass Transition (Tg) ISO 11357-2 10 ℃/min ℃,"Added 2026-09-19 (m65-batch-b08-sunlu): re-read from the source document, page 1 (SHA-256 recorded in sources.csv).",Not applicable
V004606,M001,G001-39,Melting temperature,165 ℃,℃,165,Not applicable,Not applicable,=,1,165,Not applicable,Not applicable,°C,Published value,Not published (do not assume printed),Not applicable,Not published,not-stated,Not published,not-stated,Not applicable,Not applicable,Not published,ISO 11357-3,ISO 11357,Not applicable,Not applicable,Not published,R-SUNLU-19364171789540194308,p. 1: 熔点温度 Melting Temperature ISO 11357-3 10 ℃/min ℃,"Added 2026-09-19 (m65-batch-b08-sunlu): re-read from the source document, page 1 (SHA-256 recorded in sources.csv).",Not applicable
V004607,M001,G001-39,Melt mass-flow rate,5.1 g/10 min,g/10 min,5.1,Not applicable,Not applicable,=,1,5.1,Not applicable,Not applicable,g/10 min,Published value,Not published (do not assume printed),Not applicable,Not published,not-stated,Not published,not-stated,Not applicable,Not applicable,220°C,220℃/10 kg ISO 1133,ISO 1133,Not applicable,Not applicable,Not published,R-SUNLU-19364171789540194308,p. 1: 熔体指数 Melt Mass-flow Rate ISO 1133 220℃/10 kg g/10 min,"Added 2026-09-19 (m65-batch-b08-sunlu): re-read from the source document, page 1 (SHA-256 recorded in sources.csv).",Not applicable
V004608,M001,G001-39,Density,1.21 ± 0.02 g/cm3,g/cm3,1.21,0.02,Not applicable,=,1000,1210,20,Not applicable,kg/m³,Published value,Not published (density specimen form not explicitly established),Not applicable,Not published,not-stated,Not published,not-stated,Not applicable,Not applicable,23°C,23℃ ISO 1183,ISO 1183,Not applicable,Not applicable,Not published,R-SUNLU-19364171789540194308,p. 1: 密度 Density ISO 1183 23℃ g/cm3,"Added 2026-09-19 (m65-batch-b08-sunlu): re-read from the source document, page 1 (SHA-256 recorded in sources.csv).",Not applicable
V004609,M001,G001-40,Tensile strength (endpoint unspecified),39 ± 6 MPa,MPa,39,6,Not applicable,=,1,39,6,Not applicable,MPa,Published value,Printed specimen,XY,Not published,not-stated,Not published,not-stated,Not applicable,Not applicable,Not published,50 mm/min ISO 527/2,ISO 527,Not applicable,Not applicable,Not published,R-SUNLU-a47cd225-7892-4788-9c73-bd27bfd791f5,p. 1: (X-Y) Tensile Strength ISO 527/2 50 mm/min MPa,"Added 2026-09-19 (m65-batch-b08-sunlu): re-read from the source document, page 1 (SHA-256 recorded in sources.csv).",Not applicable
V004610,M001,G001-40,Elongation at break,15 ± 5 %,%,15,5,Not applicable,=,1,15,5,Not applicable,%,Published value,Printed specimen,XY,Not published,not-stated,Not published,not-stated,Not applicable,Not applicable,Not published,50 mm/min ISO 527/2,ISO 527,Not applicable,Not applicable,Not published,R-SUNLU-a47cd225-7892-4788-9c73-bd27bfd791f5,p. 1: (X-Y) Elongation at break ISO 527/2 50 mm/min %,"Added 2026-09-19 (m65-batch-b08-sunlu): re-read from the source document, page 1 (SHA-256 recorded in sources.csv).",Not applicable
V004611,M001,G001-40,Flexural strength,72 ± 6 MPa,MPa,72,6,Not applicable,=,1,72,6,Not applicable,MPa,Published value,Printed specimen,XY,Not published,not-stated,Not published,not-stated,Not applicable,Not applicable,Not published,2 mm/min ISO 178,ISO 178,Not applicable,Not applicable,Not published,R-SUNLU-a47cd225-7892-4788-9c73-bd27bfd791f5,p. 1: (X-Y) Flexural Strength ISO 178 2 mm/min MPa,"Added 2026-09-19 (m65-batch-b08-sunlu): re-read from the source document, page 1 (SHA-256 recorded in sources.csv).",Not applicable
V004612,M001,G001-40,Flexural modulus,3700 ± 400 MPa,MPa,3700,400,Not applicable,=,0.001,3.7,0.4,Not applicable,GPa,Published value,Printed specimen,XY,Not published,not-stated,Not published,not-stated,Not applicable,Not applicable,Not published,2 mm/min ISO 178,ISO 178,Not applicable,Not applicable,Not published,R-SUNLU-a47cd225-7892-4788-9c73-bd27bfd791f5,p. 1: (X-Y) Flexural Modulus ISO 178 2 mm/min MPa,"Added 2026-09-19 (m65-batch-b08-sunlu): re-read from the source document, page 1 (SHA-256 recorded in sources.csv).",Not applicable
V004613,M001,G001-40,Izod impact strength,5 ± 2 KJ/m2,KJ/m2,5,2,Not applicable,=,1,5,2,Not applicable,kJ/m²,Published value,Printed specimen,XY,Not published,not-stated,Not published,not-stated,Not applicable,Not applicable,23°C,23℃ KJ/m2 Specimen ISO 180,ISO 180,Not applicable,Notched,Not published,R-SUNLU-a47cd225-7892-4788-9c73-bd27bfd791f5,p. 1: (X-Y) Izod Impact Strength of Notched ISO 180 23℃ KJ/m2 Specimen,"Added 2026-09-19 (m65-batch-b08-sunlu): re-read from the source document, page 1 (SHA-256 recorded in sources.csv).",Not applicable
V004614,M001,G001-40,Izod impact strength,4.5 ± 2 KJ/m2,KJ/m2,4.5,2,Not applicable,=,1,4.5,2,Not applicable,kJ/m²,Published value,Printed specimen,ZX,Not published,not-stated,Not published,not-stated,Not applicable,Not applicable,23°C,23℃ KJ/m2 Specimen ISO 180,ISO 180,Not applicable,Unnotched,Not published,R-SUNLU-a47cd225-7892-4788-9c73-bd27bfd791f5,p. 1: (Z-X) Izod Impact Strength of Unnotched ISO 180 23℃ KJ/m2 Specimen,"Added 2026-09-19 (m65-batch-b08-sunlu): re-read from the source document, page 1 (SHA-256 recorded in sources.csv).",Not applicable
V004615,M001,G001-40,Hardness,83,Shore (scale not specified by source),83,Not applicable,Not applicable,=,1,83,Not applicable,Not applicable,Shore (scale not specified by source),Published value,Printed specimen,Not applicable,Not published,not-stated,Not published,not-stated,Not applicable,Not applicable,23°C,23℃ HA/HD ISO 868,ISO 868,Not applicable,Not applicable,Not published,R-SUNLU-a47cd225-7892-4788-9c73-bd27bfd791f5,p. 1: Shore Hardness ISO 868 23℃ HA/HD,"Added 2026-09-19 (m65-batch-b08-sunlu): re-read from the source document, page 1 (SHA-256 recorded in sources.csv).",Not applicable
V004616,M001,G001-40,HDT,55 ± 5 ℃,℃,55,5,Not applicable,=,1,55,5,Not applicable,°C,Published value,Printed specimen,XY,Not published,not-stated,Not published,not-stated,Not applicable,Not applicable,Not published,0.45 MPa ISO 75,ISO 75,0.45,Not applicable,Not published,R-SUNLU-a47cd225-7892-4788-9c73-bd27bfd791f5,p. 1: (X-Y) Heat Distortion (HDT) ISO 75 0.45 MPa ℃,"Added 2026-09-19 (m65-batch-b08-sunlu): re-read from the source document, page 1 (SHA-256 recorded in sources.csv).",Not applicable
V004617,M001,G001-40,Glass transition temperature,58.8 ℃,℃,58.8,Not applicable,Not applicable,=,1,58.8,Not applicable,Not applicable,°C,Published value,Printed specimen,Not applicable,Not published,not-stated,Not published,not-stated,Not applicable,Not applicable,Not published,ISO 11357-2,ISO 11357,Not applicable,Not applicable,Not published,R-SUNLU-a47cd225-7892-4788-9c73-bd27bfd791f5,p. 1: Glass Transition (Tg) ISO 11357-2 10 ℃/min ℃,"Added 2026-09-19 (m65-batch-b08-sunlu): re-read from the source document, page 1 (SHA-256 recorded in sources.csv).",Not applicable
V004618,M001,G001-40,Melting temperature,162.6 ℃,℃,162.6,Not applicable,Not applicable,=,1,162.6,Not applicable,Not applicable,°C,Published value,Printed specimen,Not applicable,Not published,not-stated,Not published,not-stated,Not applicable,Not applicable,Not published,ISO 11357-3,ISO 11357,Not applicable,Not applicable,Not published,R-SUNLU-a47cd225-7892-4788-9c73-bd27bfd791f5,p. 1: Melting Temperature ISO 11357-3 10 ℃/min ℃,"Added 2026-09-19 (m65-batch-b08-sunlu): re-read from the source document, page 1 (SHA-256 recorded in sources.csv).",Not applicable
V004619,M001,G001-40,Vicat softening temperature,54 ℃,℃,54,Not applicable,Not applicable,=,1,54,Not applicable,Not applicable,°C,Published value,Printed specimen,Not applicable,Not published,not-stated,Not published,not-stated,Not applicable,Not applicable,Not published,5kg ISO 306,ISO 306,Not applicable,Not applicable,Not published,R-SUNLU-a47cd225-7892-4788-9c73-bd27bfd791f5,"p. 1: Vicat Softening Temp. ISO 306 5kg, 50℃/h ℃","Added 2026-09-19 (m65-batch-b08-sunlu): re-read from the source document, page 1 (SHA-256 recorded in sources.csv).",Not applicable
V004620,M001,G001-40,Melt mass-flow rate,5.5 ± 1.5 g/10 min,g/10 min,5.5,1.5,Not applicable,=,1,5.5,1.5,Not applicable,g/10 min,Published value,Printed specimen,Not applicable,Not published,not-stated,Not published,not-stated,Not applicable,Not applicable,190°C,190℃/2.16 kg ISO 1133,ISO 1133,Not applicable,Not applicable,Not published,R-SUNLU-a47cd225-7892-4788-9c73-bd27bfd791f5,p. 1: Melt Mass-flow Rate ISO 1133 190℃/2.16 kg g/10 min,"Added 2026-09-19 (m65-batch-b08-sunlu): re-read from the source document, page 1 (SHA-256 recorded in sources.csv).",Not applicable
V004621,M001,G001-40,Density,1.31 g/cm3,g/cm3,1.31,Not applicable,Not applicable,=,1000,1310,Not applicable,Not applicable,kg/m³,Published value,Printed specimen,Not applicable,Not published,not-stated,Not published,not-stated,Not applicable,Not applicable,23°C,23℃ ISO 1183,ISO 1183,Not applicable,Not applicable,Not published,R-SUNLU-a47cd225-7892-4788-9c73-bd27bfd791f5,p. 1: Density ISO 1183 23℃ g/cm3,"Added 2026-09-19 (m65-batch-b08-sunlu): re-read from the source document, page 1 (SHA-256 recorded in sources.csv).",Not applicable
V004622,M075,G075-02,Tensile strength (endpoint unspecified),23 MPa,MPa,23,Not applicable,Not applicable,=,1,23,Not applicable,Not applicable,MPa,Published value,Printed specimen,XY,Not published,not-stated,Not published,not-stated,Not applicable,Not applicable,Not published,50 mm/min ISO 527/2,ISO 527,Not applicable,Not applicable,Not published,R-SUNLU-6f3c0e89-fa56-46b2-ab3d-601ee6b70cf9,p. 1: (X-Y) Tensile Strength ISO 527/2 50 mm/min MPa,"Added 2026-09-19 (m65-batch-b08-sunlu): re-read from the source document, page 1 (SHA-256 recorded in sources.csv).",Not applicable
V004623,M075,G075-02,Elongation at break,215 %,%,215,Not applicable,Not applicable,=,1,215,Not applicable,Not applicable,%,Published value,Printed specimen,XY,Not published,not-stated,Not published,not-stated,Not applicable,Not applicable,Not published,50 mm/min ISO 527/2,ISO 527,Not applicable,Not applicable,Not published,R-SUNLU-6f3c0e89-fa56-46b2-ab3d-601ee6b70cf9,p. 1: (X-Y) Elongation at break ISO 527/2 50 mm/min %,"Added 2026-09-19 (m65-batch-b08-sunlu): re-read from the source document, page 1 (SHA-256 recorded in sources.csv).",Not applicable
V004624,M075,G075-02,HDT,55 ℃,℃,55,Not applicable,Not applicable,=,1,55,Not applicable,Not applicable,°C,Published value,Printed specimen,XY,Not published,not-stated,Not published,not-stated,Not applicable,Not applicable,Not published,0.45 MPa ISO 75,ISO 75,0.45,Not applicable,Not published,R-SUNLU-6f3c0e89-fa56-46b2-ab3d-601ee6b70cf9,p. 1: (X-Y) Heat Distortion (HDT) ISO 75 0.45 MPa ℃,"Added 2026-09-19 (m65-batch-b08-sunlu): re-read from the source document, page 1 (SHA-256 recorded in sources.csv).",Not applicable
V004625,M075,G075-02,Melting temperature,160-215 ℃,℃,160,Not applicable,215,=,1,160,Not applicable,215,°C,Published value,Printed specimen,Not applicable,Not published,not-stated,Not published,not-stated,Not applicable,Not applicable,Not published,ISO 11357-3,ISO 11357,Not applicable,Not applicable,Not published,R-SUNLU-6f3c0e89-fa56-46b2-ab3d-601ee6b70cf9,p. 1: Melting Temperature ISO 11357-3 10 ℃/min ℃,"Added 2026-09-19 (m65-batch-b08-sunlu): re-read from the source document, page 1 (SHA-256 recorded in sources.csv).",Not applicable
V004626,M075,G075-02,Vicat softening temperature,65 ℃,℃,65,Not applicable,Not applicable,=,1,65,Not applicable,Not applicable,°C,Published value,Printed specimen,Not applicable,Not published,not-stated,Not published,not-stated,Not applicable,Not applicable,Not published,5kg ISO 306,ISO 306,Not applicable,Not applicable,Not published,R-SUNLU-6f3c0e89-fa56-46b2-ab3d-601ee6b70cf9,"p. 1: Vicat Softening Temp. ISO 306 5kg, 50℃/h ℃","Added 2026-09-19 (m65-batch-b08-sunlu): re-read from the source document, page 1 (SHA-256 recorded in sources.csv).",Not applicable
V004627,M075,G075-02,Melt mass-flow rate,3-10 g/10 min,g/10 min,3,Not applicable,10,=,1,3,Not applicable,10,g/10 min,Published value,Printed specimen,Not applicable,Not published,not-stated,Not published,not-stated,Not applicable,Not applicable,210°C,210℃/2.16 kg ISO 1133,ISO 1133,Not applicable,Not applicable,Not published,R-SUNLU-6f3c0e89-fa56-46b2-ab3d-601ee6b70cf9,p. 1: Melt Mass-flow Rate ISO 1133 210℃/2.16 kg g/10 min,"Added 2026-09-19 (m65-batch-b08-sunlu): re-read from the source document, page 1 (SHA-256 recorded in sources.csv).",Not applicable
V004628,M075,G075-02,Density,1.01-1.28 g/cm3,g/cm3,1.01,Not applicable,1.28,=,1000,1010,Not applicable,1280,kg/m³,Published value,Printed specimen,Not applicable,Not published,not-stated,Not published,not-stated,Not applicable,Not applicable,23°C,23℃ ISO 1183,ISO 1183,Not applicable,Not applicable,Not published,R-SUNLU-6f3c0e89-fa56-46b2-ab3d-601ee6b70cf9,p. 1: Density ISO 1183 23℃ g/cm3,"Added 2026-09-19 (m65-batch-b08-sunlu): re-read from the source document, page 1 (SHA-256 recorded in sources.csv).",Not applicable
V004629,M018,G018-08,Tensile strength (endpoint unspecified),44 ± 5 MPa,MPa,44,5,Not applicable,=,1,44,5,Not applicable,MPa,Published value,Printed specimen,XY,Not published,not-stated,Not published,not-stated,Not applicable,Not applicable,Not published,50 mm/min ISO 527/2,ISO 527,Not applicable,Not applicable,Not published,R-SUNLU-75a39c51-7d4c-40c4-839d-58f88cbbbf94,p. 1: (X-Y) Tensile Strength ISO 527/2 50 mm/min MPa,"Added 2026-09-19 (m65-batch-b08-sunlu): re-read from the source document, page 1 (SHA-256 recorded in sources.csv).",Not applicable
V004630,M018,G018-08,Elongation at break,10.4 ± 3 %,%,10.4,3,Not applicable,=,1,10.4,3,Not applicable,%,Published value,Printed specimen,XY,Not published,not-stated,Not published,not-stated,Not applicable,Not applicable,Not published,50 mm/min ISO 527/2,ISO 527,Not applicable,Not applicable,Not published,R-SUNLU-75a39c51-7d4c-40c4-839d-58f88cbbbf94,p. 1: (X-Y) Elongation at break ISO 527/2 50 mm/min %,"Added 2026-09-19 (m65-batch-b08-sunlu): re-read from the source document, page 1 (SHA-256 recorded in sources.csv).",Not applicable
V004631,M018,G018-08,Flexural strength,79 ± 5 MPa,MPa,79,5,Not applicable,=,1,79,5,Not applicable,MPa,Published value,Printed specimen,XY,Not published,not-stated,Not published,not-stated,Not applicable,Not applicable,Not published,2 mm/min ISO 178,ISO 178,Not applicable,Not applicable,Not published,R-SUNLU-75a39c51-7d4c-40c4-839d-58f88cbbbf94,p. 1: (X-Y) Flexural Strength ISO 178 2 mm/min MPa,"Added 2026-09-19 (m65-batch-b08-sunlu): re-read from the source document, page 1 (SHA-256 recorded in sources.csv).",Not applicable
V004632,M018,G018-08,Flexural modulus,3221 ± 200 MPa,MPa,3221,200,Not applicable,=,0.001,3.221,0.2,Not applicable,GPa,Published value,Printed specimen,XY,Not published,not-stated,Not published,not-stated,Not applicable,Not applicable,Not published,2 mm/min ISO 178,ISO 178,Not applicable,Not applicable,Not published,R-SUNLU-75a39c51-7d4c-40c4-839d-58f88cbbbf94,p. 1: (X-Y) Flexural Modulus ISO 178 2 mm/min MPa,"Added 2026-09-19 (m65-batch-b08-sunlu): re-read from the source document, page 1 (SHA-256 recorded in sources.csv).",Not applicable
V004633,M018,G018-08,Izod impact strength,3.5 ± 1.5 KJ/m2,KJ/m2,3.5,1.5,Not applicable,=,1,3.5,1.5,Not applicable,kJ/m²,Published value,Printed specimen,XY,Not published,not-stated,Not published,not-stated,Not applicable,Not applicable,23°C,23℃ KJ/m2 Specimen ISO 180,ISO 180,Not applicable,Notched,Not published,R-SUNLU-75a39c51-7d4c-40c4-839d-58f88cbbbf94,p. 1: (X-Y) Izod Impact Strength of Notched ISO 180 23℃ KJ/m2 Specimen,"Added 2026-09-19 (m65-batch-b08-sunlu): re-read from the source document, page 1 (SHA-256 recorded in sources.csv).",Not applicable
V004634,M018,G018-08,Izod impact strength,5.5 ± 2 KJ/m2,KJ/m2,5.5,2,Not applicable,=,1,5.5,2,Not applicable,kJ/m²,Published value,Printed specimen,ZX,Not published,not-stated,Not published,not-stated,Not applicable,Not applicable,23°C,23℃ KJ/m2 Specimen ISO 180,ISO 180,Not applicable,Unnotched,Not published,R-SUNLU-75a39c51-7d4c-40c4-839d-58f88cbbbf94,p. 1: (Z-X) Izod Impact Strength of Unnotched ISO 180 23℃ KJ/m2 Specimen,"Added 2026-09-19 (m65-batch-b08-sunlu): re-read from the source document, page 1 (SHA-256 recorded in sources.csv).",Not applicable
V004635,M018,G018-08,Hardness,84,Shore (scale not specified by source),84,Not applicable,Not applicable,=,1,84,Not applicable,Not applicable,Shore (scale not specified by source),Published value,Printed specimen,Not applicable,Not published,not-stated,Not published,not-stated,Not applicable,Not applicable,23°C,23℃ HA/HD ISO 868,ISO 868,Not applicable,Not applicable,Not published,R-SUNLU-75a39c51-7d4c-40c4-839d-58f88cbbbf94,p. 1: Shore Hardness ISO 868 23℃ HA/HD,"Added 2026-09-19 (m65-batch-b08-sunlu): re-read from the source document, page 1 (SHA-256 recorded in sources.csv).",Not applicable
V004636,M018,G018-08,HDT,55.5 ± 3 ℃,℃,55.5,3,Not applicable,=,1,55.5,3,Not applicable,°C,Published value,Printed specimen,XY,Not published,not-stated,Not published,not-stated,Not applicable,Not applicable,Not published,0.45 MPa ISO 75,ISO 75,0.45,Not applicable,Not published,R-SUNLU-75a39c51-7d4c-40c4-839d-58f88cbbbf94,p. 1: (X-Y) Heat Distortion (HDT) ISO 75 0.45 MPa ℃,"Added 2026-09-19 (m65-batch-b08-sunlu): re-read from the source document, page 1 (SHA-256 recorded in sources.csv).",Not applicable
V004637,M018,G018-08,Glass transition temperature,59 ℃,℃,59,Not applicable,Not applicable,=,1,59,Not applicable,Not applicable,°C,Published value,Printed specimen,Not applicable,Not published,not-stated,Not published,not-stated,Not applicable,Not applicable,Not published,ISO 11357-2,ISO 11357,Not applicable,Not applicable,Not published,R-SUNLU-75a39c51-7d4c-40c4-839d-58f88cbbbf94,p. 1: Glass Transition (Tg) ISO 11357-2 10 ℃/min ℃,"Added 2026-09-19 (m65-batch-b08-sunlu): re-read from the source document, page 1 (SHA-256 recorded in sources.csv).",Not applicable
V004638,M018,G018-08,Melting temperature,168.6 ℃,℃,168.6,Not applicable,Not applicable,=,1,168.6,Not applicable,Not applicable,°C,Published value,Printed specimen,Not applicable,Not published,not-stated,Not published,not-stated,Not applicable,Not applicable,Not published,ISO 11357-3,ISO 11357,Not applicable,Not applicable,Not published,R-SUNLU-75a39c51-7d4c-40c4-839d-58f88cbbbf94,p. 1: Melting Temperature ISO 11357-3 10 ℃/min ℃,"Added 2026-09-19 (m65-batch-b08-sunlu): re-read from the source document, page 1 (SHA-256 recorded in sources.csv).",Not applicable
V004639,M018,G018-08,Vicat softening temperature,54 ℃,℃,54,Not applicable,Not applicable,=,1,54,Not applicable,Not applicable,°C,Published value,Printed specimen,Not applicable,Not published,not-stated,Not published,not-stated,Not applicable,Not applicable,Not published,5kg ISO 306,ISO 306,Not applicable,Not applicable,Not published,R-SUNLU-75a39c51-7d4c-40c4-839d-58f88cbbbf94,"p. 1: Vicat Softening Temp. ISO 306 5kg, 50℃/h ℃","Added 2026-09-19 (m65-batch-b08-sunlu): re-read from the source document, page 1 (SHA-256 recorded in sources.csv).",Not applicable
V004640,M018,G018-08,Melt mass-flow rate,20.4 ± 3 g/10 min,g/10 min,20.4,3,Not applicable,=,1,20.4,3,Not applicable,g/10 min,Published value,Printed specimen,Not applicable,Not published,not-stated,Not published,not-stated,Not applicable,Not applicable,190°C,190℃/2.16 kg ISO 1133,ISO 1133,Not applicable,Not applicable,Not published,R-SUNLU-75a39c51-7d4c-40c4-839d-58f88cbbbf94,p. 1: Melt Mass-flow Rate ISO 1133 190℃/2.16 kg g/10 min,"Added 2026-09-19 (m65-batch-b08-sunlu): re-read from the source document, page 1 (SHA-256 recorded in sources.csv).",Not applicable
V004641,M018,G018-08,Density,1.23 g/cm3,g/cm3,1.23,Not applicable,Not applicable,=,1000,1230,Not applicable,Not applicable,kg/m³,Published value,Printed specimen,Not applicable,Not published,not-stated,Not published,not-stated,Not applicable,Not applicable,23°C,23℃ ISO 1183,ISO 1183,Not applicable,Not applicable,Not published,R-SUNLU-75a39c51-7d4c-40c4-839d-58f88cbbbf94,p. 1: Density ISO 1183 23℃ g/cm3,"Added 2026-09-19 (m65-batch-b08-sunlu): re-read from the source document, page 1 (SHA-256 recorded in sources.csv).",Not applicable
V004642,M012,G012-02,Tensile strength (endpoint unspecified),41 ± 6 MPa,MPa,41,6,Not applicable,=,1,41,6,Not applicable,MPa,Published value,Printed specimen,XY,Not published,not-stated,Not published,not-stated,Not applicable,Not applicable,Not published,50 mm/min ISO 527/2,ISO 527,Not applicable,Not applicable,Not published,R-SUNLU-02f59eef-2adc-4bae-8b08-bfd1a8a278fe,p. 1: (X-Y) Tensile Strength ISO 527/2 50 mm/min MPa,"Added 2026-09-19 (m65-batch-b08-sunlu): re-read from the source document, page 1 (SHA-256 recorded in sources.csv).",Not applicable
V004643,M012,G012-02,Elongation at break,25 ± 7 %,%,25,7,Not applicable,=,1,25,7,Not applicable,%,Published value,Printed specimen,XY,Not published,not-stated,Not published,not-stated,Not applicable,Not applicable,Not published,50 mm/min ISO 527/2,ISO 527,Not applicable,Not applicable,Not published,R-SUNLU-02f59eef-2adc-4bae-8b08-bfd1a8a278fe,p. 1: (X-Y) Elongation at break ISO 527/2 50 mm/min %,"Added 2026-09-19 (m65-batch-b08-sunlu): re-read from the source document, page 1 (SHA-256 recorded in sources.csv).",Not applicable
V004644,M012,G012-02,Flexural strength,72 ± 5 MPa,MPa,72,5,Not applicable,=,1,72,5,Not applicable,MPa,Published value,Printed specimen,XY,Not published,not-stated,Not published,not-stated,Not applicable,Not applicable,Not published,2 mm/min ISO 178,ISO 178,Not applicable,Not applicable,Not published,R-SUNLU-02f59eef-2adc-4bae-8b08-bfd1a8a278fe,p. 1: (X-Y) Flexural Strength ISO 178 2 mm/min MPa,"Added 2026-09-19 (m65-batch-b08-sunlu): re-read from the source document, page 1 (SHA-256 recorded in sources.csv).",Not applicable
V004645,M012,G012-02,Flexural modulus,3100 ± 400 MPa,MPa,3100,400,Not applicable,=,0.001,3.1,0.4,Not applicable,GPa,Published value,Printed specimen,XY,Not published,not-stated,Not published,not-stated,Not applicable,Not applicable,Not published,2 mm/min ISO 178,ISO 178,Not applicable,Not applicable,Not published,R-SUNLU-02f59eef-2adc-4bae-8b08-bfd1a8a278fe,p. 1: (X-Y) Flexural Modulus ISO 178 2 mm/min MPa,"Added 2026-09-19 (m65-batch-b08-sunlu): re-read from the source document, page 1 (SHA-256 recorded in sources.csv).",Not applicable
V004646,M012,G012-02,Izod impact strength,11 ± 3 KJ/m2,KJ/m2,11,3,Not applicable,=,1,11,3,Not applicable,kJ/m²,Published value,Printed specimen,XY,Not published,not-stated,Not published,not-stated,Not applicable,Not applicable,23°C,23℃ KJ/m2 Specimen ISO 180,ISO 180,Not applicable,Notched,Not published,R-SUNLU-02f59eef-2adc-4bae-8b08-bfd1a8a278fe,p. 1: (X-Y) Izod Impact Strength of Notched ISO 180 23℃ KJ/m2 Specimen,"Added 2026-09-19 (m65-batch-b08-sunlu): re-read from the source document, page 1 (SHA-256 recorded in sources.csv).",Not applicable
V004647,M012,G012-02,Izod impact strength,7 ± 3 KJ/m2,KJ/m2,7,3,Not applicable,=,1,7,3,Not applicable,kJ/m²,Published value,Printed specimen,ZX,Not published,not-stated,Not published,not-stated,Not applicable,Not applicable,23°C,23℃ KJ/m2 Specimen ISO 180,ISO 180,Not applicable,Unnotched,Not published,R-SUNLU-02f59eef-2adc-4bae-8b08-bfd1a8a278fe,p. 1: (Z-X) Izod Impact Strength of Unnotched ISO 180 23℃ KJ/m2 Specimen,"Added 2026-09-19 (m65-batch-b08-sunlu): re-read from the source document, page 1 (SHA-256 recorded in sources.csv).",Not applicable
V004648,M012,G012-02,Hardness,82,Shore (scale not specified by source),82,Not applicable,Not applicable,=,1,82,Not applicable,Not applicable,Shore (scale not specified by source),Published value,Printed specimen,Not applicable,Not published,not-stated,Not published,not-stated,Not applicable,Not applicable,23°C,23℃ HA/HD ISO 868,ISO 868,Not applicable,Not applicable,Not published,R-SUNLU-02f59eef-2adc-4bae-8b08-bfd1a8a278fe,p. 1: Shore Hardness ISO 868 23℃ HA/HD,"Added 2026-09-19 (m65-batch-b08-sunlu): re-read from the source document, page 1 (SHA-256 recorded in sources.csv).",Not applicable
V004649,M012,G012-02,HDT,55 ± 3 ℃,℃,55,3,Not applicable,=,1,55,3,Not applicable,°C,Published value,Printed specimen,XY,Not published,not-stated,Not published,not-stated,Not applicable,Not applicable,Not published,0.45 MPa ISO 75,ISO 75,0.45,Not applicable,Not published,R-SUNLU-02f59eef-2adc-4bae-8b08-bfd1a8a278fe,p. 1: (X-Y) Heat Distortion (HDT) ISO 75 0.45 MPa ℃,"Added 2026-09-19 (m65-batch-b08-sunlu): re-read from the source document, page 1 (SHA-256 recorded in sources.csv).",Not applicable
V004650,M012,G012-02,Glass transition temperature,63 ℃,℃,63,Not applicable,Not applicable,=,1,63,Not applicable,Not applicable,°C,Published value,Printed specimen,Not applicable,Not published,not-stated,Not published,not-stated,Not applicable,Not applicable,Not published,ISO 11357-2,ISO 11357,Not applicable,Not applicable,Not published,R-SUNLU-02f59eef-2adc-4bae-8b08-bfd1a8a278fe,p. 1: Glass Transition (Tg) ISO 11357-2 10 ℃/min ℃,"Added 2026-09-19 (m65-batch-b08-sunlu): re-read from the source document, page 1 (SHA-256 recorded in sources.csv).",Not applicable
V004651,M012,G012-02,Melting temperature,164 ℃,℃,164,Not applicable,Not applicable,=,1,164,Not applicable,Not applicable,°C,Published value,Printed specimen,Not applicable,Not published,not-stated,Not published,not-stated,Not applicable,Not applicable,Not published,ISO 11357-3,ISO 11357,Not applicable,Not applicable,Not published,R-SUNLU-02f59eef-2adc-4bae-8b08-bfd1a8a278fe,p. 1: Melting Temperature ISO 11357-3 10 ℃/min ℃,"Added 2026-09-19 (m65-batch-b08-sunlu): re-read from the source document, page 1 (SHA-256 recorded in sources.csv).",Not applicable
V004652,M012,G012-02,Vicat softening temperature,54 ℃,℃,54,Not applicable,Not applicable,=,1,54,Not applicable,Not applicable,°C,Published value,Printed specimen,Not applicable,Not published,not-stated,Not published,not-stated,Not applicable,Not applicable,Not published,5kg ISO 306,ISO 306,Not applicable,Not applicable,Not published,R-SUNLU-02f59eef-2adc-4bae-8b08-bfd1a8a278fe,"p. 1: Vicat Softening Temp. ISO 306 5kg, 50℃/h ℃","Added 2026-09-19 (m65-batch-b08-sunlu): re-read from the source document, page 1 (SHA-256 recorded in sources.csv).",Not applicable
V004653,M012,G012-02,Melt mass-flow rate,8.3 ± 2 g/10 min,g/10 min,8.3,2,Not applicable,=,1,8.3,2,Not applicable,g/10 min,Published value,Printed specimen,Not applicable,Not published,not-stated,Not published,not-stated,Not applicable,Not applicable,190°C,190℃/2.16 kg ISO 1133,ISO 1133,Not applicable,Not applicable,Not published,R-SUNLU-02f59eef-2adc-4bae-8b08-bfd1a8a278fe,p. 1: Melt Mass-flow Rate ISO 1133 190℃/2.16 kg g/10 min,"Added 2026-09-19 (m65-batch-b08-sunlu): re-read from the source document, page 1 (SHA-256 recorded in sources.csv).",Not applicable
V004654,M012,G012-02,Density,1.26 g/cm3,g/cm3,1.26,Not applicable,Not applicable,=,1000,1260,Not applicable,Not applicable,kg/m³,Published value,Printed specimen,Not applicable,Not published,not-stated,Not published,not-stated,Not applicable,Not applicable,23°C,23℃ ISO 1183,ISO 1183,Not applicable,Not applicable,Not published,R-SUNLU-02f59eef-2adc-4bae-8b08-bfd1a8a278fe,p. 1: Density ISO 1183 23℃ g/cm3,"Added 2026-09-19 (m65-batch-b08-sunlu): re-read from the source document, page 1 (SHA-256 recorded in sources.csv).",Not applicable
V004655,M001,G001-38,Tensile strength (endpoint unspecified),38 ± 5 MPa,MPa,38,5,Not applicable,=,1,38,5,Not applicable,MPa,Published value,Printed specimen,XY,Not published,not-stated,Not published,not-stated,Not applicable,Not applicable,Not published,50 mm/min ISO 527/2,ISO 527,Not applicable,Not applicable,Not published,R-SUNLU-1cc08af0-45a6-41af-9b5a-07533ce567f3,p. 1: (X-Y) Tensile Strength ISO 527/2 50 mm/min MPa,"Added 2026-09-19 (m65-batch-b08-sunlu): re-read from the source document, page 1 (SHA-256 recorded in sources.csv).",Not applicable
V004656,M001,G001-38,Elongation at break,10 ± 3 %,%,10,3,Not applicable,=,1,10,3,Not applicable,%,Published value,Printed specimen,XY,Not published,not-stated,Not published,not-stated,Not applicable,Not applicable,Not published,50 mm/min ISO 527/2,ISO 527,Not applicable,Not applicable,Not published,R-SUNLU-1cc08af0-45a6-41af-9b5a-07533ce567f3,p. 1: (X-Y) Elongation at break ISO 527/2 50 mm/min %,"Added 2026-09-19 (m65-batch-b08-sunlu): re-read from the source document, page 1 (SHA-256 recorded in sources.csv).",Not applicable
V004657,M001,G001-38,Flexural strength,72 ± 5 MPa,MPa,72,5,Not applicable,=,1,72,5,Not applicable,MPa,Published value,Printed specimen,XY,Not published,not-stated,Not published,not-stated,Not applicable,Not applicable,Not published,2 mm/min ISO 178,ISO 178,Not applicable,Not applicable,Not published,R-SUNLU-1cc08af0-45a6-41af-9b5a-07533ce567f3,p. 1: (X-Y) Flexural Strength ISO 178 2 mm/min MPa,"Added 2026-09-19 (m65-batch-b08-sunlu): re-read from the source document, page 1 (SHA-256 recorded in sources.csv).",Not applicable
V004658,M001,G001-38,Flexural modulus,3300 ± 200 MPa,MPa,3300,200,Not applicable,=,0.001,3.3,0.2,Not applicable,GPa,Published value,Printed specimen,XY,Not published,not-stated,Not published,not-stated,Not applicable,Not applicable,Not published,2 mm/min ISO 178,ISO 178,Not applicable,Not applicable,Not published,R-SUNLU-1cc08af0-45a6-41af-9b5a-07533ce567f3,p. 1: (X-Y) Flexural Modulus ISO 178 2 mm/min MPa,"Added 2026-09-19 (m65-batch-b08-sunlu): re-read from the source document, page 1 (SHA-256 recorded in sources.csv).",Not applicable
V004659,M001,G001-38,Izod impact strength,6 ± 2 KJ/m2,KJ/m2,6,2,Not applicable,=,1,6,2,Not applicable,kJ/m²,Published value,Printed specimen,XY,Not published,not-stated,Not published,not-stated,Not applicable,Not applicable,23°C,23℃ KJ/m2 Specimen ISO 180,ISO 180,Not applicable,Notched,Not published,R-SUNLU-1cc08af0-45a6-41af-9b5a-07533ce567f3,p. 1: (X-Y) Izod Impact Strength of Notched ISO 180 23℃ KJ/m2 Specimen,"Added 2026-09-19 (m65-batch-b08-sunlu): re-read from the source document, page 1 (SHA-256 recorded in sources.csv).",Not applicable
V004660,M001,G001-38,Izod impact strength,6 ± 2 KJ/m2,KJ/m2,6,2,Not applicable,=,1,6,2,Not applicable,kJ/m²,Published value,Printed specimen,ZX,Not published,not-stated,Not published,not-stated,Not applicable,Not applicable,23°C,23℃ KJ/m2 Specimen ISO 180,ISO 180,Not applicable,Unnotched,Not published,R-SUNLU-1cc08af0-45a6-41af-9b5a-07533ce567f3,p. 1: (Z-X) Izod Impact Strength of Unnotched ISO 180 23℃ KJ/m2 Specimen,"Added 2026-09-19 (m65-batch-b08-sunlu): re-read from the source document, page 1 (SHA-256 recorded in sources.csv).",Not applicable
V004661,M001,G001-38,Hardness,82,Shore (scale not specified by source),82,Not applicable,Not applicable,=,1,82,Not applicable,Not applicable,Shore (scale not specified by source),Published value,Printed specimen,Not applicable,Not published,not-stated,Not published,not-stated,Not applicable,Not applicable,23°C,23℃ HA/HD ISO 868,ISO 868,Not applicable,Not applicable,Not published,R-SUNLU-1cc08af0-45a6-41af-9b5a-07533ce567f3,p. 1: Shore Hardness ISO 868 23℃ HA/HD,"Added 2026-09-19 (m65-batch-b08-sunlu): re-read from the source document, page 1 (SHA-256 recorded in sources.csv).",Not applicable
V004662,M001,G001-38,HDT,56 ± 3 ℃,℃,56,3,Not applicable,=,1,56,3,Not applicable,°C,Published value,Printed specimen,XY,Not published,not-stated,Not published,not-stated,Not applicable,Not applicable,Not published,0.45 MPa ISO 75,ISO 75,0.45,Not applicable,Not published,R-SUNLU-1cc08af0-45a6-41af-9b5a-07533ce567f3,p. 1: (X-Y) Heat Distortion (HDT) ISO 75 0.45 MPa ℃,"Added 2026-09-19 (m65-batch-b08-sunlu): re-read from the source document, page 1 (SHA-256 recorded in sources.csv).",Not applicable
V004663,M001,G001-38,Glass transition temperature,64.2 ℃,℃,64.2,Not applicable,Not applicable,=,1,64.2,Not applicable,Not applicable,°C,Published value,Printed specimen,Not applicable,Not published,not-stated,Not published,not-stated,Not applicable,Not applicable,Not published,ISO 11357-2,ISO 11357,Not applicable,Not applicable,Not published,R-SUNLU-1cc08af0-45a6-41af-9b5a-07533ce567f3,p. 1: Glass Transition (Tg) ISO 11357-2 10 ℃/min ℃,"Added 2026-09-19 (m65-batch-b08-sunlu): re-read from the source document, page 1 (SHA-256 recorded in sources.csv).",Not applicable
V004664,M001,G001-38,Melting temperature,167 ℃,℃,167,Not applicable,Not applicable,=,1,167,Not applicable,Not applicable,°C,Published value,Printed specimen,Not applicable,Not published,not-stated,Not published,not-stated,Not applicable,Not applicable,Not published,ISO 11357-3,ISO 11357,Not applicable,Not applicable,Not published,R-SUNLU-1cc08af0-45a6-41af-9b5a-07533ce567f3,p. 1: Melting Temperature ISO 11357-3 10 ℃/min ℃,"Added 2026-09-19 (m65-batch-b08-sunlu): re-read from the source document, page 1 (SHA-256 recorded in sources.csv).",Not applicable
V004665,M001,G001-38,Melt mass-flow rate,7.3 ± 2 g/10 min,g/10 min,7.3,2,Not applicable,=,1,7.3,2,Not applicable,g/10 min,Published value,Printed specimen,Not applicable,Not published,not-stated,Not published,not-stated,Not applicable,Not applicable,190°C,190℃/2.16 kg ISO 1133,ISO 1133,Not applicable,Not applicable,Not published,R-SUNLU-1cc08af0-45a6-41af-9b5a-07533ce567f3,p. 1: Melt Mass-flow Rate ISO 1133 190℃/2.16 kg g/10 min,"Added 2026-09-19 (m65-batch-b08-sunlu): re-read from the source document, page 1 (SHA-256 recorded in sources.csv).",Not applicable
V004666,M001,G001-38,Density,1.27 g/cm3,g/cm3,1.27,Not applicable,Not applicable,=,1000,1270,Not applicable,Not applicable,kg/m³,Published value,Printed specimen,Not applicable,Not published,not-stated,Not published,not-stated,Not applicable,Not applicable,23°C,23℃ ISO 1183,ISO 1183,Not applicable,Not applicable,Not published,R-SUNLU-1cc08af0-45a6-41af-9b5a-07533ce567f3,p. 1: Density ISO 1183 23℃ g/cm3,"Added 2026-09-19 (m65-batch-b08-sunlu): re-read from the source document, page 1 (SHA-256 recorded in sources.csv).",Not applicable
V004667,M031,G031-08,Tensile strength (endpoint unspecified),39 ± 4 MPa,MPa,39,4,Not applicable,=,1,39,4,Not applicable,MPa,Published value,Printed specimen,XY,Not published,not-stated,Not published,not-stated,Not applicable,Not applicable,Not published,50 mm/min ISO 527/2,ISO 527,Not applicable,Not applicable,Not published,R-SUNLU-7d61617c-7540-4ae2-88d3-a0d206e5d801,p. 1: (X-Y) Tensile Strength ISO 527/2 50 mm/min MPa,"Added 2026-09-19 (m65-batch-b08-sunlu): re-read from the source document, page 1 (SHA-256 recorded in sources.csv).",Not applicable
V004668,M031,G031-08,Elongation at break,11 ± 3 %,%,11,3,Not applicable,=,1,11,3,Not applicable,%,Published value,Printed specimen,XY,Not published,not-stated,Not published,not-stated,Not applicable,Not applicable,Not published,50 mm/min ISO 527/2,ISO 527,Not applicable,Not applicable,Not published,R-SUNLU-7d61617c-7540-4ae2-88d3-a0d206e5d801,p. 1: (X-Y) Elongation at break ISO 527/2 50 mm/min %,"Added 2026-09-19 (m65-batch-b08-sunlu): re-read from the source document, page 1 (SHA-256 recorded in sources.csv).",Not applicable
V004669,M031,G031-08,Flexural strength,68 ± 5 MPa,MPa,68,5,Not applicable,=,1,68,5,Not applicable,MPa,Published value,Printed specimen,XY,Not published,not-stated,Not published,not-stated,Not applicable,Not applicable,Not published,2 mm/min ISO 178,ISO 178,Not applicable,Not applicable,Not published,R-SUNLU-7d61617c-7540-4ae2-88d3-a0d206e5d801,p. 1: (X-Y) Flexural Strength ISO 178 2 mm/min MPa,"Added 2026-09-19 (m65-batch-b08-sunlu): re-read from the source document, page 1 (SHA-256 recorded in sources.csv).",Not applicable
V004670,M031,G031-08,Flexural modulus,2300 ± 300 MPa,MPa,2300,300,Not applicable,=,0.001,2.3,0.3,Not applicable,GPa,Published value,Printed specimen,XY,Not published,not-stated,Not published,not-stated,Not applicable,Not applicable,Not published,2 mm/min ISO 178,ISO 178,Not applicable,Not applicable,Not published,R-SUNLU-7d61617c-7540-4ae2-88d3-a0d206e5d801,p. 1: (X-Y) Flexural Modulus ISO 178 2 mm/min MPa,"Added 2026-09-19 (m65-batch-b08-sunlu): re-read from the source document, page 1 (SHA-256 recorded in sources.csv).",Not applicable
V004671,M031,G031-08,Izod impact strength,7 ± 3 KJ/m2,KJ/m2,7,3,Not applicable,=,1,7,3,Not applicable,kJ/m²,Published value,Printed specimen,XY,Not published,not-stated,Not published,not-stated,Not applicable,Not applicable,23°C,23℃ KJ/m2 Specimen ISO 180,ISO 180,Not applicable,Notched,Not published,R-SUNLU-7d61617c-7540-4ae2-88d3-a0d206e5d801,p. 1: (X-Y) Izod Impact Strength of Notched ISO 180 23℃ KJ/m2 Specimen,"Added 2026-09-19 (m65-batch-b08-sunlu): re-read from the source document, page 1 (SHA-256 recorded in sources.csv).",Not applicable
V004672,M031,G031-08,Izod impact strength,3.3 ± 1.5 KJ/m2,KJ/m2,3.3,1.5,Not applicable,=,1,3.3,1.5,Not applicable,kJ/m²,Published value,Printed specimen,ZX,Not published,not-stated,Not published,not-stated,Not applicable,Not applicable,23°C,23℃ KJ/m2 Specimen ISO 180,ISO 180,Not applicable,Unnotched,Not published,R-SUNLU-7d61617c-7540-4ae2-88d3-a0d206e5d801,p. 1: (Z-X) Izod Impact Strength of Unnotched ISO 180 23℃ KJ/m2 Specimen,"Added 2026-09-19 (m65-batch-b08-sunlu): re-read from the source document, page 1 (SHA-256 recorded in sources.csv).",Not applicable
V004673,M031,G031-08,Hardness,81.5,Shore (scale not specified by source),81.5,Not applicable,Not applicable,=,1,81.5,Not applicable,Not applicable,Shore (scale not specified by source),Published value,Printed specimen,Not applicable,Not published,not-stated,Not published,not-stated,Not applicable,Not applicable,23°C,23℃ HA/HD ISO 868,ISO 868,Not applicable,Not applicable,Not published,R-SUNLU-7d61617c-7540-4ae2-88d3-a0d206e5d801,p. 1: Shore Hardness ISO 868 23℃ HA/HD,"Added 2026-09-19 (m65-batch-b08-sunlu): re-read from the source document, page 1 (SHA-256 recorded in sources.csv).",Not applicable
V004674,M031,G031-08,HDT,101 ± 2 ℃,℃,101,2,Not applicable,=,1,101,2,Not applicable,°C,Published value,Printed specimen,XY,Not published,not-stated,Not published,not-stated,Not applicable,Not applicable,Not published,0.45 MPa ISO 75,ISO 75,0.45,Not applicable,Not published,R-SUNLU-7d61617c-7540-4ae2-88d3-a0d206e5d801,p. 1: (X-Y) Heat Distortion (HDT) ISO 75 0.45 MPa ℃,"Added 2026-09-19 (m65-batch-b08-sunlu): re-read from the source document, page 1 (SHA-256 recorded in sources.csv).",Not applicable
V004675,M031,G031-08,Glass transition temperature,108 ℃,℃,108,Not applicable,Not applicable,=,1,108,Not applicable,Not applicable,°C,Published value,Printed specimen,Not applicable,Not published,not-stated,Not published,not-stated,Not applicable,Not applicable,Not published,ISO 11357-2,ISO 11357,Not applicable,Not applicable,Not published,R-SUNLU-7d61617c-7540-4ae2-88d3-a0d206e5d801,p. 1: Glass Transition (Tg) ISO 11357-2 10 ℃/min ℃,"Added 2026-09-19 (m65-batch-b08-sunlu): re-read from the source document, page 1 (SHA-256 recorded in sources.csv).",Not applicable
V004676,M031,G031-08,Melting temperature,120 ℃,℃,120,Not applicable,Not applicable,=,1,120,Not applicable,Not applicable,°C,Published value,Printed specimen,Not applicable,Not published,not-stated,Not published,not-stated,Not applicable,Not applicable,Not published,ISO 11357-3,ISO 11357,Not applicable,Not applicable,Not published,R-SUNLU-7d61617c-7540-4ae2-88d3-a0d206e5d801,p. 1: Melting Temperature ISO 11357-3 10 ℃/min ℃,"Added 2026-09-19 (m65-batch-b08-sunlu): re-read from the source document, page 1 (SHA-256 recorded in sources.csv).",Not applicable
