Repository: faridbnv/h2c-materials

# Filament Atlas

**Live: [pdynamics.ca/h2c-materials](https://pdynamics.ca/h2c-materials/)** · one HTML page, with a page of its own for
each well-documented material beside it, that also runs offline from a file, with no server.

## What it is

Filament Atlas is a tool for a small engineering team choosing a 3D-printing filament for the team's Bambu Lab H2C
printer. It was the H2C Material Selector until 2026-10-16; the built file keeps that name. You say what a part must
do (survive 100 °C, be at least this stiff, be as light as possible), and it answers in two steps:

- **Which kinds of filament** (PLA, PETG, carbon-filled nylon and so on) can do it, and whether the H2C can print them.

File: data/tables/measurements.csv (part 81 of 82)
MeasurementID,MaterialID,GradeID,Property,Raw value,Raw unit,Raw numeric,Raw uncertainty ±,Raw upper bound,Operator,Conversion factor,Normalized value,Normalized uncertainty ±,Normalized upper bound,Normalized unit,Data status,Specimen type,Direction,Moisture condition,Moisture state,Post-processing,Post-processing state,Anneal °C,Anneal h,Test temperature,Standard / load,Standards,Test load MPa,Notch,Specimen / print parameters,SourceID,Locator,Notes,Parse review
V004677,M031,G031-08,Vicat softening temperature,105 ℃,℃,105,Not applicable,Not applicable,=,1,105,Not applicable,Not applicable,°C,Published value,Printed specimen,Not applicable,Not published,not-stated,Not published,not-stated,Not applicable,Not applicable,Not published,5kg ISO 306,ISO 306,Not applicable,Not applicable,Not published,R-SUNLU-7d61617c-7540-4ae2-88d3-a0d206e5d801,"p. 1: Vicat Softening Temp. ISO 306 5kg, 50℃/h ℃","Added 2026-09-19 (m65-batch-b08-sunlu): re-read from the source document, page 1 (SHA-256 recorded in sources.csv).",Not applicable
V004678,M031,G031-08,Melt mass-flow rate,30.5 ± 3 g/10 min,g/10 min,30.5,3,Not applicable,=,1,30.5,3,Not applicable,g/10 min,Published value,Printed specimen,Not applicable,Not published,not-stated,Not published,not-stated,Not applicable,Not applicable,220°C,220℃/10 kg ISO 1133,ISO 1133,Not applicable,Not applicable,Not published,R-SUNLU-7d61617c-7540-4ae2-88d3-a0d206e5d801,p. 1: Melt Mass-flow Rate ISO 1133 220℃/10 kg g/10 min,"Added 2026-09-19 (m65-batch-b08-sunlu): re-read from the source document, page 1 (SHA-256 recorded in sources.csv).",Not applicable
V004679,M031,G031-08,Density,1.04 g/cm3,g/cm3,1.04,Not applicable,Not applicable,=,1000,1040,Not applicable,Not applicable,kg/m³,Published value,Printed specimen,Not applicable,Not published,not-stated,Not published,not-stated,Not applicable,Not applicable,23°C,23℃ ISO 1183,ISO 1183,Not applicable,Not applicable,Not published,R-SUNLU-7d61617c-7540-4ae2-88d3-a0d206e5d801,p. 1: Density ISO 1183 23℃ g/cm3,"Added 2026-09-19 (m65-batch-b08-sunlu): re-read from the source document, page 1 (SHA-256 recorded in sources.csv).",Not applicable
V004680,M082,G082-05,Tensile strength (endpoint unspecified),19 ± 3 MPa,MPa,19,3,Not applicable,=,1,19,3,Not applicable,MPa,Published value,Printed specimen,XY,Not published,not-stated,Not published,not-stated,Not applicable,Not applicable,Not published,50 mm/min ISO 527/2,ISO 527,Not applicable,Not applicable,Not published,R-SUNLU-fbfe6e74-b29f-4f0f-a9b3-84aaa6b2fc85,p. 1: (X-Y) Tensile Strength ISO 527/2 50 mm/min MPa,"Added 2026-09-19 (m65-batch-b08-sunlu): re-read from the source document, page 1 (SHA-256 recorded in sources.csv).",Not applicable
V004681,M082,G082-05,Elongation at break,850 ± 150 %,%,850,150,Not applicable,=,1,850,150,Not applicable,%,Published value,Printed specimen,XY,Not published,not-stated,Not published,not-stated,Not applicable,Not applicable,Not published,50 mm/min ISO 527/2,ISO 527,Not applicable,Not applicable,Not published,R-SUNLU-fbfe6e74-b29f-4f0f-a9b3-84aaa6b2fc85,p. 1: (X-Y) Elongation at break ISO 527/2 50 mm/min %,"Added 2026-09-19 (m65-batch-b08-sunlu): re-read from the source document, page 1 (SHA-256 recorded in sources.csv).",Not applicable
V004682,M082,G082-05,Flexural strength,19 ± 3 MPa,MPa,19,3,Not applicable,=,1,19,3,Not applicable,MPa,Published value,Printed specimen,XY,Not published,not-stated,Not published,not-stated,Not applicable,Not applicable,Not published,2 mm/min ISO 178,ISO 178,Not applicable,Not applicable,Not published,R-SUNLU-fbfe6e74-b29f-4f0f-a9b3-84aaa6b2fc85,p. 1: (X-Y) Flexural Strength ISO 178 2 mm/min MPa,"Added 2026-09-19 (m65-batch-b08-sunlu): re-read from the source document, page 1 (SHA-256 recorded in sources.csv).",Not applicable
V004683,M082,G082-05,Izod impact strength,5.3 ± 1.5 KJ/m2,KJ/m2,5.3,1.5,Not applicable,=,1,5.3,1.5,Not applicable,kJ/m²,Published value,Printed specimen,XY,Not published,not-stated,Not published,not-stated,Not applicable,Not applicable,23°C,23℃ KJ/m2 Specimen ISO 180,ISO 180,Not applicable,Notched,Not published,R-SUNLU-fbfe6e74-b29f-4f0f-a9b3-84aaa6b2fc85,p. 1: (X-Y) Izod Impact Strength of Notched ISO 180 23℃ KJ/m2 Specimen,"Added 2026-09-19 (m65-batch-b08-sunlu): re-read from the source document, page 1 (SHA-256 recorded in sources.csv).",Not applicable
V004684,M082,G082-05,Izod impact strength,16.1 ± 2.5 KJ/m2,KJ/m2,16.1,2.5,Not applicable,=,1,16.1,2.5,Not applicable,kJ/m²,Published value,Printed specimen,ZX,Not published,not-stated,Not published,not-stated,Not applicable,Not applicable,23°C,23℃ KJ/m2 Specimen ISO 180,ISO 180,Not applicable,Unnotched,Not published,R-SUNLU-fbfe6e74-b29f-4f0f-a9b3-84aaa6b2fc85,p. 1: (Z-X) Izod Impact Strength of Unnotched ISO 180 23℃ KJ/m2 Specimen,"Added 2026-09-19 (m65-batch-b08-sunlu): re-read from the source document, page 1 (SHA-256 recorded in sources.csv).",Not applicable
V004685,M082,G082-05,Hardness,54.5,Shore (scale not specified by source),54.5,Not applicable,Not applicable,=,1,54.5,Not applicable,Not applicable,Shore (scale not specified by source),Published value,Printed specimen,Not applicable,Not published,not-stated,Not published,not-stated,Not applicable,Not applicable,23°C,23℃ HA/HD ISO 868,ISO 868,Not applicable,Not applicable,Not published,R-SUNLU-fbfe6e74-b29f-4f0f-a9b3-84aaa6b2fc85,p. 1: Shore Hardness ISO 868 23℃ HA/HD,"Added 2026-09-19 (m65-batch-b08-sunlu): re-read from the source document, page 1 (SHA-256 recorded in sources.csv).",Not applicable
V004686,M082,G082-05,HDT,58.5 ± 3 ℃,℃,58.5,3,Not applicable,=,1,58.5,3,Not applicable,°C,Published value,Printed specimen,XY,Not published,not-stated,Not published,not-stated,Not applicable,Not applicable,Not published,0.45 MPa ISO 75,ISO 75,0.45,Not applicable,Not published,R-SUNLU-fbfe6e74-b29f-4f0f-a9b3-84aaa6b2fc85,p. 1: (X-Y) Heat Distortion (HDT) ISO 75 0.45 MPa ℃,"Added 2026-09-19 (m65-batch-b08-sunlu): re-read from the source document, page 1 (SHA-256 recorded in sources.csv).",Not applicable
V004687,M082,G082-05,Melting temperature,156 ℃,℃,156,Not applicable,Not applicable,=,1,156,Not applicable,Not applicable,°C,Published value,Printed specimen,Not applicable,Not published,not-stated,Not published,not-stated,Not applicable,Not applicable,Not published,ISO 11357-3,ISO 11357,Not applicable,Not applicable,Not published,R-SUNLU-fbfe6e74-b29f-4f0f-a9b3-84aaa6b2fc85,p. 1: Melting Temperature ISO 11357-3 10 ℃/min ℃,"Added 2026-09-19 (m65-batch-b08-sunlu): re-read from the source document, page 1 (SHA-256 recorded in sources.csv).",Not applicable
V004688,M082,G082-05,Melt mass-flow rate,9.75 ± 2 g/10 min,g/10 min,9.75,2,Not applicable,=,1,9.75,2,Not applicable,g/10 min,Published value,Printed specimen,Not applicable,Not published,not-stated,Not published,not-stated,Not applicable,Not applicable,230°C,230℃/2.16 kg ISO 1133,ISO 1133,Not applicable,Not applicable,Not published,R-SUNLU-fbfe6e74-b29f-4f0f-a9b3-84aaa6b2fc85,p. 1: Melt Mass-flow Rate ISO 1133 230℃/2.16 kg g/10 min,"Added 2026-09-19 (m65-batch-b08-sunlu): re-read from the source document, page 1 (SHA-256 recorded in sources.csv).",Not applicable
V004689,M027,G027-14,Tensile strength (endpoint unspecified),31.4 ± 4 MPa,MPa,31.4,4,Not applicable,=,1,31.4,4,Not applicable,MPa,Published value,Not published (do not assume printed),XY,Not published,not-stated,Not published,not-stated,Not applicable,Not applicable,Not published,50 mm/min ISO 527/2,ISO 527,Not applicable,Not applicable,Not published,R-SUNLU-48f9a499-b97a-4844-be4b-35ca349b5b64,p. 1: 拉伸强度(X-Y) Tensile Strength ISO 527/2 50 mm/min MPa,"Added 2026-09-19 (m65-batch-b08-sunlu): re-read from the source document, page 1 (SHA-256 recorded in sources.csv).",Not applicable
V004690,M027,G027-14,Elongation at break,11.6 ± 2 %,%,11.6,2,Not applicable,=,1,11.6,2,Not applicable,%,Published value,Not published (do not assume printed),XY,Not published,not-stated,Not published,not-stated,Not applicable,Not applicable,Not published,50 mm/min ISO 527/2,ISO 527,Not applicable,Not applicable,Not published,R-SUNLU-48f9a499-b97a-4844-be4b-35ca349b5b64,p. 1: 断裂伸长率(X-Y) Elongation at break ISO 527/2 50 mm/min %,"Added 2026-09-19 (m65-batch-b08-sunlu): re-read from the source document, page 1 (SHA-256 recorded in sources.csv).",Not applicable
V004691,M027,G027-14,Flexural strength,55 ± 5 MPa,MPa,55,5,Not applicable,=,1,55,5,Not applicable,MPa,Published value,Not published (do not assume printed),XY,Not published,not-stated,Not published,not-stated,Not applicable,Not applicable,Not published,2 mm/min ISO 178,ISO 178,Not applicable,Not applicable,Not published,R-SUNLU-48f9a499-b97a-4844-be4b-35ca349b5b64,p. 1: 弯曲强度(X-Y) Flexural Strength ISO 178 2 mm/min MPa,"Added 2026-09-19 (m65-batch-b08-sunlu): re-read from the source document, page 1 (SHA-256 recorded in sources.csv).",Not applicable
V004692,M027,G027-14,Flexural modulus,1750 ± 200 MPa,MPa,1750,200,Not applicable,=,0.001,1.75,0.2,Not applicable,GPa,Published value,Not published (do not assume printed),XY,Not published,not-stated,Not published,not-stated,Not applicable,Not applicable,Not published,2 mm/min ISO 178,ISO 178,Not applicable,Not applicable,Not published,R-SUNLU-48f9a499-b97a-4844-be4b-35ca349b5b64,p. 1: 弯曲模量(X-Y) Flexural Modulus ISO 178 2 mm/min MPa,"Added 2026-09-19 (m65-batch-b08-sunlu): re-read from the source document, page 1 (SHA-256 recorded in sources.csv).",Not applicable
V004693,M027,G027-14,Izod impact strength,13.7 ± 3 KJ/m2,KJ/m2,13.7,3,Not applicable,=,1,13.7,3,Not applicable,kJ/m²,Published value,Not published (do not assume printed),XY,Not published,not-stated,Not published,not-stated,Not applicable,Not applicable,23°C,23℃ KJ/m2 Strength of Specimen ISO 180,ISO 180,Not applicable,Notched,Not published,R-SUNLU-48f9a499-b97a-4844-be4b-35ca349b5b64,p. 1: 悬 臂 梁 缺 口 冲 击 强 度 (X-Y) Izod Impact ISO 180 23℃ KJ/m2 Strength of Notched Specimen,"Added 2026-09-19 (m65-batch-b08-sunlu): re-read from the source document, page 1 (SHA-256 recorded in sources.csv).",Not applicable
V004694,M027,G027-14,Izod impact strength,3.9 ± 1.5 KJ/m2,KJ/m2,3.9,1.5,Not applicable,=,1,3.9,1.5,Not applicable,kJ/m²,Published value,Not published (do not assume printed),ZX,Not published,not-stated,Not published,not-stated,Not applicable,Not applicable,23°C,23℃ KJ/m2 Strength of Specimen ISO 180,ISO 180,Not applicable,Unnotched,Not published,R-SUNLU-48f9a499-b97a-4844-be4b-35ca349b5b64,p. 1: 悬臂梁无缺口冲击强度(Z-X) Izod Impact ISO 180 23℃ KJ/m2 Strength of Unnotched Specimen,"Added 2026-09-19 (m65-batch-b08-sunlu): re-read from the source document, page 1 (SHA-256 recorded in sources.csv).",Not applicable
V004695,M027,G027-14,Hardness,79,Shore (scale not specified by source),79,Not applicable,Not applicable,=,1,79,Not applicable,Not applicable,Shore (scale not specified by source),Published value,Not published (do not assume printed),Not applicable,Not published,not-stated,Not published,not-stated,Not applicable,Not applicable,23°C,23℃ HA/HD ISO 868,ISO 868,Not applicable,Not applicable,Not published,R-SUNLU-48f9a499-b97a-4844-be4b-35ca349b5b64,p. 1: 邵氏硬度 Shore Hardness ISO 868 23℃ HA/HD,"Added 2026-09-19 (m65-batch-b08-sunlu): re-read from the source document, page 1 (SHA-256 recorded in sources.csv).",Not applicable
V004696,M027,G027-14,HDT,90.5 ± 3 ℃,℃,90.5,3,Not applicable,=,1,90.5,3,Not applicable,°C,Published value,Not published (do not assume printed),XY,Not published,not-stated,Not published,not-stated,Not applicable,Not applicable,Not published,0.45 MPa ISO 75,ISO 75,0.45,Not applicable,Not published,R-SUNLU-48f9a499-b97a-4844-be4b-35ca349b5b64,p. 1: 热变形温度(X-Y) Heat Distortion (HDT) ISO 75 0.45 MPa ℃,"Added 2026-09-19 (m65-batch-b08-sunlu): re-read from the source document, page 1 (SHA-256 recorded in sources.csv).",Not applicable
V004697,M027,G027-14,Melting temperature,132 ℃,℃,132,Not applicable,Not applicable,=,1,132,Not applicable,Not applicable,°C,Published value,Not published (do not assume printed),Not applicable,Not published,not-stated,Not published,not-stated,Not applicable,Not applicable,Not published,ISO 11357-3,ISO 11357,Not applicable,Not applicable,Not published,R-SUNLU-48f9a499-b97a-4844-be4b-35ca349b5b64,p. 1: 熔点温度 Melting Temperature ISO 11357-3 10 ℃/min ℃,"Added 2026-09-19 (m65-batch-b08-sunlu): re-read from the source document, page 1 (SHA-256 recorded in sources.csv).",Not applicable
V004698,M027,G027-14,Melt mass-flow rate,28.6 ± 3 g/10 min,g/10 min,28.6,3,Not applicable,=,1,28.6,3,Not applicable,g/10 min,Published value,Not published (do not assume printed),Not applicable,Not published,not-stated,Not published,not-stated,Not applicable,Not applicable,220°C,220℃/10 kg ISO 1133,ISO 1133,Not applicable,Not applicable,Not published,R-SUNLU-48f9a499-b97a-4844-be4b-35ca349b5b64,p. 1: 熔体指数 Melt Mass-flow Rate ISO 1133 220℃/10 kg g/10 min,"Added 2026-09-19 (m65-batch-b08-sunlu): re-read from the source document, page 1 (SHA-256 recorded in sources.csv).",Not applicable
V004699,M027,G027-14,Density,1.15 g/cm3,g/cm3,1.15,Not applicable,Not applicable,=,1000,1150,Not applicable,Not applicable,kg/m³,Published value,Not published (density specimen form not explicitly established),Not applicable,Not published,not-stated,Not published,not-stated,Not applicable,Not applicable,23°C,23℃ ISO 1183,ISO 1183,Not applicable,Not applicable,Not published,R-SUNLU-48f9a499-b97a-4844-be4b-35ca349b5b64,p. 1: 密度 Density ISO 1183 23℃ g/cm3,"Added 2026-09-19 (m65-batch-b08-sunlu): re-read from the source document, page 1 (SHA-256 recorded in sources.csv).",Not applicable
V004700,M035,G035-12,Tensile strength (endpoint unspecified),50 ± 3 MPa,MPa,50,3,Not applicable,=,1,50,3,Not applicable,MPa,Published value,Printed specimen,XY,Not published,not-stated,Not published,not-stated,Not applicable,Not applicable,Not published,50 mm/min ISO 527/2,ISO 527,Not applicable,Not applicable,Not published,R-SUNLU-46dca9d5-d877-4a9d-b416-3ad38450204a,p. 1: (X-Y) Tensile Strength ISO 527/2 50 mm/min MPa,"Added 2026-09-19 (m65-batch-b08-sunlu): re-read from the source document, page 1 (SHA-256 recorded in sources.csv).",Not applicable
V004701,M035,G035-12,Elongation at break,25 ± 3 %,%,25,3,Not applicable,=,1,25,3,Not applicable,%,Published value,Printed specimen,XY,Not published,not-stated,Not published,not-stated,Not applicable,Not applicable,Not published,50 mm/min ISO 527/2,ISO 527,Not applicable,Not applicable,Not published,R-SUNLU-46dca9d5-d877-4a9d-b416-3ad38450204a,p. 1: (X-Y) Elongation at break ISO 527/2 50 mm/min %,"Added 2026-09-19 (m65-batch-b08-sunlu): re-read from the source document, page 1 (SHA-256 recorded in sources.csv).",Not applicable
V004702,M035,G035-12,Flexural strength,75 ± 3 MPa,MPa,75,3,Not applicable,=,1,75,3,Not applicable,MPa,Published value,Printed specimen,XY,Not published,not-stated,Not published,not-stated,Not applicable,Not applicable,Not published,2 mm/min ISO 178,ISO 178,Not applicable,Not applicable,Not published,R-SUNLU-46dca9d5-d877-4a9d-b416-3ad38450204a,p. 1: (X-Y) Flexural Strength ISO 178 2 mm/min MPa,"Added 2026-09-19 (m65-batch-b08-sunlu): re-read from the source document, page 1 (SHA-256 recorded in sources.csv).",Not applicable
V004703,M035,G035-12,Flexural modulus,2050 ± 200 MPa,MPa,2050,200,Not applicable,=,0.001,2.05,0.2,Not applicable,GPa,Published value,Printed specimen,XY,Not published,not-stated,Not published,not-stated,Not applicable,Not applicable,Not published,2 mm/min ISO 178,ISO 178,Not applicable,Not applicable,Not published,R-SUNLU-46dca9d5-d877-4a9d-b416-3ad38450204a,p. 1: (X-Y) Flexural Modulus ISO 178 2 mm/min MPa,"Added 2026-09-19 (m65-batch-b08-sunlu): re-read from the source document, page 1 (SHA-256 recorded in sources.csv).",Not applicable
V004704,M035,G035-12,Izod impact strength,35 ± 5 KJ/m2,KJ/m2,35,5,Not applicable,=,1,35,5,Not applicable,kJ/m²,Published value,Printed specimen,XY,Not published,not-stated,Not published,not-stated,Not applicable,Not applicable,23°C,23℃ KJ/m2 Specimen ISO 180,ISO 180,Not applicable,Notched,Not published,R-SUNLU-46dca9d5-d877-4a9d-b416-3ad38450204a,p. 1: (X-Y) Izod Impact Strength of Notched ISO 180 23℃ KJ/m2 Specimen,"Added 2026-09-19 (m65-batch-b08-sunlu): re-read from the source document, page 1 (SHA-256 recorded in sources.csv).",Not applicable
V004705,M035,G035-12,Izod impact strength,70 ± 5 KJ/m2,KJ/m2,70,5,Not applicable,=,1,70,5,Not applicable,kJ/m²,Published value,Printed specimen,ZX,Not published,not-stated,Not published,not-stated,Not applicable,Not applicable,23°C,23℃ KJ/m2 Specimen ISO 180,ISO 180,Not applicable,Unnotched,Not published,R-SUNLU-46dca9d5-d877-4a9d-b416-3ad38450204a,p. 1: (Z-X) Izod Impact Strength of Unnotched ISO 180 23℃ KJ/m2 Specimen,"Added 2026-09-19 (m65-batch-b08-sunlu): re-read from the source document, page 1 (SHA-256 recorded in sources.csv).",Not applicable
V004706,M035,G035-12,Hardness,80,Shore D,80,Not applicable,Not applicable,=,1,80,Not applicable,Not applicable,Shore D,Published value,Printed specimen,Not applicable,Not published,not-stated,Not published,not-stated,Not applicable,Not applicable,23°C,23℃ HA/HD ISO 868,ISO 868,Not applicable,Not applicable,Not published,R-SUNLU-46dca9d5-d877-4a9d-b416-3ad38450204a,p. 1: Shore Hardness ISO 868 23℃ HA/HD,"Added 2026-09-19 (m65-batch-b08-sunlu): re-read from the source document, page 1 (SHA-256 recorded in sources.csv).",Not applicable
V004707,M035,G035-12,HDT,101 ± 2 ℃,℃,101,2,Not applicable,=,1,101,2,Not applicable,°C,Published value,Printed specimen,XY,Not published,not-stated,Not published,not-stated,Not applicable,Not applicable,Not published,0.45 MPa ISO 75,ISO 75,0.45,Not applicable,Not published,R-SUNLU-46dca9d5-d877-4a9d-b416-3ad38450204a,p. 1: (X-Y) Heat Distortion (HDT) ISO 75 0.45 MPa ℃,"Added 2026-09-19 (m65-batch-b08-sunlu): re-read from the source document, page 1 (SHA-256 recorded in sources.csv).",Not applicable
V004708,M035,G035-12,Melt mass-flow rate,15 ± 5 g/10 min,g/10 min,15,5,Not applicable,=,1,15,5,Not applicable,g/10 min,Published value,Printed specimen,Not applicable,Not published,not-stated,Not published,not-stated,Not applicable,Not applicable,260°C,260℃/2.16 kg ISO 1133,ISO 1133,Not applicable,Not applicable,Not published,R-SUNLU-46dca9d5-d877-4a9d-b416-3ad38450204a,p. 1: Melt Mass-flow Rate ISO 1133 260℃/2.16 kg g/10 min,"Added 2026-09-19 (m65-batch-b08-sunlu): re-read from the source document, page 1 (SHA-256 recorded in sources.csv).",Not applicable
V004709,M035,G035-12,Density,1.15 g/cm3,g/cm3,1.15,Not applicable,Not applicable,=,1000,1150,Not applicable,Not applicable,kg/m³,Published value,Printed specimen,Not applicable,Not published,not-stated,Not published,not-stated,Not applicable,Not applicable,23°C,23℃ ISO 1183,ISO 1183,Not applicable,Not applicable,Not published,R-SUNLU-46dca9d5-d877-4a9d-b416-3ad38450204a,p. 1: Density ISO 1183 23℃ g/cm3,"Added 2026-09-19 (m65-batch-b08-sunlu): re-read from the source document, page 1 (SHA-256 recorded in sources.csv).",Not applicable
V004710,M001,G001-41,Tensile strength (endpoint unspecified),50 ± 5 MPa,MPa,50,5,Not applicable,=,1,50,5,Not applicable,MPa,Published value,Printed specimen,XY,Not published,not-stated,Not published,not-stated,Not applicable,Not applicable,Not published,50 mm/min ISO 527/2,ISO 527,Not applicable,Not applicable,Not published,R-SUNLU-bbd3e778-b424-49b7-b203-058327f2f6fc,p. 1: (X-Y) Tensile Strength ISO 527/2 50 mm/min MPa,"Added 2026-09-19 (m65-batch-b08-sunlu): re-read from the source document, page 1 (SHA-256 recorded in sources.csv).",Not applicable
V004711,M001,G001-41,Elongation at break,10 ± 3 %,%,10,3,Not applicable,=,1,10,3,Not applicable,%,Published value,Printed specimen,XY,Not published,not-stated,Not published,not-stated,Not applicable,Not applicable,Not published,50 mm/min ISO 527/2,ISO 527,Not applicable,Not applicable,Not published,R-SUNLU-bbd3e778-b424-49b7-b203-058327f2f6fc,p. 1: (X-Y) Elongation at break ISO 527/2 50 mm/min %,"Added 2026-09-19 (m65-batch-b08-sunlu): re-read from the source document, page 1 (SHA-256 recorded in sources.csv).",Not applicable
V004712,M001,G001-41,Flexural strength,85 ± 6 MPa,MPa,85,6,Not applicable,=,1,85,6,Not applicable,MPa,Published value,Printed specimen,XY,Not published,not-stated,Not published,not-stated,Not applicable,Not applicable,Not published,2 mm/min ISO 178,ISO 178,Not applicable,Not applicable,Not published,R-SUNLU-bbd3e778-b424-49b7-b203-058327f2f6fc,p. 1: (X-Y) Flexural Strength ISO 178 2 mm/min MPa,"Added 2026-09-19 (m65-batch-b08-sunlu): re-read from the source document, page 1 (SHA-256 recorded in sources.csv).",Not applicable
V004713,M001,G001-41,Flexural modulus,2900 ± 300 MPa,MPa,2900,300,Not applicable,=,0.001,2.9,0.3,Not applicable,GPa,Published value,Printed specimen,XY,Not published,not-stated,Not published,not-stated,Not applicable,Not applicable,Not published,2 mm/min ISO 178,ISO 178,Not applicable,Not applicable,Not published,R-SUNLU-bbd3e778-b424-49b7-b203-058327f2f6fc,p. 1: (X-Y) Flexural Modulus ISO 178 2 mm/min MPa,"Added 2026-09-19 (m65-batch-b08-sunlu): re-read from the source document, page 1 (SHA-256 recorded in sources.csv).",Not applicable
V004714,M001,G001-41,Izod impact strength,6.5 ± 2.5 KJ/m2,KJ/m2,6.5,2.5,Not applicable,=,1,6.5,2.5,Not applicable,kJ/m²,Published value,Printed specimen,XY,Not published,not-stated,Not published,not-stated,Not applicable,Not applicable,23°C,23℃ KJ/m2 Specimen ISO 180,ISO 180,Not applicable,Notched,Not published,R-SUNLU-bbd3e778-b424-49b7-b203-058327f2f6fc,p. 1: (X-Y) Izod Impact Strength of Notched ISO 180 23℃ KJ/m2 Specimen,"Added 2026-09-19 (m65-batch-b08-sunlu): re-read from the source document, page 1 (SHA-256 recorded in sources.csv).",Not applicable
V004715,M001,G001-41,Izod impact strength,8 ± 3 KJ/m2,KJ/m2,8,3,Not applicable,=,1,8,3,Not applicable,kJ/m²,Published value,Printed specimen,ZX,Not published,not-stated,Not published,not-stated,Not applicable,Not applicable,23°C,23℃ KJ/m2 Specimen ISO 180,ISO 180,Not applicable,Unnotched,Not published,R-SUNLU-bbd3e778-b424-49b7-b203-058327f2f6fc,p. 1: (Z-X) Izod Impact Strength of Unnotched ISO 180 23℃ KJ/m2 Specimen,"Added 2026-09-19 (m65-batch-b08-sunlu): re-read from the source document, page 1 (SHA-256 recorded in sources.csv).",Not applicable
V004716,M001,G001-41,Hardness,83.5,Shore (scale not specified by source),83.5,Not applicable,Not applicable,=,1,83.5,Not applicable,Not applicable,Shore (scale not specified by source),Published value,Printed specimen,Not applicable,Not published,not-stated,Not published,not-stated,Not applicable,Not applicable,23°C,23℃ HA/HD ISO 868,ISO 868,Not applicable,Not applicable,Not published,R-SUNLU-bbd3e778-b424-49b7-b203-058327f2f6fc,p. 1: Shore Hardness ISO 868 23℃ HA/HD,"Added 2026-09-19 (m65-batch-b08-sunlu): re-read from the source document, page 1 (SHA-256 recorded in sources.csv).",Not applicable
V004717,M001,G001-41,HDT,57 ± 3 ℃,℃,57,3,Not applicable,=,1,57,3,Not applicable,°C,Published value,Printed specimen,XY,Not published,not-stated,Not published,not-stated,Not applicable,Not applicable,Not published,0.45 MPa ISO 75,ISO 75,0.45,Not applicable,Not published,R-SUNLU-bbd3e778-b424-49b7-b203-058327f2f6fc,p. 1: (X-Y) Heat Distortion (HDT) ISO 75 0.45 MPa ℃,"Added 2026-09-19 (m65-batch-b08-sunlu): re-read from the source document, page 1 (SHA-256 recorded in sources.csv).",Not applicable
V004718,M001,G001-41,Glass transition temperature,63 ℃,℃,63,Not applicable,Not applicable,=,1,63,Not applicable,Not applicable,°C,Published value,Printed specimen,Not applicable,Not published,not-stated,Not published,not-stated,Not applicable,Not applicable,Not published,ISO 11357-2,ISO 11357,Not applicable,Not applicable,Not published,R-SUNLU-bbd3e778-b424-49b7-b203-058327f2f6fc,p. 1: Glass Transition (Tg) ISO 11357-2 10 ℃/min ℃,"Added 2026-09-19 (m65-batch-b08-sunlu): re-read from the source document, page 1 (SHA-256 recorded in sources.csv).",Not applicable
V004719,M001,G001-41,Melting temperature,164 ℃,℃,164,Not applicable,Not applicable,=,1,164,Not applicable,Not applicable,°C,Published value,Printed specimen,Not applicable,Not published,not-stated,Not published,not-stated,Not applicable,Not applicable,Not published,ISO 11357-3,ISO 11357,Not applicable,Not applicable,Not published,R-SUNLU-bbd3e778-b424-49b7-b203-058327f2f6fc,p. 1: Melting Temperature ISO 11357-3 10 ℃/min ℃,"Added 2026-09-19 (m65-batch-b08-sunlu): re-read from the source document, page 1 (SHA-256 recorded in sources.csv).",Not applicable
V004720,M001,G001-41,Vicat softening temperature,54 ℃,℃,54,Not applicable,Not applicable,=,1,54,Not applicable,Not applicable,°C,Published value,Printed specimen,Not applicable,Not published,not-stated,Not published,not-stated,Not applicable,Not applicable,Not published,5kg ISO 306,ISO 306,Not applicable,Not applicable,Not published,R-SUNLU-bbd3e778-b424-49b7-b203-058327f2f6fc,"p. 1: Vicat Softening Temp. ISO 306 5kg, 50℃/h ℃","Added 2026-09-19 (m65-batch-b08-sunlu): re-read from the source document, page 1 (SHA-256 recorded in sources.csv).",Not applicable
V004721,M001,G001-41,Melt mass-flow rate,5 ± 2 g/10 min,g/10 min,5,2,Not applicable,=,1,5,2,Not applicable,g/10 min,Published value,Printed specimen,Not applicable,Not published,not-stated,Not published,not-stated,Not applicable,Not applicable,190°C,190℃/2.16 kg ISO 1133,ISO 1133,Not applicable,Not applicable,Not published,R-SUNLU-bbd3e778-b424-49b7-b203-058327f2f6fc,p. 1: Melt Mass-flow Rate ISO 1133 190℃/2.16 kg g/10 min,"Added 2026-09-19 (m65-batch-b08-sunlu): re-read from the source document, page 1 (SHA-256 recorded in sources.csv).",Not applicable
V004722,M001,G001-41,Density,1.21 g/cm3,g/cm3,1.21,Not applicable,Not applicable,=,1000,1210,Not applicable,Not applicable,kg/m³,Published value,Printed specimen,Not applicable,Not published,not-stated,Not published,not-stated,Not applicable,Not applicable,23°C,23℃ ISO 1183,ISO 1183,Not applicable,Not applicable,Not published,R-SUNLU-bbd3e778-b424-49b7-b203-058327f2f6fc,p. 1: Density ISO 1183 23℃ g/cm3,"Added 2026-09-19 (m65-batch-b08-sunlu): re-read from the source document, page 1 (SHA-256 recorded in sources.csv).",Not applicable
V004723,M001,G001-42,Tensile strength (endpoint unspecified),40 ± 3 MPa,MPa,40,3,Not applicable,=,1,40,3,Not applicable,MPa,Published value,Printed specimen,XY,Not published,not-stated,Not published,not-stated,Not applicable,Not applicable,Not published,50 mm/min ISO 527/2,ISO 527,Not applicable,Not applicable,Not published,R-SUNLU-225ab1bc-a40a-435b-8d20-a2745303674b,p. 1: (X-Y) Tensile Strength ISO 527/2 50 mm/min MPa,"Added 2026-09-19 (m65-batch-b08-sunlu): re-read from the source document, page 1 (SHA-256 recorded in sources.csv).",Not applicable
V004724,M001,G001-42,Elongation at break,14 ± 4 %,%,14,4,Not applicable,=,1,14,4,Not applicable,%,Published value,Printed specimen,XY,Not published,not-stated,Not published,not-stated,Not applicable,Not applicable,Not published,50 mm/min ISO 527/2,ISO 527,Not applicable,Not applicable,Not published,R-SUNLU-225ab1bc-a40a-435b-8d20-a2745303674b,p. 1: (X-Y) Elongation at break ISO 527/2 50 mm/min %,"Added 2026-09-19 (m65-batch-b08-sunlu): re-read from the source document, page 1 (SHA-256 recorded in sources.csv).",Not applicable
V004725,M001,G001-42,Flexural strength,73 ± 5 MPa,MPa,73,5,Not applicable,=,1,73,5,Not applicable,MPa,Published value,Printed specimen,XY,Not published,not-stated,Not published,not-stated,Not applicable,Not applicable,Not published,2 mm/min ISO 178,ISO 178,Not applicable,Not applicable,Not published,R-SUNLU-225ab1bc-a40a-435b-8d20-a2745303674b,p. 1: (X-Y) Flexural Strength ISO 178 2 mm/min MPa,"Added 2026-09-19 (m65-batch-b08-sunlu): re-read from the source document, page 1 (SHA-256 recorded in sources.csv).",Not applicable
V004726,M001,G001-42,Flexural modulus,3290 ± 300 MPa,MPa,3290,300,Not applicable,=,0.001,3.29,0.3,Not applicable,GPa,Published value,Printed specimen,XY,Not published,not-stated,Not published,not-stated,Not applicable,Not applicable,Not published,2 mm/min ISO 178,ISO 178,Not applicable,Not applicable,Not published,R-SUNLU-225ab1bc-a40a-435b-8d20-a2745303674b,p. 1: (X-Y) Flexural Modulus ISO 178 2 mm/min MPa,"Added 2026-09-19 (m65-batch-b08-sunlu): re-read from the source document, page 1 (SHA-256 recorded in sources.csv).",Not applicable
V004727,M001,G001-42,Izod impact strength,4.5 ± 1.5 KJ/m2,KJ/m2,4.5,1.5,Not applicable,=,1,4.5,1.5,Not applicable,kJ/m²,Published value,Printed specimen,XY,Not published,not-stated,Not published,not-stated,Not applicable,Not applicable,23°C,23℃ KJ/m2 Specimen ISO 180,ISO 180,Not applicable,Notched,Not published,R-SUNLU-225ab1bc-a40a-435b-8d20-a2745303674b,p. 1: (X-Y) Izod Impact Strength of Notched ISO 180 23℃ KJ/m2 Specimen,"Added 2026-09-19 (m65-batch-b08-sunlu): re-read from the source document, page 1 (SHA-256 recorded in sources.csv).",Not applicable
V004728,M001,G001-42,Izod impact strength,5 ± 1.5 KJ/m2,KJ/m2,5,1.5,Not applicable,=,1,5,1.5,Not applicable,kJ/m²,Published value,Printed specimen,ZX,Not published,not-stated,Not published,not-stated,Not applicable,Not applicable,23°C,23℃ KJ/m2 Specimen ISO 180,ISO 180,Not applicable,Unnotched,Not published,R-SUNLU-225ab1bc-a40a-435b-8d20-a2745303674b,p. 1: (Z-X) Izod Impact Strength of Unnotched ISO 180 23℃ KJ/m2 Specimen,"Added 2026-09-19 (m65-batch-b08-sunlu): re-read from the source document, page 1 (SHA-256 recorded in sources.csv).",Not applicable
V004729,M001,G001-42,Hardness,86.5,Shore (scale not specified by source),86.5,Not applicable,Not applicable,=,1,86.5,Not applicable,Not applicable,Shore (scale not specified by source),Published value,Printed specimen,Not applicable,Not published,not-stated,Not published,not-stated,Not applicable,Not applicable,23°C,23℃ HA/HD ISO 868,ISO 868,Not applicable,Not applicable,Not published,R-SUNLU-225ab1bc-a40a-435b-8d20-a2745303674b,p. 1: Shore Hardness ISO 868 23℃ HA/HD,"Added 2026-09-19 (m65-batch-b08-sunlu): re-read from the source document, page 1 (SHA-256 recorded in sources.csv).",Not applicable
V004730,M001,G001-42,HDT,56.5 ± 3 ℃,℃,56.5,3,Not applicable,=,1,56.5,3,Not applicable,°C,Published value,Printed specimen,XY,Not published,not-stated,Not published,not-stated,Not applicable,Not applicable,Not published,0.45 MPa ISO 75,ISO 75,0.45,Not applicable,Not published,R-SUNLU-225ab1bc-a40a-435b-8d20-a2745303674b,p. 1: X-Y) Heat Distortion (HDT) ISO 75 0.45 MPa ℃,"Added 2026-09-19 (m65-batch-b08-sunlu): re-read from the source document, page 1 (SHA-256 recorded in sources.csv).",Not applicable
V004731,M001,G001-42,Glass transition temperature,67.5 ℃,℃,67.5,Not applicable,Not applicable,=,1,67.5,Not applicable,Not applicable,°C,Published value,Printed specimen,Not applicable,Not published,not-stated,Not published,not-stated,Not applicable,Not applicable,Not published,ISO 11357-2,ISO 11357,Not applicable,Not applicable,Not published,R-SUNLU-225ab1bc-a40a-435b-8d20-a2745303674b,p. 1: Glass Transition (Tg) ISO 11357-2 10 ℃/min ℃,"Added 2026-09-19 (m65-batch-b08-sunlu): re-read from the source document, page 1 (SHA-256 recorded in sources.csv).",Not applicable
V004732,M001,G001-42,Melting temperature,168.3 ℃,℃,168.3,Not applicable,Not applicable,=,1,168.3,Not applicable,Not applicable,°C,Published value,Printed specimen,Not applicable,Not published,not-stated,Not published,not-stated,Not applicable,Not applicable,Not published,ISO 11357-3,ISO 11357,Not applicable,Not applicable,Not published,R-SUNLU-225ab1bc-a40a-435b-8d20-a2745303674b,p. 1: Melting Temperature ISO 11357-3 10 ℃/min ℃,"Added 2026-09-19 (m65-batch-b08-sunlu): re-read from the source document, page 1 (SHA-256 recorded in sources.csv).",Not applicable
V004733,M001,G001-42,Melt mass-flow rate,10.2 ± 3 g/10 min,g/10 min,10.2,3,Not applicable,=,1,10.2,3,Not applicable,g/10 min,Published value,Printed specimen,Not applicable,Not published,not-stated,Not published,not-stated,Not applicable,Not applicable,190°C,190℃/2.16 kg ISO 1133,ISO 1133,Not applicable,Not applicable,Not published,R-SUNLU-225ab1bc-a40a-435b-8d20-a2745303674b,p. 1: Melt Mass-flow Rate ISO 1133 190℃/2.16 kg g/10 min,"Added 2026-09-19 (m65-batch-b08-sunlu): re-read from the source document, page 1 (SHA-256 recorded in sources.csv).",Not applicable
V004734,M001,G001-42,Density,1.27 g/cm3,g/cm3,1.27,Not applicable,Not applicable,=,1000,1270,Not applicable,Not applicable,kg/m³,Published value,Printed specimen,Not applicable,Not published,not-stated,Not published,not-stated,Not applicable,Not applicable,23°C,23℃ ISO 1183,ISO 1183,Not applicable,Not applicable,Not published,R-SUNLU-225ab1bc-a40a-435b-8d20-a2745303674b,p. 1: Density ISO 1183 23℃ g/cm3,"Added 2026-09-19 (m65-batch-b08-sunlu): re-read from the source document, page 1 (SHA-256 recorded in sources.csv).",Not applicable
V004735,M020,G020-20,Tensile strength (endpoint unspecified),46 ± 5 MPa,MPa,46,5,Not applicable,=,1,46,5,Not applicable,MPa,Published value,Printed specimen,XY,Not published,not-stated,Not published,not-stated,Not applicable,Not applicable,Not published,50 mm/min ISO 527/2,ISO 527,Not applicable,Not applicable,Not published,R-SUNLU-ccf53a55-5b58-49fa-b1d9-08f94c0a4b28,p. 1: (X-Y) Tensile Strength ISO 527/2 50 mm/min MPa,"Added 2026-09-19 (m65-batch-b08-sunlu): re-read from the source document, page 1 (SHA-256 recorded in sources.csv).",Not applicable
V004736,M020,G020-20,Elongation at break,14 ± 5 %,%,14,5,Not applicable,=,1,14,5,Not applicable,%,Published value,Printed specimen,XY,Not published,not-stated,Not published,not-stated,Not applicable,Not applicable,Not published,50 mm/min ISO 527/2,ISO 527,Not applicable,Not applicable,Not published,R-SUNLU-ccf53a55-5b58-49fa-b1d9-08f94c0a4b28,p. 1: (X-Y) Elongation at break ISO 527/2 50 mm/min %,"Added 2026-09-19 (m65-batch-b08-sunlu): re-read from the source document, page 1 (SHA-256 recorded in sources.csv).",Not applicable
V004737,M020,G020-20,Flexural strength,75 ± 6 MPa,MPa,75,6,Not applicable,=,1,75,6,Not applicable,MPa,Published value,Printed specimen,XY,Not published,not-stated,Not published,not-stated,Not applicable,Not applicable,Not published,2 mm/min ISO 178,ISO 178,Not applicable,Not applicable,Not published,R-SUNLU-ccf53a55-5b58-49fa-b1d9-08f94c0a4b28,p. 1: (X-Y) Flexural Strength ISO 178 2 mm/min MPa,"Added 2026-09-19 (m65-batch-b08-sunlu): re-read from the source document, page 1 (SHA-256 recorded in sources.csv).",Not applicable
V004738,M020,G020-20,Flexural modulus,2650 ± 200 MPa,MPa,2650,200,Not applicable,=,0.001,2.65,0.2,Not applicable,GPa,Published value,Printed specimen,XY,Not published,not-stated,Not published,not-stated,Not applicable,Not applicable,Not published,2 mm/min ISO 178,ISO 178,Not applicable,Not applicable,Not published,R-SUNLU-ccf53a55-5b58-49fa-b1d9-08f94c0a4b28,p. 1: (X-Y) Flexural Modulus ISO 178 2 mm/min MPa,"Added 2026-09-19 (m65-batch-b08-sunlu): re-read from the source document, page 1 (SHA-256 recorded in sources.csv).",Not applicable
V004739,M020,G020-20,Izod impact strength,3 ± 1.5 KJ/m2,KJ/m2,3,1.5,Not applicable,=,1,3,1.5,Not applicable,kJ/m²,Published value,Printed specimen,XY,Not published,not-stated,Not published,not-stated,Not applicable,Not applicable,23°C,23℃ KJ/m2 Specimen ISO 180,ISO 180,Not applicable,Notched,Not published,R-SUNLU-ccf53a55-5b58-49fa-b1d9-08f94c0a4b28,p. 1: (X-Y) Izod Impact Strength of Notched ISO 180 23℃ KJ/m2 Specimen,"Added 2026-09-19 (m65-batch-b08-sunlu): re-read from the source document, page 1 (SHA-256 recorded in sources.csv).",Not applicable
V004740,M020,G020-20,Izod impact strength,4.5 ± 2 KJ/m2,KJ/m2,4.5,2,Not applicable,=,1,4.5,2,Not applicable,kJ/m²,Published value,Printed specimen,ZX,Not published,not-stated,Not published,not-stated,Not applicable,Not applicable,23°C,23℃ KJ/m2 Specimen ISO 180,ISO 180,Not applicable,Unnotched,Not published,R-SUNLU-ccf53a55-5b58-49fa-b1d9-08f94c0a4b28,p. 1: (Z-X) Izod Impact Strength of Unnotched ISO 180 23℃ KJ/m2 Specimen,"Added 2026-09-19 (m65-batch-b08-sunlu): re-read from the source document, page 1 (SHA-256 recorded in sources.csv).",Not applicable
V004741,M020,G020-20,Hardness,79,Shore (scale not specified by source),79,Not applicable,Not applicable,=,1,79,Not applicable,Not applicable,Shore (scale not specified by source),Published value,Printed specimen,Not applicable,Not published,not-stated,Not published,not-stated,Not applicable,Not applicable,23°C,23℃ HA/HD ISO 868,ISO 868,Not applicable,Not applicable,Not published,R-SUNLU-ccf53a55-5b58-49fa-b1d9-08f94c0a4b28,p. 1: Shore Hardness ISO 868 23℃ HA/HD,"Added 2026-09-19 (m65-batch-b08-sunlu): re-read from the source document, page 1 (SHA-256 recorded in sources.csv).",Not applicable
V004742,M020,G020-20,HDT,70 ± 2 ℃,℃,70,2,Not applicable,=,1,70,2,Not applicable,°C,Published value,Printed specimen,XY,Not published,not-stated,Not published,not-stated,Not applicable,Not applicable,Not published,0.45 MPa ISO 75,ISO 75,0.45,Not applicable,Not published,R-SUNLU-ccf53a55-5b58-49fa-b1d9-08f94c0a4b28,p. 1: (X-Y) Heat Distortion (HDT) ISO 75 0.45 MPa ℃,"Added 2026-09-19 (m65-batch-b08-sunlu): re-read from the source document, page 1 (SHA-256 recorded in sources.csv).",Not applicable
V004743,M020,G020-20,Glass transition temperature,65.5 ℃,℃,65.5,Not applicable,Not applicable,=,1,65.5,Not applicable,Not applicable,°C,Published value,Printed specimen,Not applicable,Not published,not-stated,Not published,not-stated,Not applicable,Not applicable,Not published,ISO 11357-2,ISO 11357,Not applicable,Not applicable,Not published,R-SUNLU-ccf53a55-5b58-49fa-b1d9-08f94c0a4b28,p. 1: Glass Transition (Tg) ISO 11357-2 10 ℃/min ℃,"Added 2026-09-19 (m65-batch-b08-sunlu): re-read from the source document, page 1 (SHA-256 recorded in sources.csv).",Not applicable
V004744,M020,G020-20,Melting temperature,128 ℃,℃,128,Not applicable,Not applicable,=,1,128,Not applicable,Not applicable,°C,Published value,Printed specimen,Not applicable,Not published,not-stated,Not published,not-stated,Not applicable,Not applicable,Not published,ISO 11357-3,ISO 11357,Not applicable,Not applicable,Not published,R-SUNLU-ccf53a55-5b58-49fa-b1d9-08f94c0a4b28,p. 1: Melting Temperature ISO 11357-3 10 ℃/min ℃,"Added 2026-09-19 (m65-batch-b08-sunlu): re-read from the source document, page 1 (SHA-256 recorded in sources.csv).",Not applicable
V004745,M020,G020-20,Melt mass-flow rate,4.4 ± 2 g/10 min,g/10 min,4.4,2,Not applicable,=,1,4.4,2,Not applicable,g/10 min,Published value,Printed specimen,Not applicable,Not published,not-stated,Not published,not-stated,Not applicable,Not applicable,210°C,210℃/2.16 kg ISO 1133,ISO 1133,Not applicable,Not applicable,Not published,R-SUNLU-ccf53a55-5b58-49fa-b1d9-08f94c0a4b28,p. 1: Melt Mass-flow Rate ISO 1133 210℃/2.16 kg g/10 min,"Added 2026-09-19 (m65-batch-b08-sunlu): re-read from the source document, page 1 (SHA-256 recorded in sources.csv).",Not applicable
V004746,M020,G020-20,Density,1.28 g/cm3,g/cm3,1.28,Not applicable,Not applicable,=,1000,1280,Not applicable,Not applicable,kg/m³,Published value,Printed specimen,Not applicable,Not published,not-stated,Not published,not-stated,Not applicable,Not applicable,23°C,23℃ ISO 1183,ISO 1183,Not applicable,Not applicable,Not published,R-SUNLU-ccf53a55-5b58-49fa-b1d9-08f94c0a4b28,p. 1: Density ISO 1183 23℃ g/cm3,"Added 2026-09-19 (m65-batch-b08-sunlu): re-read from the source document, page 1 (SHA-256 recorded in sources.csv).",Not applicable
V004747,M015,G015-02,Tensile strength (endpoint unspecified),43.3 ± 6 MPa,MPa,43.3,6,Not applicable,=,1,43.3,6,Not applicable,MPa,Published value,Printed specimen,XY,Not published,not-stated,Not published,not-stated,Not applicable,Not applicable,Not published,50 mm/min ISO 527/2,ISO 527,Not applicable,Not applicable,Not published,R-SUNLU-cc96ba09-b739-4afb-851f-bcdd5f02dc2b,p. 1: (X-Y) Tensile Strength ISO 527/2 50 mm/min MPa,"Added 2026-09-19 (m65-batch-b08-sunlu): re-read from the source document, page 1 (SHA-256 recorded in sources.csv).",Not applicable
