Repository: faridbnv/h2c-materials

# Filament Atlas

**Live: [pdynamics.ca/h2c-materials](https://pdynamics.ca/h2c-materials/)** · one HTML page, with a page of its own for
each well-documented material beside it, that also runs offline from a file, with no server.

## What it is

Filament Atlas is a tool for a small engineering team choosing a 3D-printing filament for the team's Bambu Lab H2C
printer. It was the H2C Material Selector until 2026-10-16; the built file keeps that name. You say what a part must
do (survive 100 °C, be at least this stiff, be as light as possible), and it answers in two steps:

- **Which kinds of filament** (PLA, PETG, carbon-filled nylon and so on) can do it, and whether the H2C can print them.

File: data/tables/measurements.csv (part 82 of 82)
MeasurementID,MaterialID,GradeID,Property,Raw value,Raw unit,Raw numeric,Raw uncertainty ±,Raw upper bound,Operator,Conversion factor,Normalized value,Normalized uncertainty ±,Normalized upper bound,Normalized unit,Data status,Specimen type,Direction,Moisture condition,Moisture state,Post-processing,Post-processing state,Anneal °C,Anneal h,Test temperature,Standard / load,Standards,Test load MPa,Notch,Specimen / print parameters,SourceID,Locator,Notes,Parse review
V004748,M015,G015-02,Elongation at break,16.3 ± 5 %,%,16.3,5,Not applicable,=,1,16.3,5,Not applicable,%,Published value,Printed specimen,XY,Not published,not-stated,Not published,not-stated,Not applicable,Not applicable,Not published,50 mm/min ISO 527/2,ISO 527,Not applicable,Not applicable,Not published,R-SUNLU-cc96ba09-b739-4afb-851f-bcdd5f02dc2b,p. 1: (X-Y) Elongation at break ISO 527/2 50 mm/min %,"Added 2026-09-19 (m65-batch-b08-sunlu): re-read from the source document, page 1 (SHA-256 recorded in sources.csv).",Not applicable
V004749,M015,G015-02,Flexural strength,80.3 ± 10 MPa,MPa,80.3,10,Not applicable,=,1,80.3,10,Not applicable,MPa,Published value,Printed specimen,XY,Not published,not-stated,Not published,not-stated,Not applicable,Not applicable,Not published,2 mm/min ISO 178,ISO 178,Not applicable,Not applicable,Not published,R-SUNLU-cc96ba09-b739-4afb-851f-bcdd5f02dc2b,p. 1: (X-Y) Flexural Strength ISO 178 2 mm/min MPa,"Added 2026-09-19 (m65-batch-b08-sunlu): re-read from the source document, page 1 (SHA-256 recorded in sources.csv).",Not applicable
V004750,M015,G015-02,Flexural modulus,3273 ± 300 MPa,MPa,3273,300,Not applicable,=,0.001,3.273,0.3,Not applicable,GPa,Published value,Printed specimen,XY,Not published,not-stated,Not published,not-stated,Not applicable,Not applicable,Not published,2 mm/min ISO 178,ISO 178,Not applicable,Not applicable,Not published,R-SUNLU-cc96ba09-b739-4afb-851f-bcdd5f02dc2b,p. 1: (X-Y) Flexural Modulus ISO 178 2 mm/min MPa,"Added 2026-09-19 (m65-batch-b08-sunlu): re-read from the source document, page 1 (SHA-256 recorded in sources.csv).",Not applicable
V004751,M015,G015-02,Izod impact strength,3.8 ± 2 KJ/m2,KJ/m2,3.8,2,Not applicable,=,1,3.8,2,Not applicable,kJ/m²,Published value,Printed specimen,XY,Not published,not-stated,Not published,not-stated,Not applicable,Not applicable,23°C,23℃ KJ/m2 Specimen ISO 180,ISO 180,Not applicable,Notched,Not published,R-SUNLU-cc96ba09-b739-4afb-851f-bcdd5f02dc2b,p. 1: (X-Y) Izod Impact Strength of Notched ISO 180 23℃ KJ/m2 Specimen,"Added 2026-09-19 (m65-batch-b08-sunlu): re-read from the source document, page 1 (SHA-256 recorded in sources.csv).",Not applicable
V004752,M015,G015-02,Izod impact strength,15 ± 5 KJ/m2,KJ/m2,15,5,Not applicable,=,1,15,5,Not applicable,kJ/m²,Published value,Printed specimen,ZX,Not published,not-stated,Not published,not-stated,Not applicable,Not applicable,23°C,23℃ KJ/m2 Specimen ISO 180,ISO 180,Not applicable,Unnotched,Not published,R-SUNLU-cc96ba09-b739-4afb-851f-bcdd5f02dc2b,p. 1: (Z-X) Izod Impact Strength of Unnotched ISO 180 23℃ KJ/m2 Specimen,"Added 2026-09-19 (m65-batch-b08-sunlu): re-read from the source document, page 1 (SHA-256 recorded in sources.csv).",Not applicable
V004753,M015,G015-02,Hardness,82,Shore D,82,Not applicable,Not applicable,=,1,82,Not applicable,Not applicable,Shore D,Published value,Printed specimen,Not applicable,Not published,not-stated,Not published,not-stated,Not applicable,Not applicable,23°C,23℃ HA/HD ISO 868,ISO 868,Not applicable,Not applicable,Not published,R-SUNLU-cc96ba09-b739-4afb-851f-bcdd5f02dc2b,p. 1: Shore Hardness ISO 868 23℃ HA/HD,"Added 2026-09-19 (m65-batch-b08-sunlu): re-read from the source document, page 1 (SHA-256 recorded in sources.csv).",Not applicable
V004754,M015,G015-02,HDT,54.6 ± 3 ℃,℃,54.6,3,Not applicable,=,1,54.6,3,Not applicable,°C,Published value,Printed specimen,XY,Not published,not-stated,Not published,not-stated,Not applicable,Not applicable,Not published,0.45 MPa ISO 75,ISO 75,0.45,Not applicable,Not published,R-SUNLU-cc96ba09-b739-4afb-851f-bcdd5f02dc2b,p. 1: (X-Y) Heat Distortion (HDT) ISO 75 0.45 MPa ℃,"Added 2026-09-19 (m65-batch-b08-sunlu): re-read from the source document, page 1 (SHA-256 recorded in sources.csv).",Not applicable
V004755,M015,G015-02,Glass transition temperature,60.9 ℃,℃,60.9,Not applicable,Not applicable,=,1,60.9,Not applicable,Not applicable,°C,Published value,Printed specimen,Not applicable,Not published,not-stated,Not published,not-stated,Not applicable,Not applicable,Not published,ISO 11357-2,ISO 11357,Not applicable,Not applicable,Not published,R-SUNLU-cc96ba09-b739-4afb-851f-bcdd5f02dc2b,p. 1: Glass Transition (Tg) ISO 11357-2 10 ℃/min ℃,"Added 2026-09-19 (m65-batch-b08-sunlu): re-read from the source document, page 1 (SHA-256 recorded in sources.csv).",Not applicable
V004756,M015,G015-02,Melting temperature,167 ℃,℃,167,Not applicable,Not applicable,=,1,167,Not applicable,Not applicable,°C,Published value,Printed specimen,Not applicable,Not published,not-stated,Not published,not-stated,Not applicable,Not applicable,Not published,ISO 11357-3,ISO 11357,Not applicable,Not applicable,Not published,R-SUNLU-cc96ba09-b739-4afb-851f-bcdd5f02dc2b,p. 1: Melting Temperature ISO 11357-3 10 ℃/min ℃,"Added 2026-09-19 (m65-batch-b08-sunlu): re-read from the source document, page 1 (SHA-256 recorded in sources.csv).",Not applicable
V004757,M015,G015-02,Melt mass-flow rate,5.46 ± 2.5 g/10 min,g/10 min,5.46,2.5,Not applicable,=,1,5.46,2.5,Not applicable,g/10 min,Published value,Printed specimen,Not applicable,Not published,not-stated,Not published,not-stated,Not applicable,Not applicable,190°C,190℃/2.16 kg ISO 1133,ISO 1133,Not applicable,Not applicable,Not published,R-SUNLU-cc96ba09-b739-4afb-851f-bcdd5f02dc2b,p. 1: Melt Mass-flow Rate ISO 1133 190℃/2.16 kg g/10 min,"Added 2026-09-19 (m65-batch-b08-sunlu): re-read from the source document, page 1 (SHA-256 recorded in sources.csv).",Not applicable
V004758,M015,G015-02,Density,1.22 g/cm3,g/cm3,1.22,Not applicable,Not applicable,=,1000,1220,Not applicable,Not applicable,kg/m³,Published value,Printed specimen,Not applicable,Not published,not-stated,Not published,not-stated,Not applicable,Not applicable,23°C,23℃ ISO 1183,ISO 1183,Not applicable,Not applicable,Not published,R-SUNLU-cc96ba09-b739-4afb-851f-bcdd5f02dc2b,p. 1: Density ISO 1183 23℃ g/cm3,"Added 2026-09-19 (m65-batch-b08-sunlu): re-read from the source document, page 1 (SHA-256 recorded in sources.csv).",Not applicable
V004759,M024,G024-06,Tensile strength (endpoint unspecified),32 ± 4 MPa,MPa,32,4,Not applicable,=,1,32,4,Not applicable,MPa,Published value,Printed specimen,XY,Not published,not-stated,Not published,not-stated,Not applicable,Not applicable,Not published,50 mm/min ISO 527/2,ISO 527,Not applicable,Not applicable,Not published,R-SUNLU-433432a8-dfcb-485e-bd8e-a7be94dda4ce,p. 1: (X-Y) Tensile Strength ISO 527/2 50 mm/min MPa,"Added 2026-09-19 (m65-batch-b08-sunlu): re-read from the source document, page 1 (SHA-256 recorded in sources.csv).",Not applicable
V004760,M024,G024-06,Elongation at break,14 ± 3 %,%,14,3,Not applicable,=,1,14,3,Not applicable,%,Published value,Printed specimen,XY,Not published,not-stated,Not published,not-stated,Not applicable,Not applicable,Not published,50 mm/min ISO 527/2,ISO 527,Not applicable,Not applicable,Not published,R-SUNLU-433432a8-dfcb-485e-bd8e-a7be94dda4ce,p. 1: (X-Y) Elongation at break ISO 527/2 50 mm/min %,"Added 2026-09-19 (m65-batch-b08-sunlu): re-read from the source document, page 1 (SHA-256 recorded in sources.csv).",Not applicable
V004761,M024,G024-06,Flexural strength,55.5 ± 5 MPa,MPa,55.5,5,Not applicable,=,1,55.5,5,Not applicable,MPa,Published value,Printed specimen,XY,Not published,not-stated,Not published,not-stated,Not applicable,Not applicable,Not published,2 mm/min ISO 178,ISO 178,Not applicable,Not applicable,Not published,R-SUNLU-433432a8-dfcb-485e-bd8e-a7be94dda4ce,p. 1: (X-Y) Flexural Strength ISO 178 2 mm/min MPa,"Added 2026-09-19 (m65-batch-b08-sunlu): re-read from the source document, page 1 (SHA-256 recorded in sources.csv).",Not applicable
V004762,M024,G024-06,Flexural modulus,1960 ± 200 MPa,MPa,1960,200,Not applicable,=,0.001,1.96,0.2,Not applicable,GPa,Published value,Printed specimen,XY,Not published,not-stated,Not published,not-stated,Not applicable,Not applicable,Not published,2 mm/min ISO 178,ISO 178,Not applicable,Not applicable,Not published,R-SUNLU-433432a8-dfcb-485e-bd8e-a7be94dda4ce,p. 1: (X-Y) Flexural Modulus ISO 178 2 mm/min MPa,"Added 2026-09-19 (m65-batch-b08-sunlu): re-read from the source document, page 1 (SHA-256 recorded in sources.csv).",Not applicable
V004763,M024,G024-06,Izod impact strength,7 ± 2 KJ/m2,KJ/m2,7,2,Not applicable,=,1,7,2,Not applicable,kJ/m²,Published value,Printed specimen,XY,Not published,not-stated,Not published,not-stated,Not applicable,Not applicable,23°C,23℃ KJ/m2 Specimen ISO 180,ISO 180,Not applicable,Notched,Not published,R-SUNLU-433432a8-dfcb-485e-bd8e-a7be94dda4ce,p. 1: (X-Y) Izod Impact Strength of Notched ISO 180 23℃ KJ/m2 Specimen,"Added 2026-09-19 (m65-batch-b08-sunlu): re-read from the source document, page 1 (SHA-256 recorded in sources.csv).",Not applicable
V004764,M024,G024-06,Izod impact strength,5.5 ± 1.5 KJ/m2,KJ/m2,5.5,1.5,Not applicable,=,1,5.5,1.5,Not applicable,kJ/m²,Published value,Printed specimen,ZX,Not published,not-stated,Not published,not-stated,Not applicable,Not applicable,23°C,23℃ KJ/m2 Specimen ISO 180,ISO 180,Not applicable,Unnotched,Not published,R-SUNLU-433432a8-dfcb-485e-bd8e-a7be94dda4ce,p. 1: (Z-X) Izod Impact Strength of Unnotched ISO 180 23℃ KJ/m2 Specimen,"Added 2026-09-19 (m65-batch-b08-sunlu): re-read from the source document, page 1 (SHA-256 recorded in sources.csv).",Not applicable
V004765,M024,G024-06,Hardness,71,Shore (scale not specified by source),71,Not applicable,Not applicable,=,1,71,Not applicable,Not applicable,Shore (scale not specified by source),Published value,Printed specimen,Not applicable,Not published,not-stated,Not published,not-stated,Not applicable,Not applicable,23°C,23℃ HA/HD ISO 868,ISO 868,Not applicable,Not applicable,Not published,R-SUNLU-433432a8-dfcb-485e-bd8e-a7be94dda4ce,p. 1: Shore Hardness ISO 868 23℃ HA/HD,"Added 2026-09-19 (m65-batch-b08-sunlu): re-read from the source document, page 1 (SHA-256 recorded in sources.csv).",Not applicable
V004766,M024,G024-06,HDT,71 ± 3 ℃,℃,71,3,Not applicable,=,1,71,3,Not applicable,°C,Published value,Printed specimen,XY,Not published,not-stated,Not published,not-stated,Not applicable,Not applicable,Not published,0.45 MPa ISO 75,ISO 75,0.45,Not applicable,Not published,R-SUNLU-433432a8-dfcb-485e-bd8e-a7be94dda4ce,p. 1: (X-Y) Heat Distortion (HDT) ISO 75 0.45 MPa ℃,"Added 2026-09-19 (m65-batch-b08-sunlu): re-read from the source document, page 1 (SHA-256 recorded in sources.csv).",Not applicable
V004767,M024,G024-06,Glass transition temperature,65 ℃,℃,65,Not applicable,Not applicable,=,1,65,Not applicable,Not applicable,°C,Published value,Printed specimen,Not applicable,Not published,not-stated,Not published,not-stated,Not applicable,Not applicable,Not published,ISO 11357-2,ISO 11357,Not applicable,Not applicable,Not published,R-SUNLU-433432a8-dfcb-485e-bd8e-a7be94dda4ce,p. 1: Glass Transition (Tg) ISO 11357-2 10 ℃/min ℃,"Added 2026-09-19 (m65-batch-b08-sunlu): re-read from the source document, page 1 (SHA-256 recorded in sources.csv).",Not applicable
V004768,M024,G024-06,Melt mass-flow rate,5.7 ± 1.5 g/10 min,g/10 min,5.7,1.5,Not applicable,=,1,5.7,1.5,Not applicable,g/10 min,Published value,Printed specimen,Not applicable,Not published,not-stated,Not published,not-stated,Not applicable,Not applicable,210°C,210℃/2.16 kg ISO 1133,ISO 1133,Not applicable,Not applicable,Not published,R-SUNLU-433432a8-dfcb-485e-bd8e-a7be94dda4ce,p. 1: Melt Mass-flow Rate ISO 1133 210℃/2.16 kg g/10 min,"Added 2026-09-19 (m65-batch-b08-sunlu): re-read from the source document, page 1 (SHA-256 recorded in sources.csv).",Not applicable
V004769,M024,G024-06,Density,1.23 g/cm3,g/cm3,1.23,Not applicable,Not applicable,=,1000,1230,Not applicable,Not applicable,kg/m³,Published value,Printed specimen,Not applicable,Not published,not-stated,Not published,not-stated,Not applicable,Not applicable,23°C,23℃ ISO 1183,ISO 1183,Not applicable,Not applicable,Not published,R-SUNLU-433432a8-dfcb-485e-bd8e-a7be94dda4ce,p. 1: Density ISO 1183 23℃ g/cm3,"Added 2026-09-19 (m65-batch-b08-sunlu): re-read from the source document, page 1 (SHA-256 recorded in sources.csv).",Not applicable
V004770,M039,G039-19,Tensile strength (endpoint unspecified),31 ± 3 MPa,MPa,31,3,Not applicable,=,1,31,3,Not applicable,MPa,Published value,Printed specimen,XY,Not published,not-stated,Not published,not-stated,Not applicable,Not applicable,Not published,50 mm/min ISO 527/2,ISO 527,Not applicable,Not applicable,Not published,R-SUNLU-e8b9c06a-4b93-46cb-9532-d9deb185a7c8,p. 1: (X-Y) Tensile Strength ISO 527/2 50 mm/min MPa,"Added 2026-09-19 (m65-batch-b08-sunlu): re-read from the source document, page 1 (SHA-256 recorded in sources.csv).",Not applicable
V004771,M039,G039-19,Elongation at break,900 %,%,900,Not applicable,Not applicable,>,1,900,Not applicable,Not applicable,%,Published value,Printed specimen,XY,Not published,not-stated,Not published,not-stated,Not applicable,Not applicable,Not published,50 mm/min ISO 527/2,ISO 527,Not applicable,Not applicable,Not published,R-SUNLU-e8b9c06a-4b93-46cb-9532-d9deb185a7c8,p. 1: (X-Y) Elongation at break ISO 527/2 50 mm/min %,"Added 2026-09-19 (m65-batch-b08-sunlu): re-read from the source document, page 1 (SHA-256 recorded in sources.csv).",Not applicable
V004772,M039,G039-19,Izod impact strength,47 ± 5 KJ/m2,KJ/m2,47,5,Not applicable,=,1,47,5,Not applicable,kJ/m²,Published value,Printed specimen,XY,Not published,not-stated,Not published,not-stated,Not applicable,Not applicable,23°C,23℃ KJ/m2 Specimen ISO 180,ISO 180,Not applicable,Notched,Not published,R-SUNLU-e8b9c06a-4b93-46cb-9532-d9deb185a7c8,p. 1: (X-Y) Izod Impact Strength of Notched ISO 180 23℃ KJ/m2 Specimen,"Added 2026-09-19 (m65-batch-b08-sunlu): re-read from the source document, page 1 (SHA-256 recorded in sources.csv).",Not applicable
V004773,M039,G039-19,Izod impact strength,38 ± 5 KJ/m2,KJ/m2,38,5,Not applicable,=,1,38,5,Not applicable,kJ/m²,Published value,Printed specimen,ZX,Not published,not-stated,Not published,not-stated,Not applicable,Not applicable,23°C,23℃ KJ/m2 Specimen ISO 180,ISO 180,Not applicable,Unnotched,Not published,R-SUNLU-e8b9c06a-4b93-46cb-9532-d9deb185a7c8,p. 1: (Z-X) Izod Impact Strength of Unnotched ISO 180 23℃ KJ/m2 Specimen,"Added 2026-09-19 (m65-batch-b08-sunlu): re-read from the source document, page 1 (SHA-256 recorded in sources.csv).",Not applicable
V004774,M039,G039-19,Hardness,95,Shore (scale not specified by source),95,Not applicable,Not applicable,=,1,95,Not applicable,Not applicable,Shore (scale not specified by source),Published value,Printed specimen,Not applicable,Not published,not-stated,Not published,not-stated,Not applicable,Not applicable,23°C,23℃ HA/HD ISO 868,ISO 868,Not applicable,Not applicable,Not published,R-SUNLU-e8b9c06a-4b93-46cb-9532-d9deb185a7c8,p. 1: Shore Hardness ISO 868 23℃ HA/HD,"Added 2026-09-19 (m65-batch-b08-sunlu): re-read from the source document, page 1 (SHA-256 recorded in sources.csv).",Not applicable
V004775,M039,G039-19,Melt mass-flow rate,28 ± 3 g/10 min,g/10 min,28,3,Not applicable,=,1,28,3,Not applicable,g/10 min,Published value,Printed specimen,Not applicable,Not published,not-stated,Not published,not-stated,Not applicable,Not applicable,190°C,190℃/2.16 kg ISO 1133,ISO 1133,Not applicable,Not applicable,Not published,R-SUNLU-e8b9c06a-4b93-46cb-9532-d9deb185a7c8,p. 1: Melt Mass-flow Rate ISO 1133 190℃/2.16 kg g/10 min,"Added 2026-09-19 (m65-batch-b08-sunlu): re-read from the source document, page 1 (SHA-256 recorded in sources.csv).",Not applicable
V004776,M039,G039-19,Density,1.21 g/cm3,g/cm3,1.21,Not applicable,Not applicable,=,1000,1210,Not applicable,Not applicable,kg/m³,Published value,Printed specimen,Not applicable,Not published,not-stated,Not published,not-stated,Not applicable,Not applicable,23°C,23℃ ISO 1183,ISO 1183,Not applicable,Not applicable,Not published,R-SUNLU-e8b9c06a-4b93-46cb-9532-d9deb185a7c8,p. 1: Density ISO 1183 23℃ g/cm3,"Added 2026-09-19 (m65-batch-b08-sunlu): re-read from the source document, page 1 (SHA-256 recorded in sources.csv).",Not applicable
V004777,M013,G013-03,Tensile strength (endpoint unspecified),59 ± 4 MPa,MPa,59,4,Not applicable,=,1,59,4,Not applicable,MPa,Published value,Printed specimen,XY,Not published,not-stated,Not published,not-stated,Not applicable,Not applicable,Not published,50 mm/min ISO 527/2,ISO 527,Not applicable,Not applicable,Not published,R-SUNLU-581a2c53-a377-4a1a-8fa4-f864aa683bd2,p. 1: (X-Y) Tensile Strength ISO 527/2 50 mm/min MPa,"Added 2026-09-19 (m65-batch-b08-sunlu): re-read from the source document, page 1 (SHA-256 recorded in sources.csv).",Not applicable
V004778,M013,G013-03,Elongation at break,12.5 ± 3 %,%,12.5,3,Not applicable,=,1,12.5,3,Not applicable,%,Published value,Printed specimen,XY,Not published,not-stated,Not published,not-stated,Not applicable,Not applicable,Not published,50 mm/min ISO 527/2,ISO 527,Not applicable,Not applicable,Not published,R-SUNLU-581a2c53-a377-4a1a-8fa4-f864aa683bd2,p. 1: (X-Y) Elongation at break ISO 527/2 50 mm/min %,"Added 2026-09-19 (m65-batch-b08-sunlu): re-read from the source document, page 1 (SHA-256 recorded in sources.csv).",Not applicable
V004779,M013,G013-03,Flexural strength,97 ± 3 MPa,MPa,97,3,Not applicable,=,1,97,3,Not applicable,MPa,Published value,Printed specimen,XY,Not published,not-stated,Not published,not-stated,Not applicable,Not applicable,Not published,2 mm/min ISO 178,ISO 178,Not applicable,Not applicable,Not published,R-SUNLU-581a2c53-a377-4a1a-8fa4-f864aa683bd2,p. 1: (X-Y) Flexural Strength ISO 178 2 mm/min MPa,"Added 2026-09-19 (m65-batch-b08-sunlu): re-read from the source document, page 1 (SHA-256 recorded in sources.csv).",Not applicable
V004780,M013,G013-03,Flexural modulus,3100 ± 250 MPa,MPa,3100,250,Not applicable,=,0.001,3.1,0.25,Not applicable,GPa,Published value,Printed specimen,XY,Not published,not-stated,Not published,not-stated,Not applicable,Not applicable,Not published,2 mm/min ISO 178,ISO 178,Not applicable,Not applicable,Not published,R-SUNLU-581a2c53-a377-4a1a-8fa4-f864aa683bd2,p. 1: (X-Y) Flexural Modulus ISO 178 2 mm/min MPa,"Added 2026-09-19 (m65-batch-b08-sunlu): re-read from the source document, page 1 (SHA-256 recorded in sources.csv).",Not applicable
V004781,M013,G013-03,Izod impact strength,3.1 ± 1.2 KJ/m2,KJ/m2,3.1,1.2,Not applicable,=,1,3.1,1.2,Not applicable,kJ/m²,Published value,Printed specimen,XY,Not published,not-stated,Not published,not-stated,Not applicable,Not applicable,23°C,23℃ KJ/m2 Specimen ISO 180,ISO 180,Not applicable,Notched,Not published,R-SUNLU-581a2c53-a377-4a1a-8fa4-f864aa683bd2,p. 1: (X-Y) Izod Impact Strength of Notched ISO 180 23℃ KJ/m2 Specimen,"Added 2026-09-19 (m65-batch-b08-sunlu): re-read from the source document, page 1 (SHA-256 recorded in sources.csv).",Not applicable
V004782,M013,G013-03,Izod impact strength,8.7 ± 3 KJ/m2,KJ/m2,8.7,3,Not applicable,=,1,8.7,3,Not applicable,kJ/m²,Published value,Printed specimen,ZX,Not published,not-stated,Not published,not-stated,Not applicable,Not applicable,23°C,23℃ KJ/m2 Specimen ISO 180,ISO 180,Not applicable,Unnotched,Not published,R-SUNLU-581a2c53-a377-4a1a-8fa4-f864aa683bd2,p. 1: (Z-X) Izod Impact Strength of Unnotched ISO 180 23℃ KJ/m2 Specimen,"Added 2026-09-19 (m65-batch-b08-sunlu): re-read from the source document, page 1 (SHA-256 recorded in sources.csv).",Not applicable
V004783,M013,G013-03,Hardness,78.5,Shore (scale not specified by source),78.5,Not applicable,Not applicable,=,1,78.5,Not applicable,Not applicable,Shore (scale not specified by source),Published value,Printed specimen,Not applicable,Not published,not-stated,Not published,not-stated,Not applicable,Not applicable,23°C,23℃ HA/HD ISO 868,ISO 868,Not applicable,Not applicable,Not published,R-SUNLU-581a2c53-a377-4a1a-8fa4-f864aa683bd2,p. 1: Shore Hardness ISO 868 23℃ HA/HD,"Added 2026-09-19 (m65-batch-b08-sunlu): re-read from the source document, page 1 (SHA-256 recorded in sources.csv).",Not applicable
V004784,M013,G013-03,HDT,50.8 ± 3 ℃,℃,50.8,3,Not applicable,=,1,50.8,3,Not applicable,°C,Published value,Printed specimen,XY,Not published,not-stated,Not published,not-stated,Not applicable,Not applicable,Not published,0.45 MPa ISO 75,ISO 75,0.45,Not applicable,Not published,R-SUNLU-581a2c53-a377-4a1a-8fa4-f864aa683bd2,p. 1: (X-Y) Heat Distortion (HDT) ISO 75 0.45 MPa ℃,"Added 2026-09-19 (m65-batch-b08-sunlu): re-read from the source document, page 1 (SHA-256 recorded in sources.csv).",Not applicable
V004785,M013,G013-03,Glass transition temperature,63 ℃,℃,63,Not applicable,Not applicable,=,1,63,Not applicable,Not applicable,°C,Published value,Printed specimen,Not applicable,Not published,not-stated,Not published,not-stated,Not applicable,Not applicable,Not published,ISO 11357-2,ISO 11357,Not applicable,Not applicable,Not published,R-SUNLU-581a2c53-a377-4a1a-8fa4-f864aa683bd2,p. 1: Glass Transition (Tg) ISO 11357-2 10 ℃/min ℃,"Added 2026-09-19 (m65-batch-b08-sunlu): re-read from the source document, page 1 (SHA-256 recorded in sources.csv).",Not applicable
V004786,M013,G013-03,Melting temperature,164 ℃,℃,164,Not applicable,Not applicable,=,1,164,Not applicable,Not applicable,°C,Published value,Printed specimen,Not applicable,Not published,not-stated,Not published,not-stated,Not applicable,Not applicable,Not published,ISO 11357-3,ISO 11357,Not applicable,Not applicable,Not published,R-SUNLU-581a2c53-a377-4a1a-8fa4-f864aa683bd2,p. 1: Melting Temperature ISO 11357-3 10 ℃/min ℃,"Added 2026-09-19 (m65-batch-b08-sunlu): re-read from the source document, page 1 (SHA-256 recorded in sources.csv).",Not applicable
V004787,M013,G013-03,Vicat softening temperature,54 ℃,℃,54,Not applicable,Not applicable,=,1,54,Not applicable,Not applicable,°C,Published value,Printed specimen,Not applicable,Not published,not-stated,Not published,not-stated,Not applicable,Not applicable,Not published,5kg ISO 306,ISO 306,Not applicable,Not applicable,Not published,R-SUNLU-581a2c53-a377-4a1a-8fa4-f864aa683bd2,"p. 1: Vicat Softening Temp. ISO 306 5kg, 50℃/h ℃","Added 2026-09-19 (m65-batch-b08-sunlu): re-read from the source document, page 1 (SHA-256 recorded in sources.csv).",Not applicable
V004788,M013,G013-03,Melt mass-flow rate,8.6 ± 2 g/10 min,g/10 min,8.6,2,Not applicable,=,1,8.6,2,Not applicable,g/10 min,Published value,Printed specimen,Not applicable,Not published,not-stated,Not published,not-stated,Not applicable,Not applicable,190°C,190℃/2.16 kg ISO 1133,ISO 1133,Not applicable,Not applicable,Not published,R-SUNLU-581a2c53-a377-4a1a-8fa4-f864aa683bd2,p. 1: Melt Mass-flow Rate ISO 1133 190℃/2.16 kg g/10 min,"Added 2026-09-19 (m65-batch-b08-sunlu): re-read from the source document, page 1 (SHA-256 recorded in sources.csv).",Not applicable
V004789,M013,G013-03,Density,1.25 g/cm3,g/cm3,1.25,Not applicable,Not applicable,=,1000,1250,Not applicable,Not applicable,kg/m³,Published value,Printed specimen,Not applicable,Not published,not-stated,Not published,not-stated,Not applicable,Not applicable,23°C,23℃ ISO 1183,ISO 1183,Not applicable,Not applicable,Not published,R-SUNLU-581a2c53-a377-4a1a-8fa4-f864aa683bd2,p. 1: Density ISO 1183 23℃ g/cm3,"Added 2026-09-19 (m65-batch-b08-sunlu): re-read from the source document, page 1 (SHA-256 recorded in sources.csv).",Not applicable
V004790,M093,G093-03,Tensile strength (endpoint unspecified),48 ± 5 MPa,MPa,48,5,Not applicable,=,1,48,5,Not applicable,MPa,Published value,Printed specimen,XY,Not published,not-stated,Not published,not-stated,Not applicable,Not applicable,Not published,50 mm/min ISO 527/2,ISO 527,Not applicable,Not applicable,Not published,R-SUNLU-042608c3-25e5-4515-a83e-f2220185296c,p. 1: (X-Y) Tensile Strength ISO 527/2 50 mm/min MPa,"Added 2026-09-19 (m65-batch-b08-sunlu): re-read from the source document, page 1 (SHA-256 recorded in sources.csv).",Not applicable
V004791,M093,G093-03,Elongation at break,14 ± 3 %,%,14,3,Not applicable,=,1,14,3,Not applicable,%,Published value,Printed specimen,XY,Not published,not-stated,Not published,not-stated,Not applicable,Not applicable,Not published,50 mm/min ISO 527/2,ISO 527,Not applicable,Not applicable,Not published,R-SUNLU-042608c3-25e5-4515-a83e-f2220185296c,p. 1: (X-Y) Elongation at break ISO 527/2 50 mm/min %,"Added 2026-09-19 (m65-batch-b08-sunlu): re-read from the source document, page 1 (SHA-256 recorded in sources.csv).",Not applicable
V004792,M093,G093-03,Flexural strength,78 ± 6 MPa,MPa,78,6,Not applicable,=,1,78,6,Not applicable,MPa,Published value,Printed specimen,XY,Not published,not-stated,Not published,not-stated,Not applicable,Not applicable,Not published,2 mm/min ISO 178,ISO 178,Not applicable,Not applicable,Not published,R-SUNLU-042608c3-25e5-4515-a83e-f2220185296c,p. 1: (X-Y) Flexural Strength ISO 178 2 mm/min MPa,"Added 2026-09-19 (m65-batch-b08-sunlu): re-read from the source document, page 1 (SHA-256 recorded in sources.csv).",Not applicable
V004793,M093,G093-03,Flexural modulus,2250 ± 200 MPa,MPa,2250,200,Not applicable,=,0.001,2.25,0.2,Not applicable,GPa,Published value,Printed specimen,XY,Not published,not-stated,Not published,not-stated,Not applicable,Not applicable,Not published,2 mm/min ISO 178,ISO 178,Not applicable,Not applicable,Not published,R-SUNLU-042608c3-25e5-4515-a83e-f2220185296c,p. 1: (X-Y) Flexural Modulus ISO 178 2 mm/min MPa,"Added 2026-09-19 (m65-batch-b08-sunlu): re-read from the source document, page 1 (SHA-256 recorded in sources.csv).",Not applicable
V004794,M093,G093-03,Izod impact strength,6.5 ± 2 KJ/m2,KJ/m2,6.5,2,Not applicable,=,1,6.5,2,Not applicable,kJ/m²,Published value,Printed specimen,XY,Not published,not-stated,Not published,not-stated,Not applicable,Not applicable,23°C,23℃ KJ/m2 Specimen ISO 180,ISO 180,Not applicable,Notched,Not published,R-SUNLU-042608c3-25e5-4515-a83e-f2220185296c,p. 1: (X-Y) Izod Impact Strength of Notched ISO 180 23℃ KJ/m2 Specimen,"Added 2026-09-19 (m65-batch-b08-sunlu): re-read from the source document, page 1 (SHA-256 recorded in sources.csv).",Not applicable
V004795,M093,G093-03,Izod impact strength,6 ± 2 KJ/m2,KJ/m2,6,2,Not applicable,=,1,6,2,Not applicable,kJ/m²,Published value,Printed specimen,ZX,Not published,not-stated,Not published,not-stated,Not applicable,Not applicable,23°C,23℃ KJ/m2 Specimen ISO 180,ISO 180,Not applicable,Unnotched,Not published,R-SUNLU-042608c3-25e5-4515-a83e-f2220185296c,p. 1: (Z-X) Izod Impact Strength of Unnotched ISO 180 23℃ KJ/m2 Specimen,"Added 2026-09-19 (m65-batch-b08-sunlu): re-read from the source document, page 1 (SHA-256 recorded in sources.csv).",Not applicable
V004796,M093,G093-03,Hardness,82.5,Shore (scale not specified by source),82.5,Not applicable,Not applicable,=,1,82.5,Not applicable,Not applicable,Shore (scale not specified by source),Published value,Printed specimen,Not applicable,Not published,not-stated,Not published,not-stated,Not applicable,Not applicable,23°C,23℃ HA/HD ISO 868,ISO 868,Not applicable,Not applicable,Not published,R-SUNLU-042608c3-25e5-4515-a83e-f2220185296c,p. 1: Shore Hardness ISO 868 23℃ HA/HD,"Added 2026-09-19 (m65-batch-b08-sunlu): re-read from the source document, page 1 (SHA-256 recorded in sources.csv).",Not applicable
V004797,M093,G093-03,HDT,55.8 ± 3 ℃,℃,55.8,3,Not applicable,=,1,55.8,3,Not applicable,°C,Published value,Printed specimen,XY,Not published,not-stated,Not published,not-stated,Not applicable,Not applicable,Not published,0.45 MPa ISO 75,ISO 75,0.45,Not applicable,Not published,R-SUNLU-042608c3-25e5-4515-a83e-f2220185296c,p. 1: (X-Y) Heat Distortion (HDT) ISO 75 0.45 MPa ℃,"Added 2026-09-19 (m65-batch-b08-sunlu): re-read from the source document, page 1 (SHA-256 recorded in sources.csv).",Not applicable
V004798,M093,G093-03,Glass transition temperature,70 ℃,℃,70,Not applicable,Not applicable,=,1,70,Not applicable,Not applicable,°C,Published value,Printed specimen,Not applicable,Not published,not-stated,Not published,not-stated,Not applicable,Not applicable,Not published,ISO 11357-2,ISO 11357,Not applicable,Not applicable,Not published,R-SUNLU-042608c3-25e5-4515-a83e-f2220185296c,p. 1: Glass Transition (Tg) ISO 11357-2 10 ℃/min ℃,"Added 2026-09-19 (m65-batch-b08-sunlu): re-read from the source document, page 1 (SHA-256 recorded in sources.csv).",Not applicable
V004799,M093,G093-03,Vicat softening temperature,60 ℃,℃,60,Not applicable,Not applicable,=,1,60,Not applicable,Not applicable,°C,Published value,Printed specimen,Not applicable,Not published,not-stated,Not published,not-stated,Not applicable,Not applicable,Not published,5kg ISO 306,ISO 306,Not applicable,Not applicable,Not published,R-SUNLU-042608c3-25e5-4515-a83e-f2220185296c,"p. 1: Vicat Softening Temp. ISO 306 5kg, 50℃/h ℃","Added 2026-09-19 (m65-batch-b08-sunlu): re-read from the source document, page 1 (SHA-256 recorded in sources.csv).",Not applicable
V004800,M093,G093-03,Melt mass-flow rate,14.3 ± 2 g/10 min,g/10 min,14.3,2,Not applicable,=,1,14.3,2,Not applicable,g/10 min,Published value,Printed specimen,Not applicable,Not published,not-stated,Not published,not-stated,Not applicable,Not applicable,210°C,210℃/2.16 kg ISO 1133,ISO 1133,Not applicable,Not applicable,Not published,R-SUNLU-042608c3-25e5-4515-a83e-f2220185296c,p. 1: Melt Mass-flow Rate ISO 1133 210℃/2.16 kg g/10 min,"Added 2026-09-19 (m65-batch-b08-sunlu): re-read from the source document, page 1 (SHA-256 recorded in sources.csv).",Not applicable
V004801,M093,G093-03,Density,1.08 g/cm3,g/cm3,1.08,Not applicable,Not applicable,=,1000,1080,Not applicable,Not applicable,kg/m³,Published value,Printed specimen,Not applicable,Not published,not-stated,Not published,not-stated,Not applicable,Not applicable,23°C,23℃ ISO 1183,ISO 1183,Not applicable,Not applicable,Not published,R-SUNLU-042608c3-25e5-4515-a83e-f2220185296c,p. 1: Density ISO 1183 23℃ g/cm3,"Added 2026-09-19 (m65-batch-b08-sunlu): re-read from the source document, page 1 (SHA-256 recorded in sources.csv).",Not applicable
