Repository: faridbnv/h2c-materials

# Filament Atlas

**Live: [pdynamics.ca/h2c-materials](https://pdynamics.ca/h2c-materials/)** · one HTML page, with a page of its own for
each well-documented material beside it, that also runs offline from a file, with no server.

## What it is

Filament Atlas is a tool for a small engineering team choosing a 3D-printing filament for the team's Bambu Lab H2C
printer. It was the H2C Material Selector until 2026-10-16; the built file keeps that name. You say what a part must
do (survive 100 °C, be at least this stiff, be as light as possible), and it answers in two steps:

- **Which kinds of filament** (PLA, PETG, carbon-filled nylon and so on) can do it, and whether the H2C can print them.
- **Which products**, from which makers, pass: how to print each one, how it should be treated, and what its maker says
  about it.

Every number comes from a maker's data sheet or web page and can be traced back to its page. Where nothing is
published, the tool says so instead of guessing; a marked estimate is shown only where no product publishes a value. It
helps the team build a shortlist; the team confirms its final pick with its own test print. It is not a source of design
allowables, and it does not replace the product's own data sheet.

<!-- status:begin -->
<!-- Generated by npm run docs:status from dist/db.json and docs/audits/2026-10-17-data-review-fixes/blind-draw/verdicts-20261017.csv and docs/audits/2026-10-05-check-round-3/blind-draw/draw-b-verdicts-20261005.csv; edit scripts/docs-status.mjs, not this block. -->

## Where things stand (2026-10-17)

Exact, current counts are in [build/snapshot/counts.md](build/snapshot/counts.md), written by `npm run snapshot`.

- **What it holds.** About 1,100 products, 14,800 measured values and 2,000 source documents. The page lists 152

# Audits

> **Current** index, kept up to date. Every folder it lists is a historical record: its documents say so at their top, and describe the tool as it was on their date. For where things stand now, read the [README](../../README.md).

Every review of the tool or its database lives here, one folder each, named
`<date>-<subject>`. A folder holds the report exactly as it was delivered (`REPORT.md`) and what was
done about it (`RESPONSE.md`), plus any evidence files the reviewer supplied, in lower-case
kebab-case names.

Where an audit changed the data, its folder holds a changelog of what moved and the script that made
the edit. Until 2026-09-14 those edits patched the Excel workbook and refused to run on any workbook
but the one they were written against; those scripts are history and no longer run. Since then an edit
goes through `scripts/data/table-io.mjs` with expected-value guards, and its changelog is generated by
`npm run data:diff`.

A report is a record of what someone found on its date, not a description of the tool today. Read
the response beside it for what changed.

| Date | Audit | Reviewer's question | Outcome |
|---|---|---|---|
| 2026-09-11 | [First-time user](2026-09-11-first-time-user/REPORT.md) | Where does the tool fail a 3D printer owner who has never seen it? | 34 of 35 fixed; brand search set aside. Outcomes are recorded inline in the report |
| 2026-09-12 | [Product owner](2026-09-12-product-owner/REPORT.md) | Can a first-time user rely on the final screen without drawing a stronger conclusion than the evidence supports? | [38 fixed, 11 partly, 3 declined](2026-09-12-product-owner/RESPONSE.md); AMS, price-link and brand findings set aside |
| 2026-09-13 | [Manufacturer evidence](2026-09-13-manufacturer-evidence/REPORT.md) | Does the database match current manufacturer evidence for eleven brands? | [Implemented in the selector](2026-09-13-manufacturer-evidence/RESPONSE.md); two workbook citation defects corrected |
| 2026-09-13 | [Missing data research](2026-09-13-missing-data-research/REPORT.md) | What can be recovered for missing chamber temperatures and property headlines, and what may only be estimated? | [Implemented after re-reading every source](2026-09-13-missing-data-research/RESPONSE.md): four grades, CoPE separated from CPE, 14 chamber rows recovered, chamber bands kept as inference; four report claims contradicted by their sources |
| 2026-09-13 | [Coverage consolidation](2026-09-13-coverage-consolidation/REPORT.md) | Does every filament point to its own records, and does Coverage agree with those records? | [Completed](2026-09-13-coverage-consolidation/RESPONSE.md): 98 Bambu evidence rows recovered, 60 evidence lists and 34 coverage records corrected; ownership and coverage consistency now stop the build |
| 2026-09-13 | [Systematic data](2026-09-13-systematic-data/REPORT.md) | Are raw values, mappings, family relationships and HTML data consistent? | [11 findings corrected](2026-09-13-systematic-data/RESPONSE.md); 27 logged edits to 25 workbook cells, 112 tests, 1,806 numeric reconciliations, full filament/family matrix and HTML payload parity |

File: docs/audits/2026-09-17-data-gaps/ledgers/comparability-targets.csv
MaterialID,Material,H2C status,Headline,MeasurementID,GradeID,Property,Value,Specimen type,Direction,Moisture condition,SourceID,Publisher,Source class,PDF cached by audit:sources,Locator,Already ruled on
M020,PETG,Officially listed family,tensileStrengthXY,V000414,G020-03,Tensile strength (endpoint unspecified),53 MPa,Not published (do not assume printed),unknown,Not published,I-PETG-TDS,iSANMATE,Manufacturer TDS,yes,p. 1: Tensile Strength,m33/D63: the sheet publishes no specimen preparation for its values; its Print Recommendation table is a printing guide
M020,PETG,Officially listed family,tensileStrengthXY,V002183,G020-03,Tensile break strength,19 MPa,Not published (do not assume printed),unknown,Not published,I-PETG-TDS,iSANMATE,Manufacturer TDS,yes,p. 1: Stress at Break,m33/D63: the sheet publishes no specimen preparation for its values; its Print Recommendation table is a printing guide
M026,PETG-ESD,Theoretical,tensileStrengthXY,V000536,G026-03,Tensile yield strength,26 MPa,Not published (do not assume printed),unknown,Not published,S-SPECTRUM-en-tds-spectrum-petg-esd,Spectrum,Manufacturer TDS,yes,p. 1: Tensile Stress at Yield,no
M026,PETG-ESD,Theoretical,tensileStrengthXY,V000537,G026-03,Tensile break strength,48 MPa,Not published (do not assume printed),unknown,Not published,S-SPECTRUM-en-tds-spectrum-petg-esd,Spectrum,Manufacturer TDS,yes,p. 1: Tensile Stress at Break,no
M029,ABS-CF,Officially listed family,tensileStrengthXY,V002170,G029-02,Tensile break strength,48 MPa,Not published (do not assume printed),unknown,Not published,I-CF-ABS-TDS,iSANMATE,Manufacturer TDS,yes,"p. 1: Tensile Strength, Break",m33/D63: the sheet publishes no specimen preparation for its values; its Print Recommendation table is a printing guide
M030,ABS-ESD,Theoretical,tensileStrengthXY,V000606,G030-02,Tensile strength (endpoint unspecified),19.38 MPa,Not published (do not assume printed),Z,Not published,I-ESD-ABS-TDS,iSANMATE,Manufacturer TDS,yes,p. 1: Tensile Strength(Z),re-read 2026-09-15 (rereads.csv)
M030,ABS-ESD,Theoretical,tensileStrengthXY,V002186,G030-02,Tensile break strength,34 MPa,Not published (do not assume printed),XY,Not published,I-ESD-ABS-TDS,iSANMATE,Manufacturer TDS,yes,p. 1: Tensile Breaking Strength (X-Y),re-read 2026-09-15 (rereads.csv)
M037,PC-CF,Officially listed family,tensileStrengthXY,V000728,G037-02,Tensile yield strength,76 MPa,Not published (do not assume printed),unknown,Not published,S-SPECTRUM-en-tds-spectrum-pc-cf,Spectrum,Manufacturer TDS,yes,p. 1: Tensile Strength at Yield*,re-read 2026-09-15 (rereads.csv)
M037,PC-CF,Officially listed family,tensileStrengthXY,V000736,G037-03,Tensile strength (endpoint unspecified),58 MPa,Not published (do not assume printed),unknown,Not published,I-PC-CF-TDS,iSANMATE,Manufacturer TDS,yes,p. 1: Tensile,no
M039,TPU,Officially listed family,tensileStrengthXY,V000756,G039-02,Tensile yield strength,8.6 MPa,Not published (do not assume printed),unknown,Not published,I-TPU-TDS,iSANMATE,Manufacturer TDS,yes,p. 1: Tensile Stress at Yield,m33/D63: the sheet publishes no specimen preparation for its values; its Print Recommendation table is a printing guide
M039,TPU,Officially listed family,tensileStrengthXY,V000757,G039-02,Tensile break strength,39 MPa,Not published (do not assume printed),unknown,Not published,I-TPU-TDS,iSANMATE,Manufacturer TDS,yes,p. 1: Tensile Stress at Break,m33/D63: the sheet publishes no specimen preparation for its values; its Print Recommendation table is a printing guide
M045,PEBA,Theoretical,tensileStrengthXY,V000839,G045-01,Tensile strength (endpoint unspecified),30 MPa,Not published (do not assume printed),unknown,Not published,S-PEBA-PEBA90A-TDS-en,eSUN,Manufacturer TDS,yes,p. 1: Tensile Strength,re-read 2026-09-15 (rereads.csv)
M045,PEBA,Theoretical,tensileStrengthXY,V001892,G045-03,Tensile strength (endpoint unspecified),32.8 MPa,Not published (do not assume printed),unknown,Not published,R-KIMYA-PEBA-S-TDS,Airtech Europe / Kimya,Manufacturer TDS indexed at authorized distributor,yes,Mechanical data: Tensile strength (endpoint unspecified),owner ruling D-07: ISO 37 die-cut dumbbells; direction and specimen stay unstated
M045,PEBA,Theoretical,tensileStrengthXY,V001894,G045-03,Tensile break strength,32.3 MPa,Not published (do not assume printed),unknown,Not published,R-KIMYA-PEBA-S-TDS,Airtech Europe / Kimya,Manufacturer TDS indexed at authorized distributor,yes,Mechanical data: Tensile break strength,owner ruling D-07: ISO 37 die-cut dumbbells; direction and specimen stay unstated
M045,PEBA,Theoretical,tensileStrengthXY,V002331,G045-04,Tensile break strength,36 MPa,Not published (do not assume printed),unknown,Not published,R-FILLAMENTUM-FLEXFILL-PEBA-90A-TDS,Fillamentum Manufacturing Czech,Manufacturer TDS,yes,"p. 1: Tensile strength, at break",no
M049,PA6,Theoretical,elongationXY,V000920,G049-01,Tensile strain at strength,4.4 %,Not published (do not assume printed),unknown,Dry (source row); table heading 50% RH,S-SPECTRUM-en-tds-spectrum-pa6-neat-bk,Spectrum,Manufacturer TDS,yes,"p. 1: Elongation at max. force (dry, at 50 mm/min)",re-read 2026-09-15 (rereads.csv)
M049,PA6,Theoretical,elongationXY,V002342,G049-02,Elongation at break,1.9 %,Not published (do not assume printed),unknown,Not published,R-FORMFUTURA-STYX-PA6-TDS,FormFutura,Manufacturer TDS,no (fetch by hand),"p. 1: Elongation at break (23°C, 50mm/min)",no
M049,PA6,Theoretical,hdt045,V002079,G049-01,HDT,90 °C,Not published (do not assume printed),not-applicable,Not published,S-SPECTRUM-en-tds-spectrum-pa6-neat-bk,Spectrum,Manufacturer TDS,yes,p. 1: Heat distortion temperature (HDT A),re-read 2026-09-15 (rereads.csv)
M049,PA6,Theoretical,tensileStrengthXY,V000919,G049-01,Tensile strength (endpoint unspecified),78 MPa,Not published (do not assume printed),unknown,Not published,S-SPECTRUM-en-tds-spectrum-pa6-neat-bk,Spectrum,Manufacturer TDS,yes,"p. 1: Tensile strength (dry, at 50 mm/min)",re-read 2026-09-15 (rereads.csv)
M049,PA6,Theoretical,tensileStrengthXY,V002341,G049-02,Tensile strength (endpoint unspecified),50 MPa,Not published (do not assume printed),unknown,Not published,R-FORMFUTURA-STYX-PA6-TDS,FormFutura,Manufacturer TDS,no (fetch by hand),"p. 1: Tensile strength (23°C, 50mm/min)",no
M053,PA12-CF,Theoretical,tensileStrengthXY,V001002,G053-03,Tensile break strength,125 MPa,Not published (do not assume printed),unknown,Not published,S-SPECTRUM-en-tds-spectrum-pa12-cf15,Spectrum,Manufacturer TDS,yes,p. 1: Tensile Stress at Break,no
M064,PA-ESD,Theoretical,elongationXY,V001203,G064-01,Elongation at break,3.8 %,Not published (do not assume printed),unknown,Not published,X-3DXSTAT-ESD-PA12-TDS-v1,3DXTECH,Manufacturer TDS,yes,"p. 1: Tensile Elongation, Break",no
M064,PA-ESD,Theoretical,tensileStrengthXY,V001201,G064-01,Tensile break strength,68 MPa,Not published (do not assume printed),unknown,Not published,X-3DXSTAT-ESD-PA12-TDS-v1,3DXTECH,Manufacturer TDS,yes,"p. 1: Tensile Strength, Break",no
M066,PET,Officially listed family,elongationXY,V001758,G066-01,Elongation at yield,2.9 %,Not published (do not assume printed),unknown,Not published,S-PET-TDS,FormFutura,Manufacturer TDS,no (fetch by hand),p. 1: Elongation at yield,no
M066,PET,Officially listed family,elongationXY,V001759,G066-01,Elongation at break,5.2 %,Not published (do not assume printed),unknown,Not published,S-PET-TDS,FormFutura,Manufacturer TDS,no (fetch by hand),p. 1: Elongation at break,no
M066,PET,Officially listed family,hdt045,V001762,G066-01,HDT,65.7 °C,Not published (do not assume printed),unknown,Not published,S-PET-TDS,FormFutura,Manufacturer TDS,no (fetch by hand),p. 1: HDT,no
M066,PET,Officially listed family,tensileStrengthXY,V001755,G066-01,Tensile yield strength,59.4 MPa,Not published (do not assume printed),unknown,Not published,S-PET-TDS,FormFutura,Manufacturer TDS,no (fetch by hand),p. 1: Tensile yield strength,no
M066,PET,Officially listed family,tensileStrengthXY,V001756,G066-01,Tensile break strength,54.3 MPa,Not published (do not assume printed),unknown,Not published,S-PET-TDS,FormFutura,Manufacturer TDS,no (fetch by hand),p. 1: Tensile break strength,no
M076,BVOH,Officially listed family,elongationXY,V001421,G076-01,Elongation at break,9 %,Not published (do not assume printed),unknown,Not published,S-BVOH,BigRep,Manufacturer TDS,yes,p. 2: Elongation at Break,no
M076,BVOH,Officially listed family,tensileStrengthXY,V001419,G076-01,Tensile strength (endpoint unspecified),34 MPa,Not published (do not assume printed),unknown,Not published,S-BVOH,BigRep,Manufacturer TDS,yes,p. 2: Tensile Strength,no
M081,HIPS,Theoretical,tensileStrengthXY,V001479,G081-02,Tensile yield strength,16 MPa,Not published (do not assume printed),unknown,Not published,S-SPECTRUM-en-tds-spectrum-hipsx,Spectrum,Manufacturer TDS,yes,p. 1: Tensile Stress at Yield,re-read 2026-09-15 (rereads.csv)
M081,HIPS,Theoretical,tensileStrengthXY,V001480,G081-02,Tensile break strength,16 MPa,Not published (do not assume printed),unknown,Not published,S-SPECTRUM-en-tds-spectrum-hipsx,Spectrum,Manufacturer TDS,yes,p. 1: Tensile Stress at Break,re-read 2026-09-15 (rereads.csv)
M082,PP,Theoretical,elongationXY,V001497,G082-02,Elongation at break,460 %,Not published (do not assume printed),unknown,Not published,I-PP-TDS,iSANMATE,Manufacturer TDS,yes,p. 1: ElongationAtBreak,re-read 2026-09-15 (rereads.csv)
M082,PP,Theoretical,tensileStrengthXY,V002054,G082-02,Tensile strength (endpoint unspecified),13.9 MPa,Not published (do not assume printed),unknown,Not published,I-PP-TDS,iSANMATE,Manufacturer TDS,yes,p. 1: Tensile Strength,re-read 2026-09-15 (rereads.csv)
M086,OBC,Theoretical,elongationXY,V001686,G086-01,Elongation at yield,10 %,Not published (do not assume printed),unknown,Not published,X-EVOLV3D-OBC-TDS,Dow (TDS hosted by 3DXTECH),Manufacturer TDS,yes,p. 1: Elongation at yield,re-read 2026-09-15 (rereads.csv)
M086,OBC,Theoretical,elongationXY,V001688,G086-01,Elongation at break,700 %,Not published (do not assume printed),unknown,Not published,X-EVOLV3D-OBC-TDS,Dow (TDS hosted by 3DXTECH),Manufacturer TDS,yes,p. 1: Elongation at break,re-read 2026-09-15 (rereads.csv)
M086,OBC,Theoretical,tensileStrengthXY,V001685,G086-01,Tensile yield strength,14 MPa,Not published (do not assume printed),unknown,Not published,X-EVOLV3D-OBC-TDS,Dow (TDS hosted by 3DXTECH),Manufacturer TDS,yes,p. 1: Tensile yield strength,re-read 2026-09-15 (rereads.csv)
M086,OBC,Theoretical,tensileStrengthXY,V001687,G086-01,Tensile break strength,14 MPa,Not published (do not assume printed),unknown,Not published,X-EVOLV3D-OBC-TDS,Dow (TDS hosted by 3DXTECH),Manufacturer TDS,yes,p. 1: Tensile break strength,re-read 2026-09-15 (rereads.csv)
M087,POM / Acetal,Conditional,hdt045,V002329,G087-03,HDT,96 °C,Not published (do not assume printed),not-applicable,Not published,R-YOUSU-POM-TDS,Guangzhou Yousu 3D Technology,Manufacturer TDS,yes,"p. 1: Heat Deflection Temperature (1.8 MPa, Unannealed)",no
M088,PCTG,Theoretical,tensileStrengthXY,V001534,G088-02,Tensile yield strength,44 MPa,Not published (do not assume printed),unknown,Not published,S-SPECTRUM-en-tds-spectrum-pctg,Spectrum,Manufacturer TDS,yes,p. 1: Tensile Strength at Yield,re-read 2026-09-15 (rereads.csv)
M088,PCTG,Theoretical,tensileStrengthXY,V001535,G088-02,Tensile break strength,46 MPa,Not published (do not assume printed),unknown,Not published,S-SPECTRUM-en-tds-spectrum-pctg,Spectrum,Manufacturer TDS,yes,p. 1: Tensile Strength at Break,re-read 2026-09-15 (rereads.csv)
M089,CPE,Theoretical,elongationXY,V001950,G089-01,Elongation at break,150 %,Not published (do not assume printed),unknown,Not published,R-FILLAMENTUM-CPE-HG100-TDS,Fillamentum,Manufacturer TDS,yes,Mechanical properties: Elongation at break,re-read 2026-09-15 (rereads.csv)
M089,CPE,Theoretical,tensileStrengthXY,V001948,G089-01,Tensile yield strength,47 MPa,Not published (do not assume printed),unknown,Not published,R-FILLAMENTUM-CPE-HG100-TDS,Fillamentum,Manufacturer TDS,yes,Mechanical properties: Tensile strength (at yield),re-read 2026-09-15 (rereads.csv)
M089,CPE,Theoretical,tensileStrengthXY,V001949,G089-01,Tensile break strength,48 MPa,Not published (do not assume printed),unknown,Not published,R-FILLAMENTUM-CPE-HG100-TDS,Fillamentum,Manufacturer TDS,yes,Mechanical properties: Tensile strength (at break),re-read 2026-09-15 (rereads.csv)
M090,CPE-CF,Theoretical,elongationXY,V001543,G090-02,Elongation at break,5 %,Not published (do not assume printed),unknown,Not published,S-SPECTRUM-en-tds-spectrum-pctg-cf10,Spectrum,Manufacturer TDS,yes,p. 1: Elongation at Break,no
M090,CPE-CF,Theoretical,elongationXY,V001679,G090-01,Elongation at break,8 %,Not published (do not assume printed),unknown,Not published,S-CPECF,Fillamentum,Manufacturer TDS,yes,p. 1: Elongation at break,no
M090,CPE-CF,Theoretical,hdt045,V002091,G090-02,HDT,68 °C,Not published (do not assume printed),not-applicable,Not published,S-SPECTRUM-en-tds-spectrum-pctg-cf10,Spectrum,Manufacturer TDS,yes,p. 1: Heat Distortion Temperature @ 1.820 MPa,no
M090,CPE-CF,Theoretical,tensileStrengthXY,V001544,G090-02,Tensile yield strength,70 MPa,Not published (do not assume printed),unknown,Not published,S-SPECTRUM-en-tds-spectrum-pctg-cf10,Spectrum,Manufacturer TDS,yes,p. 1: Tensile Strength at Yield,no
M090,CPE-CF,Theoretical,tensileStrengthXY,V001545,G090-02,Tensile break strength,65 MPa,Not published (do not assume printed),unknown,Not published,S-SPECTRUM-en-tds-spectrum-pctg-cf10,Spectrum,Manufacturer TDS,yes,p. 1: Tensile Strength at Break,no
M090,CPE-CF,Theoretical,tensileStrengthXY,V001677,G090-01,Tensile yield strength,52.4 MPa,Not published (do not assume printed),unknown,Not published,S-CPECF,Fillamentum,Manufacturer TDS,yes,p. 1: Tensile yield strength,no
M090,CPE-CF,Theoretical,tensileStrengthXY,V001678,G090-01,Tensile break strength,37.7 MPa,Not published (do not assume printed),unknown,Not published,S-CPECF,Fillamentum,Manufacturer TDS,yes,p. 1: Tensile break strength,no
M094,PC-ABS,Theoretical,tensileStrengthXY,V001580,G094-03,Tensile yield strength,60 MPa,Not published (do not assume printed),unknown,Not published,S-SPECTRUM-en-tds-spectrum-pc-abs-fr-v0,Spectrum,Manufacturer TDS,yes,p. 1: Tensile Stress (Yield),re-read 2026-09-15 (rereads.csv)
M101,PESU / PES,Excluded,elongationXY,V001654,G101-01,Elongation at yield,6.9 %,Not published (do not assume printed),unknown,Not published,S-PES-THERMAX-PES-TDS-v1-0,3DXTECH,Manufacturer TDS,yes,"p. 1: Tensile Elongation, Yield",no
M101,PESU / PES,Excluded,tensileStrengthXY,V001652,G101-01,Tensile yield strength,86 MPa,Not published (do not assume printed),unknown,Not published,S-PES-THERMAX-PES-TDS-v1-0,3DXTECH,Manufacturer TDS,yes,"p. 1: Tensile Strength, Yield",no

File: docs/audits/2026-09-17-data-gaps/ledgers/gap-census.csv
Section,Measure,Value,Of,Source
Answerability,Template verdicts UNKNOWN,298,589,build/snapshot/templates.csv
Answerability,Template verdicts PASS,291,589,build/snapshot/templates.csv
Headlines,"Headlines that are ""value""",406,618,build/snapshot/headlines.csv
Headlines,"Headlines that are ""estimate""",90,618,build/snapshot/headlines.csv
Headlines,"Headlines that are ""none""",94,618,build/snapshot/headlines.csv
Headlines,"Headlines that are ""not applicable""",28,618,build/snapshot/headlines.csv
Headlines,density: measured,92,103,build/snapshot/headlines.csv
Headlines,density: no value at all,5,103,build/snapshot/headlines.csv
Headlines,elongationXY: measured,75,103,build/snapshot/headlines.csv
Headlines,elongationXY: no value at all,6,103,build/snapshot/headlines.csv
Headlines,hdt045: measured,68,103,build/snapshot/headlines.csv
Headlines,hdt045: no value at all,6,103,build/snapshot/headlines.csv
Headlines,priceCADkg: measured,38,103,build/snapshot/headlines.csv
Headlines,priceCADkg: no value at all,65,103,build/snapshot/headlines.csv
Headlines,tensileModulusXY: measured,74,103,build/snapshot/headlines.csv
Headlines,tensileModulusXY: no value at all,6,103,build/snapshot/headlines.csv
Headlines,tensileStrengthXY: measured,59,103,build/snapshot/headlines.csv
Headlines,tensileStrengthXY: no value at all,6,103,build/snapshot/headlines.csv
Screening,density this-material back-test cases,40,22,build/snapshot/screening.csv
Screening,tensileModulusXY this-material back-test cases,35,22,build/snapshot/screening.csv
Screening,tensileStrengthXY this-material back-test cases,24,22,build/snapshot/screening.csv
Screening,elongationXY this-material back-test cases,36,22,build/snapshot/screening.csv
Screening,hdt045 this-material back-test cases,28,22,build/snapshot/screening.csv
Screening,Classes that cannot screen,6,34,build/snapshot/screening.csv
Properties,Density: materials with any value,96,103,data/tables/measurements.csv
Properties,Tensile modulus: materials with any value,92,103,data/tables/measurements.csv
Properties,Tensile strength (endpoint unspecified): materials with any value,78,103,data/tables/measurements.csv
Properties,Tensile yield strength: materials with any value,17,103,data/tables/measurements.csv
Properties,Tensile break strength: materials with any value,35,103,data/tables/measurements.csv
Properties,Elongation at break: materials with any value,94,103,data/tables/measurements.csv
Properties,Elongation at yield: materials with any value,13,103,data/tables/measurements.csv
Properties,Tensile strain at strength: materials with any value,4,103,data/tables/measurements.csv
Properties,Flexural modulus: materials with any value,92,103,data/tables/measurements.csv
Properties,Flexural strength: materials with any value,81,103,data/tables/measurements.csv
Properties,Flexural elongation at break: materials with any value,3,103,data/tables/measurements.csv
Properties,Flexural stress at conventional deflection: materials with any value,2,103,data/tables/measurements.csv
Properties,Charpy strength: materials with any value,69,103,data/tables/measurements.csv
Properties,Izod impact strength: materials with any value,19,103,data/tables/measurements.csv
Properties,Impact strength: materials with any value,8,103,data/tables/measurements.csv
Properties,Hardness: materials with any value,22,103,data/tables/measurements.csv
Properties,Compression strength: materials with any value,1,103,data/tables/measurements.csv
Properties,Interlayer adhesion strength: materials with any value,1,103,data/tables/measurements.csv
Properties,Fatigue life: materials with any value,4,103,data/tables/measurements.csv
Properties,HDT: materials with any value,91,103,data/tables/measurements.csv
Properties,Glass transition temperature: materials with any value,78,103,data/tables/measurements.csv
Properties,Vicat softening temperature: materials with any value,72,103,data/tables/measurements.csv
Properties,Melting temperature: materials with any value,72,103,data/tables/measurements.csv
Properties,Crystallization temperature: materials with any value,44,103,data/tables/measurements.csv
Properties,Continuous service temperature: materials with any value,3,103,data/tables/measurements.csv
Properties,Thermal conductivity: materials with any value,8,103,data/tables/measurements.csv
Properties,Coefficient of thermal expansion: materials with any value,1,103,data/tables/measurements.csv
Properties,Water absorption: materials with any value,62,103,data/tables/measurements.csv
Properties,Moisture content: materials with any value,2,103,data/tables/measurements.csv
Properties,Melt mass-flow rate: materials with any value,62,103,data/tables/measurements.csv
Properties,Melt volume-flow rate: materials with any value,4,103,data/tables/measurements.csv
Conditions,Rows whose moisture condition is Not published,1670,2490,data/tables/measurements.csv
Conditions,Rows whose post-processing is Not published,1437,2490,data/tables/measurements.csv
Conditions,"Rows whose specimen type starts ""Not published""",863,2490,data/tables/measurements.csv
Conditions,Rows whose direction is Not published,326,2490,data/tables/measurements.csv
Conditions,Rows whose test temperature is Not published,2378,2490,data/tables/measurements.csv
Conditions,"Materials with a Comparability ""Limited comparability"" row",85,103,data/tables/coverage.csv
Sources,Sources on record,300,,data/tables/sources.csv
Sources,Distinct publishers on record,72,,data/tables/sources.csv
Sources,Sources with a recorded SHA-256,288,300,data/tables/sources.csv
Sources,Sources with no publication date,261,300,data/tables/sources.csv
Sources,Sources that are safety data sheets,6,300,data/tables/sources.csv
Sources,"Measurement rows from source class ""Manufacturer TDS""",2331,2490,data/tables/measurements.csv
Sources,"Measurement rows from source class ""Peer-reviewed original research""",42,2490,data/tables/measurements.csv
Sources,"Measurement rows from source class ""Manufacturer TDS (web)""",27,2490,data/tables/measurements.csv
Sources,"Measurement rows from source class ""Resin supplier data sheet""",26,2490,data/tables/measurements.csv
Sources,Measurement rows published by Bambu Lab,846,2490,data/tables/measurements.csv
Sources,Measurement rows published by Polymaker,435,2490,data/tables/measurements.csv
Sources,Measurement rows published by 3DXTECH,216,2490,data/tables/measurements.csv
Sources,Measurement rows published by iSANMATE,152,2490,data/tables/measurements.csv
Sources,Measurement rows published by BASF Forward AM,119,2490,data/tables/measurements.csv
Materials,Materials on record,103,,data/tables/materials.csv
Materials,Materials with no measurement,7,103,data/tables/measurements.csv
Materials,Materials with no evidence record,25,103,data/tables/evidence.csv
Materials,Materials with no price row,56,103,data/tables/prices.csv
Materials,Materials with no profile,5,103,data/tables/profiles.csv
Materials,Materials resting on a single manufacturer,48,94,data/tables/grades.csv
Printing,Profiles stating Nozzle °C,136,172,data/tables/profiles.csv
Printing,Profiles stating Bed °C,137,172,data/tables/profiles.csv
Printing,Profiles stating Chamber °C,105,172,data/tables/profiles.csv
Printing,Profiles stating Volumetric limit,0,172,data/tables/profiles.csv
Printing,Profiles stating Speed,89,172,data/tables/profiles.csv
Printing,Profiles stating Warping / shrinkage,1,172,data/tables/profiles.csv
Printing,Profiles stating Stringing,0,172,data/tables/profiles.csv
Printing,Profiles stating Layer adhesion,1,172,data/tables/profiles.csv
Printing,Profiles stating Difficulty,0,172,data/tables/profiles.csv
Printing,Profiles stating Failure modes,6,172,data/tables/profiles.csv
Coverage register,"Rows with status ""Conflict""",4,1214,data/tables/coverage.csv
Coverage register,"Rows with status ""Evidence recorded""",632,1214,data/tables/coverage.csv
Coverage register,"Rows with status ""Gap""",294,1214,data/tables/coverage.csv
Coverage register,"Rows with status ""Limited comparability""",93,1214,data/tables/coverage.csv
Coverage register,"Rows with status ""Not applicable""",43,1214,data/tables/coverage.csv
Coverage register,"Rows with status ""Partially resolved""",13,1214,data/tables/coverage.csv
Coverage register,"Rows with status ""Quarantined""",2,1214,data/tables/coverage.csv
Coverage register,"Rows with status ""Resolved""",74,1214,data/tables/coverage.csv
Coverage register,"Rows with status ""Reviewed with limitations""",31,1214,data/tables/coverage.csv
Coverage register,"Rows with status ""Superseded""",28,1214,data/tables/coverage.csv
Coverage register,Distinct findings among the Gap rows,20,294,data/tables/coverage.csv

File: docs/audits/2026-09-17-data-gaps/ledgers/import-backlog.csv
MaterialID,Material,Publisher,Product,Title,Revision,SourceID to assign,Source exists,GradeID to create,Classes it feeds,Today,Ready,SHA-256 prefix (2026-09-15),URL,Expected reading (check a re-read against it; never enter it)
M027,ABS,Polymaker,PolyLite ABS,PolyLite ABS Technical Data Sheet,V5.3,S-POLYCN-PolyLite-ABS-TDS-V5-3,yes,Not applicable (the grade exists),hdt045; tensileStrengthXY,hdt045: already a case; tensileStrengthXY: already a case,yes,3471ec2c,https://cdn.polymaker.com.cn/wp-content/uploads/lana-downloads/PolyLite_ABS_TDS_V5.3.pdf,"p3 HDT ISO 75 1.8 MPa 98.2 C, 0.45 MPa 99.6 C, Tg DSC 101.1 C; p4 Bending strength (X-Y) 56.2 +/- 0.3 MPa"
M031,ASA,Polymaker,PolyLite ASA,PolyLite ASA Technical Data Sheet,V5.3,S-POLYCN-PolyLite-ASA-TDS-V5-3,yes,Not applicable (the grade exists),hdt045; tensileStrengthXY,hdt045: already a case; tensileStrengthXY: already a case,yes,f51a4df9,https://cdn.polymaker.com.cn/wp-content/uploads/lana-downloads/PolyLite_ASA_TDS_V5.3.pdf,"p3 HDT 1.8 MPa 100.2 C, 0.45 MPa 102.6 C, Tg 97.8 C; p4 Bending strength (X-Y) 60.9 +/- 0.9 MPa"
M035,PC,Polymaker,PolyLite PC,PolyLite PC Technical Data Sheet,V5.3,S-POLYCN-PolyLite-PC-TDS-V5-3,yes,Not applicable (the grade exists),hdt045; tensileStrengthXY,hdt045: would add a case; tensileStrengthXY: already a case,yes,89097c63,https://cdn.polymaker.com.cn/wp-content/uploads/lana-downloads/PolyLite_PC_TDS_V5.3.pdf,"p3 HDT 1.8 MPa 106.6 C, 0.45 MPa 111.2 C, Tg 113.4 C; p4 Bending strength (X-Y) 106.1 +/- 1.6 MPa"
M035,PC,Polymaker,PolyMax PC,PolyMax PC Technical Data Sheet,V5.3,S-POLYCN-PolyMax-PC-TDS-V5-3,no,G035-03,hdt045; tensileStrengthXY,hdt045: would add a case; tensileStrengthXY: already a case,owner decision,8f62ebe0,https://cdn.polymaker.com.cn/wp-content/uploads/lana-downloads/PolyMax_PC_TDS_V5.3.pdf,"p3 HDT 1.8 MPa 99.3 C, 0.45 MPa 114.1 C, Tg 113 C; p4 Bending strength (X-Y) 81.29 +/- 1.53 MPa. Its 14.8 C gap would be an amorphous load-bracket miss (limit about 12.3 C): an alternative to PolyLite PC, not a second PC grade beside it"
M036,PC FR,Polymaker,PolyMax PC-FR,PolyMax PC-FR Technical Data Sheet,V5.1,S-POLYCN-PolyMax-PC-FR-TDS-V5-1,yes,Not applicable (the grade exists),hdt045; tensileStrengthXY,hdt045: already a case; tensileStrengthXY: already a case,yes,2a0902b5,https://cdn.polymaker.com.cn/wp-content/uploads/lana-downloads/PolyMax_PC_FR_TDS_V5.1.pdf,"p3 HDT 1.8 MPa 107 C, 0.45 MPa 110 C, Tg 115 C; p4 Bending strength (X-Y) 96.6 +/- 1.3 MPa"
M067,PET-CF,Polymaker (Fiberon),Fiberon PET-CF17,Fiberon PET-CF17 Technical Data Sheet,V1.0,R-FIBERON-PETCF17-TDS,yes,Not applicable (the grade exists),hdt045; tensileStrengthXY; semi-filled load bracket,hdt045: would add a case; tensileStrengthXY: already a case,yes,640a5ed4,https://polymaker.com/wp-content/uploads/lana-downloads/TDS_FIBERON-PET-CF17_V1.0_EN.pdf,"p1 HDT ISO 75 1.8 MPa 105 C, 0.45 MPa 147.5 C, Tm 241.3 C, Tensile strength (X-Y) 65.9 +/- 1.0 MPa. Bracket gap 42.5 C, likely a miss above the semi-filled limit"
M024,PETG-CF,Polymaker (Fiberon),Fiberon PETG-rCF08,Fiberon PETG-rCF08 Technical Data Sheet,V1.0,R-FIBERON-PETGRCF08-TDS,yes,Not applicable (the grade exists),hdt045; tensileStrengthXY; amorphous load bracket,hdt045: already a case; tensileStrengthXY: already a case,yes,39068040,https://polymaker.com/wp-content/uploads/lana-downloads/TDS_FIBERON-PETG-rCF08_V1.0_EN.pdf,"p1 HDT 1.8 MPa 65.7 C, 0.45 MPa 68.6 C, Tg 69.7 C, Tensile strength (X-Y) 59.8 +/- 0.3 MPa. Recycled carbon fibre: say so in Composition / filler and consider a declared Variant"
M048,PAHT-CF,BASF Forward AM,Ultrafuse PAHT CF15,Ultrafuse PAHT CF15 Technical Data Sheet,v3.5,R-FORWARDAM-PAHT-CF15-TDS-v3-5,no,G048-03,hdt045; tensileStrengthXY; semi-filled load bracket,hdt045: already a case; tensileStrengthXY: already a case,yes,29bce0ad,https://forward-am.com/wp-content/uploads/2024/10/Ultrafuse_PAHT_CF15_TDS_EN_v3.5-1.pdf,"p3 HDT at 1.8 MPa (dry) 92 C, at 0.45 MPa (dry) 145 C, conditioned 91 / 128 C; p4 Tensile strength ISO 527 103.2 MPa and 18.2 MPa, flexural 160.7 / 171.8 / 50.8 MPa. Open question: whether the p3 bars are printed. Dry bracket gap 53 C, likely a miss"
M068,PET-GF,Flashforge,"PET-GF (G068-01, already a grade)",Flashforge PET-GF Filament,Not published,D-FLASH-PETGF,yes,Not applicable (the grade exists),hdt045; tensileStrengthXY,hdt045: would add a case; tensileStrengthXY: would add a case,yes; no new grade,already in sources.csv,https://www.flashforge.com/products/pet-gf,"not re-read by that audit. G068-01 holds no HDT and no strength row; if the page publishes either, it is a case for that class with no new grade or source"
M053,PA12-CF,Stratasys,FDM Nylon-CF10,FDM Nylon-CF10 Material Data Sheet,0724a,R-STRATASYS-FDM-NYLON-CF10-MDS,no,G053-04,semi-filled load bracket,Not applicable,blocked,ccf8e468,https://www.stratasys.com/contentassets/c96fea7533204a7bbfa25e9ee19f9eb6/mds_fdm_nylon-cf10_0724a.pdf,"p4 HDT at 66 psi 58 / 77 C and at 264 psi 52 / 62 C in two orientations, moulded 109 / 105 C. Its base is ""a blended nylon"": whether it is M053 PA12-CF or M050 PA6-CF must be ruled before it can be filed (D57 identity)"
M019,PLA-GF,iSANMATE,"PLA Glass Fiber (G019-02, already a grade)",PLA Glass Fiber Technical Data Sheet,Not published,I-PLA-Glass-Fiber-Technical-Data-Sheet,yes,Not applicable (the grade exists),nothing for certification,Not applicable,no,already in sources.csv,https://www.isanmate.com/wp-content/uploads/2025/08/PLA-Glass-Fiber-Technical-Data-Sheet.pdf,"the untranscribed ""Tensile Streng MPa ISO 46-56"" (D-05). M019 is already a strength case, and the sheet has no thermal row, so this adds no case. Its value is the composition conflict C00003, not certification. Host is robots-disallowed to fetch tools"
