Repository: faridbnv/h2c-materials

# Filament Atlas

**Live: [pdynamics.ca/h2c-materials](https://pdynamics.ca/h2c-materials/)** · one HTML page, with a page of its own for
each well-documented material beside it, that also runs offline from a file, with no server.

## What it is

Filament Atlas is a tool for a small engineering team choosing a 3D-printing filament for the team's Bambu Lab H2C
printer. It was the H2C Material Selector until 2026-10-16; the built file keeps that name. You say what a part must
do (survive 100 °C, be at least this stiff, be as light as possible), and it answers in two steps:

- **Which kinds of filament** (PLA, PETG, carbon-filled nylon and so on) can do it, and whether the H2C can print them.
- **Which products**, from which makers, pass: how to print each one, how it should be treated, and what its maker says
  about it.

Every number comes from a maker's data sheet or web page and can be traced back to its page. Where nothing is
published, the tool says so instead of guessing; a marked estimate is shown only where no product publishes a value. It
helps the team build a shortlist; the team confirms its final pick with its own test print. It is not a source of design
allowables, and it does not replace the product's own data sheet.

<!-- status:begin -->
<!-- Generated by npm run docs:status from dist/db.json and docs/audits/2026-10-17-data-review-fixes/blind-draw/verdicts-20261017.csv and docs/audits/2026-10-05-check-round-3/blind-draw/draw-b-verdicts-20261005.csv; edit scripts/docs-status.mjs, not this block. -->

# Gap round 2: what we hold, read in full; drying as stated; page statements by table; new documents; checked

GOALS steps 2 and 5; C3, C4, C9, C11, C12. Decisions D127 (drying as a sheet states it, guide drying), D128 (a page
statement can head one table) and D129 (what the round's blind draw named). The reader round (D125, D126) closed 853 of
3,351 gaps and named the causes that still kept values out or wrong; the owner asked for a round that works them by
priority, with Claude Opus deciding and Claude Sonnet reading and coding, and chose its scope on 2026-10-05 (GOALS,
"Decided on 2026-10-05, gap round 2"). This round began from a0f5a87.

## What was built

| Part | Where | What it does |
|---|---|---|
| Drying need and open hours | `parseDrying` (`build/src/normalize/process.js`), `Drying need`, `Drying hours open` | required, optional, not needed; "6+ h"; a time from 0 h and "Only dry if" read optional (D127, D129) |
| Guide drying | `GUIDE_AXES` (`build/src/products.js`) | the printer maker's guide answers a silent product's drying, labelled; never a Variant's (D129) |
| Page statements by table | `Table` on `page_context`, `build/src/page-context.js` | a statement that heads one table reaches only that table's values (D128) |
| Hardened nozzle from the nozzle lines | `readAbrasion` (`build/src/recipe.js`) | one reader for the build, the migrations and the import |
| Denied annealing | `readPostProcessingState` (`build/src/normalize/specimen.js`) | "has not been annealed" is as printed |
| Product names | `matchProduct` (`scripts/ingest/read-proposals.mjs`), `apply.mjs`, GRADE-PRODUCT-DUPLICATE | a name written together is one name; a "+" is part of a name |
| A skipped context audit | `scripts/audit/context-witness.mjs` | prints SKIPPED and a GitHub Actions warning where the text cache is absent |
| Progress | `targets.mjs --after --frozen TARGETS.csv --out after` | the frozen list of this round, closed and opened |

## Files

| File | What |
|---|---|
| `TARGETS.csv`, `baseline/` | the frozen targets (the reader round's open list) and the build before the round |
| `after/` | `PROGRESS.md`: closed and opened against the frozen list |
| `guide-drying-backcheck.{mjs,md}` | the guide's drying against products that state their own (D127) |
| `page-tables.mjs`, `page-tables/` | the statements that reach two tables, and their verdicts (D128) |
| `specimen-blocks/` | the test-bar blocks read for m358 |
| `detect.py`, `candidates.csv`, `verify/` | the error-family detectors, the verifiers' verdicts and Opus's decisions (m359) |
| `drawings/` | conditions a drawing, legend or other page states (m359) |
| `digits/` | numbers a text layer prints that the optical reading does not (`compare.py`, `suspects.csv`) |
| `reconcile/`, `readings/`, `proposals/` | the reader round's readings reconciled again, the second reads run, and what they proposed |
| `held-sheets.csv`, `site-targets.csv`, `site-leads.csv`, `ingest/` | b43 and b44: what was read, fetched, admitted and not |
| `MAKER-QUESTIONS.{csv,md}` | 126 questions to 36 makers, prepared for the owner; nothing sent |
| `blind-draw/` | the draws (`draw.py`, samples, verdicts), the probe of moved answers, and the sweep of each family (`sweep/`) |

## Measured

- **Targets.** 2,518 frozen; `after/PROGRESS.md` counts them closed and opened. Drying gaps closed most (guide drying
  and drying as stated), then nozzle and bed (b44).

File: docs/audits/2026-10-05-gap-round-2/ingest/proposals/b43/36bdc5d8f5c3688c.json
{
  "version": 1,
  "generated": {
    "tool": "build-b43.mjs (gap round 2)",
    "date": "2026-10-05"
  },
  "document": {
    "sha256": "36bdc5d8f5c3688c6f49629cf2ac5ac6e2ee6f587d8b91d2392e36e088fdd501",
    "url": "https://after-support.flashforge.jp/uploads/datasheet/tds/TPE_TDS_JP.pdf",
    "pages": 1,
    "provider": "Flashforge",
    "manufacturer": "Flashforge",
    "docKey": "36bdc5d8f5c3688c"
  },
  "identity": {
    "polymer": null,
    "materialId": "M167",
    "note": "R167/R205: the sheet names a thermoplastic elastomer (材質 熱可塑性エラストマー(TPE)) and no polymer; filed in TPE, maker-undisclosed elastomer (M167). Its Shore A 90 is a measurement of the product, not a class."
  },
  "source": {
    "row": {
      "SourceID": "D-FLASH-FABRIAL-R-TPE-TDS-JP",
      "Publisher": "Flashforge",
      "Title": "テクニカルデータシート FABRIAL-R (TPE) [Technical Data Sheet FABRIAL-R, Japanese]",
      "Revision": "Not published",
      "Publication date": "Not published",
      "Access date": "2026-09-17",
      "Source class": "Manufacturer TDS",
      "Source note": "One-page Japanese technical data sheet of NCI SALES, INC. for the thermoplastic elastomer (TPE) filament FABRIAL-R for fused-deposition 3D printers, served by Flashforge Japan's data-sheet list. Read on the page image: the text layer is a scan's and holds the numbers without their Japanese labels.",
      "Citation role": "cited",
      "URL": "https://after-support.flashforge.jp/uploads/datasheet/tds/TPE_TDS_JP.pdf",
      "Locator": "Document / product page",
      "Applicable grades": "${grade:main}",
      "Access state": "retrieved",
      "Access note": "Fetched 2026-09-17 by the V2 import (ledger.csv, doc_key below), hash-checked; read page by page on its page images and admitted in batch b43 (2026-10-05, Claude Sonnet).",
      "SHA256": "36bdc5d8f5c3688c6f49629cf2ac5ac6e2ee6f587d8b91d2392e36e088fdd501"
    },
    "evidence": {
      "page": 1,
      "text": "FABRIAL-R"
    },
    "review": {
      "status": "accepted",
      "by": "Claude Sonnet (gap round 2, b43), checked by Claude Opus",
      "date": "2026-10-05"
    }
  },
  "grades": [
    {
      "key": "main",
      "row": {
        "MaterialID": "M167",
        "Role": "procurement",
        "Status": "active",
        "Manufacturer": "Flashforge",
        "Product name": "FABRIAL-R",
        "Shared formulation key": "D-FLASH-FABRIAL-R-TPE-TDS-JP",
        "Composition / filler": "熱可塑性エラストマー(TPE) (thermoplastic elastomer, TPE) (p. 1, as the sheet states it)",
        "Variant": "Not applicable",
        "Colour caveat": "Properties may vary by colour; use TDS scope",
        "Availability": "Not published",
        "Certification claims": "取得認証: 細胞毒性試験 ISO 10993-5; 皮膚感作性試験 ISO 10993-10 (cytotoxicity test, skin sensitisation test) (p. 1, as printed; not a certificate: verify grade and certificate)",
        "Selected-grade rationale": "Documented commercial formulation; traceable manufacturer evidence",
        "SourceID": "D-FLASH-FABRIAL-R-TPE-TDS-JP",
        "Source locator": "TDS / official product page",
        "Diameter compatibility": "Check 1.75 mm variant; diameter is not part tolerance"
      },
      "review": {
        "status": "accepted",
        "by": "Claude Sonnet (gap round 2, b43), checked by Claude Opus",
        "date": "2026-10-05",
        "visual": true,
        "note": "New product: FABRIAL-R, a TPE of NCI SALES, INC. on Flashforge Japan's data-sheet list, filed under TPE, maker-undisclosed elastomer (M167)."
      },
      "evidence": {
        "page": 1,
        "text": "FABRIAL-R 材質 熱可塑性エラストマー(TPE)"
      }
    }
  ],
  "measurements": [
    {
      "gradeKey": "main",
      "row": {
        "MaterialID": "M167",
        "GradeID": "",
        "Property": "Melt mass-flow rate",
        "Raw value": "10",
        "Raw unit": "g/10 min",
        "Raw numeric": "10",
        "Raw uncertainty ±": "Not applicable",
        "Raw upper bound": "Not applicable",
        "Operator": "=",
        "Conversion factor": "1",
        "Normalized value": "10",
        "Normalized uncertainty ±": "Not applicable",
        "Normalized upper bound": "Not applicable",
        "Normalized unit": "g/10 min",
        "Data status": "Published value",
        "Specimen type": "Printed specimen",
        "Direction": "Not applicable",
        "Moisture condition": "Not published",
        "Moisture state": "not-stated",
        "Post-processing": "Not published",
        "Post-processing state": "not-stated",
        "Anneal °C": "Not applicable",
        "Anneal h": "Not applicable",
        "Test temperature": "150 °C",
        "Test temperature °C": "150",
        "Standard / load": "JIS K 7210 (150℃ 2.16Kg)",
        "Standards": "Not published",
        "Test load MPa": "Not applicable",
        "Notch": "Not applicable",
        "Specimen / print parameters": "Mechanical properties table (機械的特性); test pieces formed by a 3D printer",
        "SourceID": "D-FLASH-FABRIAL-R-TPE-TDS-JP",
        "Locator": "p. 1: 流動性 (melt flow, JIS K 7210)",
        "Notes": "Footnote ※: measured on test pieces formed by a 3D printer; measured values, not guaranteed values. 150 ℃ and 2.16 kg are the sheet's test condition.",
        "Parse review": "Not applicable"
      },
      "evidence": {
        "page": 1,
        "text": "流動性 JIS K 7210 (150℃ 2.16Kg) g/10 min. 10"
      },
      "confidence": 1,
      "review": {
        "status": "accepted",
        "by": "Claude Sonnet (gap round 2, b43), checked by Claude Opus",
        "date": "2026-10-05",
        "visual": true,
        "note": "Read on the page image (150 dpi) against the cached optical text and bound to its evidence line. The sheet is in Japanese and its text layer is an optical reading of a scan; every label and value was read on the page image."
      },
      "id": "m001"
    },
    {
      "gradeKey": "main",
      "row": {
        "MaterialID": "M167",
        "GradeID": "",
        "Property": "Tensile modulus",
        "Raw value": "150",
        "Raw unit": "MPa",
        "Raw numeric": "150",
        "Raw uncertainty ±": "Not applicable",
        "Raw upper bound": "Not applicable",
        "Operator": "=",
        "Conversion factor": "0.001",
        "Normalized value": "0.15",
        "Normalized uncertainty ±": "Not applicable",
        "Normalized upper bound": "Not applicable",
        "Normalized unit": "GPa",
        "Data status": "Published value",
        "Specimen type": "Printed specimen",
        "Direction": "Unstated",
        "Moisture condition": "Not published",
        "Moisture state": "not-stated",
        "Post-processing": "Not published",
        "Post-processing state": "not-stated",
        "Anneal °C": "Not applicable",
        "Anneal h": "Not applicable",
        "Test temperature": "Not published",
        "Test temperature °C": "Not published",
        "Standard / load": "JIS K 7161 (1mm/分)",
        "Standards": "Not published",
        "Test load MPa": "Not applicable",
        "Notch": "Not applicable",
        "Specimen / print parameters": "Mechanical properties table (機械的特性); test pieces formed by a 3D printer",
        "SourceID": "D-FLASH-FABRIAL-R-TPE-TDS-JP",
        "Locator": "p. 1: 引張弾性率 (tensile modulus, JIS K 7161, 1 mm/min)",
        "Notes": "Footnote ※: measured on test pieces formed by a 3D printer; measured values, not guaranteed values.",
        "Parse review": "Not applicable"
      },
      "evidence": {
        "page": 1,
        "text": "引張弾性率 JIS K 7161 (1mm/分) MPa 150"
      },
      "confidence": 1,
      "review": {
        "status": "accepted",
        "by": "Claude Sonnet (gap round 2, b43), checked by Claude Opus",
        "date": "2026-10-05",
        "visual": true,
        "note": "Read on the page image (150 dpi) against the cached optical text and bound to its evidence line. The sheet is in Japanese and its text layer is an optical reading of a scan; every label and value was read on the page image."
      },
      "id": "m002"
    },
    {
      "gradeKey": "main",
      "row": {
        "MaterialID": "M167",
        "GradeID": "",
        "Property": "Tensile yield strength",
        "Raw value": "10",
        "Raw unit": "MPa",
        "Raw numeric": "10",
        "Raw uncertainty ±": "Not applicable",
        "Raw upper bound": "Not applicable",
        "Operator": "=",
        "Conversion factor": "1",
        "Normalized value": "10",
        "Normalized uncertainty ±": "Not applicable",
        "Normalized upper bound": "Not applicable",
        "Normalized unit": "MPa",
        "Data status": "Published value",
        "Specimen type": "Printed specimen",
        "Direction": "Unstated",
        "Moisture condition": "Not published",
        "Moisture state": "not-stated",
        "Post-processing": "Not published",
        "Post-processing state": "not-stated",
        "Anneal °C": "Not applicable",
        "Anneal h": "Not applicable",
        "Test temperature": "Not published",
        "Test temperature °C": "Not published",
        "Standard / load": "JIS K 7161 (50mm/分)",
        "Standards": "Not published",
        "Test load MPa": "Not applicable",
        "Notch": "Not applicable",
        "Specimen / print parameters": "Mechanical properties table (機械的特性); test pieces formed by a 3D printer",
        "SourceID": "D-FLASH-FABRIAL-R-TPE-TDS-JP",
        "Locator": "p. 1: 引張降伏強度 (tensile yield strength, JIS K 7161, 50 mm/min)",
        "Notes": "Footnote ※: measured on test pieces formed by a 3D printer; measured values, not guaranteed values.",
        "Parse review": "Not applicable"
      },
      "evidence": {
        "page": 1,
        "text": "引張降伏強度 JIS K 7161 (50mm/分) MPa 10"
      },
      "confidence": 1,
      "review": {
        "status": "accepted",
        "by": "Claude Sonnet (gap round 2, b43), checked by Claude Opus",
        "date": "2026-10-05",
        "visual": true,
        "note": "Read on the page image (150 dpi) against the cached optical text and bound to its evidence line. The sheet is in Japanese and its text layer is an optical reading of a scan; every label and value was read on the page image."
      },
      "id": "m003"
    },
    {
      "gradeKey": "main",
      "row": {
        "MaterialID": "M167",
        "GradeID": "",
        "Property": "Tensile break strength",
        "Raw value": "18",
        "Raw unit": "MPa",
        "Raw numeric": "18",
        "Raw uncertainty ±": "Not applicable",
        "Raw upper bound": "Not applicable",
        "Operator": "=",
        "Conversion factor": "1",
        "Normalized value": "18",
        "Normalized uncertainty ±": "Not applicable",
        "Normalized upper bound": "Not applicable",
        "Normalized unit": "MPa",
        "Data status": "Published value",
        "Specimen type": "Printed specimen",
        "Direction": "Unstated",
        "Moisture condition": "Not published",
        "Moisture state": "not-stated",
        "Post-processing": "Not published",
        "Post-processing state": "not-stated",
        "Anneal °C": "Not applicable",
        "Anneal h": "Not applicable",
        "Test temperature": "Not published",
        "Test temperature °C": "Not published",
        "Standard / load": "JIS K 7161 (50mm/分)",
        "Standards": "Not published",
        "Test load MPa": "Not applicable",
        "Notch": "Not applicable",
        "Specimen / print parameters": "Mechanical properties table (機械的特性); test pieces formed by a 3D printer",
        "SourceID": "D-FLASH-FABRIAL-R-TPE-TDS-JP",
        "Locator": "p. 1: 引張破断強度 (tensile strength at break, JIS K 7161, 50 mm/min)",
        "Notes": "Footnote ※: measured on test pieces formed by a 3D printer; measured values, not guaranteed values.",
        "Parse review": "Not applicable"
      },
      "evidence": {
        "page": 1,
        "text": "引張破断強度 JIS K 7161 (50mm/分) MPa 18"
      },
      "confidence": 1,
      "review": {
        "status": "accepted",
        "by": "Claude Sonnet (gap round 2, b43), checked by Claude Opus",
        "date": "2026-10-05",
        "visual": true,
        "note": "Read on the page image (150 dpi) against the cached optical text and bound to its evidence line. The sheet is in Japanese and its text layer is an optical reading of a scan; every label and value was read on the page image."
      },
      "id": "m004"
    },
    {
      "gradeKey": "main",
      "row": {
        "MaterialID": "M167",
        "GradeID": "",
        "Property": "Elongation at break",
        "Raw value": "> 400",
        "Raw unit": "%",
        "Raw numeric": "400",
        "Raw uncertainty ±": "Not applicable",
        "Raw upper bound": "Not applicable",
        "Operator": ">",
        "Conversion factor": "1",
        "Normalized value": "400",
        "Normalized uncertainty ±": "Not applicable",
        "Normalized upper bound": "Not applicable",
        "Normalized unit": "%",
        "Data status": "Published value",
        "Specimen type": "Printed specimen",
        "Direction": "Unstated",
        "Moisture condition": "Not published",
        "Moisture state": "not-stated",
        "Post-processing": "Not published",
        "Post-processing state": "not-stated",
        "Anneal °C": "Not applicable",
        "Anneal h": "Not applicable",
        "Test temperature": "Not published",
        "Test temperature °C": "Not published",
        "Standard / load": "JIS K 7161 (50mm/分)",
        "Standards": "Not published",
        "Test load MPa": "Not applicable",
        "Notch": "Not applicable",
        "Specimen / print parameters": "Mechanical properties table (機械的特性); test pieces formed by a 3D printer",
        "SourceID": "D-FLASH-FABRIAL-R-TPE-TDS-JP",
        "Locator": "p. 1: 引張破断伸度 (tensile elongation at break, JIS K 7161, 50 mm/min)",
        "Notes": "Footnote ※: measured on test pieces formed by a 3D printer; measured values, not guaranteed values. A bound: the sheet prints \"> 400 %\".",
        "Parse review": "Not applicable"
      },
      "evidence": {
        "page": 1,
        "text": "引張破断伸度 JIS K 7161 (50mm/分) % > 400"
      },
      "confidence": 1,
      "review": {
        "status": "accepted",
        "by": "Claude Sonnet (gap round 2, b43), checked by Claude Opus",
        "date": "2026-10-05",
        "visual": true,
        "note": "Read on the page image (150 dpi) against the cached optical text and bound to its evidence line. The sheet is in Japanese and its text layer is an optical reading of a scan; every label and value was read on the page image."
      },
      "id": "m005"
    },
    {
      "gradeKey": "main",
      "row": {
        "MaterialID": "M167",
        "GradeID": "",
        "Property": "Flexural strength",
        "Raw value": "10",
        "Raw unit": "MPa",
        "Raw numeric": "10",
        "Raw uncertainty ±": "Not applicable",
        "Raw upper bound": "Not applicable",
        "Operator": "=",
        "Conversion factor": "1",
        "Normalized value": "10",
        "Normalized uncertainty ±": "Not applicable",
        "Normalized upper bound": "Not applicable",
        "Normalized unit": "MPa",
        "Data status": "Published value",
        "Specimen type": "Printed specimen",
        "Direction": "Unstated",
        "Moisture condition": "Not published",
        "Moisture state": "not-stated",
        "Post-processing": "Not published",
        "Post-processing state": "not-stated",
        "Anneal °C": "Not applicable",
        "Anneal h": "Not applicable",
        "Test temperature": "Not published",
        "Test temperature °C": "Not published",
        "Standard / load": "JIS K 7171 (100mm/分)",
        "Standards": "Not published",
        "Test load MPa": "Not applicable",
        "Notch": "Not applicable",
        "Specimen / print parameters": "Mechanical properties table (機械的特性); test pieces formed by a 3D printer",
        "SourceID": "D-FLASH-FABRIAL-R-TPE-TDS-JP",
        "Locator": "p. 1: 曲げ強度 (flexural strength, JIS K 7171, 100 mm/min)",
        "Notes": "Footnote ※: measured on test pieces formed by a 3D printer; measured values, not guaranteed values.",
        "Parse review": "Not applicable"
      },
      "evidence": {
        "page": 1,
        "text": "曲げ強度 JIS K 7171 (100mm/分) MPa 10"
      },
      "confidence": 1,
      "review": {
        "status": "accepted",
        "by": "Claude Sonnet (gap round 2, b43), checked by Claude Opus",
        "date": "2026-10-05",
        "visual": true,
        "note": "Read on the page image (150 dpi) against the cached optical text and bound to its evidence line. The sheet is in Japanese and its text layer is an optical reading of a scan; every label and value was read on the page image."
      },
      "id": "m006"
    },
    {
      "gradeKey": "main",
      "row": {
        "MaterialID": "M167",
        "GradeID": "",
        "Property": "Flexural modulus",
        "Raw value": "150",
        "Raw unit": "MPa",
        "Raw numeric": "150",
        "Raw uncertainty ±": "Not applicable",
        "Raw upper bound": "Not applicable",
        "Operator": "=",
        "Conversion factor": "0.001",
        "Normalized value": "0.15",
        "Normalized uncertainty ±": "Not applicable",
        "Normalized upper bound": "Not applicable",
        "Normalized unit": "GPa",
        "Data status": "Published value",
        "Specimen type": "Printed specimen",
        "Direction": "Unstated",
        "Moisture condition": "Not published",
        "Moisture state": "not-stated",
        "Post-processing": "Not published",
        "Post-processing state": "not-stated",
        "Anneal °C": "Not applicable",
        "Anneal h": "Not applicable",
        "Test temperature": "Not published",
        "Test temperature °C": "Not published",
        "Standard / load": "JIS K 7171 (2mm/分)",
        "Standards": "Not published",
        "Test load MPa": "Not applicable",
        "Notch": "Not applicable",
        "Specimen / print parameters": "Mechanical properties table (機械的特性); test pieces formed by a 3D printer",
        "SourceID": "D-FLASH-FABRIAL-R-TPE-TDS-JP",
        "Locator": "p. 1: 曲げ弾性率 (flexural modulus, JIS K 7171, 2 mm/min)",
        "Notes": "Footnote ※: measured on test pieces formed by a 3D printer; measured values, not guaranteed values.",
        "Parse review": "Not applicable"
      },
      "evidence": {
        "page": 1,
        "text": "曲げ弾性率 JIS K 7171 (2mm/分) MPa 150"
      },
      "confidence": 1,
      "review": {
        "status": "accepted",
        "by": "Claude Sonnet (gap round 2, b43), checked by Claude Opus",
        "date": "2026-10-05",
        "visual": true,
        "note": "Read on the page image (150 dpi) against the cached optical text and bound to its evidence line. The sheet is in Japanese and its text layer is an optical reading of a scan; every label and value was read on the page image."
      },
      "id": "m007"
    },
    {
      "gradeKey": "main",
      "row": {
        "MaterialID": "M167",
        "GradeID": "",
        "Property": "Izod impact strength",
        "Raw value": "58",
        "Raw unit": "kJ/m2",
        "Raw numeric": "58",
        "Raw uncertainty ±": "Not applicable",
        "Raw upper bound": "Not applicable",
        "Operator": "=",
        "Conversion factor": "1",
        "Normalized value": "58",
        "Normalized uncertainty ±": "Not applicable",
        "Normalized upper bound": "Not applicable",
        "Normalized unit": "kJ/m²",
        "Data status": "Published value",
        "Specimen type": "Printed specimen",
        "Direction": "Unstated",
        "Moisture condition": "Not published",
        "Moisture state": "not-stated",
        "Post-processing": "Not published",
        "Post-processing state": "not-stated",
        "Anneal °C": "Not applicable",
        "Anneal h": "Not applicable",
        "Test temperature": "23 °C",
        "Test temperature °C": "23",
        "Standard / load": "JIS K 7110",
        "Standards": "Not published",
        "Test load MPa": "Not applicable",
        "Notch": "Notched",
        "Specimen / print parameters": "Mechanical properties table (機械的特性); test pieces formed by a 3D printer",
        "SourceID": "D-FLASH-FABRIAL-R-TPE-TDS-JP",
        "Locator": "p. 1: ノッチ付きアイゾット衝撃試験(23℃) (notched Izod impact, JIS K 7110)",
        "Notes": "Footnote ※: measured on test pieces formed by a 3D printer; measured values, not guaranteed values.",
        "Parse review": "Not applicable"
      },
      "evidence": {
        "page": 1,
        "text": "ノッチ付きアイゾット衝撃試験(23℃) JIS K 7110 KJ/m2 58"
      },
      "confidence": 1,
      "review": {
        "status": "accepted",
        "by": "Claude Sonnet (gap round 2, b43), checked by Claude Opus",
        "date": "2026-10-05",
        "visual": true,
        "note": "Read on the page image (150 dpi) against the cached optical text and bound to its evidence line. The sheet is in Japanese and its text layer is an optical reading of a scan; every label and value was read on the page image."
      },
      "id": "m008"
    },
    {
      "gradeKey": "main",
      "row": {
        "MaterialID": "M167",
        "GradeID": "",
        "Property": "Hardness",
        "Raw value": "90",
        "Raw unit": "Shore A",
        "Raw numeric": "90",
        "Raw uncertainty ±": "Not applicable",
        "Raw upper bound": "Not applicable",
        "Operator": "=",
        "Conversion factor": "1",
        "Normalized value": "90",
        "Normalized uncertainty ±": "Not applicable",
        "Normalized upper bound": "Not applicable",
        "Normalized unit": "Shore A",
        "Data status": "Published value",
        "Specimen type": "Printed specimen",
        "Direction": "Not applicable",
        "Moisture condition": "Not published",
        "Moisture state": "not-stated",
        "Post-processing": "Not published",
        "Post-processing state": "not-stated",
        "Anneal °C": "Not applicable",
        "Anneal h": "Not applicable",
        "Test temperature": "Not published",
        "Test temperature °C": "Not published",
        "Standard / load": "Durometer",
        "Standards": "Not published",
        "Test load MPa": "Not applicable",
        "Notch": "Not applicable",
        "Specimen / print parameters": "Mechanical properties table (機械的特性); test pieces formed by a 3D printer",
        "SourceID": "D-FLASH-FABRIAL-R-TPE-TDS-JP",
        "Locator": "p. 1: 硬度 (hardness, durometer, Shore A)",
        "Notes": "Footnote ※: measured on test pieces formed by a 3D printer; measured values, not guaranteed values. Unit column: ショア硬度 A (Shore hardness A).",
        "Parse review": "Not applicable"
      },
      "evidence": {
        "page": 1,
        "text": "硬度 Durometer ショア硬度 A 90"
      },
      "confidence": 1,
      "review": {
        "status": "accepted",
        "by": "Claude Sonnet (gap round 2, b43), checked by Claude Opus",
        "date": "2026-10-05",
        "visual": true,
        "note": "Read on the page image (150 dpi) against the cached optical text and bound to its evidence line. The sheet is in Japanese and its text layer is an optical reading of a scan; every label and value was read on the page image."
      },
      "id": "m009"
    }
  ],
  "profiles": [
    {
      "gradeKey": "main",
      "row": {
        "MaterialID": "M167",
        "GradeID": "",
        "Profile": "Manufacturer published guidance",
        "Nozzle °C": "140 - 160 ℃",
        "Nozzle state": "range",
        "Nozzle min °C": "140",
        "Nozzle max °C": "160",
        "Nozzle requirement": "required",
        "Bed °C": "80 - 100 ℃",
        "Bed state": "range",
        "Bed min °C": "80",
        "Bed max °C": "100",
        "Bed requirement": "required",
        "Chamber °C": "Not published",
        "Chamber state": "unknown",
        "Chamber min °C": "Not applicable",
        "Chamber max °C": "Not applicable",
        "Chamber requirement": "unknown",
        "Enclosure": "Not published",
        "Enclosure state": "unknown",
        "Plate": "Not published",
        "Drying": "Not published",
        "Drying state": "unknown",
        "Drying °C": "Not applicable",
        "Drying hours": "Not applicable",
        "Nozzle material": "Not published",
        "Nozzle diameter": "Not published",
        "Abrasion / clogging": "Not published",
        "Hardened nozzle": "Not published",
        "H2C left": "Verify exact grade/nozzle; no blanket approval",
        "H2C right": "Verify exact grade/nozzle; no blanket approval",
        "AMS 2 Pro": "Not verified for every grade",
        "AMS HT": "Not verified for every grade",
        "AMS published": "Not published",
        "Support pairing": "Not published",
        "Failure modes": "Not published",
        "SourceID": "D-FLASH-FABRIAL-R-TPE-TDS-JP",
        "H2C SourceID": "H2C-WIKI",
        "Locator": "p. 1: 造形時プリンター推奨条件 (recommended printer conditions when forming)",
        "Parse review": "Not applicable"
      },
      "notes": [
        {
          "Topic": "Speed",
          "Text": "造形スピード 5 - 10 mm/秒 (forming speed 5 - 10 mm/s)"
        }
      ],
      "evidence": {
        "page": 1,
        "text": "ノズル温度 ℃ 140 - 160"
      },
      "review": {
        "status": "accepted",
        "by": "Claude Sonnet (gap round 2, b43), checked by Claude Opus",
        "date": "2026-10-05",
        "visual": true,
        "note": "Read on the page image against the cached text; every cell is the page's own words and the typed columns are the parsers' reading."
      }
    }
  ],
  "evidence": [],
  "headlines": [],
  "coverage": [],
  "settings": [],
  "acceptances": [],
  "skipped": [
    {
      "note": "The sheet's product table (カラー ナチュラル/アイボリー, フィラメント線径 1.75 +/- 0.05mm, 重量 500 g, 長さ 230 m) is packaging, not a property; the diameter is the grade's default."
    },
    {
      "note": "※ \"3Dプリンターによる造形試験片で測定した測定値です。上記は測定値であり、保証値ではありません。\" (measured on test pieces formed with a 3D printer; measured values, not guaranteed values): read as the specimen statement of the mechanical table (printed specimens)."
    },
    {
      "note": "※ \"3Dプリンターの種類や使用環境、造形物の形状等の条件に合わせて微調整をしてください\" (adjust to the printer, environment and part shape) is advice, not a setting."
    }
  ],
  "review": {
    "status": "reviewed",
    "by": "Claude Sonnet (gap round 2, b43), checked by Claude Opus",
    "date": "2026-10-05",
    "note": "Read page by page on the page images (150 dpi) and against the cached text: 9 value(s) and 1 print profile(s) proposed for 1 product(s); 3 omission(s) are reasoned in skipped."
  }
}

File: docs/audits/2026-10-05-gap-round-2/ingest/proposals/b43/556fd3e0d2ebf186.json (part 1 of 3)
{
  "version": 1,
  "generated": {
    "tool": "build-b43.mjs (gap round 2)",
    "date": "2026-10-05"
  },
  "document": {
    "sha256": "556fd3e0d2ebf186c45a4a32e7a7bf504ba91a86a0859e97fd9c4f4b5b9a9e73",
    "url": "https://cdn.shopify.com/s/files/1/0762/2839/files/TDS_PI_Filament_Z2_Zymergen_3D4Makers_ver.02.pdf?v=1654256926",
    "pages": 3,
    "provider": "3D4Makers",
    "manufacturer": "3D4Makers",
    "docKey": "556fd3e0d2ebf186"
  },
  "identity": {
    "polymer": null,
    "materialId": "M121",
    "note": "R193 (confirmed by the owner, 2026-09-25): \"Thermoplastic Polyimide for fused fabrication filament printing\" is TPI (M121); the product stays under TPI."
  },
  "source": {
    "row": {
      "SourceID": "R-3D4MAKERS-TDS-PI-Filament-Z2-Zymergen-3D4Makers-ver-02",
      "Publisher": "3D4Makers",
      "Title": "Technical Data Sheet (TDS) PI Filament Z2 (Zymergen)",
      "Revision": "Version 01",
      "Publication date": "2022-02-01",
      "Access date": "2026-09-17",
      "Source class": "Manufacturer TDS",
      "Source note": "Zymergen's technical data sheet for its thermoplastic polyimide filament Z2, published by 3D4Makers on its product-data page (the file name names both); the sheet carries the mark CONFIDENTIAL in its footer.",
      "Citation role": "cited",
      "URL": "https://cdn.shopify.com/s/files/1/0762/2839/files/TDS_PI_Filament_Z2_Zymergen_3D4Makers_ver.02.pdf?v=1654256926",
      "Locator": "Document / product page",
      "Applicable grades": "${grade:main}",
      "Access state": "retrieved",
      "Access note": "Fetched 2026-09-17 by the V2 import (ledger.csv, doc_key below), hash-checked; read page by page on its page images and admitted in batch b43 (2026-10-05, Claude Sonnet).",
      "SHA256": "556fd3e0d2ebf186c45a4a32e7a7bf504ba91a86a0859e97fd9c4f4b5b9a9e73"
    },
    "evidence": {
      "page": 1,
      "text": "Thermoplastic Polyimide for fused fabrication filament printing"
    },
    "review": {
      "status": "accepted",
      "by": "Claude Sonnet (gap round 2, b43), checked by Claude Opus",
      "date": "2026-10-05"
    }
  },
  "grades": [
    {
      "key": "main",
      "row": {
        "MaterialID": "M121",
        "Role": "procurement",
        "Status": "active",
        "Manufacturer": "3D4Makers",
        "Product name": "PI Filament Z2",
        "Shared formulation key": "R-3D4MAKERS-TDS-PI-Filament-Z2-Zymergen-3D4Makers-ver-02",
        "Composition / filler": "Thermoplastic Polyimide for fused fabrication filament printing (p. 1, as the sheet states it)",
        "Variant": "Not applicable",
        "Colour caveat": "Properties may vary by colour; use TDS scope",
        "Availability": "Not published",
        "Certification claims": "Not published",
        "Selected-grade rationale": "Documented commercial formulation; traceable manufacturer evidence",
        "SourceID": "R-3D4MAKERS-TDS-PI-Filament-Z2-Zymergen-3D4Makers-ver-02",
        "Source locator": "TDS / official product page",
        "Diameter compatibility": "Check 1.75 mm variant; diameter is not part tolerance"
      },
      "review": {
        "status": "accepted",
        "by": "Claude Sonnet (gap round 2, b43), checked by Claude Opus",
        "date": "2026-10-05",
        "note": "New product: 3D4Makers PI Filament Z2 (Zymergen), filed under TPI (M121) by R193."
      },
      "evidence": {
        "page": 1,
        "text": "Thermoplastic Polyimide for fused fabrication filament printing"
      }
    }
  ],
  "measurements": [
    {
      "gradeKey": "main",
      "row": {
        "MaterialID": "M121",
        "GradeID": "",
        "Property": "Tensile strength (endpoint unspecified)",
        "Raw value": "83",
        "Raw unit": "MPa",
        "Raw numeric": "83",
        "Raw uncertainty ±": "Not applicable",
        "Raw upper bound": "Not applicable",
        "Operator": "=",
        "Conversion factor": "1",
        "Normalized value": "83",
        "Normalized uncertainty ±": "Not applicable",
        "Normalized upper bound": "Not applicable",
        "Normalized unit": "MPa",
        "Data status": "Published value",
        "Specimen type": "Printed specimen",
        "Direction": "XY",
        "Moisture condition": "Not published",
        "Moisture state": "not-stated",
        "Post-processing": "Not published",
        "Post-processing state": "not-stated",
        "Anneal °C": "Not applicable",
        "Anneal h": "Not applicable",
        "Test temperature": "Not published",
        "Test temperature °C": "Not published",
        "Standard / load": "ISO 527 Type 1BA",
        "Standards": "ISO 527",
        "Test load MPa": "Not applicable",
        "Notch": "Not applicable",
        "Specimen / print parameters": "XY* (flat) column; Footnote *: printed flat on the bed representing XY/XZ/ZX (Intamsys funmat HT); print orientation -45°/45°.",
        "SourceID": "R-3D4MAKERS-TDS-PI-Filament-Z2-Zymergen-3D4Makers-ver-02",
        "Locator": "p. 1: Tensile Strength * (ISO 527 Type 1BA), XY* (flat)",
        "Notes": "Footnote *: printed flat on the bed representing XY/XZ/ZX (Intamsys funmat HT); print orientation -45°/45°.",
        "Parse review": "Not applicable"
      },
      "evidence": {
        "page": 1,
        "text": "Tensile Strength * ISO 527 Type 1BA MPa 83 89 68"
      },
      "confidence": 1,
      "review": {
        "status": "accepted",
        "by": "Claude Sonnet (gap round 2, b43), checked by Claude Opus",
        "date": "2026-10-05",
        "visual": false,
        "note": "Read on the page image (150 dpi) against the cached text and bound to its evidence line."
      },
      "id": "m001"
    },
    {
      "gradeKey": "main",
      "row": {
        "MaterialID": "M121",
        "GradeID": "",
        "Property": "Tensile strength (endpoint unspecified)",
        "Raw value": "89",
        "Raw unit": "MPa",
        "Raw numeric": "89",
        "Raw uncertainty ±": "Not applicable",
        "Raw upper bound": "Not applicable",
        "Operator": "=",
        "Conversion factor": "1",
        "Normalized value": "89",
        "Normalized uncertainty ±": "Not applicable",
        "Normalized upper bound": "Not applicable",
        "Normalized unit": "MPa",
        "Data status": "Published value",
        "Specimen type": "Printed specimen",
        "Direction": "Stated, not a usable direction",
        "Moisture condition": "Not published",
        "Moisture state": "not-stated",
        "Post-processing": "Not published",
        "Post-processing state": "not-stated",
        "Anneal °C": "Not applicable",
        "Anneal h": "Not applicable",
        "Test temperature": "Not published",
        "Test temperature °C": "Not published",
        "Standard / load": "ISO 527 Type 1BA",
        "Standards": "ISO 527",
        "Test load MPa": "Not applicable",
        "Notch": "Not applicable",
        "Specimen / print parameters": "XZ (on edge) column; Footnote *: printed flat on the bed representing XY/XZ/ZX (Intamsys funmat HT); print orientation -45°/45°.",
        "SourceID": "R-3D4MAKERS-TDS-PI-Filament-Z2-Zymergen-3D4Makers-ver-02",
        "Locator": "p. 1: Tensile Strength * (ISO 527 Type 1BA), XZ (on edge)",
        "Notes": "Footnote *: printed flat on the bed representing XY/XZ/ZX (Intamsys funmat HT); print orientation -45°/45°. The footnote says the bars of the XZ and ZX columns were printed flat to represent those orientations, so the column's direction is not the bar's: no usable direction. The ** and *** rows below carry the plate-cut XZ and ZX bars.",
        "Parse review": "Not applicable"
      },
      "evidence": {
        "page": 1,
        "text": "Tensile Strength * ISO 527 Type 1BA MPa 83 89 68"
      },
      "confidence": 1,
      "review": {
        "status": "accepted",
        "by": "Claude Sonnet (gap round 2, b43), checked by Claude Opus",
        "date": "2026-10-05",
        "visual": false,
        "note": "Read on the page image (150 dpi) against the cached text and bound to its evidence line."
      },
      "id": "m002"
    },
    {
      "gradeKey": "main",
      "row": {
        "MaterialID": "M121",
        "GradeID": "",
        "Property": "Tensile strength (endpoint unspecified)",
        "Raw value": "68",
        "Raw unit": "MPa",
        "Raw numeric": "68",
        "Raw uncertainty ±": "Not applicable",
        "Raw upper bound": "Not applicable",
        "Operator": "=",
        "Conversion factor": "1",
        "Normalized value": "68",
        "Normalized uncertainty ±": "Not applicable",
        "Normalized upper bound": "Not applicable",
        "Normalized unit": "MPa",
        "Data status": "Published value",
        "Specimen type": "Printed specimen",
        "Direction": "Stated, not a usable direction",
        "Moisture condition": "Not published",
        "Moisture state": "not-stated",
        "Post-processing": "Not published",
        "Post-processing state": "not-stated",
        "Anneal °C": "Not applicable",
        "Anneal h": "Not applicable",
        "Test temperature": "Not published",
        "Test temperature °C": "Not published",
        "Standard / load": "ISO 527 Type 1BA",
        "Standards": "ISO 527",
        "Test load MPa": "Not applicable",
        "Notch": "Not applicable",
        "Specimen / print parameters": "ZX (upright) column; Footnote *: printed flat on the bed representing XY/XZ/ZX (Intamsys funmat HT); print orientation -45°/45°.",
        "SourceID": "R-3D4MAKERS-TDS-PI-Filament-Z2-Zymergen-3D4Makers-ver-02",
        "Locator": "p. 1: Tensile Strength * (ISO 527 Type 1BA), ZX (upright)",
        "Notes": "Footnote *: printed flat on the bed representing XY/XZ/ZX (Intamsys funmat HT); print orientation -45°/45°. The footnote says the bars of the XZ and ZX columns were printed flat to represent those orientations, so the column's direction is not the bar's: no usable direction. The ** and *** rows below carry the plate-cut XZ and ZX bars.",
        "Parse review": "Not applicable"
      },
      "evidence": {
        "page": 1,
        "text": "Tensile Strength * ISO 527 Type 1BA MPa 83 89 68"
      },
      "confidence": 1,
      "review": {
        "status": "accepted",
        "by": "Claude Sonnet (gap round 2, b43), checked by Claude Opus",
        "date": "2026-10-05",
        "visual": false,
        "note": "Read on the page image (150 dpi) against the cached text and bound to its evidence line."
      },
      "id": "m003"
    },
    {
      "gradeKey": "main",
      "row": {
        "MaterialID": "M121",
        "GradeID": "",
        "Property": "Tensile modulus",
        "Raw value": "2.73",
        "Raw unit": "GPa",
        "Raw numeric": "2.73",
        "Raw uncertainty ±": "Not applicable",
        "Raw upper bound": "Not applicable",
        "Operator": "=",
        "Conversion factor": "1",
        "Normalized value": "2.73",
        "Normalized uncertainty ±": "Not applicable",
        "Normalized upper bound": "Not applicable",
        "Normalized unit": "GPa",
        "Data status": "Published value",
        "Specimen type": "Printed specimen",
        "Direction": "XY",
        "Moisture condition": "Not published",
        "Moisture state": "not-stated",
        "Post-processing": "Not published",
        "Post-processing state": "not-stated",
        "Anneal °C": "Not applicable",
        "Anneal h": "Not applicable",
        "Test temperature": "Not published",
        "Test temperature °C": "Not published",
        "Standard / load": "ISO 527 Type 1BA",
        "Standards": "ISO 527",
        "Test load MPa": "Not applicable",
        "Notch": "Not applicable",
        "Specimen / print parameters": "XY* (flat) column; Footnote *: printed flat on the bed representing XY/XZ/ZX (Intamsys funmat HT); print orientation -45°/45°.",
        "SourceID": "R-3D4MAKERS-TDS-PI-Filament-Z2-Zymergen-3D4Makers-ver-02",
        "Locator": "p. 1: Tensile Modulus* (ISO 527 Type 1BA), XY* (flat)",
        "Notes": "Footnote *: printed flat on the bed representing XY/XZ/ZX (Intamsys funmat HT); print orientation -45°/45°.",
        "Parse review": "Not applicable"
      },
      "evidence": {
        "page": 1,
        "text": "Tensile Modulus* ISO 527 Type 1BA GPa 2.73 2.89 2.56"
      },
      "confidence": 1,
      "review": {
        "status": "accepted",
        "by": "Claude Sonnet (gap round 2, b43), checked by Claude Opus",
        "date": "2026-10-05",
        "visual": false,
        "note": "Read on the page image (150 dpi) against the cached text and bound to its evidence line."
      },
      "id": "m004"
    },
    {
      "gradeKey": "main",
      "row": {
        "MaterialID": "M121",
        "GradeID": "",
        "Property": "Tensile modulus",
        "Raw value": "2.89",
        "Raw unit": "GPa",
        "Raw numeric": "2.89",
        "Raw uncertainty ±": "Not applicable",
        "Raw upper bound": "Not applicable",
        "Operator": "=",
        "Conversion factor": "1",
        "Normalized value": "2.89",
        "Normalized uncertainty ±": "Not applicable",
        "Normalized upper bound": "Not applicable",
        "Normalized unit": "GPa",
        "Data status": "Published value",
        "Specimen type": "Printed specimen",
        "Direction": "Stated, not a usable direction",
        "Moisture condition": "Not published",
        "Moisture state": "not-stated",
        "Post-processing": "Not published",
        "Post-processing state": "not-stated",
        "Anneal °C": "Not applicable",
        "Anneal h": "Not applicable",
        "Test temperature": "Not published",
        "Test temperature °C": "Not published",
        "Standard / load": "ISO 527 Type 1BA",
        "Standards": "ISO 527",
        "Test load MPa": "Not applicable",
        "Notch": "Not applicable",
        "Specimen / print parameters": "XZ (on edge) column; Footnote *: printed flat on the bed representing XY/XZ/ZX (Intamsys funmat HT); print orientation -45°/45°.",
        "SourceID": "R-3D4MAKERS-TDS-PI-Filament-Z2-Zymergen-3D4Makers-ver-02",
        "Locator": "p. 1: Tensile Modulus* (ISO 527 Type 1BA), XZ (on edge)",
        "Notes": "Footnote *: printed flat on the bed representing XY/XZ/ZX (Intamsys funmat HT); print orientation -45°/45°. The footnote says the bars of the XZ and ZX columns were printed flat to represent those orientations, so the column's direction is not the bar's: no usable direction. The ** and *** rows below carry the plate-cut XZ and ZX bars.",
        "Parse review": "Not applicable"
      },
      "evidence": {
        "page": 1,
        "text": "Tensile Modulus* ISO 527 Type 1BA GPa 2.73 2.89 2.56"
      },
      "confidence": 1,
      "review": {
        "status": "accepted",
        "by": "Claude Sonnet (gap round 2, b43), checked by Claude Opus",
        "date": "2026-10-05",
        "visual": false,
        "note": "Read on the page image (150 dpi) against the cached text and bound to its evidence line."
      },
      "id": "m005"
    },
    {
      "gradeKey": "main",
      "row": {
        "MaterialID": "M121",
        "GradeID": "",
        "Property": "Tensile modulus",
        "Raw value": "2.56",
        "Raw unit": "GPa",
        "Raw numeric": "2.56",
        "Raw uncertainty ±": "Not applicable",
        "Raw upper bound": "Not applicable",
        "Operator": "=",
        "Conversion factor": "1",
        "Normalized value": "2.56",
        "Normalized uncertainty ±": "Not applicable",
        "Normalized upper bound": "Not applicable",
        "Normalized unit": "GPa",
        "Data status": "Published value",
        "Specimen type": "Printed specimen",
        "Direction": "Stated, not a usable direction",
        "Moisture condition": "Not published",
        "Moisture state": "not-stated",
        "Post-processing": "Not published",
        "Post-processing state": "not-stated",
        "Anneal °C": "Not applicable",
        "Anneal h": "Not applicable",
        "Test temperature": "Not published",
        "Test temperature °C": "Not published",
        "Standard / load": "ISO 527 Type 1BA",
        "Standards": "ISO 527",
        "Test load MPa": "Not applicable",
        "Notch": "Not applicable",
        "Specimen / print parameters": "ZX (upright) column; Footnote *: printed flat on the bed representing XY/XZ/ZX (Intamsys funmat HT); print orientation -45°/45°.",
        "SourceID": "R-3D4MAKERS-TDS-PI-Filament-Z2-Zymergen-3D4Makers-ver-02",
        "Locator": "p. 1: Tensile Modulus* (ISO 527 Type 1BA), ZX (upright)",
        "Notes": "Footnote *: printed flat on the bed representing XY/XZ/ZX (Intamsys funmat HT); print orientation -45°/45°. The footnote says the bars of the XZ and ZX columns were printed flat to represent those orientations, so the column's direction is not the bar's: no usable direction. The ** and *** rows below carry the plate-cut XZ and ZX bars.",
        "Parse review": "Not applicable"
      },
      "evidence": {
        "page": 1,
        "text": "Tensile Modulus* ISO 527 Type 1BA GPa 2.73 2.89 2.56"
      },
      "confidence": 1,
      "review": {
        "status": "accepted",
        "by": "Claude Sonnet (gap round 2, b43), checked by Claude Opus",
        "date": "2026-10-05",
        "visual": false,
        "note": "Read on the page image (150 dpi) against the cached text and bound to its evidence line."
      },
      "id": "m006"
    },
    {
      "gradeKey": "main",
      "row": {
        "MaterialID": "M121",
        "GradeID": "",
        "Property": "Elongation at break",
        "Raw value": "4.8",
        "Raw unit": "%",
        "Raw numeric": "4.8",
        "Raw uncertainty ±": "Not applicable",
        "Raw upper bound": "Not applicable",
        "Operator": "=",
        "Conversion factor": "1",
        "Normalized value": "4.8",
        "Normalized uncertainty ±": "Not applicable",
        "Normalized upper bound": "Not applicable",
        "Normalized unit": "%",
        "Data status": "Published value",
        "Specimen type": "Printed specimen",
        "Direction": "XY",
        "Moisture condition": "Not published",
        "Moisture state": "not-stated",
        "Post-processing": "Not published",
        "Post-processing state": "not-stated",
        "Anneal °C": "Not applicable",
        "Anneal h": "Not applicable",
        "Test temperature": "Not published",
        "Test temperature °C": "Not published",
        "Standard / load": "ISO 527 Type 1BA",
        "Standards": "ISO 527",
        "Test load MPa": "Not applicable",
        "Notch": "Not applicable",
        "Specimen / print parameters": "XY* (flat) column; Footnote *: printed flat on the bed representing XY/XZ/ZX (Intamsys funmat HT); print orientation -45°/45°.",
        "SourceID": "R-3D4MAKERS-TDS-PI-Filament-Z2-Zymergen-3D4Makers-ver-02",
        "Locator": "p. 1: Strain at Break * (ISO 527 Type 1BA), XY* (flat)",
        "Notes": "Footnote *: printed flat on the bed representing XY/XZ/ZX (Intamsys funmat HT); print orientation -45°/45°.",
        "Parse review": "Not applicable"
      },
      "evidence": {
        "page": 1,
        "text": "Strain at Break * ISO 527 Type 1BA % 4.8 4.8 3.5"
      },
      "confidence": 1,
      "review": {
        "status": "accepted",
        "by": "Claude Sonnet (gap round 2, b43), checked by Claude Opus",
        "date": "2026-10-05",
        "visual": false,
        "note": "Read on the page image (150 dpi) against the cached text and bound to its evidence line."
      },
      "id": "m007"
    },
    {
      "gradeKey": "main",
      "row": {
        "MaterialID": "M121",
        "GradeID": "",
        "Property": "Elongation at break",
        "Raw value": "4.8",
        "Raw unit": "%",
        "Raw numeric": "4.8",
        "Raw uncertainty ±": "Not applicable",
        "Raw upper bound": "Not applicable",
        "Operator": "=",
        "Conversion factor": "1",
        "Normalized value": "4.8",
        "Normalized uncertainty ±": "Not applicable",
        "Normalized upper bound": "Not applicable",
        "Normalized unit": "%",
        "Data status": "Published value",
        "Specimen type": "Printed specimen",
        "Direction": "Stated, not a usable direction",
        "Moisture condition": "Not published",
        "Moisture state": "not-stated",
        "Post-processing": "Not published",
        "Post-processing state": "not-stated",
        "Anneal °C": "Not applicable",
        "Anneal h": "Not applicable",
        "Test temperature": "Not published",
        "Test temperature °C": "Not published",
        "Standard / load": "ISO 527 Type 1BA",
        "Standards": "ISO 527",
        "Test load MPa": "Not applicable",
        "Notch": "Not applicable",
        "Specimen / print parameters": "XZ (on edge) column; Footnote *: printed flat on the bed representing XY/XZ/ZX (Intamsys funmat HT); print orientation -45°/45°.",
        "SourceID": "R-3D4MAKERS-TDS-PI-Filament-Z2-Zymergen-3D4Makers-ver-02",
        "Locator": "p. 1: Strain at Break * (ISO 527 Type 1BA), XZ (on edge)",
        "Notes": "Footnote *: printed flat on the bed representing XY/XZ/ZX (Intamsys funmat HT); print orientation -45°/45°. The footnote says the bars of the XZ and ZX columns were printed flat to represent those orientations, so the column's direction is not the bar's: no usable direction. The ** and *** rows below carry the plate-cut XZ and ZX bars.",
        "Parse review": "Not applicable"
      },
      "evidence": {
        "page": 1,
        "text": "Strain at Break * ISO 527 Type 1BA % 4.8 4.8 3.5"
      },
      "confidence": 1,
      "review": {
        "status": "accepted",
        "by": "Claude Sonnet (gap round 2, b43), checked by Claude Opus",
        "date": "2026-10-05",
        "visual": false,
        "note": "Read on the page image (150 dpi) against the cached text and bound to its evidence line."
      },
      "id": "m008"
    },
    {
      "gradeKey": "main",
      "row": {
        "MaterialID": "M121",
        "GradeID": "",
        "Property": "Elongation at break",
        "Raw value": "3.5",
        "Raw unit": "%",
        "Raw numeric": "3.5",
        "Raw uncertainty ±": "Not applicable",
        "Raw upper bound": "Not applicable",
        "Operator": "=",
        "Conversion factor": "1",
        "Normalized value": "3.5",
        "Normalized uncertainty ±": "Not applicable",
        "Normalized upper bound": "Not applicable",
        "Normalized unit": "%",
        "Data status": "Published value",
        "Specimen type": "Printed specimen",
        "Direction": "Stated, not a usable direction",
        "Moisture condition": "Not published",
        "Moisture state": "not-stated",
        "Post-processing": "Not published",
        "Post-processing state": "not-stated",
        "Anneal °C": "Not applicable",
        "Anneal h": "Not applicable",
        "Test temperature": "Not published",
        "Test temperature °C": "Not published",
        "Standard / load": "ISO 527 Type 1BA",
        "Standards": "ISO 527",
        "Test load MPa": "Not applicable",
        "Notch": "Not applicable",
        "Specimen / print parameters": "ZX (upright) column; Footnote *: printed flat on the bed representing XY/XZ/ZX (Intamsys funmat HT); print orientation -45°/45°.",
        "SourceID": "R-3D4MAKERS-TDS-PI-Filament-Z2-Zymergen-3D4Makers-ver-02",
        "Locator": "p. 1: Strain at Break * (ISO 527 Type 1BA), ZX (upright)",
        "Notes": "Footnote *: printed flat on the bed representing XY/XZ/ZX (Intamsys funmat HT); print orientation -45°/45°. The footnote says the bars of the XZ and ZX columns were printed flat to represent those orientations, so the column's direction is not the bar's: no usable direction. The ** and *** rows below carry the plate-cut XZ and ZX bars.",
        "Parse review": "Not applicable"
      },
      "evidence": {
        "page": 1,
        "text": "Strain at Break * ISO 527 Type 1BA % 4.8 4.8 3.5"
      },
      "confidence": 1,
      "review": {
        "status": "accepted",
        "by": "Claude Sonnet (gap round 2, b43), checked by Claude Opus",
        "date": "2026-10-05",
        "visual": false,
        "note": "Read on the page image (150 dpi) against the cached text and bound to its evidence line."
      },
      "id": "m009"
    },
    {
      "gradeKey": "main",
      "row": {
        "MaterialID": "M121",
        "GradeID": "",
        "Property": "Tensile strength (endpoint unspecified)",
        "Raw value": "101",
        "Raw unit": "MPa",
        "Raw numeric": "101",
        "Raw uncertainty ±": "Not applicable",
        "Raw upper bound": "Not applicable",
        "Operator": "=",
        "Conversion factor": "1",
        "Normalized value": "101",
        "Normalized uncertainty ±": "Not applicable",
        "Normalized upper bound": "Not applicable",
        "Normalized unit": "MPa",
        "Data status": "Published value",
        "Specimen type": "Printed specimen",
        "Direction": "XZ",
        "Moisture condition": "Not published",
        "Moisture state": "not-stated",
        "Post-processing": "Not published",
        "Post-processing state": "not-stated",
        "Anneal °C": "Not applicable",
        "Anneal h": "Not applicable",
        "Test temperature": "Not published",
        "Test temperature °C": "Not published",
        "Standard / load": "ASTM D638 type V",
        "Standards": "ASTM D638",
        "Test load MPa": "Not applicable",
        "Notch": "Not applicable",
        "Specimen / print parameters": "XZ (on edge) column; Footnote **: XZ/ZX bars out of water-jetted 3D printed plates (Minifactory Ultra).",
        "SourceID": "R-3D4MAKERS-TDS-PI-Filament-Z2-Zymergen-3D4Makers-ver-02",
        "Locator": "p. 1: Tensile Strength ** (ASTM D638 type V), XZ (on edge)",
        "Notes": "Footnote **: XZ/ZX bars out of water-jetted 3D printed plates (Minifactory Ultra).",
        "Parse review": "Not applicable"
      },
      "evidence": {
        "page": 1,
        "text": "Tensile Strength ** ASTM D638 type V MPa N/A 101 59"
      },
      "confidence": 1,
      "review": {
        "status": "accepted",
        "by": "Claude Sonnet (gap round 2, b43), checked by Claude Opus",
        "date": "2026-10-05",
        "visual": false,
        "note": "Read on the page image (150 dpi) against the cached text and bound to its evidence line."
      },
      "id": "m010"
    },
    {
      "gradeKey": "main",
      "row": {
        "MaterialID": "M121",
        "GradeID": "",
        "Property": "Tensile strength (endpoint unspecified)",
        "Raw value": "59",
        "Raw unit": "MPa",
        "Raw numeric": "59",
        "Raw uncertainty ±": "Not applicable",
        "Raw upper bound": "Not applicable",
        "Operator": "=",
        "Conversion factor": "1",
        "Normalized value": "59",
        "Normalized uncertainty ±": "Not applicable",
        "Normalized upper bound": "Not applicable",
        "Normalized unit": "MPa",
        "Data status": "Published value",
        "Specimen type": "Printed specimen",
        "Direction": "Z",
        "Moisture condition": "Not published",
        "Moisture state": "not-stated",
        "Post-processing": "Not published",
        "Post-processing state": "not-stated",
        "Anneal °C": "Not applicable",
        "Anneal h": "Not applicable",
        "Test temperature": "Not published",
        "Test temperature °C": "Not published",
        "Standard / load": "ASTM D638 type V",
        "Standards": "ASTM D638",
        "Test load MPa": "Not applicable",
        "Notch": "Not applicable",
        "Specimen / print parameters": "ZX (upright) column; Footnote **: XZ/ZX bars out of water-jetted 3D printed plates (Minifactory Ultra).",
        "SourceID": "R-3D4MAKERS-TDS-PI-Filament-Z2-Zymergen-3D4Makers-ver-02",
        "Locator": "p. 1: Tensile Strength ** (ASTM D638 type V), ZX (upright)",
        "Notes": "Footnote **: XZ/ZX bars out of water-jetted 3D printed plates (Minifactory Ultra). The sheet draws the ZX bar upright; a tensile bar the sheet shows upright is Z, the layer strength (D92, m191).",
        "Parse review": "Not applicable"
      },
      "evidence": {
        "page": 1,
        "text": "Tensile Strength ** ASTM D638 type V MPa N/A 101 59"
      },
      "confidence": 1,
      "review": {
        "status": "accepted",
        "by": "Claude Sonnet (gap round 2, b43), checked by Claude Opus",
        "date": "2026-10-05",
        "visual": false,
        "note": "Read on the page image (150 dpi) against the cached text and bound to its evidence line."
      },
      "id": "m011"
    },
    {
      "gradeKey": "main",
      "row": {
        "MaterialID": "M121",
        "GradeID": "",
        "Property": "Tensile modulus",
        "Raw value": "2.82",
        "Raw unit": "GPa",
        "Raw numeric": "2.82",
        "Raw uncertainty ±": "Not applicable",
        "Raw upper bound": "Not applicable",
        "Operator": "=",
        "Conversion factor": "1",
        "Normalized value": "2.82",
        "Normalized uncertainty ±": "Not applicable",
        "Normalized upper bound": "Not applicable",
        "Normalized unit": "GPa",
        "Data status": "Published value",
        "Specimen type": "Printed specimen",
        "Direction": "XZ",
        "Moisture condition": "Not published",
        "Moisture state": "not-stated",
        "Post-processing": "Not published",
        "Post-processing state": "not-stated",
        "Anneal °C": "Not applicable",
        "Anneal h": "Not applicable",
        "Test temperature": "Not published",
        "Test temperature °C": "Not published",
        "Standard / load": "ASTM D638 type V",
        "Standards": "ASTM D638",
        "Test load MPa": "Not applicable",
        "Notch": "Not applicable",
        "Specimen / print parameters": "XZ (on edge) column; Footnote **: XZ/ZX bars out of water-jetted 3D printed plates (Minifactory Ultra).",
        "SourceID": "R-3D4MAKERS-TDS-PI-Filament-Z2-Zymergen-3D4Makers-ver-02",
        "Locator": "p. 1: Tensile Modulus** (ASTM D638 type V), XZ (on edge)",
        "Notes": "Footnote **: XZ/ZX bars out of water-jetted 3D printed plates (Minifactory Ultra).",
        "Parse review": "Not applicable"
      },
      "evidence": {
        "page": 1,
        "text": "Tensile Modulus** ASTM D638 type V GPa N/A 2.82 2.57"
      },
      "confidence": 1,
      "review": {
        "status": "accepted",
        "by": "Claude Sonnet (gap round 2, b43), checked by Claude Opus",
        "date": "2026-10-05",
        "visual": false,
        "note": "Read on the page image (150 dpi) against the cached text and bound to its evidence line."
      },
      "id": "m012"
    },
    {
      "gradeKey": "main",
      "row": {
        "MaterialID": "M121",
        "GradeID": "",
        "Property": "Tensile modulus",
        "Raw value": "2.57",
        "Raw unit": "GPa",
        "Raw numeric": "2.57",
        "Raw uncertainty ±": "Not applicable",
        "Raw upper bound": "Not applicable",
        "Operator": "=",
        "Conversion factor": "1",
        "Normalized value": "2.57",
        "Normalized uncertainty ±": "Not applicable",
        "Normalized upper bound": "Not applicable",
        "Normalized unit": "GPa",
        "Data status": "Published value",
        "Specimen type": "Printed specimen",
        "Direction": "Z",
        "Moisture condition": "Not published",
        "Moisture state": "not-stated",
        "Post-processing": "Not published",
        "Post-processing state": "not-stated",
        "Anneal °C": "Not applicable",
        "Anneal h": "Not applicable",
        "Test temperature": "Not published",
        "Test temperature °C": "Not published",
        "Standard / load": "ASTM D638 type V",
        "Standards": "ASTM D638",
        "Test load MPa": "Not applicable",
        "Notch": "Not applicable",
        "Specimen / print parameters": "ZX (upright) column; Footnote **: XZ/ZX bars out of water-jetted 3D printed plates (Minifactory Ultra).",
        "SourceID": "R-3D4MAKERS-TDS-PI-Filament-Z2-Zymergen-3D4Makers-ver-02",
        "Locator": "p. 1: Tensile Modulus** (ASTM D638 type V), ZX (upright)",
        "Notes": "Footnote **: XZ/ZX bars out of water-jetted 3D printed plates (Minifactory Ultra). The sheet draws the ZX bar upright; a tensile bar the sheet shows upright is Z, the layer strength (D92, m191).",
        "Parse review": "Not applicable"
      },
      "evidence": {
        "page": 1,
        "text": "Tensile Modulus** ASTM D638 type V GPa N/A 2.82 2.57"
      },
      "confidence": 1,
      "review": {
        "status": "accepted",
        "by": "Claude Sonnet (gap round 2, b43), checked by Claude Opus",
        "date": "2026-10-05",
        "visual": false,
        "note": "Read on the page image (150 dpi) against the cached text and bound to its evidence line."
      },
      "id": "m013"
    },
    {
      "gradeKey": "main",
      "row": {
        "MaterialID": "M121",
        "GradeID": "",
        "Property": "Elongation at break",
        "Raw value": "4.5",
        "Raw unit": "%",
        "Raw numeric": "4.5",
        "Raw uncertainty ±": "Not applicable",
        "Raw upper bound": "Not applicable",
        "Operator": "=",
        "Conversion factor": "1",
        "Normalized value": "4.5",
        "Normalized uncertainty ±": "Not applicable",
        "Normalized upper bound": "Not applicable",
        "Normalized unit": "%",
        "Data status": "Published value",
        "Specimen type": "Printed specimen",
        "Direction": "XZ",
        "Moisture condition": "Not published",
        "Moisture state": "not-stated",
        "Post-processing": "Not published",
        "Post-processing state": "not-stated",
        "Anneal °C": "Not applicable",
        "Anneal h": "Not applicable",
        "Test temperature": "Not published",
        "Test temperature °C": "Not published",
        "Standard / load": "ASTM D638 type V",
        "Standards": "ASTM D638",
        "Test load MPa": "Not applicable",
        "Notch": "Not applicable",
        "Specimen / print parameters": "XZ (on edge) column; Footnote **: XZ/ZX bars out of water-jetted 3D printed plates (Minifactory Ultra).",
        "SourceID": "R-3D4MAKERS-TDS-PI-Filament-Z2-Zymergen-3D4Makers-ver-02",
        "Locator": "p. 1: Strain at Break ** (ASTM D638 type V), XZ (on edge)",
        "Notes": "Footnote **: XZ/ZX bars out of water-jetted 3D printed plates (Minifactory Ultra).",
        "Parse review": "Not applicable"
      },
      "evidence": {
        "page": 1,
        "text": "Strain at Break ** ASTM D638 type V % N/A 4.5 2.7"
      },
      "confidence": 1,
      "review": {
        "status": "accepted",
        "by": "Claude Sonnet (gap round 2, b43), checked by Claude Opus",
        "date": "2026-10-05",
        "visual": false,
        "note": "Read on the page image (150 dpi) against the cached text and bound to its evidence line."
      },
      "id": "m014"
    },
    {
      "gradeKey": "main",
      "row": {
        "MaterialID": "M121",
        "GradeID": "",
        "Property": "Elongation at break",
        "Raw value": "2.7",
        "Raw unit": "%",
        "Raw numeric": "2.7",
        "Raw uncertainty ±": "Not applicable",
        "Raw upper bound": "Not applicable",
        "Operator": "=",
        "Conversion factor": "1",
        "Normalized value": "2.7",
        "Normalized uncertainty ±": "Not applicable",
        "Normalized upper bound": "Not applicable",
        "Normalized unit": "%",
        "Data status": "Published value",
        "Specimen type": "Printed specimen",
        "Direction": "Z",
        "Moisture condition": "Not published",
        "Moisture state": "not-stated",
        "Post-processing": "Not published",
        "Post-processing state": "not-stated",
        "Anneal °C": "Not applicable",
        "Anneal h": "Not applicable",
        "Test temperature": "Not published",
        "Test temperature °C": "Not published",
        "Standard / load": "ASTM D638 type V",
        "Standards": "ASTM D638",
        "Test load MPa": "Not applicable",
        "Notch": "Not applicable",
        "Specimen / print parameters": "ZX (upright) column; Footnote **: XZ/ZX bars out of water-jetted 3D printed plates (Minifactory Ultra).",
        "SourceID": "R-3D4MAKERS-TDS-PI-Filament-Z2-Zymergen-3D4Makers-ver-02",
        "Locator": "p. 1: Strain at Break ** (ASTM D638 type V), ZX (upright)",
        "Notes": "Footnote **: XZ/ZX bars out of water-jetted 3D printed plates (Minifactory Ultra). The sheet draws the ZX bar upright; a tensile bar the sheet shows upright is Z, the layer strength (D92, m191).",
        "Parse review": "Not applicable"
      },
      "evidence": {
        "page": 1,
        "text": "Strain at Break ** ASTM D638 type V % N/A 4.5 2.7"
      },
      "confidence": 1,
      "review": {
        "status": "accepted",
        "by": "Claude Sonnet (gap round 2, b43), checked by Claude Opus",
        "date": "2026-10-05",
        "visual": false,
        "note": "Read on the page image (150 dpi) against the cached text and bound to its evidence line."
      },
      "id": "m015"
    },
    {
      "gradeKey": "main",
      "row": {
        "MaterialID": "M121",
        "GradeID": "",
        "Property": "Tensile strength (endpoint unspecified)",
        "Raw value": "96",
        "Raw unit": "MPa",
        "Raw numeric": "96",
        "Raw uncertainty ±": "Not applicable",
        "Raw upper bound": "Not applicable",
        "Operator": "=",
        "Conversion factor": "1",
        "Normalized value": "96",
        "Normalized uncertainty ±": "Not applicable",
        "Normalized upper bound": "Not applicable",
        "Normalized unit": "MPa",
        "Data status": "Published value",
        "Specimen type": "Printed specimen",
        "Direction": "Z",
        "Moisture condition": "Not published",
        "Moisture state": "not-stated",
        "Post-processing": "Not published",
        "Post-processing state": "not-stated",
        "Anneal °C": "Not applicable",
        "Anneal h": "Not applicable",
        "Test temperature": "Not published",
        "Test temperature °C": "Not published",
        "Standard / load": "ASTM 1708",
        "Standards": "Not published",
        "Test load MPa": "Not applicable",
        "Notch": "Not applicable",
        "Specimen / print parameters": "ZX (upright) column; Footnote ***: single wall data on Z-strength (Minifactory Ultra).",
        "SourceID": "R-3D4MAKERS-TDS-PI-Filament-Z2-Zymergen-3D4Makers-ver-02",
        "Locator": "p. 1: Tensile Strength *** (ASTM 1708), ZX (upright)",
        "Notes": "Footnote ***: single wall data on Z-strength (Minifactory Ultra). The sheet draws the ZX bar upright; a tensile bar the sheet shows upright is Z, the layer strength (D92, m191).",
        "Parse review": "Not applicable"
      },
      "evidence": {
        "page": 1,
        "text": "Tensile Strength *** ASTM 1708 MPa N/A N/A 96"
      },
      "confidence": 1,
      "review": {
        "status": "accepted",
        "by": "Claude Sonnet (gap round 2, b43), checked by Claude Opus",
        "date": "2026-10-05",
        "visual": false,
        "note": "Read on the page image (150 dpi) against the cached text and bound to its evidence line."
      },
      "id": "m016"
    },
    {
      "gradeKey": "main",
      "row": {
        "MaterialID": "M121",
        "GradeID": "",
        "Property": "Tensile modulus",
        "Raw value": "2.41",
        "Raw unit": "GPa",
        "Raw numeric": "2.41",
        "Raw uncertainty ±": "Not applicable",
        "Raw upper bound": "Not applicable",
        "Operator": "=",
        "Conversion factor": "1",
        "Normalized value": "2.41",
        "Normalized uncertainty ±": "Not applicable",
        "Normalized upper bound": "Not applicable",
