Repository: faridbnv/h2c-materials

# Gap round 2: what we hold, read in full; drying as stated; page statements by table; new documents; checked

GOALS steps 2 and 5; C3, C4, C9, C11, C12. Decisions D127 (drying as a sheet states it, guide drying), D128 (a page
statement can head one table) and D129 (what the round's blind draw named). The reader round (D125, D126) closed 853 of
3,351 gaps and named the causes that still kept values out or wrong; the owner asked for a round that works them by
priority, with Claude Opus deciding and Claude Sonnet reading and coding, and chose its scope on 2026-10-05 (GOALS,
"Decided on 2026-10-05, gap round 2"). This round began from a0f5a87.

File: docs/audits/2026-10-05-gap-round-2/ingest/proposals/b43/691787121528d8e1.json
{
  "version": 1,
  "generated": {
    "tool": "build-b43.mjs (gap round 2)",
    "date": "2026-10-05"
  },
  "document": {
    "sha256": "691787121528d8e1554f478078d3e869dff0e705852afc6ab710e1929138a32e",
    "url": "https://filament2print.com/en/index.php?controller=attachment&id_attachment=3678",
    "pages": 1,
    "provider": "Filament2Print",
    "manufacturer": "Smart Materials 3D",
    "docKey": "691787121528d8e1"
  },
  "identity": {
    "polymer": null,
    "materialId": "M159",
    "note": "The sheet names its polymer (\"Nombre químico: Poliuretano termoplástico\") and its hardness (77 Shore A, ISO 7619-1): a TPU filed by its Shore rating, TPU 85A class and softer (M159) (D86, R205)."
  },
  "source": {
    "row": {
      "SourceID": "R-FILAMENT2PRINT-Smartfil-FLEX-77A",
      "Publisher": "Smart Materials 3D",
      "Title": "FICHA TÉCNICA FLEX 77A (Smartfil)",
      "Revision": "VERSIÓN 1.2, REVISIÓN: 04/11/2024",
      "Publication date": "Not published",
      "Access date": "2026-09-17",
      "Source class": "Manufacturer TDS",
      "Source note": "One-page Spanish technical data sheet of Smart Materials 3D (brand Smartfil) for SMARTFIL FLEX 77A, a thermoplastic polyurethane of Shore A 77, hosted by the retailer Filament2Print (product page 4113-smartfill-flex-77a).",
      "Citation role": "cited",
      "URL": "https://filament2print.com/en/index.php?controller=attachment&id_attachment=3678",
      "Locator": "Document / product page",
      "Applicable grades": "${grade:main}",
      "Access state": "retrieved",
      "Access note": "Fetched 2026-09-17 by the V2 import (ledger.csv, doc_key below), hash-checked; read page by page on its page images and admitted in batch b43 (2026-10-05, Claude Sonnet). The retailer Filament2Print serves the maker's own sheet.",
      "SHA256": "691787121528d8e1554f478078d3e869dff0e705852afc6ab710e1929138a32e"
    },
    "evidence": {
      "page": 1,
      "text": "FICHA TÉCNICA FLEX 77A"
    },
    "review": {
      "status": "accepted",
      "by": "Claude Sonnet (gap round 2, b43), checked by Claude Opus",
      "date": "2026-10-05"
    }
  },
  "grades": [
    {
      "key": "main",
      "row": {
        "MaterialID": "M159",
        "Role": "procurement",
        "Status": "active",
        "Manufacturer": "Smart Materials 3D",
        "Product name": "Smartfil FLEX 77A",
        "Shared formulation key": "R-FILAMENT2PRINT-Smartfil-FLEX-77A",
        "Composition / filler": "Nombre químico: Poliuretano termoplástico (thermoplastic polyurethane); dureza 77 Shore A (p. 1, as the sheet states it)",
        "Variant": "Not applicable",
        "Colour caveat": "Properties may vary by colour; use TDS scope",
        "Availability": "Not published",
        "Certification claims": "Not published",
        "Selected-grade rationale": "Documented commercial formulation; traceable manufacturer evidence",
        "SourceID": "R-FILAMENT2PRINT-Smartfil-FLEX-77A",
        "Source locator": "TDS / official product page",
        "Diameter compatibility": "The sheet lists 1,75 mm and 2,85 mm; check the 1.75 mm variant"
      },
      "review": {
        "status": "accepted",
        "by": "Claude Sonnet (gap round 2, b43), checked by Claude Opus",
        "date": "2026-10-05",
        "note": "New product: Smartfil FLEX 77A of Smart Materials 3D, filed under TPU 85A class and softer (M159) by its sheet's Shore A 77."
      },
      "evidence": {
        "page": 1,
        "text": "SMARTFIL FLEX 77A es un termoplástico elastómero"
      }
    }
  ],
  "measurements": [
    {
      "gradeKey": "main",
      "row": {
        "MaterialID": "M159",
        "GradeID": "",
        "Property": "Density",
        "Raw value": "1,07 g/cm3",
        "Raw unit": "g/cm3",
        "Raw numeric": "1.07",
        "Raw uncertainty ±": "Not applicable",
        "Raw upper bound": "Not applicable",
        "Operator": "=",
        "Conversion factor": "1000",
        "Normalized value": "1070",
        "Normalized uncertainty ±": "Not applicable",
        "Normalized upper bound": "Not applicable",
        "Normalized unit": "kg/m³",
        "Data status": "Published value",
        "Specimen type": "Not published (density specimen form not explicitly established)",
        "Direction": "Not applicable",
        "Moisture condition": "Not published",
        "Moisture state": "not-stated",
        "Post-processing": "Not published",
        "Post-processing state": "not-stated",
        "Anneal °C": "Not applicable",
        "Anneal h": "Not applicable",
        "Test temperature": "Not published",
        "Test temperature °C": "Not published",
        "Standard / load": "ASTM D792",
        "Standards": "ASTM D792",
        "Test load MPa": "Not applicable",
        "Notch": "Not applicable",
        "Specimen / print parameters": "Not published",
        "SourceID": "R-FILAMENT2PRINT-Smartfil-FLEX-77A",
        "Locator": "p. 1: Densidad",
        "Notes": "Not applicable",
        "Parse review": "Not applicable"
      },
      "evidence": {
        "page": 1,
        "text": "Densidad 1,07 g/cm3 ASTM D792"
      },
      "confidence": 1,
      "review": {
        "status": "accepted",
        "by": "Claude Sonnet (gap round 2, b43), checked by Claude Opus",
        "date": "2026-10-05",
        "visual": true,
        "note": "Read on the page image (150 dpi) against the cached text and bound to its evidence line. The sheet is in Spanish; the labels were read on the page image."
      },
      "id": "m001"
    },
    {
      "gradeKey": "main",
      "row": {
        "MaterialID": "M159",
        "GradeID": "",
        "Property": "Tensile strength (endpoint unspecified)",
        "Raw value": "22",
        "Raw unit": "MPa",
        "Raw numeric": "22",
        "Raw uncertainty ±": "Not applicable",
        "Raw upper bound": "Not applicable",
        "Operator": "=",
        "Conversion factor": "1",
        "Normalized value": "22",
        "Normalized uncertainty ±": "Not applicable",
        "Normalized upper bound": "Not applicable",
        "Normalized unit": "MPa",
        "Data status": "Published value",
        "Specimen type": "Printed specimen",
        "Direction": "XY",
        "Moisture condition": "Not published",
        "Moisture state": "not-stated",
        "Post-processing": "Not published",
        "Post-processing state": "not-stated",
        "Anneal °C": "Not applicable",
        "Anneal h": "Not applicable",
        "Test temperature": "Not published",
        "Test temperature °C": "Not published",
        "Standard / load": "ISO 527",
        "Standards": "ISO 527",
        "Test load MPa": "Not applicable",
        "Notch": "Not applicable",
        "Specimen / print parameters": "PLANO XY column; Footnote (1): values obtained on printed test pieces, nozzle 0,4 mm, rectilinear infill 100 %, layer height 0,2 mm.",
        "SourceID": "R-FILAMENT2PRINT-Smartfil-FLEX-77A",
        "Locator": "p. 1: Resistencia a la tracción, PLANO XY",
        "Notes": "Footnote (1): values obtained on printed test pieces, nozzle 0,4 mm, rectilinear infill 100 %, layer height 0,2 mm.",
        "Parse review": "Not applicable"
      },
      "evidence": {
        "page": 1,
        "text": "Resistencia a la tracción 22 - MPa ISO 527"
      },
      "confidence": 1,
      "review": {
        "status": "accepted",
        "by": "Claude Sonnet (gap round 2, b43), checked by Claude Opus",
        "date": "2026-10-05",
        "visual": true,
        "note": "Read on the page image (150 dpi) against the cached text and bound to its evidence line. The sheet is in Spanish; the labels were read on the page image."
      },
      "id": "m002"
    },
    {
      "gradeKey": "main",
      "row": {
        "MaterialID": "M159",
        "GradeID": "",
        "Property": "Tensile strain at strength",
        "Raw value": "775",
        "Raw unit": "%",
        "Raw numeric": "775",
        "Raw uncertainty ±": "Not applicable",
        "Raw upper bound": "Not applicable",
        "Operator": "=",
        "Conversion factor": "1",
        "Normalized value": "775",
        "Normalized uncertainty ±": "Not applicable",
        "Normalized upper bound": "Not applicable",
        "Normalized unit": "%",
        "Data status": "Published value",
        "Specimen type": "Printed specimen",
        "Direction": "XY",
        "Moisture condition": "Not published",
        "Moisture state": "not-stated",
        "Post-processing": "Not published",
        "Post-processing state": "not-stated",
        "Anneal °C": "Not applicable",
        "Anneal h": "Not applicable",
        "Test temperature": "Not published",
        "Test temperature °C": "Not published",
        "Standard / load": "ISO 527",
        "Standards": "ISO 527",
        "Test load MPa": "Not applicable",
        "Notch": "Not applicable",
        "Specimen / print parameters": "PLANO XY column; Footnote (1): values obtained on printed test pieces, nozzle 0,4 mm, rectilinear infill 100 %, layer height 0,2 mm.",
        "SourceID": "R-FILAMENT2PRINT-Smartfil-FLEX-77A",
        "Locator": "p. 1: Alargamiento al esfuerzo máximo, PLANO XY",
        "Notes": "Footnote (1): values obtained on printed test pieces, nozzle 0,4 mm, rectilinear infill 100 %, layer height 0,2 mm. Elongation at maximum stress (the label), recorded as the strain at the tensile strength.",
        "Parse review": "Not applicable"
      },
      "evidence": {
        "page": 1,
        "text": "Alargamiento al esfuerzo máximo 775 - % ISO 527"
      },
      "confidence": 1,
      "review": {
        "status": "accepted",
        "by": "Claude Sonnet (gap round 2, b43), checked by Claude Opus",
        "date": "2026-10-05",
        "visual": true,
        "note": "Read on the page image (150 dpi) against the cached text and bound to its evidence line. The sheet is in Spanish; the labels were read on the page image."
      },
      "id": "m003"
    },
    {
      "gradeKey": "main",
      "row": {
        "MaterialID": "M159",
        "GradeID": "",
        "Property": "Hardness",
        "Raw value": "77",
        "Raw unit": "Shore A",
        "Raw numeric": "77",
        "Raw uncertainty ±": "Not applicable",
        "Raw upper bound": "Not applicable",
        "Operator": "=",
        "Conversion factor": "1",
        "Normalized value": "77",
        "Normalized uncertainty ±": "Not applicable",
        "Normalized upper bound": "Not applicable",
        "Normalized unit": "Shore A",
        "Data status": "Published value",
        "Specimen type": "Printed specimen",
        "Direction": "Not applicable",
        "Moisture condition": "Not published",
        "Moisture state": "not-stated",
        "Post-processing": "Not published",
        "Post-processing state": "not-stated",
        "Anneal °C": "Not applicable",
        "Anneal h": "Not applicable",
        "Test temperature": "Not published",
        "Test temperature °C": "Not published",
        "Standard / load": "ISO 7619-1",
        "Standards": "ISO 7619",
        "Test load MPa": "Not applicable",
        "Notch": "Not applicable",
        "Specimen / print parameters": "PLANO XY column; Footnote (1): values obtained on printed test pieces, nozzle 0,4 mm, rectilinear infill 100 %, layer height 0,2 mm.",
        "SourceID": "R-FILAMENT2PRINT-Smartfil-FLEX-77A",
        "Locator": "p. 1: Dureza",
        "Notes": "Footnote (1): values obtained on printed test pieces, nozzle 0,4 mm, rectilinear infill 100 %, layer height 0,2 mm. The value stands under the PLANO XY column of the mechanical table.",
        "Parse review": "Not applicable"
      },
      "evidence": {
        "page": 1,
        "text": "Dureza 77 Shore A ISO 7619-1"
      },
      "confidence": 1,
      "review": {
        "status": "accepted",
        "by": "Claude Sonnet (gap round 2, b43), checked by Claude Opus",
        "date": "2026-10-05",
        "visual": true,
        "note": "Read on the page image (150 dpi) against the cached text and bound to its evidence line. The sheet is in Spanish; the labels were read on the page image."
      },
      "id": "m004"
    },
    {
      "gradeKey": "main",
      "row": {
        "MaterialID": "M159",
        "GradeID": "",
        "Property": "Vicat softening temperature",
        "Raw value": "66",
        "Raw unit": "°C",
        "Raw numeric": "66",
        "Raw uncertainty ±": "Not applicable",
        "Raw upper bound": "Not applicable",
        "Operator": "=",
        "Conversion factor": "1",
        "Normalized value": "66",
        "Normalized uncertainty ±": "Not applicable",
        "Normalized upper bound": "Not applicable",
        "Normalized unit": "°C",
        "Data status": "Published value",
        "Specimen type": "Not published (do not assume printed)",
        "Direction": "Not applicable",
        "Moisture condition": "Not published",
        "Moisture state": "not-stated",
        "Post-processing": "Not published",
        "Post-processing state": "not-stated",
        "Anneal °C": "Not applicable",
        "Anneal h": "Not applicable",
        "Test temperature": "Not published",
        "Test temperature °C": "Not published",
        "Standard / load": "ISO 306 VICAT A50",
        "Standards": "ISO 306",
        "Test load MPa": "Not applicable",
        "Notch": "Not applicable",
        "Specimen / print parameters": "Not published",
        "SourceID": "R-FILAMENT2PRINT-Smartfil-FLEX-77A",
        "Locator": "p. 1: VICAT A50",
        "Notes": "Not applicable",
        "Parse review": "Not applicable"
      },
      "evidence": {
        "page": 1,
        "text": "VICAT A50 66 ˚C ISO 306"
      },
      "confidence": 1,
      "review": {
        "status": "accepted",
        "by": "Claude Sonnet (gap round 2, b43), checked by Claude Opus",
        "date": "2026-10-05",
        "visual": true,
        "note": "Read on the page image (150 dpi) against the cached text and bound to its evidence line. The sheet is in Spanish; the labels were read on the page image."
      },
      "id": "m005"
    }
  ],
  "profiles": [
    {
      "gradeKey": "main",
      "row": {
        "MaterialID": "M159",
        "GradeID": "",
        "Profile": "Manufacturer published guidance",
        "Nozzle °C": "220 – 240 ˚C",
        "Nozzle state": "range",
        "Nozzle min °C": "220",
        "Nozzle max °C": "240",
        "Nozzle requirement": "required",
        "Bed °C": "0 – 50 ˚C",
        "Bed state": "range",
        "Bed min °C": "0",
        "Bed max °C": "50",
        "Bed requirement": "required",
        "Chamber °C": "Not published",
        "Chamber state": "unknown",
        "Chamber min °C": "Not applicable",
        "Chamber max °C": "Not applicable",
        "Chamber requirement": "unknown",
        "Enclosure": "Not published",
        "Enclosure state": "unknown",
        "Plate": "Not published",
        "Drying": "Not published",
        "Drying state": "unknown",
        "Drying °C": "Not applicable",
        "Drying hours": "Not applicable",
        "Nozzle material": "Not published",
        "Nozzle diameter": "≥ 0,2 mm",
        "Abrasion / clogging": "Not published",
        "Hardened nozzle": "Not published",
        "H2C left": "Verify exact grade/nozzle; no blanket approval",
        "H2C right": "Verify exact grade/nozzle; no blanket approval",
        "AMS 2 Pro": "Not verified for every grade",
        "AMS HT": "Not verified for every grade",
        "AMS published": "Not published",
        "Support pairing": "Not published",
        "Failure modes": "Not published",
        "SourceID": "R-FILAMENT2PRINT-Smartfil-FLEX-77A",
        "H2C SourceID": "H2C-WIKI",
        "Locator": "p. 1: PROPIEDADES DE IMPRESIÓN",
        "Parse review": "Not applicable"
      },
      "notes": [
        {
          "Topic": "Cooling",
          "Text": "Ventilador de capa 60 – 80 %"
        },
        {
          "Topic": "Layer height",
          "Text": "≥ 0,2 mm"
        },
        {
          "Topic": "Speed",
          "Text": "Velocidad impresión 15 – 20 mm/s"
        }
      ],
      "evidence": {
        "page": 1,
        "text": "Temperatura de impresión 220 – 240 ˚C"
      },
      "review": {
        "status": "accepted",
        "by": "Claude Sonnet (gap round 2, b43), checked by Claude Opus",
        "date": "2026-10-05",
        "visual": true,
        "note": "Read on the page image against the cached text; every cell is the page's own words and the typed columns are the parsers' reading."
      }
    }
  ],
  "evidence": [],
  "headlines": [],
  "coverage": [],
  "settings": [],
  "acceptances": [],
  "skipped": [
    {
      "note": "\"-\" cells (tensile modulus, flexural strength and modulus, elongation at break, flexural elongation, Charpy impact, glass transition, HDT B) state no number; the ZX plane column prints \"-\" everywhere."
    },
    {
      "note": "The packaging row (tamaño M, peso neto 750 g, peso bruto 975 g, diámetros 1,75 mm/2,85 mm, colores blanco y negro, embalaje SmartBag con bolsa desecante) is not a property; \"Flujo de material 100 – 120 %\" and the first-layer-free \"Altura de capa ≥ 0,2 mm\" have no profile column beyond the notes below."
    }
  ],
  "review": {
    "status": "reviewed",
    "by": "Claude Sonnet (gap round 2, b43), checked by Claude Opus",
    "date": "2026-10-05",
    "note": "Read page by page on the page images (150 dpi) and against the cached text: 5 value(s) and 1 print profile(s) proposed for 1 product(s); 2 omission(s) are reasoned in skipped."
  }
}
