Repository: faridbnv/h2c-materials

# Gap round 2: what we hold, read in full; drying as stated; page statements by table; new documents; checked

GOALS steps 2 and 5; C3, C4, C9, C11, C12. Decisions D127 (drying as a sheet states it, guide drying), D128 (a page
statement can head one table) and D129 (what the round's blind draw named). The reader round (D125, D126) closed 853 of
3,351 gaps and named the causes that still kept values out or wrong; the owner asked for a round that works them by
priority, with Claude Opus deciding and Claude Sonnet reading and coding, and chose its scope on 2026-10-05 (GOALS,
"Decided on 2026-10-05, gap round 2"). This round began from a0f5a87.

File: docs/audits/2026-10-05-gap-round-2/ingest/proposals/b43/715a70a33079fa3f.json
{
  "version": 1,
  "generated": {
    "tool": "build-b43.mjs (gap round 2)",
    "date": "2026-10-05"
  },
  "document": {
    "sha256": "715a70a33079fa3f19ef7eb2cbe4cb77c6a15511a7f826cc19d7a4d0704fa2ea",
    "url": "https://drive.google.com/file/d/1SmKn9yDfEWdgjZGdPaeDpQ8je57Egjdh/view?usp=drive_link",
    "pages": 4,
    "provider": "QIDI",
    "manufacturer": "QIDI",
    "docKey": "https://drive.google.com/file/d/1SmKn9yDfEWdgjZGdPaeDpQ8je57Egjdh/view?usp=drive_link"
  },
  "identity": {
    "polymer": null,
    "materialId": "M079",
    "note": "R202 (owner, 2026-09-25): QIDI S-White, a Quick-Remove Support Material that names no chemistry, is Support for ABS (M079); the seven materials it lists as suitable stay on its profile as the support pairing."
  },
  "source": {
    "row": {
      "SourceID": "R-QIDI-S-White",
      "Publisher": "QIDI",
      "Title": "QIDI S-White Technical Data Sheet",
      "Revision": "Version No: 3.0 (Data / Revised: 03.2023)",
      "Publication date": "2023-03",
      "Access date": "2026-09-17",
      "Source class": "Manufacturer TDS",
      "Source note": "Four-page bilingual (Chinese and English) QIDI technical data sheet for QIDI S-White Quick-Remove Support Material, linked from QIDI's filament library as a Google Drive viewer.",
      "Citation role": "cited",
      "URL": "https://drive.google.com/file/d/1SmKn9yDfEWdgjZGdPaeDpQ8je57Egjdh/view?usp=drive_link",
      "Locator": "Document / product page",
      "Applicable grades": "${grade:main}",
      "Access state": "retrieved",
      "Access note": "Fetched 2026-09-17 by the V2 import (ledger.csv, doc_key below), hash-checked; read page by page on its page images and admitted in batch b43 (2026-10-05, Claude Sonnet).",
      "SHA256": "715a70a33079fa3f19ef7eb2cbe4cb77c6a15511a7f826cc19d7a4d0704fa2ea"
    },
    "evidence": {
      "page": 1,
      "text": "QIDI S-White"
    },
    "review": {
      "status": "accepted",
      "by": "Claude Sonnet (gap round 2, b43), checked by Claude Opus",
      "date": "2026-10-05"
    }
  },
  "grades": [
    {
      "key": "main",
      "row": {
        "MaterialID": "M079",
        "Role": "procurement",
        "Status": "active",
        "Manufacturer": "QIDI",
        "Product name": "S-White",
        "Shared formulation key": "R-QIDI-S-White",
        "Composition / filler": "QIDI S-White Quick-Remove Support Material (p. 1, as the sheet states it)",
        "Variant": "Not applicable",
        "Colour caveat": "Properties may vary by colour; use TDS scope",
        "Availability": "Not published",
        "Certification claims": "Not published",
        "Selected-grade rationale": "Documented commercial formulation; traceable manufacturer evidence",
        "SourceID": "R-QIDI-S-White",
        "Source locator": "TDS / official product page",
        "Diameter compatibility": "Check 1.75 mm variant; diameter is not part tolerance"
      },
      "review": {
        "status": "accepted",
        "by": "Claude Sonnet (gap round 2, b43), checked by Claude Opus",
        "date": "2026-10-05",
        "note": "New product: QIDI S-White, filed under Support for ABS (M079) by the owner's ruling R202."
      },
      "evidence": {
        "page": 1,
        "text": "QIDI S-White Quick-Remove Support Material"
      }
    }
  ],
  "measurements": [
    {
      "gradeKey": "main",
      "row": {
        "MaterialID": "M079",
        "GradeID": "",
        "Property": "Density",
        "Raw value": "1.16 g/cm³",
        "Raw unit": "g/cm3",
        "Raw numeric": "1.16",
        "Raw uncertainty ±": "Not applicable",
        "Raw upper bound": "Not applicable",
        "Operator": "=",
        "Conversion factor": "1000",
        "Normalized value": "1160",
        "Normalized uncertainty ±": "Not applicable",
        "Normalized upper bound": "Not applicable",
        "Normalized unit": "kg/m³",
        "Data status": "Published value",
        "Specimen type": "Not published (density specimen form not explicitly established)",
        "Direction": "Not applicable",
        "Moisture condition": "Not published",
        "Moisture state": "not-stated",
        "Post-processing": "Not published",
        "Post-processing state": "not-stated",
        "Anneal °C": "Not applicable",
        "Anneal h": "Not applicable",
        "Test temperature": "Not published",
        "Test temperature °C": "Not published",
        "Standard / load": "ISO 1183",
        "Standards": "ISO 1183",
        "Test load MPa": "Not applicable",
        "Notch": "Not applicable",
        "Specimen / print parameters": "Not published",
        "SourceID": "R-QIDI-S-White",
        "Locator": "p. 2: Density",
        "Notes": "Not applicable",
        "Parse review": "Not applicable"
      },
      "evidence": {
        "page": 2,
        "text": "Density ISO 1183 1.16 g/cm³"
      },
      "confidence": 1,
      "review": {
        "status": "accepted",
        "by": "Claude Sonnet (gap round 2, b43), checked by Claude Opus",
        "date": "2026-10-05",
        "visual": false,
        "note": "Read on the page image (150 dpi) against the cached text and bound to its evidence line."
      },
      "id": "m001"
    },
    {
      "gradeKey": "main",
      "row": {
        "MaterialID": "M079",
        "GradeID": "",
        "Property": "Water absorption",
        "Raw value": "0.4 %",
        "Raw unit": "%",
        "Raw numeric": "0.4",
        "Raw uncertainty ±": "Not applicable",
        "Raw upper bound": "Not applicable",
        "Operator": "=",
        "Conversion factor": "1",
        "Normalized value": "0.4",
        "Normalized uncertainty ±": "Not applicable",
        "Normalized upper bound": "Not applicable",
        "Normalized unit": "%",
        "Data status": "Published value",
        "Specimen type": "Not published (do not assume printed)",
        "Direction": "Not applicable",
        "Moisture condition": "Not published",
        "Moisture state": "not-stated",
        "Post-processing": "Not published",
        "Post-processing state": "not-stated",
        "Anneal °C": "Not applicable",
        "Anneal h": "Not applicable",
        "Test temperature": "Not published",
        "Test temperature °C": "Not published",
        "Standard / load": "ISO 62: Method 1",
        "Standards": "ISO 62",
        "Test load MPa": "Not applicable",
        "Notch": "Not applicable",
        "Specimen / print parameters": "Not published",
        "SourceID": "R-QIDI-S-White",
        "Locator": "p. 2: Water absorption",
        "Notes": "Not applicable",
        "Parse review": "Not applicable"
      },
      "evidence": {
        "page": 2,
        "text": "Water absorption ISO 62: Method 1 0.4 %"
      },
      "confidence": 1,
      "review": {
        "status": "accepted",
        "by": "Claude Sonnet (gap round 2, b43), checked by Claude Opus",
        "date": "2026-10-05",
        "visual": false,
        "note": "Read on the page image (150 dpi) against the cached text and bound to its evidence line."
      },
      "id": "m002"
    },
    {
      "gradeKey": "main",
      "row": {
        "MaterialID": "M079",
        "GradeID": "",
        "Property": "Melting temperature",
        "Raw value": "168 ℃",
        "Raw unit": "°C",
        "Raw numeric": "168",
        "Raw uncertainty ±": "Not applicable",
        "Raw upper bound": "Not applicable",
        "Operator": "=",
        "Conversion factor": "1",
        "Normalized value": "168",
        "Normalized uncertainty ±": "Not applicable",
        "Normalized upper bound": "Not applicable",
        "Normalized unit": "°C",
        "Data status": "Published value",
        "Specimen type": "Not published (do not assume printed)",
        "Direction": "Not applicable",
        "Moisture condition": "Not published",
        "Moisture state": "not-stated",
        "Post-processing": "Not published",
        "Post-processing state": "not-stated",
        "Anneal °C": "Not applicable",
        "Anneal h": "Not applicable",
        "Test temperature": "Not published",
        "Test temperature °C": "Not published",
        "Standard / load": "ISO 11357",
        "Standards": "ISO 11357",
        "Test load MPa": "Not applicable",
        "Notch": "Not applicable",
        "Specimen / print parameters": "Not published",
        "SourceID": "R-QIDI-S-White",
        "Locator": "p. 2: Melting Temperature",
        "Notes": "Not applicable",
        "Parse review": "Not applicable"
      },
      "evidence": {
        "page": 2,
        "text": "Melting Temperature ISO 11357 168 ℃"
      },
      "confidence": 1,
      "review": {
        "status": "accepted",
        "by": "Claude Sonnet (gap round 2, b43), checked by Claude Opus",
        "date": "2026-10-05",
        "visual": false,
        "note": "Read on the page image (150 dpi) against the cached text and bound to its evidence line."
      },
      "id": "m003"
    },
    {
      "gradeKey": "main",
      "row": {
        "MaterialID": "M079",
        "GradeID": "",
        "Property": "Melt mass-flow rate",
        "Raw value": "5.1",
        "Raw unit": "g/10 min",
        "Raw numeric": "5.1",
        "Raw uncertainty ±": "Not applicable",
        "Raw upper bound": "Not applicable",
        "Operator": "=",
        "Conversion factor": "1",
        "Normalized value": "5.1",
        "Normalized uncertainty ±": "Not applicable",
        "Normalized upper bound": "Not applicable",
        "Normalized unit": "g/10 min",
        "Data status": "Published value",
        "Specimen type": "Not published (do not assume printed)",
        "Direction": "Not applicable",
        "Moisture condition": "Not published",
        "Moisture state": "not-stated",
        "Post-processing": "Not published",
        "Post-processing state": "not-stated",
        "Anneal °C": "Not applicable",
        "Anneal h": "Not applicable",
        "Test temperature": "260 °C",
        "Test temperature °C": "260",
        "Standard / load": "260℃, 2.16kg",
        "Standards": "Not published",
        "Test load MPa": "Not applicable",
        "Notch": "Not applicable",
        "Specimen / print parameters": "Not published",
        "SourceID": "R-QIDI-S-White",
        "Locator": "p. 2: Melt index",
        "Notes": "The sheet prints no unit for the melt index; g/10 min is the unit of a melt index (260 ℃, 2.16 kg are the sheet's test condition).",
        "Parse review": "Not applicable"
      },
      "evidence": {
        "page": 2,
        "text": "Melt index 260℃，2.16kg 5.1"
      },
      "confidence": 1,
      "review": {
        "status": "accepted",
        "by": "Claude Sonnet (gap round 2, b43), checked by Claude Opus",
        "date": "2026-10-05",
        "visual": false,
        "note": "Read on the page image (150 dpi) against the cached text and bound to its evidence line."
      },
      "id": "m004"
    }
  ],
  "profiles": [
    {
      "gradeKey": "main",
      "row": {
        "MaterialID": "M079",
        "GradeID": "",
        "Profile": "Manufacturer published guidance",
        "Nozzle °C": "260-280℃",
        "Nozzle state": "range",
        "Nozzle min °C": "260",
        "Nozzle max °C": "280",
        "Nozzle requirement": "required",
        "Bed °C": "60-80℃",
        "Bed state": "range",
        "Bed min °C": "60",
        "Bed max °C": "80",
        "Bed requirement": "required",
        "Chamber °C": "Not published",
        "Chamber state": "unknown",
        "Chamber min °C": "Not applicable",
        "Chamber max °C": "Not applicable",
        "Chamber requirement": "unknown",
        "Enclosure": "Not published",
        "Enclosure state": "unknown",
        "Plate": "Coating with PVP glue",
        "Drying": "80-100℃ for 4-6h",
        "Drying state": "stated",
        "Drying °C": "100",
        "Drying hours": "6",
        "Nozzle material": "Not published",
        "Nozzle diameter": "0.4-1.0mm",
        "Abrasion / clogging": "hardened steel and above grade nozzles made by Phaetus, heating block thicker than 12mm",
        "Hardened nozzle": "TRUE",
        "H2C left": "Verify exact grade/nozzle; no blanket approval",
        "H2C right": "Verify exact grade/nozzle; no blanket approval",
        "AMS 2 Pro": "Not verified for every grade",
        "AMS HT": "Not verified for every grade",
        "AMS published": "Not published",
        "Support pairing": "QIDI ABS-HF; QIDI TPU95A-HF; QIDI TPU85A-HF; QIDI PET-GF; QIDI PET-CF; QIDI NexABS-GF25; QIDI NexABS-CF20",
        "Failure modes": "Not published",
        "SourceID": "R-QIDI-S-White",
        "H2C SourceID": "H2C-WIKI",
        "Locator": "p. 3: Recommended printing conditions and Additional Suggestions",
        "Parse review": "Not applicable"
      },
      "notes": [
        {
          "Topic": "Cooling",
          "Text": "Cooling fan speed OFF"
        },
        {
          "Topic": "Speed",
          "Text": "Print speed 30-120 mm/s"
        },
        {
          "Topic": "Retraction",
          "Text": "Retraction distance 1-3 mm; retraction speed 1800-3600 mm/min"
        },
        {
          "Topic": "Adhesion / release",
          "Text": "Coating with PVP glue; raft separation distance 0 mm"
        },
        {
          "Topic": "Storage humidity",
          "Text": "Put the filament into a dry box (humidity below 15%) immediately after opening the vacuum foil bag; put the unused filament back into the original aluminum foil bag"
        }
      ],
      "evidence": {
        "page": 3,
        "text": "Nozzle Temperature 260-280℃"
      },
      "review": {
        "status": "accepted",
        "by": "Claude Sonnet (gap round 2, b43), checked by Claude Opus",
        "date": "2026-10-05",
        "visual": true,
        "note": "Read on the page image against the cached text; every cell is the page's own words and the typed columns are the parsers' reading."
      }
    }
  ],
  "evidence": [],
  "headlines": [],
  "coverage": [],
  "settings": [],
  "acceptances": [],
  "skipped": [
    {
      "note": "p. 3 support settings with no profile column: Raft separation distance 0 mm, Recommended Support Infill Ratio 15%-20%, Recommended Dense Support Layers 3-5, Vertical Offset Top/Down Layers 0, Horizontal offset 0.3-0.6 mm, Support infill outlines 0-1; they stay in the record tier."
    },
    {
      "note": "p. 4 item 3 recommends a hardened-steel nozzle \"and above grade nozzles made by Phaetus\" with a heating block thicker than 12 mm (entered as the abrasion statement), item 4 a wipe wall or wipe tower in dual-extruder printing and item 5 annealing the part before removing S-White with the body material's conditions: advice, entered as it applies to a profile column or not at all."
    }
  ],
  "review": {
    "status": "reviewed",
    "by": "Claude Sonnet (gap round 2, b43), checked by Claude Opus",
    "date": "2026-10-05",
    "note": "Read page by page on the page images (150 dpi) and against the cached text: 4 value(s) and 1 print profile(s) proposed for 1 product(s); 2 omission(s) are reasoned in skipped."
  }
}

File: docs/audits/2026-10-05-gap-round-2/ingest/proposals/b43/8395359922703506.json (part 1 of 2)
{
  "version": 1,
  "generated": {
    "tool": "build-b43.mjs (gap round 2)",
    "date": "2026-10-05"
  },
  "document": {
    "sha256": "83953599227035063ae445aa52a5e983d41f0a01494b3d582cce7752d91d5bb8",
    "url": "https://nexa3d.com/wp-content/uploads/2024/07/Essentium-PA-TDS.pdf",
    "pages": 1,
    "provider": "Essentium / Nexa3D",
    "manufacturer": "Essentium / Nexa3D",
    "docKey": "8395359922703506"
  },
  "identity": {
    "polymer": null,
    "materialId": "M164",
    "note": "R169: \"PA\" standing alone is filed in the nylon home (Nylon, maker-undisclosed polyamide, M164); the sheet names no polyamide (\"a new polyamide filament ... by BASF\")."
  },
  "source": {
    "row": {
      "SourceID": "R-ESSENTIUM-Essentium-PA-TDS",
      "Publisher": "Essentium / Nexa3D",
      "Title": "Essentium PA Technical Data Sheet",
      "Revision": "Not published",
      "Publication date": "Not published",
      "Access date": "2026-09-17",
      "Source class": "Manufacturer TDS",
      "Source note": "One-page technical data sheet hosted by the current brand owner (Nexa3D): molded and printed (XY, YX, ZX) tensile and flexural values, pellet-maker values, FDM print settings.",
      "Citation role": "cited",
      "URL": "https://nexa3d.com/wp-content/uploads/2024/07/Essentium-PA-TDS.pdf",
      "Locator": "Document / product page",
      "Applicable grades": "${grade:main}",
      "Access state": "retrieved",
      "Access note": "Fetched 2026-09-17 by the V2 import (ledger.csv, doc_key below), hash-checked; read page by page on its page images and admitted in batch b43 (2026-10-05, Claude Sonnet).",
      "SHA256": "83953599227035063ae445aa52a5e983d41f0a01494b3d582cce7752d91d5bb8"
    },
    "evidence": {
      "page": 1,
      "text": "Essentium PA"
    },
    "review": {
      "status": "accepted",
      "by": "Claude Sonnet (gap round 2, b43), checked by Claude Opus",
      "date": "2026-10-05"
    }
  },
  "grades": [
    {
      "key": "main",
      "row": {
        "MaterialID": "M164",
        "Role": "procurement",
        "Status": "active",
        "Manufacturer": "Essentium",
        "Product name": "Essentium PA",
        "Shared formulation key": "R-ESSENTIUM-Essentium-PA-TDS",
        "Composition / filler": "a new polyamide filament specially formulated for additive manufacturing by BASF (p. 1, as the sheet states it)",
        "Variant": "Not applicable",
        "Colour caveat": "Properties may vary by colour; use TDS scope",
        "Availability": "Not published",
        "Certification claims": "Not published",
        "Selected-grade rationale": "Documented commercial formulation; traceable manufacturer evidence",
        "SourceID": "R-ESSENTIUM-Essentium-PA-TDS",
        "Source locator": "TDS / official product page",
        "Diameter compatibility": "Check 1.75 mm variant; diameter is not part tolerance"
      },
      "review": {
        "status": "accepted",
        "by": "Claude Sonnet (gap round 2, b43), checked by Claude Opus",
        "date": "2026-10-05",
        "note": "New product: Essentium PA, filed under Nylon, maker-undisclosed polyamide (M164) by R169."
      },
      "evidence": {
        "page": 1,
        "text": "Essentium PA is a new polyamide filament specially formulated for additive manufacturing by BASF"
      }
    }
  ],
  "measurements": [
    {
      "gradeKey": "main",
      "row": {
        "MaterialID": "M164",
        "GradeID": "",
        "Property": "Tensile strength (endpoint unspecified)",
        "Raw value": "55",
        "Raw unit": "MPa",
        "Raw numeric": "55",
        "Raw uncertainty ±": "Not applicable",
        "Raw upper bound": "Not applicable",
        "Operator": "=",
        "Conversion factor": "1",
        "Normalized value": "55",
        "Normalized uncertainty ±": "Not applicable",
        "Normalized upper bound": "Not applicable",
        "Normalized unit": "MPa",
        "Data status": "Published value",
        "Specimen type": "Raw material value",
        "Direction": "Not applicable",
        "Moisture condition": "Not published",
        "Moisture state": "not-stated",
        "Post-processing": "Not published",
        "Post-processing state": "not-stated",
        "Anneal °C": "Not applicable",
        "Anneal h": "Not applicable",
        "Test temperature": "Not published",
        "Test temperature °C": "Not published",
        "Standard / load": "ASTM D638",
        "Standards": "ASTM D638",
        "Test load MPa": "Not applicable",
        "Notch": "Not applicable",
        "Specimen / print parameters": "Molded Properties column",
        "SourceID": "R-ESSENTIUM-Essentium-PA-TDS",
        "Locator": "p. 1: Tensile Strength, MPa, Molded Properties",
        "Notes": "The Molded Properties column of the sheet's table. The sheet notes that the mechanical properties of PA may change with water uptake; it states no conditioning.",
        "Parse review": "Not applicable"
      },
      "evidence": {
        "page": 1,
        "text": "Tensile Strength, MPa ASTM D638 55 49 47 24"
      },
      "confidence": 1,
      "review": {
        "status": "accepted",
        "by": "Claude Sonnet (gap round 2, b43), checked by Claude Opus",
        "date": "2026-10-05",
        "visual": false,
        "note": "Read on the page image (150 dpi) against the cached text and bound to its evidence line."
      },
      "id": "m001"
    },
    {
      "gradeKey": "main",
      "row": {
        "MaterialID": "M164",
        "GradeID": "",
        "Property": "Tensile strength (endpoint unspecified)",
        "Raw value": "49",
        "Raw unit": "MPa",
        "Raw numeric": "49",
        "Raw uncertainty ±": "Not applicable",
        "Raw upper bound": "Not applicable",
        "Operator": "=",
        "Conversion factor": "1",
        "Normalized value": "49",
        "Normalized uncertainty ±": "Not applicable",
        "Normalized upper bound": "Not applicable",
        "Normalized unit": "MPa",
        "Data status": "Published value",
        "Specimen type": "Printed specimen",
        "Direction": "XY",
        "Moisture condition": "Not published",
        "Moisture state": "not-stated",
        "Post-processing": "Not published",
        "Post-processing state": "not-stated",
        "Anneal °C": "Not applicable",
        "Anneal h": "Not applicable",
        "Test temperature": "Not published",
        "Test temperature °C": "Not published",
        "Standard / load": "ASTM D638",
        "Standards": "ASTM D638",
        "Test load MPa": "Not applicable",
        "Notch": "Not applicable",
        "Specimen / print parameters": "Print Orientation XY",
        "SourceID": "R-ESSENTIUM-Essentium-PA-TDS",
        "Locator": "p. 1: Tensile Strength, MPa, Print Orientation XY",
        "Notes": "Footnote 1 (its mark is on no cell of the page) prints the specimens' print settings: nozzle 255 ºC, bed 85 ºC, infill 100 %, speed 30 mm/s, layer height 0.3 mm, extrusion multiplier 1.0, nozzle diameter 1.0 mm. The sheet notes that the mechanical properties of PA may change with water uptake; it states no conditioning.",
        "Parse review": "Not applicable"
      },
      "evidence": {
        "page": 1,
        "text": "Tensile Strength, MPa ASTM D638 55 49 47 24"
      },
      "confidence": 1,
      "review": {
        "status": "accepted",
        "by": "Claude Sonnet (gap round 2, b43), checked by Claude Opus",
        "date": "2026-10-05",
        "visual": false,
        "note": "Read on the page image (150 dpi) against the cached text and bound to its evidence line."
      },
      "id": "m002"
    },
    {
      "gradeKey": "main",
      "row": {
        "MaterialID": "M164",
        "GradeID": "",
        "Property": "Tensile strength (endpoint unspecified)",
        "Raw value": "47",
        "Raw unit": "MPa",
        "Raw numeric": "47",
        "Raw uncertainty ±": "Not applicable",
        "Raw upper bound": "Not applicable",
        "Operator": "=",
        "Conversion factor": "1",
        "Normalized value": "47",
        "Normalized uncertainty ±": "Not applicable",
        "Normalized upper bound": "Not applicable",
        "Normalized unit": "MPa",
        "Data status": "Published value",
        "Specimen type": "Printed specimen",
        "Direction": "Stated, not a usable direction",
        "Moisture condition": "Not published",
        "Moisture state": "not-stated",
        "Post-processing": "Not published",
        "Post-processing state": "not-stated",
        "Anneal °C": "Not applicable",
        "Anneal h": "Not applicable",
        "Test temperature": "Not published",
        "Test temperature °C": "Not published",
        "Standard / load": "ASTM D638",
        "Standards": "ASTM D638",
        "Test load MPa": "Not applicable",
        "Notch": "Not applicable",
        "Specimen / print parameters": "Print Orientation YX",
        "SourceID": "R-ESSENTIUM-Essentium-PA-TDS",
        "Locator": "p. 1: Tensile Strength, MPa, Print Orientation YX",
        "Notes": "Footnote 1 (its mark is on no cell of the page) prints the specimens' print settings: nozzle 255 ºC, bed 85 ºC, infill 100 %, speed 30 mm/s, layer height 0.3 mm, extrusion multiplier 1.0, nozzle diameter 1.0 mm. YX is a flat bar with its length along Y (the sheet's drawing); the vocabulary has no value for it, so the sheet's label stays in Locator and Specimen / print parameters. The sheet notes that the mechanical properties of PA may change with water uptake; it states no conditioning.",
        "Parse review": "Not applicable"
      },
      "evidence": {
        "page": 1,
        "text": "Tensile Strength, MPa ASTM D638 55 49 47 24"
      },
      "confidence": 1,
      "review": {
        "status": "accepted",
        "by": "Claude Sonnet (gap round 2, b43), checked by Claude Opus",
        "date": "2026-10-05",
        "visual": false,
        "note": "Read on the page image (150 dpi) against the cached text and bound to its evidence line."
      },
      "id": "m003"
    },
    {
      "gradeKey": "main",
      "row": {
        "MaterialID": "M164",
        "GradeID": "",
        "Property": "Tensile strength (endpoint unspecified)",
        "Raw value": "24",
        "Raw unit": "MPa",
        "Raw numeric": "24",
        "Raw uncertainty ±": "Not applicable",
        "Raw upper bound": "Not applicable",
        "Operator": "=",
        "Conversion factor": "1",
        "Normalized value": "24",
        "Normalized uncertainty ±": "Not applicable",
        "Normalized upper bound": "Not applicable",
        "Normalized unit": "MPa",
        "Data status": "Published value",
        "Specimen type": "Printed specimen",
        "Direction": "Z",
        "Moisture condition": "Not published",
        "Moisture state": "not-stated",
        "Post-processing": "Not published",
        "Post-processing state": "not-stated",
        "Anneal °C": "Not applicable",
        "Anneal h": "Not applicable",
        "Test temperature": "Not published",
        "Test temperature °C": "Not published",
        "Standard / load": "ASTM D638",
        "Standards": "ASTM D638",
        "Test load MPa": "Not applicable",
        "Notch": "Not applicable",
        "Specimen / print parameters": "Print Orientation ZX",
        "SourceID": "R-ESSENTIUM-Essentium-PA-TDS",
        "Locator": "p. 1: Tensile Strength, MPa, Print Orientation ZX",
        "Notes": "Footnote 1 (its mark is on no cell of the page) prints the specimens' print settings: nozzle 255 ºC, bed 85 ºC, infill 100 %, speed 30 mm/s, layer height 0.3 mm, extrusion multiplier 1.0, nozzle diameter 1.0 mm. The sheet draws the ZX bar upright; a tensile bar the sheet shows upright is Z, the layer strength (D92, m191). The sheet notes that the mechanical properties of PA may change with water uptake; it states no conditioning.",
        "Parse review": "Not applicable"
      },
      "evidence": {
        "page": 1,
        "text": "Tensile Strength, MPa ASTM D638 55 49 47 24"
      },
      "confidence": 1,
      "review": {
        "status": "accepted",
        "by": "Claude Sonnet (gap round 2, b43), checked by Claude Opus",
        "date": "2026-10-05",
        "visual": false,
        "note": "Read on the page image (150 dpi) against the cached text and bound to its evidence line."
      },
      "id": "m004"
    },
    {
      "gradeKey": "main",
      "row": {
        "MaterialID": "M164",
        "GradeID": "",
        "Property": "Tensile modulus",
        "Raw value": "2180",
        "Raw unit": "MPa",
        "Raw numeric": "2180",
        "Raw uncertainty ±": "Not applicable",
        "Raw upper bound": "Not applicable",
        "Operator": "=",
        "Conversion factor": "0.001",
        "Normalized value": "2.18",
        "Normalized uncertainty ±": "Not applicable",
        "Normalized upper bound": "Not applicable",
        "Normalized unit": "GPa",
        "Data status": "Published value",
        "Specimen type": "Raw material value",
        "Direction": "Not applicable",
        "Moisture condition": "Not published",
        "Moisture state": "not-stated",
        "Post-processing": "Not published",
        "Post-processing state": "not-stated",
        "Anneal °C": "Not applicable",
        "Anneal h": "Not applicable",
        "Test temperature": "Not published",
        "Test temperature °C": "Not published",
        "Standard / load": "ASTM D638",
        "Standards": "ASTM D638",
        "Test load MPa": "Not applicable",
        "Notch": "Not applicable",
        "Specimen / print parameters": "Molded Properties column",
        "SourceID": "R-ESSENTIUM-Essentium-PA-TDS",
        "Locator": "p. 1: Tensile Modulus, MPa, Molded Properties",
        "Notes": "The Molded Properties column of the sheet's table. The sheet notes that the mechanical properties of PA may change with water uptake; it states no conditioning.",
        "Parse review": "Not applicable"
      },
      "evidence": {
        "page": 1,
        "text": "Tensile Modulus, MPa ASTM D638 2180 1954 1871 1638"
      },
      "confidence": 1,
      "review": {
        "status": "accepted",
        "by": "Claude Sonnet (gap round 2, b43), checked by Claude Opus",
        "date": "2026-10-05",
        "visual": false,
        "note": "Read on the page image (150 dpi) against the cached text and bound to its evidence line."
      },
      "id": "m005"
    },
    {
      "gradeKey": "main",
      "row": {
        "MaterialID": "M164",
        "GradeID": "",
        "Property": "Tensile modulus",
        "Raw value": "1954",
        "Raw unit": "MPa",
        "Raw numeric": "1954",
        "Raw uncertainty ±": "Not applicable",
        "Raw upper bound": "Not applicable",
        "Operator": "=",
        "Conversion factor": "0.001",
        "Normalized value": "1.954",
        "Normalized uncertainty ±": "Not applicable",
        "Normalized upper bound": "Not applicable",
        "Normalized unit": "GPa",
        "Data status": "Published value",
        "Specimen type": "Printed specimen",
        "Direction": "XY",
        "Moisture condition": "Not published",
        "Moisture state": "not-stated",
        "Post-processing": "Not published",
        "Post-processing state": "not-stated",
        "Anneal °C": "Not applicable",
        "Anneal h": "Not applicable",
        "Test temperature": "Not published",
        "Test temperature °C": "Not published",
        "Standard / load": "ASTM D638",
        "Standards": "ASTM D638",
        "Test load MPa": "Not applicable",
        "Notch": "Not applicable",
        "Specimen / print parameters": "Print Orientation XY",
        "SourceID": "R-ESSENTIUM-Essentium-PA-TDS",
        "Locator": "p. 1: Tensile Modulus, MPa, Print Orientation XY",
        "Notes": "Footnote 1 (its mark is on no cell of the page) prints the specimens' print settings: nozzle 255 ºC, bed 85 ºC, infill 100 %, speed 30 mm/s, layer height 0.3 mm, extrusion multiplier 1.0, nozzle diameter 1.0 mm. The sheet notes that the mechanical properties of PA may change with water uptake; it states no conditioning.",
        "Parse review": "Not applicable"
      },
      "evidence": {
        "page": 1,
        "text": "Tensile Modulus, MPa ASTM D638 2180 1954 1871 1638"
      },
      "confidence": 1,
      "review": {
        "status": "accepted",
        "by": "Claude Sonnet (gap round 2, b43), checked by Claude Opus",
        "date": "2026-10-05",
        "visual": false,
        "note": "Read on the page image (150 dpi) against the cached text and bound to its evidence line."
      },
      "id": "m006"
    },
    {
      "gradeKey": "main",
      "row": {
        "MaterialID": "M164",
        "GradeID": "",
        "Property": "Tensile modulus",
        "Raw value": "1871",
        "Raw unit": "MPa",
        "Raw numeric": "1871",
        "Raw uncertainty ±": "Not applicable",
        "Raw upper bound": "Not applicable",
        "Operator": "=",
        "Conversion factor": "0.001",
        "Normalized value": "1.871",
        "Normalized uncertainty ±": "Not applicable",
        "Normalized upper bound": "Not applicable",
        "Normalized unit": "GPa",
        "Data status": "Published value",
        "Specimen type": "Printed specimen",
        "Direction": "Stated, not a usable direction",
        "Moisture condition": "Not published",
        "Moisture state": "not-stated",
        "Post-processing": "Not published",
        "Post-processing state": "not-stated",
        "Anneal °C": "Not applicable",
        "Anneal h": "Not applicable",
        "Test temperature": "Not published",
        "Test temperature °C": "Not published",
        "Standard / load": "ASTM D638",
        "Standards": "ASTM D638",
        "Test load MPa": "Not applicable",
        "Notch": "Not applicable",
        "Specimen / print parameters": "Print Orientation YX",
        "SourceID": "R-ESSENTIUM-Essentium-PA-TDS",
        "Locator": "p. 1: Tensile Modulus, MPa, Print Orientation YX",
        "Notes": "Footnote 1 (its mark is on no cell of the page) prints the specimens' print settings: nozzle 255 ºC, bed 85 ºC, infill 100 %, speed 30 mm/s, layer height 0.3 mm, extrusion multiplier 1.0, nozzle diameter 1.0 mm. YX is a flat bar with its length along Y (the sheet's drawing); the vocabulary has no value for it, so the sheet's label stays in Locator and Specimen / print parameters. The sheet notes that the mechanical properties of PA may change with water uptake; it states no conditioning.",
        "Parse review": "Not applicable"
      },
      "evidence": {
        "page": 1,
        "text": "Tensile Modulus, MPa ASTM D638 2180 1954 1871 1638"
      },
      "confidence": 1,
      "review": {
        "status": "accepted",
        "by": "Claude Sonnet (gap round 2, b43), checked by Claude Opus",
        "date": "2026-10-05",
        "visual": false,
        "note": "Read on the page image (150 dpi) against the cached text and bound to its evidence line."
      },
      "id": "m007"
    },
    {
      "gradeKey": "main",
      "row": {
        "MaterialID": "M164",
        "GradeID": "",
        "Property": "Tensile modulus",
        "Raw value": "1638",
        "Raw unit": "MPa",
        "Raw numeric": "1638",
        "Raw uncertainty ±": "Not applicable",
        "Raw upper bound": "Not applicable",
        "Operator": "=",
        "Conversion factor": "0.001",
        "Normalized value": "1.638",
        "Normalized uncertainty ±": "Not applicable",
        "Normalized upper bound": "Not applicable",
        "Normalized unit": "GPa",
        "Data status": "Published value",
        "Specimen type": "Printed specimen",
        "Direction": "Z",
        "Moisture condition": "Not published",
        "Moisture state": "not-stated",
        "Post-processing": "Not published",
        "Post-processing state": "not-stated",
        "Anneal °C": "Not applicable",
        "Anneal h": "Not applicable",
        "Test temperature": "Not published",
        "Test temperature °C": "Not published",
        "Standard / load": "ASTM D638",
        "Standards": "ASTM D638",
        "Test load MPa": "Not applicable",
        "Notch": "Not applicable",
        "Specimen / print parameters": "Print Orientation ZX",
        "SourceID": "R-ESSENTIUM-Essentium-PA-TDS",
        "Locator": "p. 1: Tensile Modulus, MPa, Print Orientation ZX",
        "Notes": "Footnote 1 (its mark is on no cell of the page) prints the specimens' print settings: nozzle 255 ºC, bed 85 ºC, infill 100 %, speed 30 mm/s, layer height 0.3 mm, extrusion multiplier 1.0, nozzle diameter 1.0 mm. The sheet draws the ZX bar upright; a tensile bar the sheet shows upright is Z, the layer strength (D92, m191). The sheet notes that the mechanical properties of PA may change with water uptake; it states no conditioning.",
        "Parse review": "Not applicable"
      },
      "evidence": {
        "page": 1,
        "text": "Tensile Modulus, MPa ASTM D638 2180 1954 1871 1638"
      },
      "confidence": 1,
      "review": {
        "status": "accepted",
        "by": "Claude Sonnet (gap round 2, b43), checked by Claude Opus",
        "date": "2026-10-05",
        "visual": false,
        "note": "Read on the page image (150 dpi) against the cached text and bound to its evidence line."
      },
      "id": "m008"
    },
    {
      "gradeKey": "main",
      "row": {
        "MaterialID": "M164",
        "GradeID": "",
        "Property": "Flexural strength",
        "Raw value": "73",
        "Raw unit": "MPa",
        "Raw numeric": "73",
        "Raw uncertainty ±": "Not applicable",
        "Raw upper bound": "Not applicable",
        "Operator": "=",
        "Conversion factor": "1",
        "Normalized value": "73",
        "Normalized uncertainty ±": "Not applicable",
        "Normalized upper bound": "Not applicable",
        "Normalized unit": "MPa",
        "Data status": "Published value",
        "Specimen type": "Raw material value",
        "Direction": "Not applicable",
        "Moisture condition": "Not published",
        "Moisture state": "not-stated",
        "Post-processing": "Not published",
        "Post-processing state": "not-stated",
        "Anneal °C": "Not applicable",
        "Anneal h": "Not applicable",
        "Test temperature": "Not published",
        "Test temperature °C": "Not published",
        "Standard / load": "ASTM D790",
        "Standards": "ASTM D790",
        "Test load MPa": "Not applicable",
        "Notch": "Not applicable",
        "Specimen / print parameters": "Molded Properties column",
        "SourceID": "R-ESSENTIUM-Essentium-PA-TDS",
        "Locator": "p. 1: Flexural Strength, MPa, Molded Properties",
        "Notes": "The Molded Properties column of the sheet's table. The sheet notes that the mechanical properties of PA may change with water uptake; it states no conditioning.",
        "Parse review": "Not applicable"
      },
      "evidence": {
        "page": 1,
        "text": "Flexural Strength, MPa ASTM D790 73 58 32 44"
      },
      "confidence": 1,
      "review": {
        "status": "accepted",
        "by": "Claude Sonnet (gap round 2, b43), checked by Claude Opus",
        "date": "2026-10-05",
        "visual": false,
        "note": "Read on the page image (150 dpi) against the cached text and bound to its evidence line."
      },
      "id": "m009"
    },
    {
      "gradeKey": "main",
      "row": {
        "MaterialID": "M164",
        "GradeID": "",
        "Property": "Flexural strength",
        "Raw value": "58",
        "Raw unit": "MPa",
        "Raw numeric": "58",
        "Raw uncertainty ±": "Not applicable",
        "Raw upper bound": "Not applicable",
        "Operator": "=",
        "Conversion factor": "1",
        "Normalized value": "58",
        "Normalized uncertainty ±": "Not applicable",
        "Normalized upper bound": "Not applicable",
        "Normalized unit": "MPa",
        "Data status": "Published value",
        "Specimen type": "Printed specimen",
        "Direction": "XY",
        "Moisture condition": "Not published",
        "Moisture state": "not-stated",
        "Post-processing": "Not published",
        "Post-processing state": "not-stated",
        "Anneal °C": "Not applicable",
        "Anneal h": "Not applicable",
        "Test temperature": "Not published",
        "Test temperature °C": "Not published",
        "Standard / load": "ASTM D790",
        "Standards": "ASTM D790",
        "Test load MPa": "Not applicable",
        "Notch": "Not applicable",
        "Specimen / print parameters": "Print Orientation XY",
        "SourceID": "R-ESSENTIUM-Essentium-PA-TDS",
        "Locator": "p. 1: Flexural Strength, MPa, Print Orientation XY",
        "Notes": "Footnote 1 (its mark is on no cell of the page) prints the specimens' print settings: nozzle 255 ºC, bed 85 ºC, infill 100 %, speed 30 mm/s, layer height 0.3 mm, extrusion multiplier 1.0, nozzle diameter 1.0 mm. The sheet notes that the mechanical properties of PA may change with water uptake; it states no conditioning.",
        "Parse review": "Not applicable"
      },
      "evidence": {
        "page": 1,
        "text": "Flexural Strength, MPa ASTM D790 73 58 32 44"
      },
      "confidence": 1,
      "review": {
        "status": "accepted",
        "by": "Claude Sonnet (gap round 2, b43), checked by Claude Opus",
        "date": "2026-10-05",
        "visual": false,
        "note": "Read on the page image (150 dpi) against the cached text and bound to its evidence line."
      },
      "id": "m010"
    },
    {
      "gradeKey": "main",
      "row": {
        "MaterialID": "M164",
        "GradeID": "",
        "Property": "Flexural strength",
        "Raw value": "32",
        "Raw unit": "MPa",
        "Raw numeric": "32",
        "Raw uncertainty ±": "Not applicable",
        "Raw upper bound": "Not applicable",
        "Operator": "=",
        "Conversion factor": "1",
        "Normalized value": "32",
        "Normalized uncertainty ±": "Not applicable",
        "Normalized upper bound": "Not applicable",
        "Normalized unit": "MPa",
        "Data status": "Published value",
        "Specimen type": "Printed specimen",
        "Direction": "Stated, not a usable direction",
        "Moisture condition": "Not published",
        "Moisture state": "not-stated",
        "Post-processing": "Not published",
        "Post-processing state": "not-stated",
        "Anneal °C": "Not applicable",
        "Anneal h": "Not applicable",
        "Test temperature": "Not published",
        "Test temperature °C": "Not published",
        "Standard / load": "ASTM D790",
        "Standards": "ASTM D790",
        "Test load MPa": "Not applicable",
        "Notch": "Not applicable",
        "Specimen / print parameters": "Print Orientation YX",
        "SourceID": "R-ESSENTIUM-Essentium-PA-TDS",
        "Locator": "p. 1: Flexural Strength, MPa, Print Orientation YX",
        "Notes": "Footnote 1 (its mark is on no cell of the page) prints the specimens' print settings: nozzle 255 ºC, bed 85 ºC, infill 100 %, speed 30 mm/s, layer height 0.3 mm, extrusion multiplier 1.0, nozzle diameter 1.0 mm. YX is a flat bar with its length along Y (the sheet's drawing); the vocabulary has no value for it, so the sheet's label stays in Locator and Specimen / print parameters. The sheet notes that the mechanical properties of PA may change with water uptake; it states no conditioning.",
        "Parse review": "Not applicable"
      },
      "evidence": {
        "page": 1,
        "text": "Flexural Strength, MPa ASTM D790 73 58 32 44"
      },
      "confidence": 1,
      "review": {
        "status": "accepted",
        "by": "Claude Sonnet (gap round 2, b43), checked by Claude Opus",
        "date": "2026-10-05",
        "visual": false,
        "note": "Read on the page image (150 dpi) against the cached text and bound to its evidence line."
      },
      "id": "m011"
    },
    {
      "gradeKey": "main",
      "row": {
        "MaterialID": "M164",
        "GradeID": "",
        "Property": "Flexural strength",
        "Raw value": "44",
        "Raw unit": "MPa",
        "Raw numeric": "44",
        "Raw uncertainty ±": "Not applicable",
        "Raw upper bound": "Not applicable",
        "Operator": "=",
        "Conversion factor": "1",
        "Normalized value": "44",
        "Normalized uncertainty ±": "Not applicable",
        "Normalized upper bound": "Not applicable",
        "Normalized unit": "MPa",
        "Data status": "Published value",
        "Specimen type": "Printed specimen",
        "Direction": "ZX",
        "Moisture condition": "Not published",
        "Moisture state": "not-stated",
        "Post-processing": "Not published",
        "Post-processing state": "not-stated",
        "Anneal °C": "Not applicable",
        "Anneal h": "Not applicable",
        "Test temperature": "Not published",
        "Test temperature °C": "Not published",
        "Standard / load": "ASTM D790",
        "Standards": "ASTM D790",
        "Test load MPa": "Not applicable",
        "Notch": "Not applicable",
        "Specimen / print parameters": "Print Orientation ZX",
        "SourceID": "R-ESSENTIUM-Essentium-PA-TDS",
        "Locator": "p. 1: Flexural Strength, MPa, Print Orientation ZX",
        "Notes": "Footnote 1 (its mark is on no cell of the page) prints the specimens' print settings: nozzle 255 ºC, bed 85 ºC, infill 100 %, speed 30 mm/s, layer height 0.3 mm, extrusion multiplier 1.0, nozzle diameter 1.0 mm. The sheet notes that the mechanical properties of PA may change with water uptake; it states no conditioning.",
        "Parse review": "Not applicable"
      },
      "evidence": {
        "page": 1,
        "text": "Flexural Strength, MPa ASTM D790 73 58 32 44"
      },
      "confidence": 1,
      "review": {
        "status": "accepted",
        "by": "Claude Sonnet (gap round 2, b43), checked by Claude Opus",
        "date": "2026-10-05",
        "visual": false,
        "note": "Read on the page image (150 dpi) against the cached text and bound to its evidence line."
      },
      "id": "m012"
    },
    {
      "gradeKey": "main",
      "row": {
        "MaterialID": "M164",
        "GradeID": "",
        "Property": "Flexural modulus",
        "Raw value": "1749",
        "Raw unit": "MPa",
        "Raw numeric": "1749",
        "Raw uncertainty ±": "Not applicable",
        "Raw upper bound": "Not applicable",
        "Operator": "=",
        "Conversion factor": "0.001",
        "Normalized value": "1.749",
        "Normalized uncertainty ±": "Not applicable",
        "Normalized upper bound": "Not applicable",
        "Normalized unit": "GPa",
        "Data status": "Published value",
        "Specimen type": "Raw material value",
        "Direction": "Not applicable",
        "Moisture condition": "Not published",
        "Moisture state": "not-stated",
        "Post-processing": "Not published",
        "Post-processing state": "not-stated",
        "Anneal °C": "Not applicable",
        "Anneal h": "Not applicable",
        "Test temperature": "Not published",
        "Test temperature °C": "Not published",
        "Standard / load": "ASTM D790",
        "Standards": "ASTM D790",
        "Test load MPa": "Not applicable",
        "Notch": "Not applicable",
        "Specimen / print parameters": "Molded Properties column",
        "SourceID": "R-ESSENTIUM-Essentium-PA-TDS",
        "Locator": "p. 1: Flexural Modulus, MPa, Molded Properties",
        "Notes": "The Molded Properties column of the sheet's table. The sheet notes that the mechanical properties of PA may change with water uptake; it states no conditioning.",
        "Parse review": "Not applicable"
      },
      "evidence": {
        "page": 1,
        "text": "Flexural Modulus, MPa ASTM D790 1749 1506 877 1097"
      },
      "confidence": 1,
      "review": {
        "status": "accepted",
        "by": "Claude Sonnet (gap round 2, b43), checked by Claude Opus",
        "date": "2026-10-05",
        "visual": false,
        "note": "Read on the page image (150 dpi) against the cached text and bound to its evidence line."
      },
      "id": "m013"
    },
    {
      "gradeKey": "main",
      "row": {
        "MaterialID": "M164",
        "GradeID": "",
        "Property": "Flexural modulus",
        "Raw value": "1506",
        "Raw unit": "MPa",
        "Raw numeric": "1506",
        "Raw uncertainty ±": "Not applicable",
        "Raw upper bound": "Not applicable",
        "Operator": "=",
        "Conversion factor": "0.001",
        "Normalized value": "1.506",
        "Normalized uncertainty ±": "Not applicable",
        "Normalized upper bound": "Not applicable",
        "Normalized unit": "GPa",
        "Data status": "Published value",
        "Specimen type": "Printed specimen",
        "Direction": "XY",
        "Moisture condition": "Not published",
        "Moisture state": "not-stated",
        "Post-processing": "Not published",
        "Post-processing state": "not-stated",
        "Anneal °C": "Not applicable",
        "Anneal h": "Not applicable",
        "Test temperature": "Not published",
        "Test temperature °C": "Not published",
        "Standard / load": "ASTM D790",
        "Standards": "ASTM D790",
        "Test load MPa": "Not applicable",
        "Notch": "Not applicable",
        "Specimen / print parameters": "Print Orientation XY",
        "SourceID": "R-ESSENTIUM-Essentium-PA-TDS",
        "Locator": "p. 1: Flexural Modulus, MPa, Print Orientation XY",
        "Notes": "Footnote 1 (its mark is on no cell of the page) prints the specimens' print settings: nozzle 255 ºC, bed 85 ºC, infill 100 %, speed 30 mm/s, layer height 0.3 mm, extrusion multiplier 1.0, nozzle diameter 1.0 mm. The sheet notes that the mechanical properties of PA may change with water uptake; it states no conditioning.",
        "Parse review": "Not applicable"
      },
      "evidence": {
        "page": 1,
        "text": "Flexural Modulus, MPa ASTM D790 1749 1506 877 1097"
      },
      "confidence": 1,
      "review": {
        "status": "accepted",
        "by": "Claude Sonnet (gap round 2, b43), checked by Claude Opus",
        "date": "2026-10-05",
        "visual": false,
        "note": "Read on the page image (150 dpi) against the cached text and bound to its evidence line."
      },
      "id": "m014"
    },
    {
      "gradeKey": "main",
      "row": {
        "MaterialID": "M164",
        "GradeID": "",
        "Property": "Flexural modulus",
        "Raw value": "877",
        "Raw unit": "MPa",
        "Raw numeric": "877",
        "Raw uncertainty ±": "Not applicable",
        "Raw upper bound": "Not applicable",
        "Operator": "=",
        "Conversion factor": "0.001",
        "Normalized value": "0.877",
        "Normalized uncertainty ±": "Not applicable",
        "Normalized upper bound": "Not applicable",
        "Normalized unit": "GPa",
        "Data status": "Published value",
        "Specimen type": "Printed specimen",
        "Direction": "Stated, not a usable direction",
        "Moisture condition": "Not published",
        "Moisture state": "not-stated",
        "Post-processing": "Not published",
        "Post-processing state": "not-stated",
        "Anneal °C": "Not applicable",
        "Anneal h": "Not applicable",
        "Test temperature": "Not published",
        "Test temperature °C": "Not published",
        "Standard / load": "ASTM D790",
        "Standards": "ASTM D790",
        "Test load MPa": "Not applicable",
        "Notch": "Not applicable",
        "Specimen / print parameters": "Print Orientation YX",
        "SourceID": "R-ESSENTIUM-Essentium-PA-TDS",
        "Locator": "p. 1: Flexural Modulus, MPa, Print Orientation YX",
        "Notes": "Footnote 1 (its mark is on no cell of the page) prints the specimens' print settings: nozzle 255 ºC, bed 85 ºC, infill 100 %, speed 30 mm/s, layer height 0.3 mm, extrusion multiplier 1.0, nozzle diameter 1.0 mm. YX is a flat bar with its length along Y (the sheet's drawing); the vocabulary has no value for it, so the sheet's label stays in Locator and Specimen / print parameters. The sheet notes that the mechanical properties of PA may change with water uptake; it states no conditioning.",
        "Parse review": "Not applicable"
      },
      "evidence": {
        "page": 1,
        "text": "Flexural Modulus, MPa ASTM D790 1749 1506 877 1097"
      },
      "confidence": 1,
      "review": {
        "status": "accepted",
        "by": "Claude Sonnet (gap round 2, b43), checked by Claude Opus",
        "date": "2026-10-05",
        "visual": false,
        "note": "Read on the page image (150 dpi) against the cached text and bound to its evidence line."
      },
      "id": "m015"
    },
    {
      "gradeKey": "main",
      "row": {
        "MaterialID": "M164",
        "GradeID": "",
        "Property": "Flexural modulus",
        "Raw value": "1097",
        "Raw unit": "MPa",
        "Raw numeric": "1097",
        "Raw uncertainty ±": "Not applicable",
        "Raw upper bound": "Not applicable",
        "Operator": "=",
        "Conversion factor": "0.001",
        "Normalized value": "1.097",
        "Normalized uncertainty ±": "Not applicable",
        "Normalized upper bound": "Not applicable",
        "Normalized unit": "GPa",
        "Data status": "Published value",
        "Specimen type": "Printed specimen",
        "Direction": "ZX",
        "Moisture condition": "Not published",
        "Moisture state": "not-stated",
        "Post-processing": "Not published",
        "Post-processing state": "not-stated",
        "Anneal °C": "Not applicable",
        "Anneal h": "Not applicable",
        "Test temperature": "Not published",
        "Test temperature °C": "Not published",
        "Standard / load": "ASTM D790",
        "Standards": "ASTM D790",
        "Test load MPa": "Not applicable",
        "Notch": "Not applicable",
        "Specimen / print parameters": "Print Orientation ZX",
        "SourceID": "R-ESSENTIUM-Essentium-PA-TDS",
        "Locator": "p. 1: Flexural Modulus, MPa, Print Orientation ZX",
        "Notes": "Footnote 1 (its mark is on no cell of the page) prints the specimens' print settings: nozzle 255 ºC, bed 85 ºC, infill 100 %, speed 30 mm/s, layer height 0.3 mm, extrusion multiplier 1.0, nozzle diameter 1.0 mm. The sheet notes that the mechanical properties of PA may change with water uptake; it states no conditioning.",
        "Parse review": "Not applicable"
      },
      "evidence": {
        "page": 1,
        "text": "Flexural Modulus, MPa ASTM D790 1749 1506 877 1097"
      },
      "confidence": 1,
      "review": {
        "status": "accepted",
        "by": "Claude Sonnet (gap round 2, b43), checked by Claude Opus",
        "date": "2026-10-05",
        "visual": false,
        "note": "Read on the page image (150 dpi) against the cached text and bound to its evidence line."
      },
      "id": "m016"
    },
    {
      "gradeKey": "main",
      "row": {
        "MaterialID": "M164",
        "GradeID": "",
        "Property": "Density",
        "Raw value": "1.12",
        "Raw unit": "g/cm3",
        "Raw numeric": "1.12",
        "Raw uncertainty ±": "Not applicable",
        "Raw upper bound": "Not applicable",
        "Operator": "=",
        "Conversion factor": "1000",
        "Normalized value": "1120",
        "Normalized uncertainty ±": "Not applicable",
        "Normalized upper bound": "Not applicable",
        "Normalized unit": "kg/m³",
        "Data status": "Published value",
        "Specimen type": "Raw material value",
        "Direction": "Not applicable",
        "Moisture condition": "Not published",
        "Moisture state": "not-stated",
        "Post-processing": "Not published",
        "Post-processing state": "not-stated",
