Repository: faridbnv/h2c-materials

# Gap round 2: what we hold, read in full; drying as stated; page statements by table; new documents; checked

GOALS steps 2 and 5; C3, C4, C9, C11, C12. Decisions D127 (drying as a sheet states it, guide drying), D128 (a page
statement can head one table) and D129 (what the round's blind draw named). The reader round (D125, D126) closed 853 of
3,351 gaps and named the causes that still kept values out or wrong; the owner asked for a round that works them by
priority, with Claude Opus deciding and Claude Sonnet reading and coding, and chose its scope on 2026-10-05 (GOALS,
"Decided on 2026-10-05, gap round 2"). This round began from a0f5a87.

File: docs/audits/2026-10-05-gap-round-2/ingest/proposals/b43/893aa52753128a6f.json (part 1 of 6)
{
  "version": 1,
  "generated": {
    "tool": "build-b43.mjs (gap round 2)",
    "date": "2026-10-05"
  },
  "document": {
    "sha256": "893aa52753128a6faed685c450fcbbcb03089483e3e9c98f1bfd01fd6a022577",
    "url": "https://www.stratasys.com/siteassets/materials/materials-catalog/fdm-materials/antero-800na/mds_fdm_antero-800na_0825a.pdf?v=4a4973",
    "pages": 14,
    "provider": "Stratasys",
    "manufacturer": "Stratasys",
    "docKey": "https://www.stratasys.com/siteassets/materials/materials-catalog/fdm-materials/antero-800na/mds_fdm_antero-800na_0825a.pdf?v=4a4973"
  },
  "identity": {
    "polymer": null,
    "materialId": "M098",
    "note": "R192 (owner, 2026-09-25): Antero 800NA is PEKK (\"a PEKK-based FDM thermoplastic\", p. 2); filed under PEKK (M098)."
  },
  "source": {
    "row": {
      "SourceID": "R-STRATASYS-mds-fdm-antero-800na-0825a",
      "Publisher": "Stratasys",
      "Title": "MATERIAL DATA SHEET Antero 800NA",
      "Revision": "0825a (MDS_FDM_Antero 800NA_0825a)",
      "Publication date": "Not published",
      "Access date": "2026-09-17",
      "Source class": "Manufacturer TDS",
      "Source note": "Stratasys material data sheet (14 pages) for the FDM filament Antero 800NA: physical and mechanical tables for the as-printed and the annealed state, by print orientation.",
      "Citation role": "cited",
      "URL": "https://www.stratasys.com/siteassets/materials/materials-catalog/fdm-materials/antero-800na/mds_fdm_antero-800na_0825a.pdf?v=4a4973",
      "Locator": "Document / product page",
      "Applicable grades": "${grade:main}",
      "Access state": "retrieved",
      "Access note": "Fetched 2026-09-17 by the V2 import (ledger.csv, doc_key below), hash-checked; read page by page on its page images and admitted in batch b43 (2026-10-05, Claude Sonnet).",
      "SHA256": "893aa52753128a6faed685c450fcbbcb03089483e3e9c98f1bfd01fd6a022577"
    },
    "evidence": {
      "page": 1,
      "text": "Antero 800NA"
    },
    "review": {
      "status": "accepted",
      "by": "Claude Sonnet (gap round 2, b43), checked by Claude Opus",
      "date": "2026-10-05"
    }
  },
  "grades": [
    {
      "key": "main",
      "row": {
        "MaterialID": "M098",
        "Role": "procurement",
        "Status": "active",
        "Manufacturer": "Stratasys",
        "Product name": "Antero 800NA",
        "Shared formulation key": "R-STRATASYS-mds-fdm-antero-800na-0825a",
        "Composition / filler": "a PEKK-based FDM thermoplastic (p. 2, as the sheet states it)",
        "Variant": "Not applicable",
        "Colour caveat": "Properties may vary by colour; use TDS scope",
        "Availability": "Not published",
        "Certification claims": "Not published",
        "Selected-grade rationale": "Documented commercial formulation; traceable manufacturer evidence",
        "SourceID": "R-STRATASYS-mds-fdm-antero-800na-0825a",
        "Source locator": "TDS / official product page",
        "Diameter compatibility": "Check 1.75 mm variant; diameter is not part tolerance"
      },
      "review": {
        "status": "accepted",
        "by": "Claude Sonnet (gap round 2, b43), checked by Claude Opus",
        "date": "2026-10-05",
        "note": "New product: Stratasys Antero 800NA, filed under PEKK (M098) by the owner's ruling R192; no grade of this product exists."
      },
      "evidence": {
        "page": 2,
        "text": "Antero 800NA is a PEKK-based FDM thermoplastic with excellent"
      }
    }
  ],
  "measurements": [
    {
      "gradeKey": "main",
      "row": {
        "MaterialID": "M098",
        "GradeID": "",
        "Property": "HDT",
        "Raw value": "158 °C (316 °F)",
        "Raw unit": "°C",
        "Raw numeric": "158",
        "Raw uncertainty ±": "Not applicable",
        "Raw upper bound": "Not applicable",
        "Operator": "=",
        "Conversion factor": "1",
        "Normalized value": "158",
        "Normalized uncertainty ±": "Not applicable",
        "Normalized upper bound": "Not applicable",
        "Normalized unit": "°C",
        "Data status": "Published value",
        "Specimen type": "Printed specimen",
        "Direction": "Not applicable",
        "Moisture condition": "Not published",
        "Moisture state": "not-stated",
        "Post-processing": "As printed",
        "Post-processing state": "as-printed",
        "Anneal °C": "Not applicable",
        "Anneal h": "Not applicable",
        "Test temperature": "Not published",
        "Test temperature °C": "Not published",
        "Standard / load": "HDT @ 66 psi ASTM D648 Method B",
        "Standards": "ASTM D648",
        "Test load MPa": "0.45",
        "Notch": "Not applicable",
        "Specimen / print parameters": "Table 3: Antero 800NA Physical Properties · XY column",
        "SourceID": "R-STRATASYS-mds-fdm-antero-800na-0825a",
        "Locator": "p. 4: HDT @ 66 psi, XY",
        "Notes": "Not applicable",
        "Parse review": "Not applicable"
      },
      "evidence": {
        "page": 4,
        "text": "HDT @ 66 psi ASTM D648 Method B 158 °C (316 °F) 158 °C (316 °F)"
      },
      "confidence": 1,
      "review": {
        "status": "accepted",
        "by": "Claude Sonnet (gap round 2, b43), checked by Claude Opus",
        "date": "2026-10-05",
        "visual": false,
        "note": "Read on the page image (150 dpi) against the cached text and bound to its evidence line."
      },
      "id": "m001"
    },
    {
      "gradeKey": "main",
      "row": {
        "MaterialID": "M098",
        "GradeID": "",
        "Property": "HDT",
        "Raw value": "158 °C (316 °F)",
        "Raw unit": "°C",
        "Raw numeric": "158",
        "Raw uncertainty ±": "Not applicable",
        "Raw upper bound": "Not applicable",
        "Operator": "=",
        "Conversion factor": "1",
        "Normalized value": "158",
        "Normalized uncertainty ±": "Not applicable",
        "Normalized upper bound": "Not applicable",
        "Normalized unit": "°C",
        "Data status": "Published value",
        "Specimen type": "Printed specimen",
        "Direction": "Not applicable",
        "Moisture condition": "Not published",
        "Moisture state": "not-stated",
        "Post-processing": "As printed",
        "Post-processing state": "as-printed",
        "Anneal °C": "Not applicable",
        "Anneal h": "Not applicable",
        "Test temperature": "Not published",
        "Test temperature °C": "Not published",
        "Standard / load": "HDT @ 66 psi ASTM D648 Method B",
        "Standards": "ASTM D648",
        "Test load MPa": "0.45",
        "Notch": "Not applicable",
        "Specimen / print parameters": "Table 3: Antero 800NA Physical Properties · ZX column",
        "SourceID": "R-STRATASYS-mds-fdm-antero-800na-0825a",
        "Locator": "p. 4: HDT @ 66 psi, ZX",
        "Notes": "Not applicable",
        "Parse review": "Not applicable"
      },
      "evidence": {
        "page": 4,
        "text": "HDT @ 66 psi ASTM D648 Method B 158 °C (316 °F) 158 °C (316 °F)"
      },
      "confidence": 1,
      "review": {
        "status": "accepted",
        "by": "Claude Sonnet (gap round 2, b43), checked by Claude Opus",
        "date": "2026-10-05",
        "visual": false,
        "note": "Read on the page image (150 dpi) against the cached text and bound to its evidence line."
      },
      "id": "m002"
    },
    {
      "gradeKey": "main",
      "row": {
        "MaterialID": "M098",
        "GradeID": "",
        "Property": "HDT",
        "Raw value": "157 °C (315 °F)",
        "Raw unit": "°C",
        "Raw numeric": "157",
        "Raw uncertainty ±": "Not applicable",
        "Raw upper bound": "Not applicable",
        "Operator": "=",
        "Conversion factor": "1",
        "Normalized value": "157",
        "Normalized uncertainty ±": "Not applicable",
        "Normalized upper bound": "Not applicable",
        "Normalized unit": "°C",
        "Data status": "Published value",
        "Specimen type": "Printed specimen",
        "Direction": "Not applicable",
        "Moisture condition": "Not published",
        "Moisture state": "not-stated",
        "Post-processing": "As printed",
        "Post-processing state": "as-printed",
        "Anneal °C": "Not applicable",
        "Anneal h": "Not applicable",
        "Test temperature": "Not published",
        "Test temperature °C": "Not published",
        "Standard / load": "HDT @ 264 psi ASTM D648 Method B",
        "Standards": "ASTM D648",
        "Test load MPa": "1.8",
        "Notch": "Not applicable",
        "Specimen / print parameters": "Table 3: Antero 800NA Physical Properties · XY column",
        "SourceID": "R-STRATASYS-mds-fdm-antero-800na-0825a",
        "Locator": "p. 4: HDT @ 264 psi, XY",
        "Notes": "Not applicable",
        "Parse review": "Not applicable"
      },
      "evidence": {
        "page": 4,
        "text": "HDT @ 264 psi ASTM D648 Method B 157 °C (315 °F) 156 °C (313 °F)"
      },
      "confidence": 1,
      "review": {
        "status": "accepted",
        "by": "Claude Sonnet (gap round 2, b43), checked by Claude Opus",
        "date": "2026-10-05",
        "visual": false,
        "note": "Read on the page image (150 dpi) against the cached text and bound to its evidence line."
      },
      "id": "m003"
    },
    {
      "gradeKey": "main",
      "row": {
        "MaterialID": "M098",
        "GradeID": "",
        "Property": "HDT",
        "Raw value": "156 °C (313 °F)",
        "Raw unit": "°C",
        "Raw numeric": "156",
        "Raw uncertainty ±": "Not applicable",
        "Raw upper bound": "Not applicable",
        "Operator": "=",
        "Conversion factor": "1",
        "Normalized value": "156",
        "Normalized uncertainty ±": "Not applicable",
        "Normalized upper bound": "Not applicable",
        "Normalized unit": "°C",
        "Data status": "Published value",
        "Specimen type": "Printed specimen",
        "Direction": "Not applicable",
        "Moisture condition": "Not published",
        "Moisture state": "not-stated",
        "Post-processing": "As printed",
        "Post-processing state": "as-printed",
        "Anneal °C": "Not applicable",
        "Anneal h": "Not applicable",
        "Test temperature": "Not published",
        "Test temperature °C": "Not published",
        "Standard / load": "HDT @ 264 psi ASTM D648 Method B",
        "Standards": "ASTM D648",
        "Test load MPa": "1.8",
        "Notch": "Not applicable",
        "Specimen / print parameters": "Table 3: Antero 800NA Physical Properties · ZX column",
        "SourceID": "R-STRATASYS-mds-fdm-antero-800na-0825a",
        "Locator": "p. 4: HDT @ 264 psi, ZX",
        "Notes": "Not applicable",
        "Parse review": "Not applicable"
      },
      "evidence": {
        "page": 4,
        "text": "HDT @ 264 psi ASTM D648 Method B 157 °C (315 °F) 156 °C (313 °F)"
      },
      "confidence": 1,
      "review": {
        "status": "accepted",
        "by": "Claude Sonnet (gap round 2, b43), checked by Claude Opus",
        "date": "2026-10-05",
        "visual": false,
        "note": "Read on the page image (150 dpi) against the cached text and bound to its evidence line."
      },
      "id": "m004"
    },
    {
      "gradeKey": "main",
      "row": {
        "MaterialID": "M098",
        "GradeID": "",
        "Property": "HDT",
        "Raw value": "151 °C (304 °F)",
        "Raw unit": "°C",
        "Raw numeric": "151",
        "Raw uncertainty ±": "Not applicable",
        "Raw upper bound": "Not applicable",
        "Operator": "=",
        "Conversion factor": "1",
        "Normalized value": "151",
        "Normalized uncertainty ±": "Not applicable",
        "Normalized upper bound": "Not applicable",
        "Normalized unit": "°C",
        "Data status": "Published value",
        "Specimen type": "Raw material value",
        "Direction": "Not applicable",
        "Moisture condition": "Not published",
        "Moisture state": "not-stated",
        "Post-processing": "Not published",
        "Post-processing state": "not-stated",
        "Anneal °C": "Not applicable",
        "Anneal h": "Not applicable",
        "Test temperature": "Not published",
        "Test temperature °C": "Not published",
        "Standard / load": "Molded HDT @ 66 psi ASTM D648 Method B",
        "Standards": "ASTM D648",
        "Test load MPa": "0.45",
        "Notch": "Not applicable",
        "Specimen / print parameters": "Table 3: Antero 800NA Physical Properties",
        "SourceID": "R-STRATASYS-mds-fdm-antero-800na-0825a",
        "Locator": "p. 4: Molded HDT @ 66 psi",
        "Notes": "A molded bar, printed in the same table beside the printed columns.",
        "Parse review": "Not applicable"
      },
      "evidence": {
        "page": 4,
        "text": "Molded HDT @ 66 psi ASTM D648 Method B 151 °C (304 °F)"
      },
      "confidence": 1,
      "review": {
        "status": "accepted",
        "by": "Claude Sonnet (gap round 2, b43), checked by Claude Opus",
        "date": "2026-10-05",
        "visual": false,
        "note": "Read on the page image (150 dpi) against the cached text and bound to its evidence line."
      },
      "id": "m005"
    },
    {
      "gradeKey": "main",
      "row": {
        "MaterialID": "M098",
        "GradeID": "",
        "Property": "HDT",
        "Raw value": "147 °C (297 °F)",
        "Raw unit": "°C",
        "Raw numeric": "147",
        "Raw uncertainty ±": "Not applicable",
        "Raw upper bound": "Not applicable",
        "Operator": "=",
        "Conversion factor": "1",
        "Normalized value": "147",
        "Normalized uncertainty ±": "Not applicable",
        "Normalized upper bound": "Not applicable",
        "Normalized unit": "°C",
        "Data status": "Published value",
        "Specimen type": "Raw material value",
        "Direction": "Not applicable",
        "Moisture condition": "Not published",
        "Moisture state": "not-stated",
        "Post-processing": "Not published",
        "Post-processing state": "not-stated",
        "Anneal °C": "Not applicable",
        "Anneal h": "Not applicable",
        "Test temperature": "Not published",
        "Test temperature °C": "Not published",
        "Standard / load": "Molded HDT @ 264 psi ASTM D648 Method B",
        "Standards": "ASTM D648",
        "Test load MPa": "1.8",
        "Notch": "Not applicable",
        "Specimen / print parameters": "Table 3: Antero 800NA Physical Properties",
        "SourceID": "R-STRATASYS-mds-fdm-antero-800na-0825a",
        "Locator": "p. 4: Molded HDT @ 264 psi",
        "Notes": "A molded bar, printed in the same table beside the printed columns.",
        "Parse review": "Not applicable"
      },
      "evidence": {
        "page": 4,
        "text": "Molded HDT @ 264 psi ASTM D648 Method B 147 °C (297 °F)"
      },
      "confidence": 1,
      "review": {
        "status": "accepted",
        "by": "Claude Sonnet (gap round 2, b43), checked by Claude Opus",
        "date": "2026-10-05",
        "visual": false,
        "note": "Read on the page image (150 dpi) against the cached text and bound to its evidence line."
      },
      "id": "m006"
    },
    {
      "gradeKey": "main",
      "row": {
        "MaterialID": "M098",
        "GradeID": "",
        "Property": "Glass transition temperature",
        "Raw value": "156 °C (313 °F)",
        "Raw unit": "°C",
        "Raw numeric": "156",
        "Raw uncertainty ±": "Not applicable",
        "Raw upper bound": "Not applicable",
        "Operator": "=",
        "Conversion factor": "1",
        "Normalized value": "156",
        "Normalized uncertainty ±": "Not applicable",
        "Normalized upper bound": "Not applicable",
        "Normalized unit": "°C",
        "Data status": "Published value",
        "Specimen type": "Printed specimen",
        "Direction": "Not applicable",
        "Moisture condition": "Not published",
        "Moisture state": "not-stated",
        "Post-processing": "As printed",
        "Post-processing state": "as-printed",
        "Anneal °C": "Not applicable",
        "Anneal h": "Not applicable",
        "Test temperature": "Not published",
        "Test temperature °C": "Not published",
        "Standard / load": "ASTM D7426 Inflection Point",
        "Standards": "ASTM D7426",
        "Test load MPa": "Not applicable",
        "Notch": "Not applicable",
        "Specimen / print parameters": "Table 3: Antero 800NA Physical Properties",
        "SourceID": "R-STRATASYS-mds-fdm-antero-800na-0825a",
        "Locator": "p. 4: Tg",
        "Notes": "Not applicable",
        "Parse review": "Not applicable"
      },
      "evidence": {
        "page": 4,
        "text": "Tg ASTM D7426 Inflection Point 156 °C (313 °F)"
      },
      "confidence": 1,
      "review": {
        "status": "accepted",
        "by": "Claude Sonnet (gap round 2, b43), checked by Claude Opus",
        "date": "2026-10-05",
        "visual": false,
        "note": "Read on the page image (150 dpi) against the cached text and bound to its evidence line."
      },
      "id": "m007"
    },
    {
      "gradeKey": "main",
      "row": {
        "MaterialID": "M098",
        "GradeID": "",
        "Property": "Melting temperature",
        "Raw value": "300 °C (572 °F)",
        "Raw unit": "°C",
        "Raw numeric": "300",
        "Raw uncertainty ±": "Not applicable",
        "Raw upper bound": "Not applicable",
        "Operator": "=",
        "Conversion factor": "1",
        "Normalized value": "300",
        "Normalized uncertainty ±": "Not applicable",
        "Normalized upper bound": "Not applicable",
        "Normalized unit": "°C",
        "Data status": "Published value",
        "Specimen type": "Printed specimen",
        "Direction": "Not applicable",
        "Moisture condition": "Not published",
        "Moisture state": "not-stated",
        "Post-processing": "As printed",
        "Post-processing state": "as-printed",
        "Anneal °C": "Not applicable",
        "Anneal h": "Not applicable",
        "Test temperature": "Not published",
        "Test temperature °C": "Not published",
        "Standard / load": "ASTM D7426 Peak Heat",
        "Standards": "ASTM D7426",
        "Test load MPa": "Not applicable",
        "Notch": "Not applicable",
        "Specimen / print parameters": "Table 3: Antero 800NA Physical Properties",
        "SourceID": "R-STRATASYS-mds-fdm-antero-800na-0825a",
        "Locator": "p. 4: Melt Point",
        "Notes": "Not applicable",
        "Parse review": "Not applicable"
      },
      "evidence": {
        "page": 4,
        "text": "Melt Point ASTM D7426 Peak Heat 300 °C (572 °F)"
      },
      "confidence": 1,
      "review": {
        "status": "accepted",
        "by": "Claude Sonnet (gap round 2, b43), checked by Claude Opus",
        "date": "2026-10-05",
        "visual": false,
        "note": "Read on the page image (150 dpi) against the cached text and bound to its evidence line."
      },
      "id": "m008"
    },
    {
      "gradeKey": "main",
      "row": {
        "MaterialID": "M098",
        "GradeID": "",
        "Property": "Coefficient of thermal expansion",
        "Raw value": "36.11 μm/[m*°C]",
        "Raw unit": "µm/m/K",
        "Raw numeric": "36.11",
        "Raw uncertainty ±": "Not applicable",
        "Raw upper bound": "Not applicable",
        "Operator": "=",
        "Conversion factor": "1",
        "Normalized value": "36.11",
        "Normalized uncertainty ±": "Not applicable",
        "Normalized upper bound": "Not applicable",
        "Normalized unit": "µm/m/K",
        "Data status": "Published value",
        "Specimen type": "Printed specimen",
        "Direction": "Not applicable",
        "Moisture condition": "Not published",
        "Moisture state": "not-stated",
        "Post-processing": "As printed",
        "Post-processing state": "as-printed",
        "Anneal °C": "Not applicable",
        "Anneal h": "Not applicable",
        "Test temperature": "40 °C to 140 °C",
        "Test temperature °C": "Not published",
        "Standard / load": "ASTM E831 (40 °C to 140 °C)",
        "Standards": "ASTM E831",
        "Test load MPa": "Not applicable",
        "Notch": "Not applicable",
        "Specimen / print parameters": "Table 3: Antero 800NA Physical Properties · XY column",
        "SourceID": "R-STRATASYS-mds-fdm-antero-800na-0825a",
        "Locator": "p. 4: Mean CTE, XY",
        "Notes": "Not applicable",
        "Parse review": "Not applicable"
      },
      "evidence": {
        "page": 4,
        "text": "Mean CTE ASTM E831 (40 °C to 140 °C) 36.11 μm/[m*°C] 50.20 μm/[m*°C]"
      },
      "confidence": 1,
      "review": {
        "status": "accepted",
        "by": "Claude Sonnet (gap round 2, b43), checked by Claude Opus",
        "date": "2026-10-05",
        "visual": false,
        "note": "Read on the page image (150 dpi) against the cached text and bound to its evidence line."
      },
      "id": "m009"
    },
    {
      "gradeKey": "main",
      "row": {
        "MaterialID": "M098",
        "GradeID": "",
        "Property": "Coefficient of thermal expansion",
        "Raw value": "50.20 μm/[m*°C]",
        "Raw unit": "µm/m/K",
        "Raw numeric": "50.2",
        "Raw uncertainty ±": "Not applicable",
        "Raw upper bound": "Not applicable",
        "Operator": "=",
        "Conversion factor": "1",
        "Normalized value": "50.2",
        "Normalized uncertainty ±": "Not applicable",
        "Normalized upper bound": "Not applicable",
        "Normalized unit": "µm/m/K",
        "Data status": "Published value",
        "Specimen type": "Printed specimen",
        "Direction": "Not applicable",
        "Moisture condition": "Not published",
        "Moisture state": "not-stated",
        "Post-processing": "As printed",
        "Post-processing state": "as-printed",
        "Anneal °C": "Not applicable",
        "Anneal h": "Not applicable",
        "Test temperature": "40 °C to 140 °C",
        "Test temperature °C": "Not published",
        "Standard / load": "ASTM E831 (40 °C to 140 °C)",
        "Standards": "ASTM E831",
        "Test load MPa": "Not applicable",
        "Notch": "Not applicable",
        "Specimen / print parameters": "Table 3: Antero 800NA Physical Properties · ZX column",
        "SourceID": "R-STRATASYS-mds-fdm-antero-800na-0825a",
        "Locator": "p. 4: Mean CTE, ZX",
        "Notes": "Not applicable",
        "Parse review": "Not applicable"
      },
      "evidence": {
        "page": 4,
        "text": "Mean CTE ASTM E831 (40 °C to 140 °C) 36.11 μm/[m*°C] 50.20 μm/[m*°C]"
      },
      "confidence": 1,
      "review": {
        "status": "accepted",
        "by": "Claude Sonnet (gap round 2, b43), checked by Claude Opus",
        "date": "2026-10-05",
        "visual": false,
        "note": "Read on the page image (150 dpi) against the cached text and bound to its evidence line."
      },
      "id": "m010"
    },
    {
      "gradeKey": "main",
      "row": {
        "MaterialID": "M098",
        "GradeID": "",
        "Property": "Relative permittivity",
        "Raw value": "3.32",
        "Raw unit": "Dimensionless",
        "Raw numeric": "3.32",
        "Raw uncertainty ±": "Not applicable",
        "Raw upper bound": "Not applicable",
        "Operator": "=",
        "Conversion factor": "1",
        "Normalized value": "3.32",
        "Normalized uncertainty ±": "Not applicable",
        "Normalized upper bound": "Not applicable",
        "Normalized unit": "Dimensionless",
        "Data status": "Published value",
        "Specimen type": "Printed specimen",
        "Direction": "Not applicable",
        "Moisture condition": "Not published",
        "Moisture state": "not-stated",
        "Post-processing": "Not published",
        "Post-processing state": "not-stated",
        "Anneal °C": "Not applicable",
        "Anneal h": "Not applicable",
        "Test temperature": "Not published",
        "Test temperature °C": "Not published",
        "Standard / load": "ASTM D150 1 kHz test condition",
        "Standards": "ASTM D150",
        "Test load MPa": "Not applicable",
        "Notch": "Not applicable",
        "Specimen / print parameters": "Table 3: Antero 800NA Physical Properties",
        "SourceID": "R-STRATASYS-mds-fdm-antero-800na-0825a",
        "Locator": "p. 4: Dielectric Constant",
        "Notes": "Not applicable",
        "Parse review": "Not applicable"
      },
      "evidence": {
        "page": 4,
        "text": "Dielectric Constant ASTM D150 1 kHz test condition 3.32"
      },
      "confidence": 1,
      "review": {
        "status": "accepted",
        "by": "Claude Sonnet (gap round 2, b43), checked by Claude Opus",
        "date": "2026-10-05",
        "visual": false,
        "note": "Read on the page image (150 dpi) against the cached text and bound to its evidence line."
      },
      "id": "m011"
    },
    {
      "gradeKey": "main",
      "row": {
        "MaterialID": "M098",
        "GradeID": "",
        "Property": "Thermal conductivity",
        "Raw value": "0.2988 W/m*K",
        "Raw unit": "W/(m·K)",
        "Raw numeric": "0.2988",
        "Raw uncertainty ±": "Not applicable",
        "Raw upper bound": "Not applicable",
        "Operator": "=",
        "Conversion factor": "1",
        "Normalized value": "0.2988",
        "Normalized uncertainty ±": "Not applicable",
        "Normalized upper bound": "Not applicable",
        "Normalized unit": "W/(m·K)",
        "Data status": "Published value",
        "Specimen type": "Printed specimen",
        "Direction": "Not applicable",
        "Moisture condition": "Not published",
        "Moisture state": "not-stated",
        "Post-processing": "As printed",
        "Post-processing state": "as-printed",
        "Anneal °C": "Not applicable",
        "Anneal h": "Not applicable",
        "Test temperature": "0 °C",
        "Test temperature °C": "0",
        "Standard / load": "ASTM E1952",
        "Standards": "ASTM E1952",
        "Test load MPa": "Not applicable",
        "Notch": "Not applicable",
        "Specimen / print parameters": "Table 3: Antero 800NA Physical Properties",
        "SourceID": "R-STRATASYS-mds-fdm-antero-800na-0825a",
        "Locator": "p. 4: Thermal Conductivity @0 °C",
        "Notes": "Not applicable",
        "Parse review": "Not applicable"
      },
      "evidence": {
        "page": 4,
        "text": "Thermal Conductivity ASTM E1952 @0 °C 0.2988 W/m*K"
      },
      "confidence": 1,
      "review": {
        "status": "accepted",
        "by": "Claude Sonnet (gap round 2, b43), checked by Claude Opus",
        "date": "2026-10-05",
        "visual": false,
        "note": "Read on the page image (150 dpi) against the cached text and bound to its evidence line."
      },
      "id": "m012"
    },
    {
      "gradeKey": "main",
      "row": {
        "MaterialID": "M098",
        "GradeID": "",
        "Property": "Thermal conductivity",
        "Raw value": "0.3011 W/m*K",
        "Raw unit": "W/(m·K)",
        "Raw numeric": "0.3011",
        "Raw uncertainty ±": "Not applicable",
        "Raw upper bound": "Not applicable",
        "Operator": "=",
        "Conversion factor": "1",
        "Normalized value": "0.3011",
        "Normalized uncertainty ±": "Not applicable",
        "Normalized upper bound": "Not applicable",
        "Normalized unit": "W/(m·K)",
        "Data status": "Published value",
        "Specimen type": "Printed specimen",
        "Direction": "Not applicable",
        "Moisture condition": "Not published",
        "Moisture state": "not-stated",
        "Post-processing": "As printed",
        "Post-processing state": "as-printed",
        "Anneal °C": "Not applicable",
        "Anneal h": "Not applicable",
        "Test temperature": "30 °C",
        "Test temperature °C": "30",
        "Standard / load": "ASTM E1952",
        "Standards": "ASTM E1952",
        "Test load MPa": "Not applicable",
        "Notch": "Not applicable",
        "Specimen / print parameters": "Table 3: Antero 800NA Physical Properties",
        "SourceID": "R-STRATASYS-mds-fdm-antero-800na-0825a",
        "Locator": "p. 4: Thermal Conductivity @30 °C",
        "Notes": "Not applicable",
        "Parse review": "Not applicable"
      },
      "evidence": {
        "page": 4,
        "text": "Thermal Conductivity ASTM E1952 @30 °C 0.3011 W/m*K"
      },
      "confidence": 1,
      "review": {
        "status": "accepted",
        "by": "Claude Sonnet (gap round 2, b43), checked by Claude Opus",
        "date": "2026-10-05",
        "visual": false,
        "note": "Read on the page image (150 dpi) against the cached text and bound to its evidence line."
      },
      "id": "m013"
    },
    {
      "gradeKey": "main",
      "row": {
        "MaterialID": "M098",
        "GradeID": "",
        "Property": "Thermal conductivity",
        "Raw value": "0.3054 W/m*K",
        "Raw unit": "W/(m·K)",
        "Raw numeric": "0.3054",
        "Raw uncertainty ±": "Not applicable",
        "Raw upper bound": "Not applicable",
        "Operator": "=",
        "Conversion factor": "1",
        "Normalized value": "0.3054",
        "Normalized uncertainty ±": "Not applicable",
        "Normalized upper bound": "Not applicable",
        "Normalized unit": "W/(m·K)",
        "Data status": "Published value",
        "Specimen type": "Printed specimen",
        "Direction": "Not applicable",
        "Moisture condition": "Not published",
        "Moisture state": "not-stated",
        "Post-processing": "As printed",
        "Post-processing state": "as-printed",
        "Anneal °C": "Not applicable",
        "Anneal h": "Not applicable",
        "Test temperature": "60 °C",
        "Test temperature °C": "60",
        "Standard / load": "ASTM E1952",
        "Standards": "ASTM E1952",
        "Test load MPa": "Not applicable",
        "Notch": "Not applicable",
        "Specimen / print parameters": "Table 3: Antero 800NA Physical Properties",
        "SourceID": "R-STRATASYS-mds-fdm-antero-800na-0825a",
        "Locator": "p. 4: Thermal Conductivity @60 °C",
        "Notes": "Not applicable",
        "Parse review": "Not applicable"
      },
      "evidence": {
        "page": 4,
        "text": "Thermal Conductivity ASTM E1952 @60 °C 0.3054 W/m*K"
      },
      "confidence": 1,
      "review": {
        "status": "accepted",
        "by": "Claude Sonnet (gap round 2, b43), checked by Claude Opus",
        "date": "2026-10-05",
        "visual": false,
        "note": "Read on the page image (150 dpi) against the cached text and bound to its evidence line."
      },
      "id": "m014"
    },
    {
      "gradeKey": "main",
      "row": {
        "MaterialID": "M098",
        "GradeID": "",
        "Property": "Thermal conductivity",
        "Raw value": "0.3088 W/m*K",
        "Raw unit": "W/(m·K)",
        "Raw numeric": "0.3088",
        "Raw uncertainty ±": "Not applicable",
        "Raw upper bound": "Not applicable",
        "Operator": "=",
        "Conversion factor": "1",
        "Normalized value": "0.3088",
        "Normalized uncertainty ±": "Not applicable",
        "Normalized upper bound": "Not applicable",
        "Normalized unit": "W/(m·K)",
        "Data status": "Published value",
        "Specimen type": "Printed specimen",
        "Direction": "Not applicable",
        "Moisture condition": "Not published",
        "Moisture state": "not-stated",
        "Post-processing": "As printed",
        "Post-processing state": "as-printed",
        "Anneal °C": "Not applicable",
        "Anneal h": "Not applicable",
        "Test temperature": "90 °C",
        "Test temperature °C": "90",
        "Standard / load": "ASTM E1952",
        "Standards": "ASTM E1952",
        "Test load MPa": "Not applicable",
        "Notch": "Not applicable",
        "Specimen / print parameters": "Table 3: Antero 800NA Physical Properties",
        "SourceID": "R-STRATASYS-mds-fdm-antero-800na-0825a",
        "Locator": "p. 4: Thermal Conductivity @90 °C",
        "Notes": "Not applicable",
        "Parse review": "Not applicable"
      },
      "evidence": {
        "page": 4,
        "text": "Thermal Conductivity ASTM E1952 @90 °C 0.3088 W/m*K"
      },
      "confidence": 1,
      "review": {
        "status": "accepted",
        "by": "Claude Sonnet (gap round 2, b43), checked by Claude Opus",
        "date": "2026-10-05",
        "visual": false,
        "note": "Read on the page image (150 dpi) against the cached text and bound to its evidence line."
      },
      "id": "m015"
    },
    {
      "gradeKey": "main",
      "row": {
        "MaterialID": "M098",
        "GradeID": "",
        "Property": "Density",
        "Raw value": "1.28",
        "Raw unit": "g/cm3",
        "Raw numeric": "1.28",
        "Raw uncertainty ±": "Not applicable",
        "Raw upper bound": "Not applicable",
        "Operator": "=",
        "Conversion factor": "1000",
        "Normalized value": "1280",
        "Normalized uncertainty ±": "Not applicable",
        "Normalized upper bound": "Not applicable",
        "Normalized unit": "kg/m³",
        "Data status": "Published value",
        "Specimen type": "Printed specimen",
        "Direction": "Not applicable",
        "Moisture condition": "Not published",
        "Moisture state": "not-stated",
        "Post-processing": "As printed",
        "Post-processing state": "as-printed",
        "Anneal °C": "Not applicable",
        "Anneal h": "Not applicable",
        "Test temperature": "23 °C",
        "Test temperature °C": "23",
        "Standard / load": "ASTM D792",
        "Standards": "ASTM D792",
        "Test load MPa": "Not applicable",
        "Notch": "Not applicable",
        "Specimen / print parameters": "Table 3: Antero 800NA Physical Properties",
        "SourceID": "R-STRATASYS-mds-fdm-antero-800na-0825a",
        "Locator": "p. 4: Specific Gravity",
        "Notes": "A specific gravity is dimensionless; the register reads every specific gravity as g/cm3 at the temperature stated.",
        "Parse review": "Not applicable"
      },
      "evidence": {
        "page": 4,
        "text": "Specific Gravity ASTM D792 @23 °C 1.28"
      },
      "confidence": 1,
      "review": {
        "status": "accepted",
        "by": "Claude Sonnet (gap round 2, b43), checked by Claude Opus",
        "date": "2026-10-05",
        "visual": false,
        "note": "Read on the page image (150 dpi) against the cached text and bound to its evidence line."
      },
      "id": "m016"
    },
    {
      "gradeKey": "main",
      "row": {
        "MaterialID": "M098",
        "GradeID": "",
        "Property": "Tensile yield strength",
        "Raw value": "86.7 (5.0)",
        "Raw unit": "MPa",
        "Raw numeric": "86.7",
        "Raw uncertainty ±": "Not applicable",
        "Raw upper bound": "Not applicable",
        "Operator": "=",
        "Conversion factor": "1",
        "Normalized value": "86.7",
        "Normalized uncertainty ±": "Not applicable",
        "Normalized upper bound": "Not applicable",
        "Normalized unit": "MPa",
        "Data status": "Published value",
        "Specimen type": "Printed specimen",
        "Direction": "XZ",
        "Moisture condition": "Not published",
        "Moisture state": "not-stated",
        "Post-processing": "Not published",
        "Post-processing state": "not-stated",
        "Anneal °C": "Not applicable",
        "Anneal h": "Not applicable",
        "Test temperature": "Not published",
        "Test temperature °C": "Not published",
        "Standard / load": "ASTM D638",
        "Standards": "ASTM D638",
        "Test load MPa": "Not applicable",
        "Notch": "Not applicable",
        "Specimen / print parameters": "Table 4: Antero 800NA Mechanical Properties - F900 - T20F Tip · 0.254 mm (0.010 in.) Layer Height · XZ Orientation",
        "SourceID": "R-STRATASYS-mds-fdm-antero-800na-0825a",
        "Locator": "p. 6: Tensile Properties: Yield Strength MPa (XZ), Table 4",
        "Notes": "The figure in parentheses is the standard deviation (the table footnote). Printed on the F900 with a T20F tip. The annealed state is Table 12.",
        "Parse review": "Not applicable"
      },
      "evidence": {
        "page": 6,
        "text": "Yield Strength MPa 86.7 (5.0) 59.4 (5.8)"
      },
      "confidence": 1,
      "review": {
        "status": "accepted",
        "by": "Claude Sonnet (gap round 2, b43), checked by Claude Opus",
        "date": "2026-10-05",
        "visual": false,
        "note": "Read on the page image (150 dpi) against the cached text and bound to its evidence line."
      },
      "id": "m017"
    },
    {
      "gradeKey": "main",
      "row": {
        "MaterialID": "M098",
        "GradeID": "",
        "Property": "Tensile yield strength",
        "Raw value": "59.4 (5.8)",
        "Raw unit": "MPa",
        "Raw numeric": "59.4",
        "Raw uncertainty ±": "Not applicable",
        "Raw upper bound": "Not applicable",
        "Operator": "=",
        "Conversion factor": "1",
        "Normalized value": "59.4",
        "Normalized uncertainty ±": "Not applicable",
        "Normalized upper bound": "Not applicable",
        "Normalized unit": "MPa",
        "Data status": "Published value",
        "Specimen type": "Printed specimen",
        "Direction": "Z",
        "Moisture condition": "Not published",
        "Moisture state": "not-stated",
        "Post-processing": "Not published",
        "Post-processing state": "not-stated",
        "Anneal °C": "Not applicable",
        "Anneal h": "Not applicable",
        "Test temperature": "Not published",
        "Test temperature °C": "Not published",
        "Standard / load": "ASTM D638",
        "Standards": "ASTM D638",
        "Test load MPa": "Not applicable",
        "Notch": "Not applicable",
        "Specimen / print parameters": "Table 4: Antero 800NA Mechanical Properties - F900 - T20F Tip · 0.254 mm (0.010 in.) Layer Height · ZX Orientation",
        "SourceID": "R-STRATASYS-mds-fdm-antero-800na-0825a",
        "Locator": "p. 6: Tensile Properties: Yield Strength MPa (ZX), Table 4",
        "Notes": "The figure in parentheses is the standard deviation (the table footnote). The sheet calls the ZX bar Upright; a tensile bar the sheet shows upright is Z, the layer strength (D92, m191). Printed on the F900 with a T20F tip. The annealed state is Table 12.",
        "Parse review": "Not applicable"
      },
      "evidence": {
        "page": 6,
        "text": "Yield Strength MPa 86.7 (5.0) 59.4 (5.8)"
      },
      "confidence": 1,
      "review": {
        "status": "accepted",
        "by": "Claude Sonnet (gap round 2, b43), checked by Claude Opus",
        "date": "2026-10-05",
        "visual": false,
        "note": "Read on the page image (150 dpi) against the cached text and bound to its evidence line."
      },
      "id": "m018"
    },
    {
      "gradeKey": "main",
      "row": {
        "MaterialID": "M098",
        "GradeID": "",
        "Property": "Elongation at yield",
        "Raw value": "4.7",
        "Raw unit": "%",
        "Raw numeric": "4.7",
        "Raw uncertainty ±": "Not applicable",
        "Raw upper bound": "Not applicable",
        "Operator": "=",
        "Conversion factor": "1",
        "Normalized value": "4.7",
        "Normalized uncertainty ±": "Not applicable",
        "Normalized upper bound": "Not applicable",
        "Normalized unit": "%",
        "Data status": "Published value",
        "Specimen type": "Printed specimen",
        "Direction": "XZ",
        "Moisture condition": "Not published",
        "Moisture state": "not-stated",
        "Post-processing": "Not published",
