Repository: faridbnv/h2c-materials

# Gap round 2: what we hold, read in full; drying as stated; page statements by table; new documents; checked

GOALS steps 2 and 5; C3, C4, C9, C11, C12. Decisions D127 (drying as a sheet states it, guide drying), D128 (a page
statement can head one table) and D129 (what the round's blind draw named). The reader round (D125, D126) closed 853 of
3,351 gaps and named the causes that still kept values out or wrong; the owner asked for a round that works them by
priority, with Claude Opus deciding and Claude Sonnet reading and coding, and chose its scope on 2026-10-05 (GOALS,
"Decided on 2026-10-05, gap round 2"). This round began from a0f5a87.

File: docs/audits/2026-10-05-gap-round-2/ingest/proposals/b43/d311f4ae2286bd10.json (part 1 of 3)
{
  "version": 1,
  "generated": {
    "tool": "build-b43.mjs (gap round 2)",
    "date": "2026-10-05"
  },
  "document": {
    "sha256": "d311f4ae2286bd106c3be034245dd03f4428abf23a1b7ee79dd9d630177ce84c",
    "url": "https://www.stratasys.com/siteassets/materials/materials-catalog/fdm-materials/nylon-cf10/redesign/fdm-nylon-cf10-material-datasheet.pdf?v=4ac731",
    "pages": 8,
    "provider": "Stratasys",
    "manufacturer": "Stratasys",
    "docKey": "https://www.stratasys.com/siteassets/materials/materials-catalog/fdm-materials/nylon-cf10/redesign/fdm-nylon-cf10-material-datasheet.pdf?v=4ac731"
  },
  "identity": {
    "polymer": null,
    "materialId": "M165",
    "note": "R168: a sheet whose only word for its polymer is \"nylon\" (\"a blended nylon polymer with 10% chopped carbon fiber (by weight)\", p. 2) is filed in the nylon home that holds its declared filler: Nylon-CF, maker-undisclosed polyamide (M165)."
  },
  "source": {
    "row": {
      "SourceID": "R-STRATASYS-fdm-nylon-cf10-material-datasheet",
      "Publisher": "Stratasys",
      "Title": "MATERIAL DATA SHEET FDM Nylon-CF10",
      "Revision": "0723a (MDS_FDM_FDM Nylon-CF10_0723a)",
      "Publication date": "Not published",
      "Access date": "2026-09-17",
      "Source class": "Manufacturer TDS",
      "Source note": "Stratasys material data sheet (8 pages) for FDM Nylon-CF10: physical properties by orientation, mechanical properties for two print set-ups.",
      "Citation role": "cited",
      "URL": "https://www.stratasys.com/siteassets/materials/materials-catalog/fdm-materials/nylon-cf10/redesign/fdm-nylon-cf10-material-datasheet.pdf?v=4ac731",
      "Locator": "Document / product page",
      "Applicable grades": "${grade:main}",
      "Access state": "retrieved",
      "Access note": "Fetched 2026-09-17 by the V2 import (ledger.csv, doc_key below), hash-checked; read page by page on its page images and admitted in batch b43 (2026-10-05, Claude Sonnet).",
      "SHA256": "d311f4ae2286bd106c3be034245dd03f4428abf23a1b7ee79dd9d630177ce84c"
    },
    "evidence": {
      "page": 1,
      "text": "FDM Nylon-CF10"
    },
    "review": {
      "status": "accepted",
      "by": "Claude Sonnet (gap round 2, b43), checked by Claude Opus",
      "date": "2026-10-05"
    }
  },
  "grades": [
    {
      "key": "main",
      "row": {
        "MaterialID": "M165",
        "Role": "procurement",
        "Status": "active",
        "Manufacturer": "Stratasys",
        "Product name": "FDM Nylon-CF10",
        "Shared formulation key": "R-STRATASYS-fdm-nylon-cf10-material-datasheet",
        "Composition / filler": "a composite material combining a blended nylon polymer with 10% chopped carbon fiber (by weight) (p. 2, as the sheet states it)",
        "Variant": "Not applicable",
        "Colour caveat": "Properties may vary by colour; use TDS scope",
        "Availability": "Not published",
        "Certification claims": "Not published",
        "Selected-grade rationale": "Documented commercial formulation; traceable manufacturer evidence",
        "SourceID": "R-STRATASYS-fdm-nylon-cf10-material-datasheet",
        "Source locator": "TDS / official product page",
        "Diameter compatibility": "Check 1.75 mm variant; diameter is not part tolerance"
      },
      "review": {
        "status": "accepted",
        "by": "Claude Sonnet (gap round 2, b43), checked by Claude Opus",
        "date": "2026-10-05",
        "note": "New product: Stratasys FDM Nylon-CF10, filed under Nylon-CF, maker-undisclosed polyamide (M165) by R168."
      },
      "evidence": {
        "page": 2,
        "text": "FDM Nylon-CF10 is a composite material combining a blended nylon polymer with 10% chopped carbon fiber"
      }
    }
  ],
  "measurements": [
    {
      "gradeKey": "main",
      "row": {
        "MaterialID": "M165",
        "GradeID": "",
        "Property": "HDT",
        "Raw value": "58 °C (136 °F)",
        "Raw unit": "°C",
        "Raw numeric": "58",
        "Raw uncertainty ±": "Not applicable",
        "Raw upper bound": "Not applicable",
        "Operator": "=",
        "Conversion factor": "1",
        "Normalized value": "58",
        "Normalized uncertainty ±": "Not applicable",
        "Normalized upper bound": "Not applicable",
        "Normalized unit": "°C",
        "Data status": "Published value",
        "Specimen type": "Printed specimen",
        "Direction": "Not applicable",
        "Moisture condition": "Not published",
        "Moisture state": "not-stated",
        "Post-processing": "As printed",
        "Post-processing state": "as-printed",
        "Anneal °C": "Not applicable",
        "Anneal h": "Not applicable",
        "Test temperature": "Not published",
        "Test temperature °C": "Not published",
        "Standard / load": "HDT @ 66 psi ASTM D648 Method B",
        "Standards": "ASTM D648",
        "Test load MPa": "0.45",
        "Notch": "Not applicable",
        "Specimen / print parameters": "Table 3. FDM Nylon-CF10 Physical Properties · XY column",
        "SourceID": "R-STRATASYS-fdm-nylon-cf10-material-datasheet",
        "Locator": "p. 4: HDT @ 66 psi, XY",
        "Notes": "Not applicable",
        "Parse review": "Not applicable"
      },
      "evidence": {
        "page": 4,
        "text": "HDT @ 66 psi ASTM D648 Method B 58 °C (136 °F) 77 °C (171 °F)"
      },
      "confidence": 1,
      "review": {
        "status": "accepted",
        "by": "Claude Sonnet (gap round 2, b43), checked by Claude Opus",
        "date": "2026-10-05",
        "visual": false,
        "note": "Read on the page image (150 dpi) against the cached text and bound to its evidence line."
      },
      "id": "m001"
    },
    {
      "gradeKey": "main",
      "row": {
        "MaterialID": "M165",
        "GradeID": "",
        "Property": "HDT",
        "Raw value": "77 °C (171 °F)",
        "Raw unit": "°C",
        "Raw numeric": "77",
        "Raw uncertainty ±": "Not applicable",
        "Raw upper bound": "Not applicable",
        "Operator": "=",
        "Conversion factor": "1",
        "Normalized value": "77",
        "Normalized uncertainty ±": "Not applicable",
        "Normalized upper bound": "Not applicable",
        "Normalized unit": "°C",
        "Data status": "Published value",
        "Specimen type": "Printed specimen",
        "Direction": "Not applicable",
        "Moisture condition": "Not published",
        "Moisture state": "not-stated",
        "Post-processing": "As printed",
        "Post-processing state": "as-printed",
        "Anneal °C": "Not applicable",
        "Anneal h": "Not applicable",
        "Test temperature": "Not published",
        "Test temperature °C": "Not published",
        "Standard / load": "HDT @ 66 psi ASTM D648 Method B",
        "Standards": "ASTM D648",
        "Test load MPa": "0.45",
        "Notch": "Not applicable",
        "Specimen / print parameters": "Table 3. FDM Nylon-CF10 Physical Properties · XZ/ZX column",
        "SourceID": "R-STRATASYS-fdm-nylon-cf10-material-datasheet",
        "Locator": "p. 4: HDT @ 66 psi, XZ/ZX",
        "Notes": "Not applicable",
        "Parse review": "Not applicable"
      },
      "evidence": {
        "page": 4,
        "text": "HDT @ 66 psi ASTM D648 Method B 58 °C (136 °F) 77 °C (171 °F)"
      },
      "confidence": 1,
      "review": {
        "status": "accepted",
        "by": "Claude Sonnet (gap round 2, b43), checked by Claude Opus",
        "date": "2026-10-05",
        "visual": false,
        "note": "Read on the page image (150 dpi) against the cached text and bound to its evidence line."
      },
      "id": "m002"
    },
    {
      "gradeKey": "main",
      "row": {
        "MaterialID": "M165",
        "GradeID": "",
        "Property": "HDT",
        "Raw value": "52 °C (126 °F)",
        "Raw unit": "°C",
        "Raw numeric": "52",
        "Raw uncertainty ±": "Not applicable",
        "Raw upper bound": "Not applicable",
        "Operator": "=",
        "Conversion factor": "1",
        "Normalized value": "52",
        "Normalized uncertainty ±": "Not applicable",
        "Normalized upper bound": "Not applicable",
        "Normalized unit": "°C",
        "Data status": "Published value",
        "Specimen type": "Printed specimen",
        "Direction": "Not applicable",
        "Moisture condition": "Not published",
        "Moisture state": "not-stated",
        "Post-processing": "As printed",
        "Post-processing state": "as-printed",
        "Anneal °C": "Not applicable",
        "Anneal h": "Not applicable",
        "Test temperature": "Not published",
        "Test temperature °C": "Not published",
        "Standard / load": "HDT @ 264 psi ASTM D648 Method B",
        "Standards": "ASTM D648",
        "Test load MPa": "1.8",
        "Notch": "Not applicable",
        "Specimen / print parameters": "Table 3. FDM Nylon-CF10 Physical Properties · XY column",
        "SourceID": "R-STRATASYS-fdm-nylon-cf10-material-datasheet",
        "Locator": "p. 4: HDT @ 264 psi, XY",
        "Notes": "Not applicable",
        "Parse review": "Not applicable"
      },
      "evidence": {
        "page": 4,
        "text": "HDT @ 264 psi ASTM D648 Method B 52 °C (126 °F) 62 °C (144 °F)"
      },
      "confidence": 1,
      "review": {
        "status": "accepted",
        "by": "Claude Sonnet (gap round 2, b43), checked by Claude Opus",
        "date": "2026-10-05",
        "visual": false,
        "note": "Read on the page image (150 dpi) against the cached text and bound to its evidence line."
      },
      "id": "m003"
    },
    {
      "gradeKey": "main",
      "row": {
        "MaterialID": "M165",
        "GradeID": "",
        "Property": "HDT",
        "Raw value": "62 °C (144 °F)",
        "Raw unit": "°C",
        "Raw numeric": "62",
        "Raw uncertainty ±": "Not applicable",
        "Raw upper bound": "Not applicable",
        "Operator": "=",
        "Conversion factor": "1",
        "Normalized value": "62",
        "Normalized uncertainty ±": "Not applicable",
        "Normalized upper bound": "Not applicable",
        "Normalized unit": "°C",
        "Data status": "Published value",
        "Specimen type": "Printed specimen",
        "Direction": "Not applicable",
        "Moisture condition": "Not published",
        "Moisture state": "not-stated",
        "Post-processing": "As printed",
        "Post-processing state": "as-printed",
        "Anneal °C": "Not applicable",
        "Anneal h": "Not applicable",
        "Test temperature": "Not published",
        "Test temperature °C": "Not published",
        "Standard / load": "HDT @ 264 psi ASTM D648 Method B",
        "Standards": "ASTM D648",
        "Test load MPa": "1.8",
        "Notch": "Not applicable",
        "Specimen / print parameters": "Table 3. FDM Nylon-CF10 Physical Properties · XZ/ZX column",
        "SourceID": "R-STRATASYS-fdm-nylon-cf10-material-datasheet",
        "Locator": "p. 4: HDT @ 264 psi, XZ/ZX",
        "Notes": "Not applicable",
        "Parse review": "Not applicable"
      },
      "evidence": {
        "page": 4,
        "text": "HDT @ 264 psi ASTM D648 Method B 52 °C (126 °F) 62 °C (144 °F)"
      },
      "confidence": 1,
      "review": {
        "status": "accepted",
        "by": "Claude Sonnet (gap round 2, b43), checked by Claude Opus",
        "date": "2026-10-05",
        "visual": false,
        "note": "Read on the page image (150 dpi) against the cached text and bound to its evidence line."
      },
      "id": "m004"
    },
    {
      "gradeKey": "main",
      "row": {
        "MaterialID": "M165",
        "GradeID": "",
        "Property": "Glass transition temperature",
        "Raw value": "109 °C (228.2 °F)",
        "Raw unit": "°C",
        "Raw numeric": "109",
        "Raw uncertainty ±": "Not applicable",
        "Raw upper bound": "Not applicable",
        "Operator": "=",
        "Conversion factor": "1",
        "Normalized value": "109",
        "Normalized uncertainty ±": "Not applicable",
        "Normalized upper bound": "Not applicable",
        "Normalized unit": "°C",
        "Data status": "Published value",
        "Specimen type": "Printed specimen",
        "Direction": "Not applicable",
        "Moisture condition": "Not published",
        "Moisture state": "not-stated",
        "Post-processing": "As printed",
        "Post-processing state": "as-printed",
        "Anneal °C": "Not applicable",
        "Anneal h": "Not applicable",
        "Test temperature": "Not published",
        "Test temperature °C": "Not published",
        "Standard / load": "ASTM D7426 Inflection Point",
        "Standards": "ASTM D7426",
        "Test load MPa": "Not applicable",
        "Notch": "Not applicable",
        "Specimen / print parameters": "Table 3. FDM Nylon-CF10 Physical Properties",
        "SourceID": "R-STRATASYS-fdm-nylon-cf10-material-datasheet",
        "Locator": "p. 4: Tg",
        "Notes": "Not applicable",
        "Parse review": "Not applicable"
      },
      "evidence": {
        "page": 4,
        "text": "Tg ASTM D7426 Inflection Point 109 °C (228.2 °F)"
      },
      "confidence": 1,
      "review": {
        "status": "accepted",
        "by": "Claude Sonnet (gap round 2, b43), checked by Claude Opus",
        "date": "2026-10-05",
        "visual": false,
        "note": "Read on the page image (150 dpi) against the cached text and bound to its evidence line."
      },
      "id": "m005"
    },
    {
      "gradeKey": "main",
      "row": {
        "MaterialID": "M165",
        "GradeID": "",
        "Property": "Coefficient of thermal expansion",
        "Raw value": "94 μm/[m*°C]",
        "Raw unit": "µm/m/K",
        "Raw numeric": "94",
        "Raw uncertainty ±": "Not applicable",
        "Raw upper bound": "Not applicable",
        "Operator": "=",
        "Conversion factor": "1",
        "Normalized value": "94",
        "Normalized uncertainty ±": "Not applicable",
        "Normalized upper bound": "Not applicable",
        "Normalized unit": "µm/m/K",
        "Data status": "Published value",
        "Specimen type": "Printed specimen",
        "Direction": "Not applicable",
        "Moisture condition": "Not published",
        "Moisture state": "not-stated",
        "Post-processing": "As printed",
        "Post-processing state": "as-printed",
        "Anneal °C": "Not applicable",
        "Anneal h": "Not applicable",
        "Test temperature": "RT to 60 °C",
        "Test temperature °C": "Not published",
        "Standard / load": "ASTM E831 (RT to 60 °C)",
        "Standards": "ASTM E831",
        "Test load MPa": "Not applicable",
        "Notch": "Not applicable",
        "Specimen / print parameters": "Table 3. FDM Nylon-CF10 Physical Properties · XY column",
        "SourceID": "R-STRATASYS-fdm-nylon-cf10-material-datasheet",
        "Locator": "p. 4: CTE (XY), XY",
        "Notes": "Expansion measured in the XY plane of the specimen.",
        "Parse review": "Not applicable"
      },
      "evidence": {
        "page": 4,
        "text": "CTE (XY) ASTM E831 (RT to 60 °C) 94 μm/[m*°C] 79 μm/[m*°C]"
      },
      "confidence": 1,
      "review": {
        "status": "accepted",
        "by": "Claude Sonnet (gap round 2, b43), checked by Claude Opus",
        "date": "2026-10-05",
        "visual": false,
        "note": "Read on the page image (150 dpi) against the cached text and bound to its evidence line."
      },
      "id": "m006"
    },
    {
      "gradeKey": "main",
      "row": {
        "MaterialID": "M165",
        "GradeID": "",
        "Property": "Coefficient of thermal expansion",
        "Raw value": "79 μm/[m*°C]",
        "Raw unit": "µm/m/K",
        "Raw numeric": "79",
        "Raw uncertainty ±": "Not applicable",
        "Raw upper bound": "Not applicable",
        "Operator": "=",
        "Conversion factor": "1",
        "Normalized value": "79",
        "Normalized uncertainty ±": "Not applicable",
        "Normalized upper bound": "Not applicable",
        "Normalized unit": "µm/m/K",
        "Data status": "Published value",
        "Specimen type": "Printed specimen",
        "Direction": "Not applicable",
        "Moisture condition": "Not published",
        "Moisture state": "not-stated",
        "Post-processing": "As printed",
        "Post-processing state": "as-printed",
        "Anneal °C": "Not applicable",
        "Anneal h": "Not applicable",
        "Test temperature": "RT to 60 °C",
        "Test temperature °C": "Not published",
        "Standard / load": "ASTM E831 (RT to 60 °C)",
        "Standards": "ASTM E831",
        "Test load MPa": "Not applicable",
        "Notch": "Not applicable",
        "Specimen / print parameters": "Table 3. FDM Nylon-CF10 Physical Properties · XZ/ZX column",
        "SourceID": "R-STRATASYS-fdm-nylon-cf10-material-datasheet",
        "Locator": "p. 4: CTE (XY), XZ/ZX",
        "Notes": "Expansion measured in the XY plane of the specimen.",
        "Parse review": "Not applicable"
      },
      "evidence": {
        "page": 4,
        "text": "CTE (XY) ASTM E831 (RT to 60 °C) 94 μm/[m*°C] 79 μm/[m*°C]"
      },
      "confidence": 1,
      "review": {
        "status": "accepted",
        "by": "Claude Sonnet (gap round 2, b43), checked by Claude Opus",
        "date": "2026-10-05",
        "visual": false,
        "note": "Read on the page image (150 dpi) against the cached text and bound to its evidence line."
      },
      "id": "m007"
    },
    {
      "gradeKey": "main",
      "row": {
        "MaterialID": "M165",
        "GradeID": "",
        "Property": "Coefficient of thermal expansion",
        "Raw value": "180 μm/[m*°C]",
        "Raw unit": "µm/m/K",
        "Raw numeric": "180",
        "Raw uncertainty ±": "Not applicable",
        "Raw upper bound": "Not applicable",
        "Operator": "=",
        "Conversion factor": "1",
        "Normalized value": "180",
        "Normalized uncertainty ±": "Not applicable",
        "Normalized upper bound": "Not applicable",
        "Normalized unit": "µm/m/K",
        "Data status": "Published value",
        "Specimen type": "Printed specimen",
        "Direction": "Not applicable",
        "Moisture condition": "Not published",
        "Moisture state": "not-stated",
        "Post-processing": "As printed",
        "Post-processing state": "as-printed",
        "Anneal °C": "Not applicable",
        "Anneal h": "Not applicable",
        "Test temperature": "RT to 60 °C",
        "Test temperature °C": "Not published",
        "Standard / load": "ASTM E831 (RT to 60 °C)",
        "Standards": "ASTM E831",
        "Test load MPa": "Not applicable",
        "Notch": "Not applicable",
        "Specimen / print parameters": "Table 3. FDM Nylon-CF10 Physical Properties · XY column",
        "SourceID": "R-STRATASYS-fdm-nylon-cf10-material-datasheet",
        "Locator": "p. 4: CTE (Z), XY",
        "Notes": "Expansion measured along the Z axis of the specimen.",
        "Parse review": "Not applicable"
      },
      "evidence": {
        "page": 4,
        "text": "CTE (Z) ASTM E831 (RT to 60 °C) 180 μm/[m*°C] 148 μm/[m*°C]"
      },
      "confidence": 1,
      "review": {
        "status": "accepted",
        "by": "Claude Sonnet (gap round 2, b43), checked by Claude Opus",
        "date": "2026-10-05",
        "visual": false,
        "note": "Read on the page image (150 dpi) against the cached text and bound to its evidence line."
      },
      "id": "m008"
    },
    {
      "gradeKey": "main",
      "row": {
        "MaterialID": "M165",
        "GradeID": "",
        "Property": "Coefficient of thermal expansion",
        "Raw value": "148 μm/[m*°C]",
        "Raw unit": "µm/m/K",
        "Raw numeric": "148",
        "Raw uncertainty ±": "Not applicable",
        "Raw upper bound": "Not applicable",
        "Operator": "=",
        "Conversion factor": "1",
        "Normalized value": "148",
        "Normalized uncertainty ±": "Not applicable",
        "Normalized upper bound": "Not applicable",
        "Normalized unit": "µm/m/K",
        "Data status": "Published value",
        "Specimen type": "Printed specimen",
        "Direction": "Not applicable",
        "Moisture condition": "Not published",
        "Moisture state": "not-stated",
        "Post-processing": "As printed",
        "Post-processing state": "as-printed",
        "Anneal °C": "Not applicable",
        "Anneal h": "Not applicable",
        "Test temperature": "RT to 60 °C",
        "Test temperature °C": "Not published",
        "Standard / load": "ASTM E831 (RT to 60 °C)",
        "Standards": "ASTM E831",
        "Test load MPa": "Not applicable",
        "Notch": "Not applicable",
        "Specimen / print parameters": "Table 3. FDM Nylon-CF10 Physical Properties · XZ/ZX column",
        "SourceID": "R-STRATASYS-fdm-nylon-cf10-material-datasheet",
        "Locator": "p. 4: CTE (Z), XZ/ZX",
        "Notes": "Expansion measured along the Z axis of the specimen.",
        "Parse review": "Not applicable"
      },
      "evidence": {
        "page": 4,
        "text": "CTE (Z) ASTM E831 (RT to 60 °C) 180 μm/[m*°C] 148 μm/[m*°C]"
      },
      "confidence": 1,
      "review": {
        "status": "accepted",
        "by": "Claude Sonnet (gap round 2, b43), checked by Claude Opus",
        "date": "2026-10-05",
        "visual": false,
        "note": "Read on the page image (150 dpi) against the cached text and bound to its evidence line."
      },
      "id": "m009"
    },
    {
      "gradeKey": "main",
      "row": {
        "MaterialID": "M165",
        "GradeID": "",
        "Property": "Volume resistivity",
        "Raw value": "1.88E+15 Ohms-cm",
        "Raw unit": "Ω·cm",
        "Raw numeric": "1.88E+15",
        "Raw uncertainty ±": "Not applicable",
        "Raw upper bound": "Not applicable",
        "Operator": "=",
        "Conversion factor": "1",
        "Normalized value": "1880000000000000",
        "Normalized uncertainty ±": "Not applicable",
        "Normalized upper bound": "Not applicable",
        "Normalized unit": "Ω·cm",
        "Data status": "Published value",
        "Specimen type": "Printed specimen",
        "Direction": "Not applicable",
        "Moisture condition": "Not published",
        "Moisture state": "not-stated",
        "Post-processing": "As printed",
        "Post-processing state": "as-printed",
        "Anneal °C": "Not applicable",
        "Anneal h": "Not applicable",
        "Test temperature": "Not published",
        "Test temperature °C": "Not published",
        "Standard / load": "ASTM D257",
        "Standards": "ASTM D257",
        "Test load MPa": "Not applicable",
        "Notch": "Not applicable",
        "Specimen / print parameters": "Table 3. FDM Nylon-CF10 Physical Properties · XY column",
        "SourceID": "R-STRATASYS-fdm-nylon-cf10-material-datasheet",
        "Locator": "p. 4: Volume Resistivity, XY",
        "Notes": "Not applicable",
        "Parse review": "Not applicable"
      },
      "evidence": {
        "page": 4,
        "text": "Volume Resistivity ASTM D257 1.88E+15 Ohms-cm 4.25E+13 Ohms-cm"
      },
      "confidence": 1,
      "review": {
        "status": "accepted",
        "by": "Claude Sonnet (gap round 2, b43), checked by Claude Opus",
        "date": "2026-10-05",
        "visual": true,
        "note": "Read on the page image (150 dpi) against the cached text; the layout does not put the label and the value on one line, so the row is read on the page image."
      },
      "id": "m010"
    },
    {
      "gradeKey": "main",
      "row": {
        "MaterialID": "M165",
        "GradeID": "",
        "Property": "Volume resistivity",
        "Raw value": "4.25E+13 Ohms-cm",
        "Raw unit": "Ω·cm",
        "Raw numeric": "4.25E+13",
        "Raw uncertainty ±": "Not applicable",
        "Raw upper bound": "Not applicable",
        "Operator": "=",
        "Conversion factor": "1",
        "Normalized value": "42500000000000",
        "Normalized uncertainty ±": "Not applicable",
        "Normalized upper bound": "Not applicable",
        "Normalized unit": "Ω·cm",
        "Data status": "Published value",
        "Specimen type": "Printed specimen",
        "Direction": "Not applicable",
        "Moisture condition": "Not published",
        "Moisture state": "not-stated",
        "Post-processing": "As printed",
        "Post-processing state": "as-printed",
        "Anneal °C": "Not applicable",
        "Anneal h": "Not applicable",
        "Test temperature": "Not published",
        "Test temperature °C": "Not published",
        "Standard / load": "ASTM D257",
        "Standards": "ASTM D257",
        "Test load MPa": "Not applicable",
        "Notch": "Not applicable",
        "Specimen / print parameters": "Table 3. FDM Nylon-CF10 Physical Properties · XZ/ZX column",
        "SourceID": "R-STRATASYS-fdm-nylon-cf10-material-datasheet",
        "Locator": "p. 4: Volume Resistivity, XZ/ZX",
        "Notes": "Not applicable",
        "Parse review": "Not applicable"
      },
      "evidence": {
        "page": 4,
        "text": "Volume Resistivity ASTM D257 1.88E+15 Ohms-cm 4.25E+13 Ohms-cm"
      },
      "confidence": 1,
      "review": {
        "status": "accepted",
        "by": "Claude Sonnet (gap round 2, b43), checked by Claude Opus",
        "date": "2026-10-05",
        "visual": true,
        "note": "Read on the page image (150 dpi) against the cached text; the layout does not put the label and the value on one line, so the row is read on the page image."
      },
      "id": "m011"
    },
    {
      "gradeKey": "main",
      "row": {
        "MaterialID": "M165",
        "GradeID": "",
        "Property": "Density",
        "Raw value": "1.1411",
        "Raw unit": "g/cm3",
        "Raw numeric": "1.1411",
        "Raw uncertainty ±": "Not applicable",
        "Raw upper bound": "Not applicable",
        "Operator": "=",
        "Conversion factor": "1000",
        "Normalized value": "1141.1",
        "Normalized uncertainty ±": "Not applicable",
        "Normalized upper bound": "Not applicable",
        "Normalized unit": "kg/m³",
        "Data status": "Published value",
        "Specimen type": "Printed specimen",
        "Direction": "Not applicable",
        "Moisture condition": "Not published",
        "Moisture state": "not-stated",
        "Post-processing": "As printed",
        "Post-processing state": "as-printed",
        "Anneal °C": "Not applicable",
        "Anneal h": "Not applicable",
        "Test temperature": "23 °C",
        "Test temperature °C": "23",
        "Standard / load": "ASTM D792",
        "Standards": "ASTM D792",
        "Test load MPa": "Not applicable",
        "Notch": "Not applicable",
        "Specimen / print parameters": "Table 3. FDM Nylon-CF10 Physical Properties",
        "SourceID": "R-STRATASYS-fdm-nylon-cf10-material-datasheet",
        "Locator": "p. 4: Specific Gravity",
        "Notes": "A specific gravity is dimensionless; the register reads every specific gravity as g/cm3 at the temperature stated.",
        "Parse review": "Not applicable"
      },
      "evidence": {
        "page": 4,
        "text": "Specific Gravity ASTM D792@23 °C 1.1411"
      },
      "confidence": 1,
      "review": {
        "status": "accepted",
        "by": "Claude Sonnet (gap round 2, b43), checked by Claude Opus",
        "date": "2026-10-05",
        "visual": false,
        "note": "Read on the page image (150 dpi) against the cached text and bound to its evidence line."
      },
      "id": "m012"
    },
    {
      "gradeKey": "main",
      "row": {
        "MaterialID": "M165",
        "GradeID": "",
        "Property": "Tensile yield strength",
        "Raw value": "69.1 (3.74)",
        "Raw unit": "MPa",
        "Raw numeric": "69.1",
        "Raw uncertainty ±": "Not applicable",
        "Raw upper bound": "Not applicable",
        "Operator": "=",
        "Conversion factor": "1",
        "Normalized value": "69.1",
        "Normalized uncertainty ±": "Not applicable",
        "Normalized upper bound": "Not applicable",
        "Normalized unit": "MPa",
        "Data status": "Published value",
        "Specimen type": "Printed specimen",
        "Direction": "XZ",
        "Moisture condition": "Not published",
        "Moisture state": "not-stated",
        "Post-processing": "Not published",
        "Post-processing state": "not-stated",
        "Anneal °C": "Not applicable",
        "Anneal h": "Not applicable",
        "Test temperature": "Not published",
        "Test temperature °C": "Not published",
        "Standard / load": "ASTM D638",
        "Standards": "ASTM D638",
        "Test load MPa": "Not applicable",
        "Notch": "Not applicable",
        "Specimen / print parameters": "Table 4. FDM Nylon-CF10 Mechanical Properties · 0.010 in. Layer Height · XZ Orientation",
        "SourceID": "R-STRATASYS-fdm-nylon-cf10-material-datasheet",
        "Locator": "p. 6: Tensile Properties: Yield Strength MPa (XZ), Table 4",
        "Notes": "The figure in parentheses is the standard deviation (the table footnote). The table names no support material; Table 5 is the set-up with SUP4000B support.",
        "Parse review": "Not applicable"
      },
      "evidence": {
        "page": 6,
        "text": "Yield Strength MPa 69.1 (3.74) 25.4 (3.61)"
      },
      "confidence": 1,
      "review": {
        "status": "accepted",
        "by": "Claude Sonnet (gap round 2, b43), checked by Claude Opus",
        "date": "2026-10-05",
        "visual": false,
        "note": "Read on the page image (150 dpi) against the cached text and bound to its evidence line."
      },
      "id": "m013"
    },
    {
      "gradeKey": "main",
      "row": {
        "MaterialID": "M165",
        "GradeID": "",
        "Property": "Tensile yield strength",
        "Raw value": "25.4 (3.61)",
        "Raw unit": "MPa",
        "Raw numeric": "25.4",
        "Raw uncertainty ±": "Not applicable",
        "Raw upper bound": "Not applicable",
        "Operator": "=",
        "Conversion factor": "1",
        "Normalized value": "25.4",
        "Normalized uncertainty ±": "Not applicable",
        "Normalized upper bound": "Not applicable",
        "Normalized unit": "MPa",
        "Data status": "Published value",
        "Specimen type": "Printed specimen",
        "Direction": "Z",
        "Moisture condition": "Not published",
        "Moisture state": "not-stated",
        "Post-processing": "Not published",
        "Post-processing state": "not-stated",
        "Anneal °C": "Not applicable",
        "Anneal h": "Not applicable",
        "Test temperature": "Not published",
        "Test temperature °C": "Not published",
        "Standard / load": "ASTM D638",
        "Standards": "ASTM D638",
        "Test load MPa": "Not applicable",
        "Notch": "Not applicable",
        "Specimen / print parameters": "Table 4. FDM Nylon-CF10 Mechanical Properties · 0.010 in. Layer Height · ZX Orientation",
        "SourceID": "R-STRATASYS-fdm-nylon-cf10-material-datasheet",
        "Locator": "p. 6: Tensile Properties: Yield Strength MPa (ZX), Table 4",
        "Notes": "The figure in parentheses is the standard deviation (the table footnote). The sheet calls the ZX bar Upright; a tensile bar the sheet shows upright is Z, the layer strength (D92, m191). The table names no support material; Table 5 is the set-up with SUP4000B support.",
        "Parse review": "Not applicable"
      },
      "evidence": {
        "page": 6,
        "text": "Yield Strength MPa 69.1 (3.74) 25.4 (3.61)"
      },
      "confidence": 1,
      "review": {
        "status": "accepted",
        "by": "Claude Sonnet (gap round 2, b43), checked by Claude Opus",
        "date": "2026-10-05",
        "visual": false,
        "note": "Read on the page image (150 dpi) against the cached text and bound to its evidence line."
      },
      "id": "m014"
    },
    {
      "gradeKey": "main",
      "row": {
        "MaterialID": "M165",
        "GradeID": "",
        "Property": "Elongation at yield",
        "Raw value": "4.44 (0.61)",
        "Raw unit": "%",
        "Raw numeric": "4.44",
        "Raw uncertainty ±": "Not applicable",
        "Raw upper bound": "Not applicable",
        "Operator": "=",
        "Conversion factor": "1",
        "Normalized value": "4.44",
        "Normalized uncertainty ±": "Not applicable",
        "Normalized upper bound": "Not applicable",
        "Normalized unit": "%",
        "Data status": "Published value",
        "Specimen type": "Printed specimen",
        "Direction": "XZ",
        "Moisture condition": "Not published",
        "Moisture state": "not-stated",
        "Post-processing": "Not published",
        "Post-processing state": "not-stated",
        "Anneal °C": "Not applicable",
        "Anneal h": "Not applicable",
        "Test temperature": "Not published",
        "Test temperature °C": "Not published",
        "Standard / load": "ASTM D638",
        "Standards": "ASTM D638",
        "Test load MPa": "Not applicable",
        "Notch": "Not applicable",
        "Specimen / print parameters": "Table 4. FDM Nylon-CF10 Mechanical Properties · 0.010 in. Layer Height · XZ Orientation",
        "SourceID": "R-STRATASYS-fdm-nylon-cf10-material-datasheet",
        "Locator": "p. 6: Tensile Properties: Elongation @ Yield % (XZ), Table 4",
        "Notes": "The figure in parentheses is the standard deviation (the table footnote). The table names no support material; Table 5 is the set-up with SUP4000B support.",
        "Parse review": "Not applicable"
      },
      "evidence": {
        "page": 6,
        "text": "Elongation @ Yield % 4.44 (0.61) 2.52 (0.60)"
      },
      "confidence": 1,
      "review": {
        "status": "accepted",
        "by": "Claude Sonnet (gap round 2, b43), checked by Claude Opus",
        "date": "2026-10-05",
        "visual": false,
        "note": "Read on the page image (150 dpi) against the cached text and bound to its evidence line."
      },
      "id": "m015"
    },
    {
      "gradeKey": "main",
      "row": {
        "MaterialID": "M165",
        "GradeID": "",
        "Property": "Elongation at yield",
        "Raw value": "2.52 (0.60)",
        "Raw unit": "%",
        "Raw numeric": "2.52",
        "Raw uncertainty ±": "Not applicable",
        "Raw upper bound": "Not applicable",
        "Operator": "=",
        "Conversion factor": "1",
        "Normalized value": "2.52",
        "Normalized uncertainty ±": "Not applicable",
        "Normalized upper bound": "Not applicable",
        "Normalized unit": "%",
        "Data status": "Published value",
        "Specimen type": "Printed specimen",
        "Direction": "Z",
        "Moisture condition": "Not published",
        "Moisture state": "not-stated",
        "Post-processing": "Not published",
        "Post-processing state": "not-stated",
        "Anneal °C": "Not applicable",
        "Anneal h": "Not applicable",
        "Test temperature": "Not published",
        "Test temperature °C": "Not published",
        "Standard / load": "ASTM D638",
        "Standards": "ASTM D638",
        "Test load MPa": "Not applicable",
        "Notch": "Not applicable",
        "Specimen / print parameters": "Table 4. FDM Nylon-CF10 Mechanical Properties · 0.010 in. Layer Height · ZX Orientation",
        "SourceID": "R-STRATASYS-fdm-nylon-cf10-material-datasheet",
        "Locator": "p. 6: Tensile Properties: Elongation @ Yield % (ZX), Table 4",
        "Notes": "The figure in parentheses is the standard deviation (the table footnote). The sheet calls the ZX bar Upright; a tensile bar the sheet shows upright is Z, the layer strength (D92, m191). The table names no support material; Table 5 is the set-up with SUP4000B support.",
        "Parse review": "Not applicable"
      },
      "evidence": {
        "page": 6,
        "text": "Elongation @ Yield % 4.44 (0.61) 2.52 (0.60)"
      },
      "confidence": 1,
      "review": {
        "status": "accepted",
        "by": "Claude Sonnet (gap round 2, b43), checked by Claude Opus",
        "date": "2026-10-05",
        "visual": false,
        "note": "Read on the page image (150 dpi) against the cached text and bound to its evidence line."
      },
      "id": "m016"
    },
    {
      "gradeKey": "main",
      "row": {
        "MaterialID": "M165",
        "GradeID": "",
        "Property": "Tensile break strength",
        "Raw value": "67.6 (4.12)",
        "Raw unit": "MPa",
        "Raw numeric": "67.6",
        "Raw uncertainty ±": "Not applicable",
        "Raw upper bound": "Not applicable",
        "Operator": "=",
        "Conversion factor": "1",
        "Normalized value": "67.6",
        "Normalized uncertainty ±": "Not applicable",
        "Normalized upper bound": "Not applicable",
        "Normalized unit": "MPa",
        "Data status": "Published value",
        "Specimen type": "Printed specimen",
        "Direction": "XZ",
        "Moisture condition": "Not published",
        "Moisture state": "not-stated",
        "Post-processing": "Not published",
        "Post-processing state": "not-stated",
        "Anneal °C": "Not applicable",
        "Anneal h": "Not applicable",
        "Test temperature": "Not published",
        "Test temperature °C": "Not published",
        "Standard / load": "ASTM D638",
        "Standards": "ASTM D638",
        "Test load MPa": "Not applicable",
        "Notch": "Not applicable",
        "Specimen / print parameters": "Table 4. FDM Nylon-CF10 Mechanical Properties · 0.010 in. Layer Height · XZ Orientation",
        "SourceID": "R-STRATASYS-fdm-nylon-cf10-material-datasheet",
        "Locator": "p. 6: Tensile Properties: Strength @ Break MPa (XZ), Table 4",
        "Notes": "The figure in parentheses is the standard deviation (the table footnote). The table names no support material; Table 5 is the set-up with SUP4000B support.",
        "Parse review": "Not applicable"
      },
      "evidence": {
        "page": 6,
        "text": "Strength @ Break MPa 67.6 (4.12) 24.7 (3.81)"
      },
      "confidence": 1,
      "review": {
        "status": "accepted",
        "by": "Claude Sonnet (gap round 2, b43), checked by Claude Opus",
        "date": "2026-10-05",
        "visual": false,
        "note": "Read on the page image (150 dpi) against the cached text and bound to its evidence line."
      },
      "id": "m017"
    },
    {
      "gradeKey": "main",
      "row": {
        "MaterialID": "M165",
        "GradeID": "",
        "Property": "Tensile break strength",
        "Raw value": "24.7 (3.81)",
        "Raw unit": "MPa",
        "Raw numeric": "24.7",
        "Raw uncertainty ±": "Not applicable",
        "Raw upper bound": "Not applicable",
        "Operator": "=",
        "Conversion factor": "1",
        "Normalized value": "24.7",
        "Normalized uncertainty ±": "Not applicable",
        "Normalized upper bound": "Not applicable",
        "Normalized unit": "MPa",
        "Data status": "Published value",
        "Specimen type": "Printed specimen",
        "Direction": "Z",
        "Moisture condition": "Not published",
        "Moisture state": "not-stated",
        "Post-processing": "Not published",
        "Post-processing state": "not-stated",
        "Anneal °C": "Not applicable",
        "Anneal h": "Not applicable",
        "Test temperature": "Not published",
        "Test temperature °C": "Not published",
        "Standard / load": "ASTM D638",
        "Standards": "ASTM D638",
        "Test load MPa": "Not applicable",
        "Notch": "Not applicable",
        "Specimen / print parameters": "Table 4. FDM Nylon-CF10 Mechanical Properties · 0.010 in. Layer Height · ZX Orientation",
        "SourceID": "R-STRATASYS-fdm-nylon-cf10-material-datasheet",
