Repository: faridbnv/h2c-materials

# Gap round 2: what we hold, read in full; drying as stated; page statements by table; new documents; checked

GOALS steps 2 and 5; C3, C4, C9, C11, C12. Decisions D127 (drying as a sheet states it, guide drying), D128 (a page
statement can head one table) and D129 (what the round's blind draw named). The reader round (D125, D126) closed 853 of
3,351 gaps and named the causes that still kept values out or wrong; the owner asked for a round that works them by
priority, with Claude Opus deciding and Claude Sonnet reading and coding, and chose its scope on 2026-10-05 (GOALS,
"Decided on 2026-10-05, gap round 2"). This round began from a0f5a87.

File: docs/audits/2026-10-05-gap-round-2/ingest/proposals/b43/e48afc79b561cc0f.json (part 1 of 2)
{
  "version": 1,
  "generated": {
    "tool": "build-b43.mjs (gap round 2)",
    "date": "2026-10-05"
  },
  "document": {
    "sha256": "e48afc79b561cc0f26e7b3d43d628d706d1ee243e70092b9f5708bd6cad0d333",
    "url": "https://nexa3d.com/wp-content/uploads/2024/07/TDS-Essentium-PA-CF.pdf",
    "pages": 2,
    "provider": "Essentium / Nexa3D",
    "manufacturer": "Essentium / Nexa3D",
    "docKey": "e48afc79b561cc0f"
  },
  "identity": {
    "polymer": null,
    "materialId": "M165",
    "note": "R168/R169: \"PA\" standing alone with a declared carbon-fibre filler (\"a carbon fiber-infused polyamide filament\") is filed in Nylon-CF, maker-undisclosed polyamide (M165)."
  },
  "source": {
    "row": {
      "SourceID": "R-ESSENTIUM-TDS-Essentium-PA-CF",
      "Publisher": "Essentium / Nexa3D",
      "Title": "Essentium PA-CF Technical Data Sheet",
      "Revision": "Version 1.0",
      "Publication date": "2020-05-28",
      "Access date": "2026-09-17",
      "Source class": "Manufacturer TDS",
      "Source note": "Two-page technical data sheet hosted by the current brand owner (Nexa3D): mechanical properties by print orientation, melting point and heat deflection, handling and drying, FDM and HSE print settings.",
      "Citation role": "cited",
      "URL": "https://nexa3d.com/wp-content/uploads/2024/07/TDS-Essentium-PA-CF.pdf",
      "Locator": "Document / product page",
      "Applicable grades": "${grade:main}",
      "Access state": "retrieved",
      "Access note": "Fetched 2026-09-17 by the V2 import (ledger.csv, doc_key below), hash-checked; read page by page on its page images and admitted in batch b43 (2026-10-05, Claude Sonnet).",
      "SHA256": "e48afc79b561cc0f26e7b3d43d628d706d1ee243e70092b9f5708bd6cad0d333"
    },
    "evidence": {
      "page": 1,
      "text": "Essentium PA-CF"
    },
    "review": {
      "status": "accepted",
      "by": "Claude Sonnet (gap round 2, b43), checked by Claude Opus",
      "date": "2026-10-05"
    }
  },
  "grades": [
    {
      "key": "main",
      "row": {
        "MaterialID": "M165",
        "Role": "procurement",
        "Status": "active",
        "Manufacturer": "Essentium",
        "Product name": "Essentium PA-CF",
        "Shared formulation key": "R-ESSENTIUM-TDS-Essentium-PA-CF",
        "Composition / filler": "a carbon fiber-infused polyamide filament specially formulated for additive manufacturing (p. 1, as the sheet states it)",
        "Variant": "Not applicable",
        "Colour caveat": "Properties may vary by colour; use TDS scope",
        "Availability": "Not published",
        "Certification claims": "Not published",
        "Selected-grade rationale": "Documented commercial formulation; traceable manufacturer evidence",
        "SourceID": "R-ESSENTIUM-TDS-Essentium-PA-CF",
        "Source locator": "TDS / official product page",
        "Diameter compatibility": "Check 1.75 mm variant; diameter is not part tolerance"
      },
      "review": {
        "status": "accepted",
        "by": "Claude Sonnet (gap round 2, b43), checked by Claude Opus",
        "date": "2026-10-05",
        "note": "New product: Essentium PA-CF, filed under Nylon-CF, maker-undisclosed polyamide (M165) by R168/R169."
      },
      "evidence": {
        "page": 1,
        "text": "Essentium PA-CF is a carbon fiber-infused polyamide filament specially formulated for additive manufacturing"
      }
    }
  ],
  "measurements": [
    {
      "gradeKey": "main",
      "row": {
        "MaterialID": "M165",
        "GradeID": "",
        "Property": "Tensile strength (endpoint unspecified)",
        "Raw value": "55.9 (0.3)",
        "Raw unit": "MPa",
        "Raw numeric": "55.9",
        "Raw uncertainty ±": "Not applicable",
        "Raw upper bound": "Not applicable",
        "Operator": "=",
        "Conversion factor": "1",
        "Normalized value": "55.9",
        "Normalized uncertainty ±": "Not applicable",
        "Normalized upper bound": "Not applicable",
        "Normalized unit": "MPa",
        "Data status": "Published value",
        "Specimen type": "Printed specimen",
        "Direction": "XY",
        "Moisture condition": "Not published",
        "Moisture state": "not-stated",
        "Post-processing": "Not published",
        "Post-processing state": "not-stated",
        "Anneal °C": "Not applicable",
        "Anneal h": "Not applicable",
        "Test temperature": "Not published",
        "Test temperature °C": "Not published",
        "Standard / load": "ISO 527-2",
        "Standards": "ISO 527",
        "Test load MPa": "Not applicable",
        "Notch": "Not applicable",
        "Specimen / print parameters": "Mechanical Properties · Print Orientation XY",
        "SourceID": "R-ESSENTIUM-TDS-Essentium-PA-CF",
        "Locator": "p. 1: Ultimate Tensile Strength, MPa, Print Orientation XY",
        "Notes": "The figure in parentheses is the standard deviation (the table footnote). The sheet notes that the mechanical properties of PA may change with water uptake; it states no conditioning.",
        "Parse review": "Not applicable"
      },
      "evidence": {
        "page": 1,
        "text": "Ultimate Tensile Strength, MPa ISO 527-2 55.9 (0.3) 29.1 (0.5) 21.5 (0.4) 19.3 (0.9)"
      },
      "confidence": 1,
      "review": {
        "status": "accepted",
        "by": "Claude Sonnet (gap round 2, b43), checked by Claude Opus",
        "date": "2026-10-05",
        "visual": false,
        "note": "Read on the page image (150 dpi) against the cached text and bound to its evidence line."
      },
      "id": "m001"
    },
    {
      "gradeKey": "main",
      "row": {
        "MaterialID": "M165",
        "GradeID": "",
        "Property": "Tensile strength (endpoint unspecified)",
        "Raw value": "29.1 (0.5)",
        "Raw unit": "MPa",
        "Raw numeric": "29.1",
        "Raw uncertainty ±": "Not applicable",
        "Raw upper bound": "Not applicable",
        "Operator": "=",
        "Conversion factor": "1",
        "Normalized value": "29.1",
        "Normalized uncertainty ±": "Not applicable",
        "Normalized upper bound": "Not applicable",
        "Normalized unit": "MPa",
        "Data status": "Published value",
        "Specimen type": "Printed specimen",
        "Direction": "45/45",
        "Moisture condition": "Not published",
        "Moisture state": "not-stated",
        "Post-processing": "Not published",
        "Post-processing state": "not-stated",
        "Anneal °C": "Not applicable",
        "Anneal h": "Not applicable",
        "Test temperature": "Not published",
        "Test temperature °C": "Not published",
        "Standard / load": "ISO 527-2",
        "Standards": "ISO 527",
        "Test load MPa": "Not applicable",
        "Notch": "Not applicable",
        "Specimen / print parameters": "Mechanical Properties · Print Orientation 45/45",
        "SourceID": "R-ESSENTIUM-TDS-Essentium-PA-CF",
        "Locator": "p. 1: Ultimate Tensile Strength, MPa, Print Orientation 45/45",
        "Notes": "The figure in parentheses is the standard deviation (the table footnote). A bar printed with a ±45° raster, labelled beside the sheet's own XY bar: not the XY value. The sheet notes that the mechanical properties of PA may change with water uptake; it states no conditioning.",
        "Parse review": "Not applicable"
      },
      "evidence": {
        "page": 1,
        "text": "Ultimate Tensile Strength, MPa ISO 527-2 55.9 (0.3) 29.1 (0.5) 21.5 (0.4) 19.3 (0.9)"
      },
      "confidence": 1,
      "review": {
        "status": "accepted",
        "by": "Claude Sonnet (gap round 2, b43), checked by Claude Opus",
        "date": "2026-10-05",
        "visual": false,
        "note": "Read on the page image (150 dpi) against the cached text and bound to its evidence line."
      },
      "id": "m002"
    },
    {
      "gradeKey": "main",
      "row": {
        "MaterialID": "M165",
        "GradeID": "",
        "Property": "Tensile strength (endpoint unspecified)",
        "Raw value": "21.5 (0.4)",
        "Raw unit": "MPa",
        "Raw numeric": "21.5",
        "Raw uncertainty ±": "Not applicable",
        "Raw upper bound": "Not applicable",
        "Operator": "=",
        "Conversion factor": "1",
        "Normalized value": "21.5",
        "Normalized uncertainty ±": "Not applicable",
        "Normalized upper bound": "Not applicable",
        "Normalized unit": "MPa",
        "Data status": "Published value",
        "Specimen type": "Printed specimen",
        "Direction": "Stated, not a usable direction",
        "Moisture condition": "Not published",
        "Moisture state": "not-stated",
        "Post-processing": "Not published",
        "Post-processing state": "not-stated",
        "Anneal °C": "Not applicable",
        "Anneal h": "Not applicable",
        "Test temperature": "Not published",
        "Test temperature °C": "Not published",
        "Standard / load": "ISO 527-2",
        "Standards": "ISO 527",
        "Test load MPa": "Not applicable",
        "Notch": "Not applicable",
        "Specimen / print parameters": "Mechanical Properties · Print Orientation YX",
        "SourceID": "R-ESSENTIUM-TDS-Essentium-PA-CF",
        "Locator": "p. 1: Ultimate Tensile Strength, MPa, Print Orientation YX",
        "Notes": "The figure in parentheses is the standard deviation (the table footnote). YX is a flat bar with its length along Y (the sheet's drawing); the vocabulary has no value for it, so the sheet's label stays in Locator and Specimen / print parameters. The sheet notes that the mechanical properties of PA may change with water uptake; it states no conditioning.",
        "Parse review": "Not applicable"
      },
      "evidence": {
        "page": 1,
        "text": "Ultimate Tensile Strength, MPa ISO 527-2 55.9 (0.3) 29.1 (0.5) 21.5 (0.4) 19.3 (0.9)"
      },
      "confidence": 1,
      "review": {
        "status": "accepted",
        "by": "Claude Sonnet (gap round 2, b43), checked by Claude Opus",
        "date": "2026-10-05",
        "visual": false,
        "note": "Read on the page image (150 dpi) against the cached text and bound to its evidence line."
      },
      "id": "m003"
    },
    {
      "gradeKey": "main",
      "row": {
        "MaterialID": "M165",
        "GradeID": "",
        "Property": "Tensile strength (endpoint unspecified)",
        "Raw value": "19.3 (0.9)",
        "Raw unit": "MPa",
        "Raw numeric": "19.3",
        "Raw uncertainty ±": "Not applicable",
        "Raw upper bound": "Not applicable",
        "Operator": "=",
        "Conversion factor": "1",
        "Normalized value": "19.3",
        "Normalized uncertainty ±": "Not applicable",
        "Normalized upper bound": "Not applicable",
        "Normalized unit": "MPa",
        "Data status": "Published value",
        "Specimen type": "Printed specimen",
        "Direction": "Z",
        "Moisture condition": "Not published",
        "Moisture state": "not-stated",
        "Post-processing": "Not published",
        "Post-processing state": "not-stated",
        "Anneal °C": "Not applicable",
        "Anneal h": "Not applicable",
        "Test temperature": "Not published",
        "Test temperature °C": "Not published",
        "Standard / load": "ISO 527-2",
        "Standards": "ISO 527",
        "Test load MPa": "Not applicable",
        "Notch": "Not applicable",
        "Specimen / print parameters": "Mechanical Properties · Print Orientation ZX",
        "SourceID": "R-ESSENTIUM-TDS-Essentium-PA-CF",
        "Locator": "p. 1: Ultimate Tensile Strength, MPa, Print Orientation ZX",
        "Notes": "The figure in parentheses is the standard deviation (the table footnote). The sheet draws the ZX bar upright; a tensile bar the sheet shows upright is Z, the layer strength (D92, m191). The sheet notes that the mechanical properties of PA may change with water uptake; it states no conditioning.",
        "Parse review": "Not applicable"
      },
      "evidence": {
        "page": 1,
        "text": "Ultimate Tensile Strength, MPa ISO 527-2 55.9 (0.3) 29.1 (0.5) 21.5 (0.4) 19.3 (0.9)"
      },
      "confidence": 1,
      "review": {
        "status": "accepted",
        "by": "Claude Sonnet (gap round 2, b43), checked by Claude Opus",
        "date": "2026-10-05",
        "visual": false,
        "note": "Read on the page image (150 dpi) against the cached text and bound to its evidence line."
      },
      "id": "m004"
    },
    {
      "gradeKey": "main",
      "row": {
        "MaterialID": "M165",
        "GradeID": "",
        "Property": "Tensile modulus",
        "Raw value": "2.16 (0.15)",
        "Raw unit": "GPa",
        "Raw numeric": "2.16",
        "Raw uncertainty ±": "Not applicable",
        "Raw upper bound": "Not applicable",
        "Operator": "=",
        "Conversion factor": "1",
        "Normalized value": "2.16",
        "Normalized uncertainty ±": "Not applicable",
        "Normalized upper bound": "Not applicable",
        "Normalized unit": "GPa",
        "Data status": "Published value",
        "Specimen type": "Printed specimen",
        "Direction": "XY",
        "Moisture condition": "Not published",
        "Moisture state": "not-stated",
        "Post-processing": "Not published",
        "Post-processing state": "not-stated",
        "Anneal °C": "Not applicable",
        "Anneal h": "Not applicable",
        "Test temperature": "Not published",
        "Test temperature °C": "Not published",
        "Standard / load": "ISO 527-2",
        "Standards": "ISO 527",
        "Test load MPa": "Not applicable",
        "Notch": "Not applicable",
        "Specimen / print parameters": "Mechanical Properties · Print Orientation XY",
        "SourceID": "R-ESSENTIUM-TDS-Essentium-PA-CF",
        "Locator": "p. 1: Tensile Modulus, GPa, Print Orientation XY",
        "Notes": "The figure in parentheses is the standard deviation (the table footnote). The sheet notes that the mechanical properties of PA may change with water uptake; it states no conditioning.",
        "Parse review": "Not applicable"
      },
      "evidence": {
        "page": 1,
        "text": "Tensile Modulus, GPa ISO 527-2 2.16 (0.15) 0.95 (0.07) 0.61 (0.06) 0.48 (0.02)"
      },
      "confidence": 1,
      "review": {
        "status": "accepted",
        "by": "Claude Sonnet (gap round 2, b43), checked by Claude Opus",
        "date": "2026-10-05",
        "visual": false,
        "note": "Read on the page image (150 dpi) against the cached text and bound to its evidence line."
      },
      "id": "m005"
    },
    {
      "gradeKey": "main",
      "row": {
        "MaterialID": "M165",
        "GradeID": "",
        "Property": "Tensile modulus",
        "Raw value": "0.95 (0.07)",
        "Raw unit": "GPa",
        "Raw numeric": "0.95",
        "Raw uncertainty ±": "Not applicable",
        "Raw upper bound": "Not applicable",
        "Operator": "=",
        "Conversion factor": "1",
        "Normalized value": "0.95",
        "Normalized uncertainty ±": "Not applicable",
        "Normalized upper bound": "Not applicable",
        "Normalized unit": "GPa",
        "Data status": "Published value",
        "Specimen type": "Printed specimen",
        "Direction": "45/45",
        "Moisture condition": "Not published",
        "Moisture state": "not-stated",
        "Post-processing": "Not published",
        "Post-processing state": "not-stated",
        "Anneal °C": "Not applicable",
        "Anneal h": "Not applicable",
        "Test temperature": "Not published",
        "Test temperature °C": "Not published",
        "Standard / load": "ISO 527-2",
        "Standards": "ISO 527",
        "Test load MPa": "Not applicable",
        "Notch": "Not applicable",
        "Specimen / print parameters": "Mechanical Properties · Print Orientation 45/45",
        "SourceID": "R-ESSENTIUM-TDS-Essentium-PA-CF",
        "Locator": "p. 1: Tensile Modulus, GPa, Print Orientation 45/45",
        "Notes": "The figure in parentheses is the standard deviation (the table footnote). A bar printed with a ±45° raster, labelled beside the sheet's own XY bar: not the XY value. The sheet notes that the mechanical properties of PA may change with water uptake; it states no conditioning.",
        "Parse review": "Not applicable"
      },
      "evidence": {
        "page": 1,
        "text": "Tensile Modulus, GPa ISO 527-2 2.16 (0.15) 0.95 (0.07) 0.61 (0.06) 0.48 (0.02)"
      },
      "confidence": 1,
      "review": {
        "status": "accepted",
        "by": "Claude Sonnet (gap round 2, b43), checked by Claude Opus",
        "date": "2026-10-05",
        "visual": false,
        "note": "Read on the page image (150 dpi) against the cached text and bound to its evidence line."
      },
      "id": "m006"
    },
    {
      "gradeKey": "main",
      "row": {
        "MaterialID": "M165",
        "GradeID": "",
        "Property": "Tensile modulus",
        "Raw value": "0.61 (0.06)",
        "Raw unit": "GPa",
        "Raw numeric": "0.61",
        "Raw uncertainty ±": "Not applicable",
        "Raw upper bound": "Not applicable",
        "Operator": "=",
        "Conversion factor": "1",
        "Normalized value": "0.61",
        "Normalized uncertainty ±": "Not applicable",
        "Normalized upper bound": "Not applicable",
        "Normalized unit": "GPa",
        "Data status": "Published value",
        "Specimen type": "Printed specimen",
        "Direction": "Stated, not a usable direction",
        "Moisture condition": "Not published",
        "Moisture state": "not-stated",
        "Post-processing": "Not published",
        "Post-processing state": "not-stated",
        "Anneal °C": "Not applicable",
        "Anneal h": "Not applicable",
        "Test temperature": "Not published",
        "Test temperature °C": "Not published",
        "Standard / load": "ISO 527-2",
        "Standards": "ISO 527",
        "Test load MPa": "Not applicable",
        "Notch": "Not applicable",
        "Specimen / print parameters": "Mechanical Properties · Print Orientation YX",
        "SourceID": "R-ESSENTIUM-TDS-Essentium-PA-CF",
        "Locator": "p. 1: Tensile Modulus, GPa, Print Orientation YX",
        "Notes": "The figure in parentheses is the standard deviation (the table footnote). YX is a flat bar with its length along Y (the sheet's drawing); the vocabulary has no value for it, so the sheet's label stays in Locator and Specimen / print parameters. The sheet notes that the mechanical properties of PA may change with water uptake; it states no conditioning.",
        "Parse review": "Not applicable"
      },
      "evidence": {
        "page": 1,
        "text": "Tensile Modulus, GPa ISO 527-2 2.16 (0.15) 0.95 (0.07) 0.61 (0.06) 0.48 (0.02)"
      },
      "confidence": 1,
      "review": {
        "status": "accepted",
        "by": "Claude Sonnet (gap round 2, b43), checked by Claude Opus",
        "date": "2026-10-05",
        "visual": false,
        "note": "Read on the page image (150 dpi) against the cached text and bound to its evidence line."
      },
      "id": "m007"
    },
    {
      "gradeKey": "main",
      "row": {
        "MaterialID": "M165",
        "GradeID": "",
        "Property": "Tensile modulus",
        "Raw value": "0.48 (0.02)",
        "Raw unit": "GPa",
        "Raw numeric": "0.48",
        "Raw uncertainty ±": "Not applicable",
        "Raw upper bound": "Not applicable",
        "Operator": "=",
        "Conversion factor": "1",
        "Normalized value": "0.48",
        "Normalized uncertainty ±": "Not applicable",
        "Normalized upper bound": "Not applicable",
        "Normalized unit": "GPa",
        "Data status": "Published value",
        "Specimen type": "Printed specimen",
        "Direction": "Z",
        "Moisture condition": "Not published",
        "Moisture state": "not-stated",
        "Post-processing": "Not published",
        "Post-processing state": "not-stated",
        "Anneal °C": "Not applicable",
        "Anneal h": "Not applicable",
        "Test temperature": "Not published",
        "Test temperature °C": "Not published",
        "Standard / load": "ISO 527-2",
        "Standards": "ISO 527",
        "Test load MPa": "Not applicable",
        "Notch": "Not applicable",
        "Specimen / print parameters": "Mechanical Properties · Print Orientation ZX",
        "SourceID": "R-ESSENTIUM-TDS-Essentium-PA-CF",
        "Locator": "p. 1: Tensile Modulus, GPa, Print Orientation ZX",
        "Notes": "The figure in parentheses is the standard deviation (the table footnote). The sheet draws the ZX bar upright; a tensile bar the sheet shows upright is Z, the layer strength (D92, m191). The sheet notes that the mechanical properties of PA may change with water uptake; it states no conditioning.",
        "Parse review": "Not applicable"
      },
      "evidence": {
        "page": 1,
        "text": "Tensile Modulus, GPa ISO 527-2 2.16 (0.15) 0.95 (0.07) 0.61 (0.06) 0.48 (0.02)"
      },
      "confidence": 1,
      "review": {
        "status": "accepted",
        "by": "Claude Sonnet (gap round 2, b43), checked by Claude Opus",
        "date": "2026-10-05",
        "visual": false,
        "note": "Read on the page image (150 dpi) against the cached text and bound to its evidence line."
      },
      "id": "m008"
    },
    {
      "gradeKey": "main",
      "row": {
        "MaterialID": "M165",
        "GradeID": "",
        "Property": "Elongation at break",
        "Raw value": "18 (1)",
        "Raw unit": "%",
        "Raw numeric": "18",
        "Raw uncertainty ±": "Not applicable",
        "Raw upper bound": "Not applicable",
        "Operator": "=",
        "Conversion factor": "1",
        "Normalized value": "18",
        "Normalized uncertainty ±": "Not applicable",
        "Normalized upper bound": "Not applicable",
        "Normalized unit": "%",
        "Data status": "Published value",
        "Specimen type": "Printed specimen",
        "Direction": "XY",
        "Moisture condition": "Not published",
        "Moisture state": "not-stated",
        "Post-processing": "Not published",
        "Post-processing state": "not-stated",
        "Anneal °C": "Not applicable",
        "Anneal h": "Not applicable",
        "Test temperature": "Not published",
        "Test temperature °C": "Not published",
        "Standard / load": "ISO 527-2",
        "Standards": "ISO 527",
        "Test load MPa": "Not applicable",
        "Notch": "Not applicable",
        "Specimen / print parameters": "Mechanical Properties · Print Orientation XY",
        "SourceID": "R-ESSENTIUM-TDS-Essentium-PA-CF",
        "Locator": "p. 1: Strain at Break, %, Print Orientation XY",
        "Notes": "The figure in parentheses is the standard deviation (the table footnote). The sheet notes that the mechanical properties of PA may change with water uptake; it states no conditioning.",
        "Parse review": "Not applicable"
      },
      "evidence": {
        "page": 1,
        "text": "Strain at Break, % ISO 527-2 18 (1) 16 (1) 14 (2) 22 (1)"
      },
      "confidence": 1,
      "review": {
        "status": "accepted",
        "by": "Claude Sonnet (gap round 2, b43), checked by Claude Opus",
        "date": "2026-10-05",
        "visual": false,
        "note": "Read on the page image (150 dpi) against the cached text and bound to its evidence line."
      },
      "id": "m009"
    },
    {
      "gradeKey": "main",
      "row": {
        "MaterialID": "M165",
        "GradeID": "",
        "Property": "Elongation at break",
        "Raw value": "16 (1)",
        "Raw unit": "%",
        "Raw numeric": "16",
        "Raw uncertainty ±": "Not applicable",
        "Raw upper bound": "Not applicable",
        "Operator": "=",
        "Conversion factor": "1",
        "Normalized value": "16",
        "Normalized uncertainty ±": "Not applicable",
        "Normalized upper bound": "Not applicable",
        "Normalized unit": "%",
        "Data status": "Published value",
        "Specimen type": "Printed specimen",
        "Direction": "45/45",
        "Moisture condition": "Not published",
        "Moisture state": "not-stated",
        "Post-processing": "Not published",
        "Post-processing state": "not-stated",
        "Anneal °C": "Not applicable",
        "Anneal h": "Not applicable",
        "Test temperature": "Not published",
        "Test temperature °C": "Not published",
        "Standard / load": "ISO 527-2",
        "Standards": "ISO 527",
        "Test load MPa": "Not applicable",
        "Notch": "Not applicable",
        "Specimen / print parameters": "Mechanical Properties · Print Orientation 45/45",
        "SourceID": "R-ESSENTIUM-TDS-Essentium-PA-CF",
        "Locator": "p. 1: Strain at Break, %, Print Orientation 45/45",
        "Notes": "The figure in parentheses is the standard deviation (the table footnote). A bar printed with a ±45° raster, labelled beside the sheet's own XY bar: not the XY value. The sheet notes that the mechanical properties of PA may change with water uptake; it states no conditioning.",
        "Parse review": "Not applicable"
      },
      "evidence": {
        "page": 1,
        "text": "Strain at Break, % ISO 527-2 18 (1) 16 (1) 14 (2) 22 (1)"
      },
      "confidence": 1,
      "review": {
        "status": "accepted",
        "by": "Claude Sonnet (gap round 2, b43), checked by Claude Opus",
        "date": "2026-10-05",
        "visual": false,
        "note": "Read on the page image (150 dpi) against the cached text and bound to its evidence line."
      },
      "id": "m010"
    },
    {
      "gradeKey": "main",
      "row": {
        "MaterialID": "M165",
        "GradeID": "",
        "Property": "Elongation at break",
        "Raw value": "14 (2)",
        "Raw unit": "%",
        "Raw numeric": "14",
        "Raw uncertainty ±": "Not applicable",
        "Raw upper bound": "Not applicable",
        "Operator": "=",
        "Conversion factor": "1",
        "Normalized value": "14",
        "Normalized uncertainty ±": "Not applicable",
        "Normalized upper bound": "Not applicable",
        "Normalized unit": "%",
        "Data status": "Published value",
        "Specimen type": "Printed specimen",
        "Direction": "Stated, not a usable direction",
        "Moisture condition": "Not published",
        "Moisture state": "not-stated",
        "Post-processing": "Not published",
        "Post-processing state": "not-stated",
        "Anneal °C": "Not applicable",
        "Anneal h": "Not applicable",
        "Test temperature": "Not published",
        "Test temperature °C": "Not published",
        "Standard / load": "ISO 527-2",
        "Standards": "ISO 527",
        "Test load MPa": "Not applicable",
        "Notch": "Not applicable",
        "Specimen / print parameters": "Mechanical Properties · Print Orientation YX",
        "SourceID": "R-ESSENTIUM-TDS-Essentium-PA-CF",
        "Locator": "p. 1: Strain at Break, %, Print Orientation YX",
        "Notes": "The figure in parentheses is the standard deviation (the table footnote). YX is a flat bar with its length along Y (the sheet's drawing); the vocabulary has no value for it, so the sheet's label stays in Locator and Specimen / print parameters. The sheet notes that the mechanical properties of PA may change with water uptake; it states no conditioning.",
        "Parse review": "Not applicable"
      },
      "evidence": {
        "page": 1,
        "text": "Strain at Break, % ISO 527-2 18 (1) 16 (1) 14 (2) 22 (1)"
      },
      "confidence": 1,
      "review": {
        "status": "accepted",
        "by": "Claude Sonnet (gap round 2, b43), checked by Claude Opus",
        "date": "2026-10-05",
        "visual": false,
        "note": "Read on the page image (150 dpi) against the cached text and bound to its evidence line."
      },
      "id": "m011"
    },
    {
      "gradeKey": "main",
      "row": {
        "MaterialID": "M165",
        "GradeID": "",
        "Property": "Elongation at break",
        "Raw value": "22 (1)",
        "Raw unit": "%",
        "Raw numeric": "22",
        "Raw uncertainty ±": "Not applicable",
        "Raw upper bound": "Not applicable",
        "Operator": "=",
        "Conversion factor": "1",
        "Normalized value": "22",
        "Normalized uncertainty ±": "Not applicable",
        "Normalized upper bound": "Not applicable",
        "Normalized unit": "%",
        "Data status": "Published value",
        "Specimen type": "Printed specimen",
        "Direction": "Z",
        "Moisture condition": "Not published",
        "Moisture state": "not-stated",
        "Post-processing": "Not published",
        "Post-processing state": "not-stated",
        "Anneal °C": "Not applicable",
        "Anneal h": "Not applicable",
        "Test temperature": "Not published",
        "Test temperature °C": "Not published",
        "Standard / load": "ISO 527-2",
        "Standards": "ISO 527",
        "Test load MPa": "Not applicable",
        "Notch": "Not applicable",
        "Specimen / print parameters": "Mechanical Properties · Print Orientation ZX",
        "SourceID": "R-ESSENTIUM-TDS-Essentium-PA-CF",
        "Locator": "p. 1: Strain at Break, %, Print Orientation ZX",
        "Notes": "The figure in parentheses is the standard deviation (the table footnote). The sheet draws the ZX bar upright; a tensile bar the sheet shows upright is Z, the layer strength (D92, m191). The sheet notes that the mechanical properties of PA may change with water uptake; it states no conditioning.",
        "Parse review": "Not applicable"
      },
      "evidence": {
        "page": 1,
        "text": "Strain at Break, % ISO 527-2 18 (1) 16 (1) 14 (2) 22 (1)"
      },
      "confidence": 1,
      "review": {
        "status": "accepted",
        "by": "Claude Sonnet (gap round 2, b43), checked by Claude Opus",
        "date": "2026-10-05",
        "visual": false,
        "note": "Read on the page image (150 dpi) against the cached text and bound to its evidence line."
      },
      "id": "m012"
    },
    {
      "gradeKey": "main",
      "row": {
        "MaterialID": "M165",
        "GradeID": "",
        "Property": "Flexural strength",
        "Raw value": "72.8 (1.6)",
        "Raw unit": "MPa",
        "Raw numeric": "72.8",
        "Raw uncertainty ±": "Not applicable",
        "Raw upper bound": "Not applicable",
        "Operator": "=",
        "Conversion factor": "1",
        "Normalized value": "72.8",
        "Normalized uncertainty ±": "Not applicable",
        "Normalized upper bound": "Not applicable",
        "Normalized unit": "MPa",
        "Data status": "Published value",
        "Specimen type": "Printed specimen",
        "Direction": "XY",
        "Moisture condition": "Not published",
        "Moisture state": "not-stated",
        "Post-processing": "Not published",
        "Post-processing state": "not-stated",
        "Anneal °C": "Not applicable",
        "Anneal h": "Not applicable",
        "Test temperature": "Not published",
        "Test temperature °C": "Not published",
        "Standard / load": "ISO 178",
        "Standards": "ISO 178",
        "Test load MPa": "Not applicable",
        "Notch": "Not applicable",
        "Specimen / print parameters": "Mechanical Properties · Print Orientation XY",
        "SourceID": "R-ESSENTIUM-TDS-Essentium-PA-CF",
        "Locator": "p. 1: Flexural Strength, MPa, Print Orientation XY",
        "Notes": "The figure in parentheses is the standard deviation (the table footnote). The sheet notes that the mechanical properties of PA may change with water uptake; it states no conditioning.",
        "Parse review": "Not applicable"
      },
      "evidence": {
        "page": 1,
        "text": "Flexural Strength, MPa ISO 178 72.8 (1.6) 38.4 (0.3) 23.1 (1.0) 22.3 (0.8)"
      },
      "confidence": 1,
      "review": {
        "status": "accepted",
        "by": "Claude Sonnet (gap round 2, b43), checked by Claude Opus",
        "date": "2026-10-05",
        "visual": false,
        "note": "Read on the page image (150 dpi) against the cached text and bound to its evidence line."
      },
      "id": "m013"
    },
    {
      "gradeKey": "main",
      "row": {
        "MaterialID": "M165",
        "GradeID": "",
        "Property": "Flexural strength",
        "Raw value": "38.4 (0.3)",
        "Raw unit": "MPa",
        "Raw numeric": "38.4",
        "Raw uncertainty ±": "Not applicable",
        "Raw upper bound": "Not applicable",
        "Operator": "=",
        "Conversion factor": "1",
        "Normalized value": "38.4",
        "Normalized uncertainty ±": "Not applicable",
        "Normalized upper bound": "Not applicable",
        "Normalized unit": "MPa",
        "Data status": "Published value",
        "Specimen type": "Printed specimen",
        "Direction": "45/45",
        "Moisture condition": "Not published",
        "Moisture state": "not-stated",
        "Post-processing": "Not published",
        "Post-processing state": "not-stated",
        "Anneal °C": "Not applicable",
        "Anneal h": "Not applicable",
        "Test temperature": "Not published",
        "Test temperature °C": "Not published",
        "Standard / load": "ISO 178",
        "Standards": "ISO 178",
        "Test load MPa": "Not applicable",
        "Notch": "Not applicable",
        "Specimen / print parameters": "Mechanical Properties · Print Orientation 45/45",
        "SourceID": "R-ESSENTIUM-TDS-Essentium-PA-CF",
        "Locator": "p. 1: Flexural Strength, MPa, Print Orientation 45/45",
        "Notes": "The figure in parentheses is the standard deviation (the table footnote). A bar printed with a ±45° raster, labelled beside the sheet's own XY bar: not the XY value. The sheet notes that the mechanical properties of PA may change with water uptake; it states no conditioning.",
        "Parse review": "Not applicable"
      },
      "evidence": {
        "page": 1,
        "text": "Flexural Strength, MPa ISO 178 72.8 (1.6) 38.4 (0.3) 23.1 (1.0) 22.3 (0.8)"
      },
      "confidence": 1,
      "review": {
        "status": "accepted",
        "by": "Claude Sonnet (gap round 2, b43), checked by Claude Opus",
        "date": "2026-10-05",
        "visual": false,
        "note": "Read on the page image (150 dpi) against the cached text and bound to its evidence line."
      },
      "id": "m014"
    },
    {
      "gradeKey": "main",
      "row": {
        "MaterialID": "M165",
        "GradeID": "",
        "Property": "Flexural strength",
        "Raw value": "23.1 (1.0)",
        "Raw unit": "MPa",
        "Raw numeric": "23.1",
        "Raw uncertainty ±": "Not applicable",
        "Raw upper bound": "Not applicable",
        "Operator": "=",
        "Conversion factor": "1",
        "Normalized value": "23.1",
        "Normalized uncertainty ±": "Not applicable",
        "Normalized upper bound": "Not applicable",
        "Normalized unit": "MPa",
        "Data status": "Published value",
        "Specimen type": "Printed specimen",
        "Direction": "Stated, not a usable direction",
        "Moisture condition": "Not published",
        "Moisture state": "not-stated",
        "Post-processing": "Not published",
        "Post-processing state": "not-stated",
        "Anneal °C": "Not applicable",
        "Anneal h": "Not applicable",
        "Test temperature": "Not published",
        "Test temperature °C": "Not published",
        "Standard / load": "ISO 178",
        "Standards": "ISO 178",
        "Test load MPa": "Not applicable",
        "Notch": "Not applicable",
        "Specimen / print parameters": "Mechanical Properties · Print Orientation YX",
        "SourceID": "R-ESSENTIUM-TDS-Essentium-PA-CF",
        "Locator": "p. 1: Flexural Strength, MPa, Print Orientation YX",
        "Notes": "The figure in parentheses is the standard deviation (the table footnote). YX is a flat bar with its length along Y (the sheet's drawing); the vocabulary has no value for it, so the sheet's label stays in Locator and Specimen / print parameters. The sheet notes that the mechanical properties of PA may change with water uptake; it states no conditioning.",
        "Parse review": "Not applicable"
      },
      "evidence": {
        "page": 1,
        "text": "Flexural Strength, MPa ISO 178 72.8 (1.6) 38.4 (0.3) 23.1 (1.0) 22.3 (0.8)"
      },
      "confidence": 1,
      "review": {
        "status": "accepted",
        "by": "Claude Sonnet (gap round 2, b43), checked by Claude Opus",
        "date": "2026-10-05",
        "visual": false,
        "note": "Read on the page image (150 dpi) against the cached text and bound to its evidence line."
      },
      "id": "m015"
    },
    {
      "gradeKey": "main",
      "row": {
        "MaterialID": "M165",
        "GradeID": "",
        "Property": "Flexural strength",
        "Raw value": "22.3 (0.8)",
        "Raw unit": "MPa",
        "Raw numeric": "22.3",
        "Raw uncertainty ±": "Not applicable",
        "Raw upper bound": "Not applicable",
        "Operator": "=",
        "Conversion factor": "1",
        "Normalized value": "22.3",
        "Normalized uncertainty ±": "Not applicable",
        "Normalized upper bound": "Not applicable",
        "Normalized unit": "MPa",
        "Data status": "Published value",
        "Specimen type": "Printed specimen",
        "Direction": "ZX",
        "Moisture condition": "Not published",
        "Moisture state": "not-stated",
        "Post-processing": "Not published",
        "Post-processing state": "not-stated",
        "Anneal °C": "Not applicable",
        "Anneal h": "Not applicable",
        "Test temperature": "Not published",
        "Test temperature °C": "Not published",
        "Standard / load": "ISO 178",
        "Standards": "ISO 178",
        "Test load MPa": "Not applicable",
        "Notch": "Not applicable",
        "Specimen / print parameters": "Mechanical Properties · Print Orientation ZX",
        "SourceID": "R-ESSENTIUM-TDS-Essentium-PA-CF",
        "Locator": "p. 1: Flexural Strength, MPa, Print Orientation ZX",
        "Notes": "The figure in parentheses is the standard deviation (the table footnote). The sheet notes that the mechanical properties of PA may change with water uptake; it states no conditioning.",
        "Parse review": "Not applicable"
      },
      "evidence": {
        "page": 1,
        "text": "Flexural Strength, MPa ISO 178 72.8 (1.6) 38.4 (0.3) 23.1 (1.0) 22.3 (0.8)"
      },
      "confidence": 1,
      "review": {
        "status": "accepted",
        "by": "Claude Sonnet (gap round 2, b43), checked by Claude Opus",
        "date": "2026-10-05",
        "visual": false,
        "note": "Read on the page image (150 dpi) against the cached text and bound to its evidence line."
      },
      "id": "m016"
    },
    {
      "gradeKey": "main",
      "row": {
        "MaterialID": "M165",
        "GradeID": "",
        "Property": "Flexural modulus",
        "Raw value": "2.39 (0.05)",
        "Raw unit": "GPa",
        "Raw numeric": "2.39",
        "Raw uncertainty ±": "Not applicable",
        "Raw upper bound": "Not applicable",
        "Operator": "=",
        "Conversion factor": "1",
        "Normalized value": "2.39",
        "Normalized uncertainty ±": "Not applicable",
        "Normalized upper bound": "Not applicable",
        "Normalized unit": "GPa",
        "Data status": "Published value",
        "Specimen type": "Printed specimen",
        "Direction": "XY",
        "Moisture condition": "Not published",
        "Moisture state": "not-stated",
        "Post-processing": "Not published",
        "Post-processing state": "not-stated",
        "Anneal °C": "Not applicable",
        "Anneal h": "Not applicable",
        "Test temperature": "Not published",
