Repository: faridbnv/h2c-materials

# Filament Atlas

**Live: [pdynamics.ca/h2c-materials](https://pdynamics.ca/h2c-materials/)** · one HTML page, with a page of its own for
each well-documented material beside it, that also runs offline from a file, with no server.

## What it is

Filament Atlas is a tool for a small engineering team choosing a 3D-printing filament for the team's Bambu Lab H2C
printer. It was the H2C Material Selector until 2026-10-16; the built file keeps that name. You say what a part must
do (survive 100 °C, be at least this stiff, be as light as possible), and it answers in two steps:

- **Which kinds of filament** (PLA, PETG, carbon-filled nylon and so on) can do it, and whether the H2C can print them.
- **Which products**, from which makers, pass: how to print each one, how it should be treated, and what its maker says
  about it.

Every number comes from a maker's data sheet or web page and can be traced back to its page. Where nothing is
published, the tool says so instead of guessing; a marked estimate is shown only where no product publishes a value. It
helps the team build a shortlist; the team confirms its final pick with its own test print. It is not a source of design
allowables, and it does not replace the product's own data sheet.

<!-- status:begin -->
<!-- Generated by npm run docs:status from dist/db.json and docs/audits/2026-10-17-data-review-fixes/blind-draw/verdicts-20261017.csv and docs/audits/2026-10-05-check-round-3/blind-draw/draw-b-verdicts-20261005.csv; edit scripts/docs-status.mjs, not this block. -->

# Gap round 2: what we hold, read in full; drying as stated; page statements by table; new documents; checked

GOALS steps 2 and 5; C3, C4, C9, C11, C12. Decisions D127 (drying as a sheet states it, guide drying), D128 (a page
statement can head one table) and D129 (what the round's blind draw named). The reader round (D125, D126) closed 853 of
3,351 gaps and named the causes that still kept values out or wrong; the owner asked for a round that works them by
priority, with Claude Opus deciding and Claude Sonnet reading and coding, and chose its scope on 2026-10-05 (GOALS,
"Decided on 2026-10-05, gap round 2"). This round began from a0f5a87.

## What was built

| Part | Where | What it does |
|---|---|---|
| Drying need and open hours | `parseDrying` (`build/src/normalize/process.js`), `Drying need`, `Drying hours open` | required, optional, not needed; "6+ h"; a time from 0 h and "Only dry if" read optional (D127, D129) |
| Guide drying | `GUIDE_AXES` (`build/src/products.js`) | the printer maker's guide answers a silent product's drying, labelled; never a Variant's (D129) |
| Page statements by table | `Table` on `page_context`, `build/src/page-context.js` | a statement that heads one table reaches only that table's values (D128) |
| Hardened nozzle from the nozzle lines | `readAbrasion` (`build/src/recipe.js`) | one reader for the build, the migrations and the import |
| Denied annealing | `readPostProcessingState` (`build/src/normalize/specimen.js`) | "has not been annealed" is as printed |
| Product names | `matchProduct` (`scripts/ingest/read-proposals.mjs`), `apply.mjs`, GRADE-PRODUCT-DUPLICATE | a name written together is one name; a "+" is part of a name |
| A skipped context audit | `scripts/audit/context-witness.mjs` | prints SKIPPED and a GitHub Actions warning where the text cache is absent |
| Progress | `targets.mjs --after --frozen TARGETS.csv --out after` | the frozen list of this round, closed and opened |

## Files

| File | What |
|---|---|
| `TARGETS.csv`, `baseline/` | the frozen targets (the reader round's open list) and the build before the round |
| `after/` | `PROGRESS.md`: closed and opened against the frozen list |
| `guide-drying-backcheck.{mjs,md}` | the guide's drying against products that state their own (D127) |
| `page-tables.mjs`, `page-tables/` | the statements that reach two tables, and their verdicts (D128) |
| `specimen-blocks/` | the test-bar blocks read for m358 |
| `detect.py`, `candidates.csv`, `verify/` | the error-family detectors, the verifiers' verdicts and Opus's decisions (m359) |
| `drawings/` | conditions a drawing, legend or other page states (m359) |
| `digits/` | numbers a text layer prints that the optical reading does not (`compare.py`, `suspects.csv`) |
| `reconcile/`, `readings/`, `proposals/` | the reader round's readings reconciled again, the second reads run, and what they proposed |
| `held-sheets.csv`, `site-targets.csv`, `site-leads.csv`, `ingest/` | b43 and b44: what was read, fetched, admitted and not |
| `MAKER-QUESTIONS.{csv,md}` | 126 questions to 36 makers, prepared for the owner; nothing sent |
| `blind-draw/` | the draws (`draw.py`, samples, verdicts), the probe of moved answers, and the sweep of each family (`sweep/`) |

## Measured

- **Targets.** 2,518 frozen; `after/PROGRESS.md` counts them closed and opened. Drying gaps closed most (guide drying
  and drying as stated), then nozzle and bed (b44).

File: docs/audits/2026-10-05-gap-round-2/PACKETS.md
# Packets of 2026-10-05-gap-round-2

> **Generated** (2026-10-15) by `npm run packets -- --export 2026-10-05-gap-round-2`: it describes the data as it was that day; run it again for the current state.

This round's working files: what it read, proposed, held and logged, as distinct from the reports beside this file,
which say what it found and keep every number they quote.

These 128 files (26.8 MB) left the working tree for the private evidence store that also keeps the
source documents (`$H2C_SOURCE_BACKUP/packets/2026-10-05-gap-round-2/`), so that a clone carries the record and not its working
files (D138). [PACKETS.csv](PACKETS.csv) lists each one with its size, its SHA-256, which proves a copy is the file that
was used, and the last commit that holds it.

- **Read one from git history:** `git show ab4fd75fddab:docs/audits/2026-10-05-gap-round-2/<path>`.
- **Bring them back to rerun the round's scripts:** `npm run packets -- --restore 2026-10-05-gap-round-2` (needs `$H2C_SOURCE_BACKUP`).
- **Check the store's copies:** `npm run packets -- --verify 2026-10-05-gap-round-2`.

| Folder | Files | MB |
|---|---:|---:|
| `(this folder)` | 6 | 0.31 |
| `blind-draw` | 8 | 0.08 |
| `blind-draw/sweep` | 11 | 0.64 |
| `digits` | 3 | 0.20 |
| `drawings` | 6 | 1.7 |
| `ingest` | 3 | 0.11 |
| `ingest/proposals/b43` | 10 | 0.68 |
| `ingest/proposals/b44` | 20 | 0.13 |
| `page-tables` | 2 | 0.01 |
| `proposals/joined` | 7 | 3.1 |
| `proposals/joined-only` | 1 | 0.00 |
| `proposals/second-reads` | 7 | 3.1 |
| `readings/second` | 1 | 0.02 |
| `reconcile/final-2` | 10 | 7.8 |
| `reconcile/final-2/second-read` | 1 | 0.24 |
| `reconcile/final-3` | 10 | 7.8 |
| `reconcile/final-3/second-read` | 1 | 0.24 |
| `specimen-blocks` | 11 | 0.20 |
| `verify` | 9 | 0.39 |
| `verify/adds` | 1 | 0.01 |

File: docs/audits/2026-10-05-gap-round-2/guide-drying-backcheck.md
# Guide drying against products that state their own (D127)

Generated by `guide-drying-backcheck.mjs`. A guide row fills the drying of a product only where its own sheets and its twin's are silent;
this checks the guide against the products that are not silent, on the same material. The guide's window is its first method (the blast
drying oven); a product's is the window its own words print, else its typed temperature.

- Products checked: 276 (profiles compared: 357), over 17 guide rows.
- Temperature: the guide's window contains the product's 150, overlaps it 43, misses it 164.
- Need, guide / product: optional / optional 15; optional / required 201; required / optional 12; required / required 129.

## Temperature disagreements (guide window misses the product's)

| Product | Guide row | Guide °C | Product °C | Gap °C | Profile |
|---|---|---|---|---|---|
| LEHVOSS LUVOCOM 3F PA CF 9742 BK (G048-03) | PG029 PAHT-CF | 80 | 130 | 50 | P0707 |
| Spectrum PC 275 (G035-03) | PG022 PC | 80 | 120 | 40 | P0203 |
| 3DXTECH 3DXMAX Polycarbonate (G035-05) | PG022 PC | 80 | 120 | 40 | P1634 |
| Fabru / purefil Polycarbonat (PC) (G035-14) | PG022 PC | 80 | 120 | 40 | P1694 |
| LEHVOSS LUVOCOM 3F PAHT CF 9891 BK (G048-04) | PG029 PAHT-CF | 80 | 120 | 40 | P0965 |
| SUNLU High Speed ABS (G027-12) | PG018 ABS | 80 | 50 | 30 | P0408 |
| SUNLU High Speed ABS (G027-12) | PG018 ABS | 80 | 50 | 30 | P0808 |
| SUNLU ABS (G027-13) | PG018 ABS | 80 | 50 | 30 | P0788 |
| SUNLU ABS (G027-13) | PG018 ABS | 80 | 50 | 30 | P1332 |
| SUNLU ABS-FR (G027-14) | PG018 ABS | 80 | 50 | 30 | P0798 |
| SUNLU Self-restraint ASA (ASA) (G031-27) | PG020 ASA | 80 | 50 | 30 | P0777 |
| SUNLU Self-restraint ASA (ASA) (G031-27) | PG020 ASA | 80 | 50 | 30 | P1330 |
| Polymaker PolyWood (G001-176) | PG016 PLA | 50 | 70 | 20 | P1028 |
| Extrudr DURAPRO ABS (G027-11) | PG018 ABS | 80 | 60 | 20 | P1386 |
| Nanovia ABS EF (G027-30) | PG018 ABS | 80 | 60 | 20 | P0749 |
| Fiberlogy R ABS (G027-52) | PG018 ABS | 80 | 60 | 20 | P1728 |
| Fiberlogy ABS (G027-53) | PG018 ABS | 80 | 60 | 20 | P1704 |
| Fiberlogy ABS PLUS (G027-54) | PG018 ABS | 80 | 60 | 20 | P1705 |
| Fiberlogy EASY ABS (G027-55) | PG018 ABS | 80 | 60 | 20 | P1710 |
| FormFutura TitanX (G027-56) | PG018 ABS | 80 | 45-60 | 20 | P1123 |
| Fiberlogy ABS GF (G028-07) | PG019 ABS-GF | 80 | 60 | 20 | P1706 |
| Nanovia ASA (G031-22) | PG020 ASA | 80 | 60 | 20 | P0711 |
| BASF Forward AM Ultrafuse ASA (G031-23) | PG020 ASA | 80 | 60 | 20 | P0747 |
| FormFutura ApolloX (G031-36) | PG020 ASA | 80 | 45-60 | 20 | P1129 |
| FormFutura ReForm - rApollo (G031-42) | PG020 ASA | 80 | 45-60 | 20 | P1130 |
| Polymaker Polymaker PolyLite PC Transparent (G035-10) | PG022 PC | 80 | 100 | 20 | P1865 |
| Nanovia PC V0 (G035-19) | PG022 PC | 80 | 100 | 20 | P0742 |
| SUNLU TPU 95A (G039-19) | PG024 TPU 95A HF | 70 | 50 | 20 | P1796 |
| SIDDAMENT TPU 95A (G039-49) | PG024 TPU 95A HF | 70 | 50 | 20 | P1137 |
| MatterHackers TPU (G039-57) | PG024 TPU 95A HF | 70 | 90 | 20 | P0872 |
| Polymaker FIBERON PA6 CF20 (G050-11) | PG030 PA6-CF | 80 | 100 | 20 | P0575 |
| Polymaker FIBERON PA6 CF20 (G050-11) | PG030 PA6-CF | 80 | 100 | 20 | P1870 |
| Nanovia PA-6 CF (G050-12) | PG030 PA6-CF | 80 | 100 | 20 | P0723 |
| Flashforge PA6-GF20 (G051-07) | PG031 PA6-GF | 80 | 100 | 20 | P0479 |
| Polymaker FIBERON PA6 GF25 (G051-09) | PG031 PA6-GF | 80 | 100 | 20 | P0567 |
| Polymaker FIBERON PA6 GF25 (G051-09) | PG031 PA6-GF | 80 | 100 | 20 | P1869 |
| Polymaker Fiberon PET-CF17 (G067-02) | PG028 PET-CF | 80 | 100 | 20 | P1143 |
| 3DXTECH SimuBone Bone Simulation (G001-178) | PG016 PLA | 50 | 65 | 15 | P1647 |
| 3DXTECH ECOMAX Tough PLA (G001-18) | PG016 PLA | 50 | 65 | 15 | P1645 |
| SUNLU PETG (G020-19) | PG017 PETG HF | 65 | 50 | 15 | P0784 |
| SUNLU PETG (G020-19) | PG017 PETG HF | 65 | 50 | 15 | P1331 |
| SUNLU High Speed Matte PETG (G020-20) | PG017 PETG HF | 65 | 50 | 15 | P0786 |
| SUNLU High Speed Matte PETG (G020-20) | PG017 PETG HF | 65 | 50 | 15 | P1361 |
| SUNLU High Speed Matte PETG (G020-20) | PG017 PETG HF | 65 | 50 | 15 | P1362 |
| Eryone Standard PETG (G020-21) | PG017 PETG HF | 65 | 80 | 15 | P0447 |
| SIDDAMENT PETG (G020-42) | PG017 PETG HF | 65 | 50 | 15 | P1115 |
| SIDDAMENT PETG Matte (G020-43) | PG017 PETG HF | 65 | 50 | 15 | P1116 |
| Fabru Type G polyethylene terephthalate (PETG) (G020-57) | PG017 PETG HF | 65 | 80 | 15 | P1683 |
| eSUN eABS Max (G027-27) | PG018 ABS | 80 | 65 | 15 | P0668 |
| Siraya Tech Fibreheart ABS-GF (G028-02) | PG019 ABS-GF | 80 | 65 | 15 | P1125 |
| eSUN PC-HT (G035-17) | PG022 PC | 80 | 95-105 | 15 | P0624 |
| eSUN TPU 95A (G039-37) | PG024 TPU 95A HF | 70 | 55 | 15 | P0650 |
| Recreus 95A (G039-40) | PG024 TPU 95A HF | 70 | 55 | 15 | P0684 |
| Recreus 95A (G039-40) | PG024 TPU 95A HF | 70 | 55 | 15 | P1342 |
| Recreus 95A (G039-40) | PG024 TPU 95A HF | 70 | 55 | 15 | P1343 |
| eSUN TPU HS (G039-58) | PG024 TPU 95A HF | 70 | 55 | 15 | P1252 |
| Extrudr DURAPRO PA6 CF (G050-05) | PG030 PA6-CF | 80 | 65 | 15 | P1392 |
| BASF Forward AM Ultrafuse PET CF15 (G067-06) | PG028 PET-CF | 80 | 65 | 15 | P0741 |
| colorFabb Copper filled PLA (G001-156) | PG016 PLA | 50 | 60 | 10 | P1100 |
| Fiberlogy FiberSilk (G001-171) | PG016 PLA | 50 | 40 | 10 | P1713 |
| Fiberlogy FiberSatin (G001-175) | PG016 PLA | 50 | 40 | 10 | P1712 |
| Polymaker Polymaker HT PLA (G001-21) | PG016 PLA | 50 | 60 | 10 | P0294 |
| Polymaker Polymaker HT PLA (G001-21) | PG016 PLA | 50 | 60 | 10 | P0300 |
| Polymaker Polymaker HT PLA (G001-21) | PG016 PLA | 50 | 60 | 10 | P0331 |
| Polymaker Polymaker HT PLA Pro (G001-29) | PG016 PLA | 50 | 60 | 10 | P0347 |
| Eryone PLA+ (G001-45) | PG016 PLA | 50 | 60 | 10 | P0444 |
| Fabru / purefil Polylactid+ (PLA+) (G001-56) | PG016 PLA | 50 | 60 | 10 | P1702 |
| Fabru Polylactide (PLA) (G001-68) | PG016 PLA | 50 | 60 | 10 | P1688 |
| Fabru Polylactide (PLA) (G001-68) | PG016 PLA | 50 | 60 | 10 | P1698 |
| 3D4Makers PLLA (G001-73) | PG016 PLA | 50 | 60 | 10 | P0584 |
| 3DXTECH CarbonX CF-PLA (G018-04) | PG026 PLA-CF | 55 | 65 | 10 | P1415 |
| Polymaker Polymaker PETG (G020-15) | PG017 PETG HF | 65 | 55 | 10 | P0325 |
| Prusa Research Prusament PETG V0 by Prusa Polymers (G020-47) | PG017 PETG HF | 65 | 55 | 10 | P1759 |
| Polymaker Polymaker ABS Max (G027-07) | PG018 ABS | 80 | 70 | 10 | P0288 |
| Polymaker Polymaker ABS Max (G027-07) | PG018 ABS | 80 | 70 | 10 | P1751 |
| Polymaker Polymaker ABS Pro (G027-08) | PG018 ABS | 80 | 70 | 10 | P0292 |
| Polymaker Polymaker ABS Pro (G027-08) | PG018 ABS | 80 | 70 | 10 | P1366 |
| Polymaker Polymaker ABS (G027-09) | PG018 ABS | 80 | 70 | 10 | P0338 |
| Polymaker Polymaker ABS (G027-09) | PG018 ABS | 80 | 70 | 10 | P0356 |
| Fabru / purefil Methylmethacrylat-Acrylnitrilbutadienstyrol (MABS) (G027-18) | PG018 ABS | 80 | 90 | 10 | P1703 |
| eSUN ABS+ (G027-22) | PG018 ABS | 80 | 60-70 | 10 | P0660 |
| Nobufil ABSx (G027-35) | PG018 ABS | 80 | 60-70 | 10 | P0826 |
| QIDI NexABS-GF25 (G028-10) | PG019 ABS-GF | 80 | 70 | 10 | P1126 |
| Polymaker Polymaker ASA (G031-06) | PG020 ASA | 80 | 70 | 10 | P0278 |
| Polymaker Polymaker ASA (G031-06) | PG020 ASA | 80 | 70 | 10 | P0351 |
| Polymaker Polymaker ASA (G031-06) | PG020 ASA | 80 | 70 | 10 | P1862 |
| Nobufil ASA (G031-32) | PG020 ASA | 80 | 60-70 | 10 | P0874 |
| Filament2Print ASA (G031-34) | PG020 ASA | 80 | 70 | 10 | P0931 |
| Polymaker FIBERON ASA CF08 (G033-11) | PG021 ASA-CF | 80 | 90 | 10 | P0569 |
| QIDI ASA-CF20 Core (G033-14) | PG021 ASA-CF | 80 | 60-70 | 10 | P0760 |
| Nobufil ASAx CF (G033-15) | PG021 ASA-CF | 80 | 60-70 | 10 | P0846 |
| SUNLU TPU 95A (G039-19) | PG024 TPU 95A HF | 70 | 50-60 | 10 | P0425 |
| 3DXTECH CarbonX Carbon Fiber Nylon (Gen3) (G050-10) | PG030 PA6-CF | 80 | 90 | 10 | P1641 |
| SIDDAMENT PET CF (G067-08) | PG028 PET-CF | 80 | 90-100 | 10 | P1144 |
| 3D-Fuel PETG (G020-31) | PG017 PETG HF | 65 | 71 | 6 | P0643 |
| 3DXTECH ECOMAX PLA (G001-01) | PG016 PLA | 50 | 45 | 5 | P0133 |
| 3DXTECH ECOMAX PLA (G001-01) | PG016 PLA | 50 | 45 | 5 | P1644 |
| Polymaker PolyLite CosPLA Version B (G001-148) | PG016 PLA | 50 | 55 | 5 | P1203 |
| Eryone Burnt Titanium PLA (G001-151) | PG016 PLA | 50 | 55-60 | 5 | P1206 |
| Polymaker Polymaker PolySonic PLA Pro 6.0 (G001-20) | PG016 PLA | 50 | 55 | 5 | P0286 |
| Polymaker Polymaker PolySonic PLA Pro 6.0 (G001-20) | PG016 PLA | 50 | 55 | 5 | P0287 |
| Polymaker PolyTerra PLA (G001-23) | PG016 PLA | 50 | 55 | 5 | P0340 |
| Polymaker PolyMax PLA (G001-24) | PG016 PLA | 50 | 55 | 5 | P0317 |
| Polymaker PolySonic PLA (G001-25) | PG016 PLA | 50 | 55 | 5 | P0002 |
| Polymaker PolySonic PLA (G001-25) | PG016 PLA | 50 | 55 | 5 | P0329 |
| Polymaker PolySonic PLA (G001-25) | PG016 PLA | 50 | 55 | 5 | P0330 |
| Polymaker PolySonic PLA (G001-25) | PG016 PLA | 50 | 55 | 5 | P1355 |
| Polymaker Polymaker PolyLite PLA Pro (G001-27) | PG016 PLA | 50 | 55 | 5 | P0336 |
| Polymaker Polymaker PolyLite CosPLA Version A (G001-28) | PG016 PLA | 50 | 55 | 5 | P0342 |
| Polymaker Polymaker PLA Pro (G001-30) | PG016 PLA | 50 | 55 | 5 | P0349 |
| Eryone Dual Color Burnt Titanium PLA (G001-47) | PG016 PLA | 50 | 55-60 | 5 | P0452 |
| Bambu Lab PLA Basic (G002-01) | PG016 PLA | 50 | 55 | 5 | P0724 |
| Bambu Lab PLA Matte (G003-01) | PG016 PLA | 50 | 55 | 5 | P0714 |
| Bambu Lab PLA Basic Gradient (G005-01) | PG016 PLA | 50 | 55 | 5 | P0006 |
| Bambu Lab PLA Tough+ (G006-01) | PG016 PLA | 50 | 55 | 5 | P0007 |
| Bambu Lab PLA Tough+ (G006-01) | PG016 PLA | 50 | 55 | 5 | P0744 |
| Extrudr PLA BASIC CF (G018-07) | PG026 PLA-CF | 55 | 50 | 5 | P1314 |
| SUNLU PLA Carbon Fiber (G018-08) | PG026 PLA-CF | 55 | 50 | 5 | P0414 |
| SUNLU PLA Carbon Fiber (G018-08) | PG026 PLA-CF | 55 | 50 | 5 | P0792 |
| SUNLU PLA Carbon Fiber (G018-08) | PG026 PLA-CF | 55 | 50 | 5 | P1335 |
| Eryone PLA-CF (G018-09) | PG026 PLA-CF | 55 | 50 | 5 | P0450 |
| Flashforge PLACF10 (G018-10) | PG026 PLA-CF | 55 | 60 | 5 | P0486 |
| SIDDAMENT PLA Carbon Fiber (G018-12) | PG026 PLA-CF | 55 | 50 | 5 | P1112 |
| QIDI PLA-CF (G018-13) | PG026 PLA-CF | 55 | 50 | 5 | P1113 |
| Nobufil PLAx CF (G018-16) | PG026 PLA-CF | 55 | 50 | 5 | P0873 |
| CreatBot PLA-CF (G018-17) | PG026 PLA-CF | 55 | 40-50 | 5 | P0929 |
| CreatBot PLA-CF (G018-17) | PG026 PLA-CF | 55 | 40-50 | 5 | P1435 |
| Spectrum PET-G Premium High Speed (G020-07) | PG017 PETG HF | 65 | 60 | 5 | P0196 |
| Spectrum PET-G Premium High Speed (G020-07) | PG017 PETG HF | 65 | 60 | 5 | P0197 |
| Spectrum PET-G Premium High Speed (G020-07) | PG017 PETG HF | 65 | 60 | 5 | P0720 |
| Extrudr PETG (G020-17) | PG017 PETG HF | 65 | 60 | 5 | P1678 |
| Flashforge PETG (G020-24) | PG017 PETG HF | 65 | 70 | 5 | P0480 |
| Fiberlogy FiberWORKS PETG (G020-25) | PG017 PETG HF | 65 | 60 | 5 | P1717 |
| BigRep rPETG (G020-30) | PG017 PETG HF | 65 | 60 | 5 | P0619 |
| eSUN PETG (G020-32) | PG017 PETG HF | 65 | 60 | 5 | P0652 |
| eSUN PETG+ (G020-35) | PG017 PETG HF | 65 | 60 | 5 | P0687 |
| eSUN PETG Basic (G020-37) | PG017 PETG HF | 65 | 60 | 5 | P0690 |
| eSUN PETG-Matte (G020-38) | PG017 PETG HF | 65 | 60 | 5 | P0701 |
| Nanovia PETG (G020-39) | PG017 PETG HF | 65 | 60 | 5 | P0718 |
| Nobufil PETG (G020-51) | PG017 PETG HF | 65 | 60 | 5 | P0854 |
| Extrudr XPETG MATT (G020-56) | PG017 PETG HF | 65 | 60 | 5 | P1389 |
| Filament2Print PETG (G020-63) | PG017 PETG HF | 65 | 60 | 5 | P0950 |
| Fiberlogy PET-G VO (G020-67) | PG017 PETG HF | 65 | 60 | 5 | P1724 |
| Fiberlogy EASY PET-G (G020-68) | PG017 PETG HF | 65 | 60 | 5 | P1711 |
| Fiberlogy MATTE PET-G (G020-69) | PG017 PETG HF | 65 | 60 | 5 | P1370 |
| Fiberlogy R PET-G (G020-71) | PG017 PETG HF | 65 | 60 | 5 | P1729 |
| SUNLU PETG Carbon Fiber (G024-06) | PG027 PETG-CF | 65 | 70 | 5 | P0424 |
| Flashforge PETGCF10 (G024-08) | PG027 PETG-CF | 65 | 70 | 5 | P0469 |
| Extrudr XPETG CF (G024-09) | PG027 PETG-CF | 65 | 60 | 5 | P1387 |
| Nanovia PETG CF (G024-11) | PG027 PETG-CF | 65 | 60 | 5 | P0729 |
| SIDDAMENT PETG CF V2s (G024-12) | PG027 PETG-CF | 65 | 60 | 5 | P1118 |
| SIDDAMENT PETG Carbon Fiber (G024-14) | PG027 PETG-CF | 65 | 60 | 5 | P1119 |
| Siraya Tech Fibreheart PETG CF Pro (G024-19) | PG027 PETG-CF | 65 | 70-80 | 5 | P0883 |
| Fiberlogy PETG+CF (G024-23) | PG027 PETG-CF | 65 | 60 | 5 | P1725 |
| Eryone ASA (G031-10) | PG020 ASA | 80 | 75 | 5 | P0445 |
| Polymaker PolyMax PC (G035-06) | PG022 PC | 80 | 75 | 5 | P0276 |
| Polymaker PolyMax PC (G035-06) | PG022 PC | 80 | 75 | 5 | P1752 |
| Polymaker Polymaker PolyMax PC FR (G035-08) | PG023 PC FR | 80 | 75 | 5 | P0344 |
| Polymaker Polymaker PolyLite PC Transparent (G035-10) | PG022 PC | 80 | 75 | 5 | P0352 |
| FormFutura Kratos PC (G035-21) | PG022 PC | 80 | 75 | 5 | P1737 |
| Polymaker Polymaker PolyFlex TPU95 (G039-13) | PG024 TPU 95A HF | 70 | 65 | 5 | P1754 |
| Eryone Standard TPU (G039-61) | PG024 TPU 95A HF | 70 | 65 | 5 | P1254 |
| Siraya Tech Flex TPU 95A (G039-66) | PG024 TPU 95A HF | 70 | 50-65 | 5 | P0975 |
| Eryone PA6-CF (G050-07) | PG030 PA6-CF | 80 | 85 | 5 | P0454 |

## Need disagreements (guide need differs from the product's)

| Product | Guide row | Guide need | Product need | Product's words |
|---|---|---|---|---|
| 3DXTECH ECOMAX PLA (G001-01) | PG016 PLA | optional | required | 45C for 4 hours |
| 3DXTECH ECOMAX PLA (G001-01) | PG016 PLA | optional | required | 45C for 4 hours |
| SUNLU PLA Matte (G001-107) | PG016 PLA | optional | required | 50℃ |
| SUNLU PLA Matte (G001-107) | PG016 PLA | optional | required | 50℃ |
| SUNLU APLA (G001-109) | PG016 PLA | optional | required | 50℃ |
| SUNLU APLA (G001-109) | PG016 PLA | optional | required | 50℃ |
| SUNLU PLA Classic (G001-111) | PG016 PLA | optional | required | 50℃ |
| SUNLU PLA Classic (G001-111) | PG016 PLA | optional | required | 50℃ |
| SUNLU PLA Classic (G001-111) | PG016 PLA | optional | required | 50℃ |
| SUNLU PLA Meta (G001-112) | PG016 PLA | optional | required | 50℃ |
| SUNLU PLA Meta (G001-112) | PG016 PLA | optional | required | 50℃ |
| Anycubic PLA (G001-116) | PG016 PLA | optional | required | 45-50℃,6-8h |
| Anycubic PLA (G001-116) | PG016 PLA | optional | required | 50~60℃, 6~8h |
| Nobufil PLAx (G001-126) | PG016 PLA | optional | required | Pre-dry material for 3-6 hours at 50°C (max.). |
| Anycubic PLA High Speed (G001-132) | PG016 PLA | optional | required | 45-50℃,6-8h |
| Eryone PLA-Lite (G001-140) | PG016 PLA | optional | required | 50-60℃, 6h |
| SUNLU PLA+2.0 (G001-143) | PG016 PLA | optional | required | 50℃ |
| SUNLU High Speed Matte PLA (G001-145) | PG016 PLA | optional | required | 50℃ |
| Polymaker PolyLite CosPLA Version B (G001-148) | PG016 PLA | optional | required | 55°C/6H |
| Eryone Burnt Titanium PLA (G001-151) | PG016 PLA | optional | required | 55-60℃, 6h |
| Raise3D Hyper Speed PLA Pro (G001-152) | PG016 PLA | optional | required | Please dry the filament at 50 - 60 ºC for 6 - 12 hours |
| colorFabb Copper filled PLA (G001-156) | PG016 PLA | optional | required | 4 Hours @ 60 °C |
| iSANMATE PLA+ i6 (G001-169) | PG016 PLA | optional | required | Blower type oven: 50℃,5-8H |
| Fiberlogy FiberSilk (G001-171) | PG016 PLA | optional | required | 40°C / 4 hours |
| Fiberlogy FiberSatin (G001-175) | PG016 PLA | optional | required | 40°C / 4 hours |
| Polymaker PolyWood (G001-176) | PG016 PLA | optional | required | 70˚C for 8h |
| 3DXTECH SimuBone Bone Simulation (G001-178) | PG016 PLA | optional | required | 65C for 4 hours |
| BigRep PLX (G001-179) | PG016 PLA | optional | required | 50 °C for 4 - 6 hours |
| BigRep PLX (G001-179) | PG016 PLA | optional | required | 50 °C for 4 - 6 hours |
| 3DXTECH ECOMAX Tough PLA (G001-18) | PG016 PLA | optional | required | 65C for 4 hours |
| Bambu Lab PLA Pure (G001-183) | PG016 PLA | optional | required | Blast Drying Oven: 50 °C, 8h |
| Bambu Lab PLA Pure (G001-183) | PG016 PLA | optional | required | Blast Drying Oven: 50 °C, 8 h |
| Fiberlogy R PLA (G001-185) | PG016 PLA | optional | required | 50°C / 4 hours |
| Fiberlogy HS PLA CLEAR (G001-186) | PG016 PLA | optional | required | 50°C / 4 hours |
| Fiberlogy MATTE PLA (G001-187) | PG016 PLA | optional | required | 50°C / 4 hours |
| BigRep rPLA (G001-189) | PG016 PLA | optional | required | 50°C for4 - 6 hours |
| BigRep rPLA (G001-189) | PG016 PLA | optional | required | 50 °C for 4 - 6 hours |
| Eryone Standard PLA (G001-191) | PG016 PLA | optional | required | 50-60℃, 6h |
| Kingroon PLA Basic (G001-192) | PG016 PLA | optional | required | Blast Drying Oven: 50 °C, 8 h |
| Anycubic PLA+ (G001-199) | PG016 PLA | optional | required | 45-50℃,6-8h |
| Polymaker Polymaker PolySonic PLA Pro 6.0 (G001-20) | PG016 PLA | optional | required | 55˚C for 6h |
| Polymaker Polymaker PolySonic PLA Pro 6.0 (G001-20) | PG016 PLA | optional | required | 55˚C for 6h |
| Polymaker Polymaker HT PLA (G001-21) | PG016 PLA | optional | required | 60°C for 6h |
| Polymaker Polymaker HT PLA (G001-21) | PG016 PLA | optional | required | 60°C for 6h |
| Polymaker Polymaker HT PLA (G001-21) | PG016 PLA | optional | required | 60°C/6H |
| Polymaker PolyTerra PLA (G001-23) | PG016 PLA | optional | required | 55˚C for 6h |
| Polymaker PolyMax PLA (G001-24) | PG016 PLA | optional | required | 55°C/6H |
| Polymaker PolySonic PLA (G001-25) | PG016 PLA | optional | required | 55˚C for 6h |
| Polymaker PolySonic PLA (G001-25) | PG016 PLA | optional | required | 55˚C for 6h |
| Polymaker PolySonic PLA (G001-25) | PG016 PLA | optional | required | 55˚C for 6h |
| Polymaker PolySonic PLA (G001-25) | PG016 PLA | optional | required | 55˚C for 6h |
| Polymaker Polymaker PolyLite PLA Pro (G001-27) | PG016 PLA | optional | required | 55°C/6H |
| Polymaker Polymaker PolyLite CosPLA Version A (G001-28) | PG016 PLA | optional | required | 55°C/6H |
| Polymaker Polymaker HT PLA Pro (G001-29) | PG016 PLA | optional | required | 60°C/6H |
| Polymaker Polymaker PLA Pro (G001-30) | PG016 PLA | optional | required | 55°C/6H |
| SUNLU PLA Lite (G001-36) | PG016 PLA | optional | required | 50℃ |
| SUNLU PLA (G001-37) | PG016 PLA | optional | required | 50℃ |
| SUNLU PLA (G001-37) | PG016 PLA | optional | required | 50℃ |
| SUNLU PLA (G001-37) | PG016 PLA | optional | required | 50℃ |
| SUNLU PLA (G001-37) | PG016 PLA | optional | required | 50℃ |
| SUNLU PLA (G001-37) | PG016 PLA | optional | required | 50℃ |
| SUNLU PLA (G001-37) | PG016 PLA | optional | required | 50℃ |
| SUNLU PLA (G001-37) | PG016 PLA | optional | required | 50℃ |
| SUNLU High Speed PLA (G001-38) | PG016 PLA | optional | required | 50℃ |
| SUNLU High Speed PLA (G001-38) | PG016 PLA | optional | required | 50℃ |
| SUNLU High Speed PLA (G001-38) | PG016 PLA | optional | required | 50℃ |
| SUNLU High Speed PLA (G001-38) | PG016 PLA | optional | required | 50℃ |
| SUNLU High Speed PLA (G001-38) | PG016 PLA | optional | required | 50℃ |
| SUNLU High Speed PLA (G001-38) | PG016 PLA | optional | required | 50℃ |
| SUNLU PLA-METALLIC PLA (G001-39) | PG016 PLA | optional | required | 50-60℃ |
| SUNLU PLA Matte Dual-Color (G001-40) | PG016 PLA | optional | required | 50℃ |
| SUNLU PLA Rainbow (G001-41) | PG016 PLA | optional | required | 50℃ |
| SUNLU High Speed PLA+2.0 (G001-42) | PG016 PLA | optional | required | 50℃ |
| Eryone Hyper-Speed PLA (G001-43) | PG016 PLA | optional | required | 50-60℃, 6h |
| Eryone Matte PLA (G001-44) | PG016 PLA | optional | required | 50-60℃, 6h |
| Eryone PLA+ (G001-45) | PG016 PLA | optional | required | 50 -60 ,6h |
| Eryone Hyper Speed Matte PLA (G001-46) | PG016 PLA | optional | required | 50-60℃, 6h |
| Eryone Dual Color Burnt Titanium PLA (G001-47) | PG016 PLA | optional | required | 55-60℃, 6h |
| Fiberlogy FiberWORKS PLA (G001-53) | PG016 PLA | optional | required | 50°C / 4h |
| Fiberlogy VELVET PLA (G001-54) | PG016 PLA | optional | required | 50°C / 4 hours |
| Fiberlogy IMPACT PLA (G001-55) | PG016 PLA | optional | required | 50°C / 4 hours |
| Fabru / purefil Polylactid+ (PLA+) (G001-56) | PG016 PLA | optional | required | 60°C; 2-4h |
| Fabru Polylactide (PLA) (G001-68) | PG016 PLA | optional | required | 60°C / 4h |
| Fabru Polylactide (PLA) (G001-68) | PG016 PLA | optional | required | 60°C; 4h |
| eSUN PLA-Matte (G001-71) | PG016 PLA | optional | required | 50℃ >8H |
| 3D4Makers PLLA (G001-73) | PG016 PLA | optional | required | 3 hours, 60°C |
| eSUN PLA+ (G001-78) | PG016 PLA | optional | required | 50℃,8~12h |
| eSUN PLA HF (G001-80) | PG016 PLA | optional | required | 50℃,8~12h |
| eSUN PLA Basic EN (G001-83) | PG016 PLA | optional | required | 50℃,8~12h |
| eSUN PLA Cast EN (G001-86) | PG016 PLA | optional | required | 50℃>8H |
| eSUN PLA+HS (G001-88) | PG016 PLA | optional | required | 50℃ >8H |
| eSUN 3D Printing PLA Basic (G001-94) | PG016 PLA | optional | required | 50℃ > 8H |
| Bambu Lab PLA Basic (G002-01) | PG016 PLA | optional | required | Blast Drying Oven: 50 °C, 8 h |
| Bambu Lab PLA Basic (G002-01) | PG016 PLA | optional | required | Blast Drying Oven: 55 °C, 8 h |
| Bambu Lab PLA Matte (G003-01) | PG016 PLA | optional | required | Blast Drying Oven: 50 °C, 8 h |
| Bambu Lab PLA Matte (G003-01) | PG016 PLA | optional | required | Blast Drying Oven: 55 °C, 8 h |
| Bambu Lab PLA Basic Gradient (G005-01) | PG016 PLA | optional | required | 55 °C, 8 hours |
| Bambu Lab PLA Tough+ (G006-01) | PG016 PLA | optional | required | Blast Drying Oven: 55 °C, 8 h |
| Bambu Lab PLA Tough+ (G006-01) | PG016 PLA | optional | required | Blast Drying Oven: 55 °C, 8 h |
| Bambu Lab PLA Translucent (G007-01) | PG016 PLA | optional | required | Blast Drying Oven: 50 °C, 8 h |
| Bambu Lab PLA-CF (G018-01) | PG026 PLA-CF | optional | required | Blast Drying Oven: 55 °C, 8 h |
| 3DXTECH CarbonX CF-PLA (G018-04) | PG026 PLA-CF | optional | required | 65C for 4 hours |
| Polymaker Polymaker Polylite PLA CF (G018-05) | PG026 PLA-CF | optional | required | 55°C/6H |
| Extrudr PLA BASIC CF (G018-07) | PG026 PLA-CF | optional | required | Drying temperature 50 °C; Drying time 0–6 h |
| SUNLU PLA Carbon Fiber (G018-08) | PG026 PLA-CF | optional | required | 50℃ |
| SUNLU PLA Carbon Fiber (G018-08) | PG026 PLA-CF | optional | required | 50℃ |
| SUNLU PLA Carbon Fiber (G018-08) | PG026 PLA-CF | optional | required | 50℃ |
| Eryone PLA-CF (G018-09) | PG026 PLA-CF | optional | required | 50℃-60℃,6h |
| Flashforge PLACF10 (G018-10) | PG026 PLA-CF | optional | required | Using a hot dry air oven at 60℃ for at least 5 hours is recommended |
| QIDI PLA-CF (G018-13) | PG026 PLA-CF | optional | required | Please dry the filament in an oven at 50°C for 4-6h |
| Nobufil PLAx CF (G018-16) | PG026 PLA-CF | optional | required | Pre-dry material for 3-6 hours at 50°C (max.). |
| CreatBot PLA-CF (G018-17) | PG026 PLA-CF | optional | required | 40-50℃,6-8 H |
| CreatBot PLA-CF (G018-17) | PG026 PLA-CF | optional | required | 40-50℃,6-8 H (air blast drying oven) |
| Polymaker PolyLite PETG (G020-13) | PG017 PETG HF | required | optional | 65˚C for 6h (Only if the material has absorbed moisture) |
| Polymaker Polymaker PolyMax PETG (G020-16) | PG017 PETG HF | required | optional | 65˚C for 6h (Only if the material has absorbed moisture) |
| Nanovia PETG (G020-39) | PG017 PETG HF | required | optional | Dehydrate for 4h at 60°C prior to printing after prolonged exposure to |
| SIDDAMENT PETG (G020-42) | PG017 PETG HF | required | optional | If damp, dry at 50°C for 2-4 hours. |
| SIDDAMENT PETG Matte (G020-43) | PG017 PETG HF | required | optional | If damp, dry at 50°C for 2-4 hours. |
| Bambu Lab PETG-CF (G024-01) | PG027 PETG-CF | optional | required | Blast Drying Oven: 65 °C, 8 h |
| Polymaker Fiberon PETG-rCF08 (G024-02) | PG027 PETG-CF | optional | required | 65 °C/3H |
| 3DXTECH CarbonX Carbon Fiber PETG (G024-05) | PG027 PETG-CF | optional | required | 65C for 4 hours |
| SUNLU PETG Carbon Fiber (G024-06) | PG027 PETG-CF | optional | required | 70℃ |
| Eryone PETG-CF (G024-07) | PG027 PETG-CF | optional | required | 60-65℃, 6-8h |
| Flashforge PETGCF10 (G024-08) | PG027 PETG-CF | optional | required | Using a hot dry air oven at 70℃ for at least 5 hours is recommended |
| Extrudr XPETG CF (G024-09) | PG027 PETG-CF | optional | required | Drying temperature 60 °C; Drying time 4–6 h |
| 3D4Makers PETGCarbon (G024-10) | PG027 PETG-CF | optional | required | 2-4hours,65°C |
| SIDDAMENT PETG CF V2s (G024-12) | PG027 PETG-CF | optional | required | It is recommended to dry the consumables in a hot air oven at 60℃ for  |
| Nobufil PETG CF (G024-18) | PG027 PETG-CF | optional | required | Pre-dry material for 3-6 hours at 60 - 70°C (max.). |
| Siraya Tech Fibreheart PETG CF Pro (G024-19) | PG027 PETG-CF | optional | required | 70-80°C for 4-6 hours |
| Fiberlogy PETG+CF (G024-23) | PG027 PETG-CF | optional | required | 60°C / 4 hours |
| Bambu Lab ABS (G027-01) | PG018 ABS | optional | required | Blast Drying Oven: 80 °C, 8 h |
| Polymaker Polymaker ABS Max (G027-07) | PG018 ABS | optional | required | 70°C/6H |
| Polymaker Polymaker ABS Pro (G027-08) | PG018 ABS | optional | required | 70°C/6H |
| Polymaker Polymaker ABS (G027-09) | PG018 ABS | optional | required | 70°C/6H |
| Polymaker Polymaker ABS (G027-09) | PG018 ABS | optional | required | 70°C/6H |
| Extrudr DURAPRO ABS (G027-11) | PG018 ABS | optional | required | Drying temperature 60 °C; Drying time 10 h |
| SUNLU High Speed ABS (G027-12) | PG018 ABS | optional | required | 50℃ |
| SUNLU High Speed ABS (G027-12) | PG018 ABS | optional | required | 50℃ |
| SUNLU ABS (G027-13) | PG018 ABS | optional | required | 80℃ |
| SUNLU ABS (G027-13) | PG018 ABS | optional | required | 50℃ |
| SUNLU ABS (G027-13) | PG018 ABS | optional | required | 50℃ |
| SUNLU ABS (G027-13) | PG018 ABS | optional | required | 80℃ |
| SUNLU ABS-FR (G027-14) | PG018 ABS | optional | required | 50℃ |
| SUNLU ABS-FR (G027-14) | PG018 ABS | optional | required | 80℃ |
| Eryone Hyper -Speed ABS (G027-15) | PG018 ABS | optional | required | 75-85℃, 6h |
| Flashforge ABS Matte (G027-16) | PG018 ABS | optional | required | we recommend drying it in a hot air oven at 80℃ for at least 5 hours |
| Fabru / purefil Acrylnitrilbutadienstyrol (ABS) (G027-17) | PG018 ABS | optional | required | 80°C / 2-4h |
| Fabru / purefil Methylmethacrylat-Acrylnitrilbutadienstyrol (MABS) (G027-18) | PG018 ABS | optional | required | 90°C; 2-4 h |
| Fillamentum ABS Extrafill (G027-19) | PG018 ABS | optional | required | 2 h, 80 °C |
| eSUN ABS+ (G027-22) | PG018 ABS | optional | required | 60-70 ℃,6-8 hours |
| BigRep ABS (G027-23) | PG018 ABS | optional | required | 80 °C for 4 - 6 hours |
| eSUN eABS Max (G027-27) | PG018 ABS | optional | required | 65℃/> 3h |
| 3D-Fuel Workday ABS (G027-29) | PG018 ABS | optional | required | 80°C (176°F); Drying Time 2-4 hrs |
| QIDI ABS (G027-32) | PG018 ABS | optional | required | please dry the filament at 70-80°C for 4-6 hours |
| Nobufil ABSx (G027-35) | PG018 ABS | optional | required | Pre-dry material for 3-6 hours at 60 - 70°C (max.). |
| Anycubic ABS (G027-36) | PG018 ABS | optional | required | 70-80℃, 8-12h |
| Kingroon ABS (G027-47) | PG018 ABS | optional | required | Blast Drying Oven: 80 °C, 8 h |
| Fiberlogy R ABS (G027-52) | PG018 ABS | optional | required | 60°C / 4 hours |
| Fiberlogy ABS (G027-53) | PG018 ABS | optional | required | 60°C / 4h |
| Fiberlogy ABS PLUS (G027-54) | PG018 ABS | optional | required | 60°C / 4 hours |
| Fiberlogy EASY ABS (G027-55) | PG018 ABS | optional | required | 60°C / 4 hours |
| FormFutura TitanX (G027-56) | PG018 ABS | optional | required | Recommended 45- 60 °C 12 h |
| 3DXTECH Triton ABS Model Material (G027-57) | PG018 ABS | optional | required | 80C for 4 hours |
| Bambu Lab ABS-GF (G028-01) | PG019 ABS-GF | optional | required | Blast Drying Oven: 80 °C, 8 h |
| Siraya Tech Fibreheart ABS-GF (G028-02) | PG019 ABS-GF | optional | required | dry the filament at 65°C for 4-6 hours |
| SUNLU ABS-GF (G028-04) | PG019 ABS-GF | optional | required | 80℃ |
| SUNLU ABS-GF (G028-04) | PG019 ABS-GF | optional | required | 80℃ |
| Eryone Glass Fiber ABS (G028-05) | PG019 ABS-GF | optional | required | 75-85℃, 6h |
| Flashforge ABSGF10 (G028-06) | PG019 ABS-GF | optional | required | Using a hot dry air oven at 80°C for at least 5 hours is recommended |
| Fiberlogy ABS GF (G028-07) | PG019 ABS-GF | optional | required | 60°C / 4 hours |
| QIDI NexABS-GF25 (G028-10) | PG019 ABS-GF | optional | required | please dry the filament at 70°C for 4-6 hours |
| Fabru Acrylnitrilbutadienstyrol glass fiber 10% (ABS GF10) (G028-11) | PG019 ABS-GF | optional | required | 80°C; Drying time 2-4h |
| Fabru Acrylnitrilbutadienstyrol glass fiber 10% (ABS GF10) (G028-11) | PG019 ABS-GF | optional | required | 80°C; 2-4h |
| Bambu Lab ASA (G031-01) | PG020 ASA | optional | required | Blast Drying Oven: 80 °C, 8 h |
| 3DXTECH 3DXMAX ASA (G031-05) | PG020 ASA | optional | required | 80C for 4 hours |
| Polymaker Polymaker ASA (G031-06) | PG020 ASA | optional | required | 70°C/7H |
| Polymaker Polymaker ASA (G031-06) | PG020 ASA | optional | required | 70˚C for 7h |
| SUNLU ASA (G031-08) | PG020 ASA | optional | required | 80℃ |
| Eryone Hyper-Speed ASA (G031-09) | PG020 ASA | optional | required | 75~85℃,6~8H |
| Eryone ASA (G031-10) | PG020 ASA | optional | required | 75℃-85, 6h |
| Flashforge ASA (G031-11) | PG020 ASA | optional | required | Using a hot dry air oven at 80℃ for at least 5 hours is recommended |
| BigRep ASA (G031-18) | PG020 ASA | optional | required | 80 °C for 4 - 6 hours |
| BASF Forward AM Ultrafuse ASA (G031-23) | PG020 ASA | optional | required | Ultrafuse ASA can be dried at 60°C in a hot air dryer or vacuum oven f |
| QIDI ASA (G031-25) | PG020 ASA | optional | required | 70-80°C for 4-6h |
| Fabru Acrylnitril-Styrol-Acrylester (ASA) (G031-26) | PG020 ASA | optional | required | 80 °C / 2-4 h |
| Fabru Acrylnitril-Styrol-Acrylester (ASA) (G031-26) | PG020 ASA | optional | required | 80 °C / 2-4 h |
| SUNLU Self-restraint ASA (ASA) (G031-27) | PG020 ASA | optional | required | 50℃ |
| SUNLU Self-restraint ASA (ASA) (G031-27) | PG020 ASA | optional | required | 50℃ |
| Anycubic ASA (G031-30) | PG020 ASA | optional | required | 70-80℃, 8-12h |
| Nobufil ASA (G031-32) | PG020 ASA | optional | required | Pre-dry material for 3-6 hours at 60 - 70°C (max.). |
| Filament2Print ASA (G031-34) | PG020 ASA | optional | required | 70°C for 6 hours |
| CreatBot ASA (G031-35) | PG020 ASA | optional | required | 70-80℃,6-8 H |
| CreatBot ASA (G031-35) | PG020 ASA | optional | required | 70-80℃, 6-8 H (Convection drying oven) |
| FormFutura ApolloX (G031-36) | PG020 ASA | optional | required | Recommended 45-60°C 12 h |
| Fiberlogy ASA (G031-40) | PG020 ASA | optional | required | 80°C / 4 hours |
| Fiberlogy MATTE ASA (G031-41) | PG020 ASA | optional | required | 80°C / 4 hours |
| FormFutura ReForm - rApollo (G031-42) | PG020 ASA | optional | required | Recommended 45 - 60 °C 12 h |
| Bambu Lab ASA-CF (G033-01) | PG021 ASA-CF | optional | required | Blast Drying Oven: 80 °C, 8 h |
| 3DXTECH CarbonX CF ASA (G033-02) | PG021 ASA-CF | optional | required | 80C for 4 hours |
| Eryone ASA-CF (G033-06) | PG021 ASA-CF | optional | required | 75-85℃, 6h |
| Flashforge ASACF10 (G033-07) | PG021 ASA-CF | optional | required | Using a hot dry air oven at 80℃ for at least 5 hours is recommended |
| Fabru / purefil ASA CF10 (G033-08) | PG021 ASA-CF | optional | required | 80 °C / 2-4 h |
| Polymaker FIBERON ASA CF08 (G033-11) | PG021 ASA-CF | optional | required | 90 °C/6H |
| QIDI ASA-CF20 Core (G033-14) | PG021 ASA-CF | optional | required | please dry the filament at 60-70°C for 4-6 hours |
| Nobufil ASAx CF (G033-15) | PG021 ASA-CF | optional | required | Pre-dry material for 3-6 hours at 60 - 70°C (max.). |
| SIDDAMENT ASA CF (G033-17) | PG021 ASA-CF | optional | required | It is recommended to dry the filament in a dryer at 80°C for at least  |
| Polymaker PolyMax PC (G035-06) | PG022 PC | required | optional | 75˚C for 6h (Only if the material has absorbed moisture) |
| Nanovia PC V0 (G035-19) | PG022 PC | required | optional | Dehydrate for 6 h at 100 °C prior to printing after prolonged exposure |
| SIDDAMENT PC (G035-20) | PG022 PC | required | optional | If damp, dry at 80°C for 2-4 hours. |
| Polymaker Polymaker PolyFlex TPU95 HF (G039-12) | PG024 TPU 95A HF | required | optional | 70˚C for 8h (Only if the material has absorbed moisture) |
| Polymaker Polymaker PolyFlex TPU95 (G039-13) | PG024 TPU 95A HF | required | optional | 65˚C for 8h (Only if the material has absorbed moisture) |
| SIDDAMENT TPU 95A (G039-49) | PG024 TPU 95A HF | required | optional | If damp, dry at 50°C for 2-4 hours. |
| Essentium Essentium PPS-CF (G073-02) | PG033 PPS-CF | required | optional | If moisture >200 ppm: 120 °C for 3-8 h |
