Repository: faridbnv/h2c-materials

# Filament Atlas

**Live: [pdynamics.ca/h2c-materials](https://pdynamics.ca/h2c-materials/)** · one HTML page, with a page of its own for
each well-documented material beside it, that also runs offline from a file, with no server.

## What it is

Filament Atlas is a tool for a small engineering team choosing a 3D-printing filament for the team's Bambu Lab H2C
printer. It was the H2C Material Selector until 2026-10-16; the built file keeps that name. You say what a part must
do (survive 100 °C, be at least this stiff, be as light as possible), and it answers in two steps:

- **Which kinds of filament** (PLA, PETG, carbon-filled nylon and so on) can do it, and whether the H2C can print them.
- **Which products**, from which makers, pass: how to print each one, how it should be treated, and what its maker says
  about it.

Every number comes from a maker's data sheet or web page and can be traced back to its page. Where nothing is
published, the tool says so instead of guessing; a marked estimate is shown only where no product publishes a value. It
helps the team build a shortlist; the team confirms its final pick with its own test print. It is not a source of design
allowables, and it does not replace the product's own data sheet.

<!-- status:begin -->
<!-- Generated by npm run docs:status from dist/db.json and docs/audits/2026-10-17-data-review-fixes/blind-draw/verdicts-20261017.csv and docs/audits/2026-10-05-check-round-3/blind-draw/draw-b-verdicts-20261005.csv; edit scripts/docs-status.mjs, not this block. -->

## Where things stand (2026-10-17)

Exact, current counts are in [build/snapshot/counts.md](build/snapshot/counts.md), written by `npm run snapshot`.

- **What it holds.** About 1,100 products, 14,800 measured values and 2,000 source documents. The page lists 152

# Audits

> **Current** index, kept up to date. Every folder it lists is a historical record: its documents say so at their top, and describe the tool as it was on their date. For where things stand now, read the [README](../../README.md).

Every review of the tool or its database lives here, one folder each, named
`<date>-<subject>`. A folder holds the report exactly as it was delivered (`REPORT.md`) and what was
done about it (`RESPONSE.md`), plus any evidence files the reviewer supplied, in lower-case
kebab-case names.

Where an audit changed the data, its folder holds a changelog of what moved and the script that made
the edit. Until 2026-09-14 those edits patched the Excel workbook and refused to run on any workbook
but the one they were written against; those scripts are history and no longer run. Since then an edit
goes through `scripts/data/table-io.mjs` with expected-value guards, and its changelog is generated by
`npm run data:diff`.

A report is a record of what someone found on its date, not a description of the tool today. Read
the response beside it for what changed.

| Date | Audit | Reviewer's question | Outcome |
|---|---|---|---|
| 2026-09-11 | [First-time user](2026-09-11-first-time-user/REPORT.md) | Where does the tool fail a 3D printer owner who has never seen it? | 34 of 35 fixed; brand search set aside. Outcomes are recorded inline in the report |
| 2026-09-12 | [Product owner](2026-09-12-product-owner/REPORT.md) | Can a first-time user rely on the final screen without drawing a stronger conclusion than the evidence supports? | [38 fixed, 11 partly, 3 declined](2026-09-12-product-owner/RESPONSE.md); AMS, price-link and brand findings set aside |
| 2026-09-13 | [Manufacturer evidence](2026-09-13-manufacturer-evidence/REPORT.md) | Does the database match current manufacturer evidence for eleven brands? | [Implemented in the selector](2026-09-13-manufacturer-evidence/RESPONSE.md); two workbook citation defects corrected |
| 2026-09-13 | [Missing data research](2026-09-13-missing-data-research/REPORT.md) | What can be recovered for missing chamber temperatures and property headlines, and what may only be estimated? | [Implemented after re-reading every source](2026-09-13-missing-data-research/RESPONSE.md): four grades, CoPE separated from CPE, 14 chamber rows recovered, chamber bands kept as inference; four report claims contradicted by their sources |
| 2026-09-13 | [Coverage consolidation](2026-09-13-coverage-consolidation/REPORT.md) | Does every filament point to its own records, and does Coverage agree with those records? | [Completed](2026-09-13-coverage-consolidation/RESPONSE.md): 98 Bambu evidence rows recovered, 60 evidence lists and 34 coverage records corrected; ownership and coverage consistency now stop the build |
| 2026-09-13 | [Systematic data](2026-09-13-systematic-data/REPORT.md) | Are raw values, mappings, family relationships and HTML data consistent? | [11 findings corrected](2026-09-13-systematic-data/RESPONSE.md); 27 logged edits to 25 workbook cells, 112 tests, 1,806 numeric reconciliations, full filament/family matrix and HTML payload parity |

File: docs/audits/2026-09-25-re-center/BLOCKING-GAPS.md
# The gaps that block an answer

Generated by `node scripts/audit/blocking-gaps.mjs` from the current data; nothing here is written by hand, and it
changes nothing. Each of the six templates is judged as the page judges it: product by product, comparable values
only (D83, D84), in Explore, without estimates. Re-center lane 4 starts here (`REPORT.md`, "Phase 6"): the data work
that settles the most answers first, not the most data.

## By template

| Template | In scope | PASS | FAIL | UNKNOWN | What leaves the unknowns unjudged (requirement × material) | Answers that change when values without direction or load are admitted |
|---|---:|---:|---:|---:|---|---:|
| Outdoor structural part | 136 | 18 | 77 | 41 | not published 56; published, not comparable 24 | 20 |
| Indoor prototype | 136 | 15 | 21 | 100 | no sampled price 100 | 0 |
| Lightweight structure | 136 | 25 | 77 | 34 | not published 27; published, not comparable 19 | 28 |
| Warm environment | 136 | 33 | 37 | 66 | print setting not recorded 63; not published 30; published, not comparable 1 | 2 |
| High-stiffness fixture | 136 | 18 | 63 | 55 | published, not comparable 35; not published 20 | 36 |
| Flexible component | 136 | 14 | 69 | 53 | published, not comparable 35; not published 18 | 38 |

The kinds of work: **published, not comparable** is a re-read of the test conditions (direction, load) the sheet may
state elsewhere, or a sheet that states them; **not published** is a targeted sheet, or the maker's site; **print
setting not recorded** is lane 2's work (the product's own chamber or nozzle window); **no sampled price** is the
price refresh the plan leaves for later, since cost sits late in the funnel. Heat deflection of an elastomer is not
applicable (D56) and is not counted as a gap.

## The requirements that block the most

A material none of whose products can be judged on a property, counted across the templates whose answer it holds
up (one value settles every threshold on it). The first rows are where one reading settles several answers. Price is
apart: 100 materials hold up the Indoor prototype for want of a sampled price.

| Material | Products | Property | Why unjudged | Limits | Templates |
|---|---:|---|---|---|---:|
| PA12 (M052) | 7 | tensileModulusXY | published, not comparable | >= 3, >= 2.5, >= 5 | 3 |
| PCL (M149) | 4 | tensileModulusXY | published, not comparable | >= 3, >= 2.5, >= 5 | 3 |
| ASA-AF (M113) | 3 | tensileModulusXY | not published | >= 3, >= 2.5, >= 5 | 3 |
| TPU-CF (M129) | 3 | tensileModulusXY | published, not comparable | >= 3, >= 2.5, >= 5 | 3 |
| TPU-LW (M150) | 3 | tensileModulusXY | not published | >= 3, >= 2.5, >= 5 | 3 |
| COC (M137) | 2 | tensileModulusXY | published, not comparable | >= 3, >= 2.5, >= 5 | 3 |
| OBC (M086) | 2 | tensileModulusXY | not published | >= 3, >= 2.5, >= 5 | 3 |
| PET-LW (M141) | 2 | tensileModulusXY | not published | >= 3, >= 2.5, >= 5 | 3 |
| PETG-GR (M153) | 2 | tensileModulusXY | published, not comparable | >= 3, >= 2.5, >= 5 | 3 |
| PLA-GR (M155) | 2 | tensileModulusXY | published, not comparable | >= 3, >= 2.5, >= 5 | 3 |
| SAN (M136) | 2 | tensileModulusXY | published, not comparable | >= 3, >= 2.5, >= 5 | 3 |
| TPU-ESD (M126) | 2 | tensileModulusXY | not published | >= 3, >= 2.5, >= 5 | 3 |
| ASA-EC (M105) | 1 | tensileModulusXY | not published | >= 3, >= 2.5, >= 5 | 3 |
| nGen FLEX (M143) | 1 | tensileModulusXY | published, not comparable | >= 3, >= 2.5, >= 5 | 3 |
| Nylon-GF, polymer not stated (M166) | 1 | tensileModulusXY | not published | >= 3, >= 2.5, >= 5 | 3 |
| PA-ESD (M064) | 1 | tensileModulusXY | published, not comparable | >= 3, >= 2.5, >= 5 | 3 |
| PA12-AF (M154) | 1 | tensileModulusXY | published, not comparable | >= 3, >= 2.5, >= 5 | 3 |
| PA6-GS (M108) | 1 | tensileModulusXY | published, not comparable | >= 3, >= 2.5, >= 5 | 3 |
| PA6/66-CF (M156) | 1 | tensileModulusXY | not published | >= 3, >= 2.5, >= 5 | 3 |
| PAHT (M147) | 1 | tensileModulusXY | not published | >= 3, >= 2.5, >= 5 | 3 |
| PC-PBT-CF (M131) | 1 | tensileModulusXY | published, not comparable | >= 3, >= 2.5, >= 5 | 3 |
| PLA-PHA (M145) | 1 | tensileModulusXY | published, not comparable | >= 3, >= 2.5, >= 5 | 3 |
| PLA-PHB (M146) | 1 | tensileModulusXY | published, not comparable | >= 3, >= 2.5, >= 5 | 3 |
| SBC (M174) | 1 | tensileModulusXY | not published | >= 3, >= 2.5, >= 5 | 3 |
| PA612 (M058) | 0 | tensileModulusXY | not published | >= 3, >= 2.5, >= 5 | 3 |
| PA612-GF (M060) | 0 | tensileModulusXY | not published | >= 3, >= 2.5, >= 5 | 3 |
| PA66 (M055) | 0 | tensileModulusXY | not published | >= 3, >= 2.5, >= 5 | 3 |
| PA66-CF (M056) | 0 | tensileModulusXY | not published | >= 3, >= 2.5, >= 5 | 3 |
| TPU harder than 95A (M162) | 14 | tensileModulusXY | published, not comparable | >= 3, >= 5 | 2 |
| PP (M082) | 12 | tensileModulusXY | published, not comparable | >= 2.5, >= 5 | 2 |
| PA6 (M049) | 9 | tensileModulusXY | published, not comparable | >= 3, >= 5 | 2 |
| PET (M066) | 7 | hdt045 | not published | >= 100, >= 80 | 2 |
| PET (M066) | 7 | tensileModulusXY | published, not comparable | >= 3, >= 5 | 2 |
| PCL (M149) | 4 | hdt045 | published, not comparable | >= 100, >= 80 | 2 |
| ABS-AF (M106) | 3 | tensileModulusXY | published, not comparable | >= 2.5, >= 5 | 2 |
| ASA-AF (M113) | 3 | hdt045 | not published | >= 100, >= 80 | 2 |
| PE-GF (M138) | 3 | tensileModulusXY | published, not comparable | >= 2.5, >= 5 | 2 |
| COC (M137) | 2 | hdt045 | not published | >= 100, >= 80 | 2 |
| PAHT-CE (M148) | 2 | hdt045 | not published | >= 100, >= 80 | 2 |
| PAHT-CE (M148) | 2 | tensileModulusXY | not published | >= 3, >= 5 | 2 |
| PBT (M140) | 2 | hdt045 | not published | >= 100, >= 80 | 2 |
| PBT (M140) | 2 | tensileModulusXY | published, not comparable | >= 3, >= 5 | 2 |
| PC-PTFE (M112) | 2 | tensileModulusXY | published, not comparable | >= 3, >= 5 | 2 |
| PET-LW (M141) | 2 | hdt045 | not published | >= 100, >= 80 | 2 |
| PET-LW (M141) | 2 | density | not published | <= 1500, <= 1250 | 2 |
| PETG-GR (M153) | 2 | hdt045 | not published | >= 100, >= 80 | 2 |
| PETG-GR (M153) | 2 | density | not published | <= 1500, <= 1250 | 2 |
| PETG-PTFE (M109) | 2 | hdt045 | not published | >= 100, >= 80 | 2 |
| PETG-PTFE (M109) | 2 | tensileModulusXY | published, not comparable | >= 3, >= 5 | 2 |
| PLA-EC (M111) | 2 | hdt045 | not published | >= 100, >= 80 | 2 |
| PLA-EC (M111) | 2 | tensileModulusXY | not published | >= 3, >= 5 | 2 |
| PLA-GR (M155) | 2 | hdt045 | not published | >= 100, >= 80 | 2 |
| PLA-GR (M155) | 2 | density | not published | <= 1500, <= 1250 | 2 |
| PVC (M135) | 2 | hdt045 | not published | >= 100, >= 80 | 2 |
| PVC (M135) | 2 | tensileModulusXY | not published | >= 3, >= 5 | 2 |
| SAN (M136) | 2 | hdt045 | not published | >= 100, >= 80 | 2 |
| ASA-EC (M105) | 1 | hdt045 | not published | >= 100, >= 80 | 2 |
| CPE-LW (M134) | 1 | tensileModulusXY | not published | >= 2.5, >= 5 | 2 |
| LCP (M139) | 1 | hdt045 | not published | >= 100, >= 80 | 2 |
| LCP (M139) | 1 | tensileModulusXY | published, not comparable | >= 3, >= 5 | 2 |

And 154 more, each holding up one template.

## Answers a re-read of the test conditions could settle

Materials whose answer changes when values published without the direction or load are admitted. Each is settled
by finding what the sheet, or the maker, says about how the bar was tested.

| Template | Material | Comparable only | Admitting them |
|---|---|---|---|
| Outdoor structural part | PA6 | UNKNOWN | FAIL |
| Outdoor structural part | PA12 | UNKNOWN | FAIL |
| Outdoor structural part | PA-ESD | UNKNOWN | PASS |
| Outdoor structural part | PET | UNKNOWN | FAIL |
| Outdoor structural part | PETG-PTFE | UNKNOWN | FAIL |
| Outdoor structural part | PC-PTFE | UNKNOWN | FAIL |
| Outdoor structural part | TPU-CF | UNKNOWN | FAIL |
| Outdoor structural part | PC-PBT-CF | UNKNOWN | PASS |
| Outdoor structural part | COC | UNKNOWN | FAIL |
| Outdoor structural part | PBT | UNKNOWN | FAIL |
| Outdoor structural part | nGen FLEX | UNKNOWN | FAIL |
| Outdoor structural part | PLA-PHB | UNKNOWN | FAIL |
| Outdoor structural part | PCL | UNKNOWN | FAIL |
| Outdoor structural part | PETG-GR | UNKNOWN | FAIL |
| Outdoor structural part | PA12-AF | UNKNOWN | FAIL |
| Outdoor structural part | PLA-GR | UNKNOWN | FAIL |
| Outdoor structural part | TPU-EC | UNKNOWN | FAIL |
| Outdoor structural part | TPU harder than 95A | UNKNOWN | FAIL |
| Outdoor structural part | PLA family, polymer not stated | FAIL | PASS |
| Outdoor structural part | PLA family-CF, polymer not stated | FAIL | PASS |
| Lightweight structure | PLA Silk | FAIL | PASS |
| Lightweight structure | PLA Wood | FAIL | PASS |
| Lightweight structure | PLA Galaxy | FAIL | PASS |
| Lightweight structure | PETG-CF | FAIL | PASS |
| Lightweight structure | ABS | FAIL | PASS |
| Lightweight structure | PA6 | FAIL | PASS |
| Lightweight structure | PA12 | UNKNOWN | FAIL |
| Lightweight structure | PA-ESD | UNKNOWN | PASS |
| Lightweight structure | PP | UNKNOWN | FAIL |
| Lightweight structure | PE | FAIL | PASS |
| Lightweight structure | PVB | FAIL | PASS |
| Lightweight structure | PC-ABS | FAIL | PASS |
| Lightweight structure | ABS-AF | UNKNOWN | FAIL |
| Lightweight structure | PA6-GS | UNKNOWN | PASS |
| Lightweight structure | TPU-CF | UNKNOWN | FAIL |
| Lightweight structure | PC-PBT-CF | UNKNOWN | PASS |
| Lightweight structure | SAN | UNKNOWN | PASS |
| Lightweight structure | COC | UNKNOWN | FAIL |
| Lightweight structure | PE-GF | UNKNOWN | PASS |
| Lightweight structure | nGen FLEX | UNKNOWN | FAIL |
| Lightweight structure | PLA-PHA | UNKNOWN | PASS |
| Lightweight structure | PLA-PHB | UNKNOWN | FAIL |
| Lightweight structure | PCL | UNKNOWN | FAIL |
| Lightweight structure | PLA-NF | FAIL | PASS |
| Lightweight structure | PETG-GR | UNKNOWN | FAIL |
| Lightweight structure | PA12-AF | UNKNOWN | FAIL |
| Lightweight structure | PLA-GR | UNKNOWN | FAIL |
| Lightweight structure | PLA family-CF, polymer not stated | FAIL | PASS |
| Warm environment | PETG-GF | UNKNOWN | FAIL |
| Warm environment | PCL | UNKNOWN | FAIL |
| High-stiffness fixture | PLA-CF | FAIL | PASS |
| High-stiffness fixture | PA6 | UNKNOWN | FAIL |
| High-stiffness fixture | PA12 | UNKNOWN | FAIL |
| High-stiffness fixture | PA-ESD | UNKNOWN | PASS |
| High-stiffness fixture | PET | UNKNOWN | FAIL |
| High-stiffness fixture | PP | UNKNOWN | FAIL |
| High-stiffness fixture | CPE | UNKNOWN | FAIL |
| High-stiffness fixture | CPE-CF | UNKNOWN | PASS |
| High-stiffness fixture | PA6-CE | UNKNOWN | PASS |
| High-stiffness fixture | ABS-AF | UNKNOWN | FAIL |
| High-stiffness fixture | PA6-GS | UNKNOWN | FAIL |
| High-stiffness fixture | PETG-PTFE | UNKNOWN | FAIL |
| High-stiffness fixture | PCTG-GF | UNKNOWN | FAIL |
| High-stiffness fixture | PC-PTFE | UNKNOWN | FAIL |
| High-stiffness fixture | TPU-CF | UNKNOWN | FAIL |
| High-stiffness fixture | PC-PBT-CF | UNKNOWN | FAIL |
| High-stiffness fixture | SAN | UNKNOWN | FAIL |
| High-stiffness fixture | COC | UNKNOWN | FAIL |
| High-stiffness fixture | PE-GF | UNKNOWN | FAIL |
| High-stiffness fixture | LCP | UNKNOWN | PASS |
| High-stiffness fixture | PBT | UNKNOWN | FAIL |
| High-stiffness fixture | nGen-CF | UNKNOWN | FAIL |
| High-stiffness fixture | nGen FLEX | UNKNOWN | FAIL |
| High-stiffness fixture | PLA-PHA | UNKNOWN | FAIL |
| High-stiffness fixture | PLA-PHB | UNKNOWN | FAIL |
| High-stiffness fixture | PCL | UNKNOWN | FAIL |
| High-stiffness fixture | PLA-NF | UNKNOWN | FAIL |
| High-stiffness fixture | PETG-GR | UNKNOWN | FAIL |
| High-stiffness fixture | PA12-AF | UNKNOWN | FAIL |
| High-stiffness fixture | PLA-GR | UNKNOWN | FAIL |
| High-stiffness fixture | TPU-EC | UNKNOWN | FAIL |
| High-stiffness fixture | PLA-CE | UNKNOWN | FAIL |
| High-stiffness fixture | TPU harder than 95A | UNKNOWN | FAIL |
| High-stiffness fixture | TPE, polymer not stated | UNKNOWN | FAIL |
| High-stiffness fixture | PLA family, polymer not stated | UNKNOWN | PASS |
| High-stiffness fixture | PLA family-CF, polymer not stated | UNKNOWN | PASS |
| Flexible component | PETG | FAIL | PASS |
| Flexible component | PC | FAIL | PASS |
| Flexible component | PA6 | UNKNOWN | FAIL |
| Flexible component | PA12 | UNKNOWN | PASS |
| Flexible component | PA12-CF | FAIL | PASS |
| Flexible component | PA-ESD | UNKNOWN | FAIL |
| Flexible component | PET | UNKNOWN | PASS |
| Flexible component | PCTG | FAIL | PASS |
| Flexible component | CPE | UNKNOWN | PASS |
| Flexible component | CPE-CF | UNKNOWN | FAIL |
| Flexible component | ABS-AF | UNKNOWN | FAIL |
| Flexible component | PETG-PTFE | UNKNOWN | PASS |
| Flexible component | PCTG-GF | UNKNOWN | FAIL |
| Flexible component | PC-PTFE | UNKNOWN | FAIL |
| Flexible component | ASA-AF | UNKNOWN | FAIL |
| Flexible component | TPU-ESD | UNKNOWN | PASS |
| Flexible component | TPU-CF | UNKNOWN | PASS |
| Flexible component | CPE-LW | UNKNOWN | PASS |
| Flexible component | PVC | UNKNOWN | PASS |
| Flexible component | PE-GF | UNKNOWN | FAIL |
| Flexible component | LCP | UNKNOWN | FAIL |
| Flexible component | PBT | UNKNOWN | FAIL |
| Flexible component | nGen-CF | UNKNOWN | FAIL |
| Flexible component | nGen FLEX | UNKNOWN | PASS |
| Flexible component | PCTG-CF | UNKNOWN | FAIL |
| Flexible component | PLA-PHA | UNKNOWN | FAIL |
| Flexible component | PLA-PHB | UNKNOWN | FAIL |
| Flexible component | TPU-LW | UNKNOWN | PASS |
| Flexible component | PLA-NF | UNKNOWN | FAIL |
| Flexible component | PETG-GR | UNKNOWN | FAIL |
| Flexible component | PA12-AF | UNKNOWN | FAIL |
| Flexible component | PLA-GR | UNKNOWN | FAIL |
| Flexible component | PLA-CE | UNKNOWN | FAIL |
| Flexible component | Nylon-CF, polymer not stated | UNKNOWN | FAIL |
| Flexible component | TPE, polymer not stated | UNKNOWN | PASS |
| Flexible component | PLA family, polymer not stated | UNKNOWN | FAIL |
| Flexible component | PLA family-CF, polymer not stated | UNKNOWN | FAIL |
| Flexible component | SBC | UNKNOWN | PASS |

## Close calls

Products decided by 10 % or less on one value: a misread number, unit or condition here turns an answer. These
are the first values a person should check against the page: the 80 closest of 831 (a product counts once per template).

| Template | Material | Product | Requirement | Value | Margin | Measurement |
|---|---|---|---|---:|---:|---|
| Outdoor structural part | ABS-GF | SUNLU ABS-GF | hdt045 >= 100 | 100 | 0 % pass | V004462 |
| Outdoor structural part | ASA | Bambu Lab ASA | hdt045 >= 100 | 100 | 0 % pass | V000618 |
| Outdoor structural part | PA12 | Fabru / purefil Polyamide 12 (PA12) | hdt045 >= 100 | 100 | 0 % pass | V005723 |
| Outdoor structural part | PET-CF | Flashforge PET-CF | hdt045 >= 100 | 100 | 0 % pass | V005316 |
| Outdoor structural part | POM / Acetal | Fabru / purefil Polyoxymethylen (POM) | hdt045 >= 100 | 100 | 0 % pass | V005603 |
| Outdoor structural part | CPE | Fiberlogy CPE HT | hdt045 >= 100 | 100 | 0 % pass | V010766 |
| Lightweight structure | PLA | Eryone Matte PLA | density <= 1250 | 1250 | 0 % pass | V004945 |
| Lightweight structure | PLA | Eryone Hyper Speed Matte PLA | density <= 1250 | 1250 | 0 % pass | V005056 |
| Lightweight structure | PLA | Flashforge PLA Multicolor | density <= 1250 | 1250 | 0 % pass | V005173 |
| Lightweight structure | PLA | Flashforge HS PLA | density <= 1250 | 1250 | 0 % pass | V005271 |
| Lightweight structure | PLA | Flashforge PLA Pro | density <= 1250 | 1250 | 0 % pass | V005352 |
| Lightweight structure | PLA | Flashforge PLA Crystal | density <= 1250 | 1250 | 0 % pass | V005429 |
| Lightweight structure | PLA | Fabru / purefil Polylactid+ (PLA+) | density <= 1250 | 1250 | 0 % pass | V005587 |
| Lightweight structure | PLA | Flashforge PLA | density <= 1250 | 1250 | 0 % pass | V006279 |
| Lightweight structure | PLA | eSUN PLA-Rock | density <= 1250 | 1250 | 0 % pass | V006712 |
| Lightweight structure | PLA | eSUN PLA UV Color Change | density <= 1250 | 1250 | 0 % pass | V007248 |
| Lightweight structure | PLA | eSUN ePLA ST | density <= 1250 | 1250 | 0 % pass | V007941 |
| Lightweight structure | PLA | Elegoo S.I. | density <= 1250 | 1250 | 0 % pass | V009061 |
| Lightweight structure | PLA | MatterHackers MH Build Series PLA | density <= 1250 | 1250 | 0 % pass | V009113 |
| Lightweight structure | PLA | Extrudr BIOFUSION | density <= 1250 | 1250 | 0 % pass | V010040 |
| Lightweight structure | PLA | Extrudr PEARL | density <= 1250 | 1250 | 0 % pass | V010091 |
| Lightweight structure | PLA Silk | SUNLU PLA+ Silk 2.0 | density <= 1250 | 1250 | 0 % pass | V004388 |
| Lightweight structure | PLA Silk | Flashforge Silk | density <= 1250 | 1250 | 0 % pass | V005342 |
| Lightweight structure | PLA Silk | SUNLU PLA+ (Silk PLA+) | density <= 1250 | 1250 | 0 % pass | V008661 |
| Lightweight structure | PLA Metal | Bambu Lab PLA Metal | density <= 1250 | 1250 | 0 % pass | V000184 |
| Lightweight structure | PLA Marble | Eryone Marble PLA | density <= 1250 | 1250 | 0 % pass | V004890 |
| Lightweight structure | PLA Marble | SUNLU PLA High Speed PLA Marble | density <= 1250 | 1250 | 0 % pass | V008312 |
| Lightweight structure | PLA Sparkle | SUNLU PLA Twinkling | density <= 1250 | 1250 | 0 % pass | V004789 |
| Lightweight structure | PLA Wood | SUNLU PLA Wood | density <= 1250 | 1250 | 0 % pass | V008254 |
| Lightweight structure | PLA Glow | Eryone Glow in the dark PLA | density <= 1250 | 1250 | 0 % pass | V005083 |
| Lightweight structure | PLA-CF | Spectrum THE FILAMENT PLA CF | density <= 1250 | 1250 | 0 % pass | V003018 |
| Lightweight structure | PLA-CF | QIDI PLA-CF | density <= 1250 | 1250 | 0 % pass | V008113 |
| Lightweight structure | PLA-GF | iSANMATE PLA Glass Fiber | density <= 1250 | 1250 | 0 % pass | V000377 |
| Lightweight structure | PETG | Polymaker PolyLite PETG | density <= 1250 | 1250 | 0 % pass | V000390 |
| Lightweight structure | PETG | Bambu Lab PETG Basic | density <= 1250 | 1250 | 0 % pass | V000423 |
| Lightweight structure | PETG | Bambu Lab PETG Translucent | density <= 1250 | 1250 | 0 % pass | V007777 |
| Lightweight structure | PETG | Polymaker Polymaker PolyLite PETG | density <= 1250 | 1250 | 0 % pass | V003401 |
| Lightweight structure | PETG | Polymaker PolyMax PETG | density <= 1250 | 1250 | 0 % pass | V003749 |
| Lightweight structure | PETG | Eryone Standard PETG | density <= 1250 | 1250 | 0 % pass | V005029 |
| Lightweight structure | PETG-CF | Bambu Lab PETG-CF | density <= 1250 | 1250 | 0 % pass | V000484 |
| Lightweight structure | PETG-CF | Eryone PETG-CF | density <= 1250 | 1250 | 0 % pass | V005015 |
| Lightweight structure | PETG-CF | iSANMATE PETG CF | density <= 1250 | 1250 | 0 % pass | V009949 |
| Lightweight structure | PETG-GF | QIDI PETG GF | density <= 1250 | 1250 | 0 % pass | V008046 |
| Lightweight structure | PAHT-CF | LEHVOSS LUVOCOM 3F PA CF 9742 BK | density <= 1250 | 1250 | 0 % pass | V007437 |
| Lightweight structure | PA6 | Spectrum pa6 neat bk | density <= 1250 | 1250 | 0 % pass | V000917 |
| Lightweight structure | PA6-CF | Spectrum PA6 CF15 | density <= 1250 | 1250 | 0 % pass | V002935 |
| Lightweight structure | PPA-CF | Bambu Lab PPA-CF | density <= 1250 | 1250 | 0 % pass | V001302 |
| Lightweight structure | PVA | eSUN PVA | density <= 1250 | 1250 | 0 % pass | V010003 |
| Lightweight structure | PVA | Flashforge PVA | density <= 1250 | 1250 | 0 % pass | V010191 |
| Lightweight structure | CPE | Fillamentum CPE HG100 | density <= 1250 | 1250 | 0 % pass | V001947 |
| Lightweight structure | PBAT | Flashforge Flexible | density <= 1250 | 1250 | 0 % pass | V005362 |
| Lightweight structure | PAHT-CE | LEHVOSS LUVOCOM 3F PAHT 9936 BK | density <= 1250 | 1250 | 0 % pass | V009726 |
| Lightweight structure | PLA-NF | Nanovia PLA Flax | density <= 1250 | 1250 | 0 % pass | V010283 |
| Lightweight structure | Nylon, polymer not stated | colorFabb PA Blue Metal Detectable | density <= 1250 | 1250 | 0 % pass | V011124 |
| Lightweight structure | TPE, polymer not stated | Nanovia Flex VX | density <= 1250 | 1250 | 0 % pass | V011283 |
| Warm environment | PLA | 3DXTECH ECOMAX Tough PLA | hdt045 >= 80 | 80 | 0 % pass | V003212 |
| Warm environment | PLA | Nanovia PLA EF 3D850 | hdt045 >= 80 | 80 | 0 % pass | V007474 |
| Warm environment | PLA | Nanovia PLA VX | hdt045 >= 80 | 80 | 0 % pass | V007533 |
| Warm environment | PETG | Spectrum PET-G MATT | hdt045 >= 80 | 80 | 0 % pass | V002964 |
| Warm environment | PETG-GF | Eryone PETG-GF | hdt045 >= 80 | 80 | 0 % pass | V004959 |
| Warm environment | HIPS | 3DXTECH 3DXMAX HIPS | hdt045 >= 80 | 80 | 0 % pass | V001477 |
| Warm environment | PP | Spectrum PP | hdt045 >= 80 | 80 | 0 % pass | V002675 |
| Warm environment | PP | Fiberlogy R PP | hdt045 >= 80 | 80 | 0 % pass | V010743 |
| Warm environment | CPE | Fillamentum CPE HG100 | hdt045 >= 80 | 80 | 0 % pass | V001954 |
| Warm environment | PLA-NF | Nanovia PLA Flax | hdt045 >= 80 | 80 | 0 % pass | V010287 |
| Flexible component | PA6/66 | 3DXTECH AMIDEX PA6 Copolymer v1 0 | elongationXY >= 100 | 100 | 0 % pass | V001047 |
| Lightweight structure | PVA | Yousu PVA | density <= 1250 | 1251 | +0.1 % fail | V007381 |
| Lightweight structure | PC | Polymaker PolyLite PC | tensileModulusXY >= 2.5 | 2.497 | -0.1 % fail | V002388 |
| Lightweight structure | PC | Polymaker Polymaker PolyLite PC Transparent | tensileModulusXY >= 2.5 | 2.497 | -0.1 % fail | V003954 |
| Lightweight structure | PLA Wood | Yousu WOOD | density <= 1250 | 1254 | +0.3 % fail | V006967 |
| Outdoor structural part | ABS | Polymaker PolyLite ABS | hdt045 >= 100 | 99.6 | -0.4 % fail | V002355 |
| Outdoor structural part | ASA-CF | FormFutura ApolloX CF10 | hdt045 >= 100 | 100.5 | +0.5 % pass | V007689 |
| Lightweight structure | CoPE | Polymaker Panchroma CoPE | tensileModulusXY >= 2.5 | 2.515 | +0.6 % pass | V001921 |
| Lightweight structure | PVA | Fabru Polyvinyl alcohol (PVA) | density <= 1250 | 1258 | +0.6 % fail | V010225 |
| Outdoor structural part | PA6 | Nanovia PA Rail | density <= 1500 | 1490 | -0.7 % pass | V009261 |
| Outdoor structural part | PPS-CF | LEHVOSS LUVOCOM 3F PPS CF 9938 BK | density <= 1500 | 1510 | +0.7 % fail | V007156 |
| Outdoor structural part | PA6-CE | Spectrum PA6 CS20 FR V0 | density <= 1500 | 1490 | -0.7 % pass | V002733 |
| Outdoor structural part | PAHT-CE | LEHVOSS LUVOCOM 3F PAHT KK 50056 BK | density <= 1500 | 1490 | -0.7 % pass | V009738 |
| Lightweight structure | PLA | 3DXTECH ECOMAX PLA | density <= 1250 | 1240 | -0.8 % pass | V000001 |
| Lightweight structure | PLA | iSANMATE PLA | density <= 1250 | 1240 | -0.8 % pass | V000038 |

File: docs/audits/2026-09-25-re-center/KNOW-HOW-WORKLIST.md
# Makers' know-how: where the sheets are silent, and the makers' sites to search

> **Current**: regenerated from the build by `npm run audit:know-how`, and the tests refuse it stale. The rest of this folder is the re-center's historical record.

Generated by `npm run audit:know-how` (`scripts/audit/know-how-worklist.mjs`) from the compiled database and
`build/snapshot/templates.csv`. Do not edit: change the data, and run it again.

A product's know-how state is derived by the build (`build/src/know-how.js`): **collected** (at least one statement
in the maker's words), **sheet silent** (its documents were read and say nothing beyond the numbers; the maker's
site not yet searched), **searched, nothing published** (dated), or **no document read** (none of its documents is
held or was read). This list is the second state, for the round that searches the makers' own sites: product pages,
FAQs and printing guides. A search is recorded as a `know_how_reads.csv` row with Scope `maker site` on the page it
fetched (registered in `sources.csv`); a statement it finds goes in `evidence.csv` like any other.

| | Collected | Sheet silent | Searched, nothing published | No document read | All |
|---|---:|---:|---:|---:|---:|
| Products | 1061 | 44 | 1 | 3 | 1109 |
| Materials | 143 | 6 | 0 | 3 | 152 |

7601 statements; 1537 sources read for know-how; 216 makers' sites searched.
A material is collected when any of its products is, so a collected material can still have silent products: they are
listed under it below. The print recipe's chamber, drying and annealing have the same states; a product whose
documents were read and give none of one is listed under "Recipe silent".

## Materials the six templates keep as candidates

| Material | Candidate in | Know-how | Products silent | Recipe silent (chamber / drying / annealing) | Makers to search |
|---|---|---|---:|---|---|
| PP-GF (M084) | High-stiffness fixture; Indoor prototype; Lightweight structure; Outdoor structural part; Warm environment | collected | 1 of 2 | 0 / 0 / 1 | 3DXTECH (3dxtech.com, sourcegraphics.com) |
| PA6-CF (M050) | High-stiffness fixture; Indoor prototype; Lightweight structure; Outdoor structural part; Warm environment | collected | 0 of 14 | 2 / 2 / 11 | — |
| PP-CF (M083) | High-stiffness fixture; Indoor prototype; Lightweight structure; Outdoor structural part; Warm environment | collected | 0 of 5 | 2 / 1 / 4 | — |
| PPA-CF (M070) | High-stiffness fixture; Indoor prototype; Lightweight structure; Outdoor structural part; Warm environment | collected | 0 of 8 | 3 / 0 / 2 | — |
| ASA-CF (M033) | Indoor prototype; Lightweight structure; Outdoor structural part; Warm environment | collected | 0 of 17 | 3 / 5 / 13 | — |
| PET-CF (M067) | High-stiffness fixture; Indoor prototype; Outdoor structural part; Warm environment | collected | 0 of 8 | 3 / 2 / 4 | — |
| PPA-GF (M071) | High-stiffness fixture; Indoor prototype; Outdoor structural part; Warm environment | collected | 0 of 5 | 2 / 0 / 1 | — |
| PPS-CF (M073) | High-stiffness fixture; Indoor prototype; Outdoor structural part; Warm environment | collected | 0 of 7 | 2 / 1 / 4 | — |
| PPS-GF (M074) | High-stiffness fixture; Indoor prototype; Outdoor structural part; Warm environment | collected | 0 of 2 | 0 / 0 / 1 | — |
| PETG (M020) | Indoor prototype; Lightweight structure; Warm environment | collected | 2 of 73 | 24 / 23 / 51 | 3DXTECH (3dxtech.com, sourcegraphics.com); Recreus (recreus.com) |
| ABS-CF (M029) | Indoor prototype; Lightweight structure; Warm environment | collected | 1 of 11 | 1 / 1 / 5 | 3DXTECH (3dxtech.com, sourcegraphics.com) |
| ABS-GF (M028) | Indoor prototype; Lightweight structure; Warm environment | collected | 1 of 11 | 3 / 3 / 8 | 3DXTECH (3dxtech.com, sourcegraphics.com) |
| PA12-CF (M053) | Indoor prototype; Lightweight structure; Warm environment | collected | 1 of 15 | 5 / 2 / 9 | MatterHackers (matterhackers.com) |
| PA6-GF (M051) | Indoor prototype; Outdoor structural part; Warm environment | collected | 1 of 11 | 2 / 4 / 8 | 3DXTECH (3dxtech.com, sourcegraphics.com) |
| PA6/66 (M057) | Indoor prototype; Lightweight structure; Warm environment | collected | 1 of 7 | 3 / 0 / 5 | 3DXTECH (3dxtech.com, sourcegraphics.com) |
| ASA-GF (M034) | Indoor prototype; Lightweight structure; Warm environment | collected | 0 of 6 | 1 / 1 / 6 | — |
| PAHT (M147) | Indoor prototype; Lightweight structure; Warm environment | collected | 0 of 1 | 0 / 0 / 1 | — |
| PAHT-CF (M048) | High-stiffness fixture; Indoor prototype; Warm environment | collected | 0 of 5 | 4 / 1 / 3 | — |
| PBT-GF (M132) | Indoor prototype; Outdoor structural part; Warm environment | collected | 0 of 2 | 0 / 0 / 2 | — |
| ABS (M027) | Indoor prototype; Warm environment | collected | 4 of 55 | 21 / 24 / 45 | 3DJake (3djake.com); 3DXTECH (3dxtech.com, sourcegraphics.com); MatterHackers (matterhackers.com); Yousu (ysfilament.com) |
| PLA (M001) | Indoor prototype; Lightweight structure | collected | 3 of 196 | 80 / 102 / 156 | Elegoo (no address held); Spectrum (spectrumfilaments.com, shop.spectrumfilaments.com); Yousu (ysfilament.com) |
| ABS-ESD (M030) | Indoor prototype; Warm environment | collected | 2 of 11 | 5 / 3 / 7 | 3DXTECH (3dxtech.com, sourcegraphics.com); MatterHackers (matterhackers.com) |
| PLA Wood (M014) | Indoor prototype; Lightweight structure | collected | 2 of 20 | 9 / 6 / 19 | Filament2Print (filament2print.com); Yousu (ysfilament.com) |
| PC (M035) | Indoor prototype; Warm environment | collected | 1 of 22 | 6 / 8 / 14 | 3DXTECH (3dxtech.com, sourcegraphics.com) |
| PC-ABS (M094) | Indoor prototype; Warm environment | collected | 1 of 13 | 2 / 2 / 10 | 3DXTECH (3dxtech.com, sourcegraphics.com) |
| PP Lightweight (M103) | Indoor prototype; Warm environment | sheet-silent | 1 of 1 | 0 / 0 / 1 | 3DXTECH (3dxtech.com, sourcegraphics.com) |
| PVDF-ESD (M120) | Indoor prototype; Warm environment | sheet-silent | 1 of 1 | 0 / 0 / 1 | 3DXTECH (3dxtech.com, sourcegraphics.com) |
| ABS-AF (M106) | Indoor prototype; Warm environment | collected | 0 of 3 | 0 / 0 / 1 | — |
| ASA (M031) | Indoor prototype; Warm environment | collected | 0 of 40 | 14 / 16 / 32 | — |
| ASA Aero (M032) | Indoor prototype; Warm environment | collected | 0 of 4 | 0 / 0 / 2 | — |
| COC (M137) | Indoor prototype; Warm environment | collected | 0 of 2 | 0 / 0 / 2 | — |
| CPE (M089) | Indoor prototype; Warm environment | collected | 0 of 5 | 0 / 0 / 1 | — |
| HIPS (M081) | Indoor prototype; Warm environment | collected | 0 of 11 | 5 / 4 / 9 | — |
| Nylon, maker-undisclosed polyamide (M164) | Indoor prototype; Lightweight structure | collected | 0 of 7 | 1 / 3 / 3 | — |
| PA6 (M049) | Indoor prototype; Warm environment | collected | 0 of 9 | 2 / 0 / 9 | — |
| PA6-CE (M104) | Indoor prototype; Warm environment | collected | 0 of 1 | 0 / 0 / 1 | — |
| PA612-CF (M059) | Indoor prototype; Warm environment | collected | 0 of 3 | 1 / 0 / 0 | — |
| PBAT (M133) | Flexible component; Indoor prototype | collected | 0 of 1 | 0 / 0 / 1 | — |
| PC-CF (M037) | Indoor prototype; Warm environment | collected | 0 of 10 | 4 / 1 / 8 | — |
| PET-GF (M068) | Indoor prototype; Warm environment | collected | 0 of 4 | 1 / 0 / 1 | — |
| PETG-CF (M024) | High-stiffness fixture; Indoor prototype | collected | 0 of 24 | 8 / 6 / 19 | — |
| PLA Aero (M017) | Indoor prototype; Lightweight structure | collected | 0 of 12 | 4 / 3 / 8 | — |
| PLA-CF (M018) | Indoor prototype; Lightweight structure | collected | 0 of 19 | 6 / 7 / 15 | — |
| PLA-NF (M152) | Indoor prototype; Lightweight structure | collected | 0 of 2 | 0 / 0 / 2 | — |
| PLA-PHB (M146) | Indoor prototype; Warm environment | collected | 0 of 1 | 0 / 0 / 1 | — |
| PP (M082) | Indoor prototype; Warm environment | collected | 0 of 12 | 5 / 4 / 7 | — |
| PPE-PS (M130) | Indoor prototype; Warm environment | collected | 0 of 2 | 0 / 0 / 1 | — |
| TPC / TPEE (M046) | Flexible component; Indoor prototype | collected | 0 of 12 | 5 / 3 / 8 | — |
| TPU 85A class and softer (M159) | Flexible component; Indoor prototype | collected | 0 of 18 | 8 / 7 / 16 | — |
| TPU 90A class (M160) | Flexible component; Indoor prototype | collected | 0 of 12 | 3 / 1 / 11 | — |
| TPU 95A class (M161) | Flexible component; Indoor prototype | collected | 0 of 27 | 13 / 9 / 24 | — |
| PA12 (M052) | Indoor prototype | collected | 1 of 8 | 3 / 1 / 4 | Fillamentum (fillamentum.com) |
| PCL (M149) | Indoor prototype | collected | 1 of 4 | 1 / 1 / 3 | iSANMATE (isanmate.com) |
| PET (M066) | Indoor prototype | collected | 1 of 7 | 1 / 1 / 3 | colorFabb (downloads.colorfabb.com, colorfabb.com) |
| TPE, maker-undisclosed elastomer (M167) | Indoor prototype | collected | 1 of 5 | 1 / 1 / 3 | Flashforge (after-support.flashforge.jp, flashforge.com) |
| TPU-ESD (M126) | Indoor prototype | collected | 1 of 2 | 0 / 0 / 2 | 3DXTECH (3dxtech.com, sourcegraphics.com) |
| ASA-AF (M113) | Indoor prototype | collected | 0 of 3 | 0 / 1 / 2 | — |
| CPE-CF (M090) | Indoor prototype | collected | 0 of 3 | 0 / 0 / 2 | — |
| OBC (M086) | Indoor prototype | collected | 0 of 2 | 1 / 1 / 1 | — |
| PCTG (M088) | Indoor prototype | collected | 0 of 8 | 2 / 2 / 5 | — |
| PCTG-CF (M144) | Indoor prototype | collected | 0 of 3 | 0 / 0 / 1 | — |
| PCTG-GF (M110) | Indoor prototype | collected | 0 of 3 | 0 / 1 / 2 | — |
| PE (M085) | Indoor prototype | collected | 0 of 2 | 0 / 0 / 1 | — |
| PEBA (M045) | Indoor prototype | collected | 0 of 10 | 3 / 3 / 5 | — |
| PETG-ESD (M026) | Indoor prototype | collected | 0 of 9 | 2 / 1 / 6 | — |
| PETG-GF (M025) | Indoor prototype | collected | 0 of 5 | 3 / 1 / 4 | — |
| PETG-GR (M153) | Indoor prototype | collected | 0 of 2 | 0 / 2 / 2 | — |
| PETG-PTFE (M109) | Indoor prototype | collected | 0 of 2 | 0 / 0 / 1 | — |
| PLA Galaxy (M015) | Indoor prototype | collected | 0 of 4 | 0 / 0 / 3 | — |
| PLA Glow (M016) | Indoor prototype | collected | 0 of 7 | 2 / 2 / 6 | — |
| PLA Marble (M012) | Indoor prototype | collected | 0 of 6 | 1 / 1 / 4 | — |
| PLA Metal (M011) | Indoor prototype | collected | 0 of 9 | 2 / 7 / 8 | — |
| PLA Silk (M008) | Indoor prototype | collected | 0 of 33 | 7 / 10 / 28 | — |
| PLA Sparkle (M013) | Indoor prototype | collected | 0 of 4 | 1 / 1 / 4 | — |
| PLA blend (M168) | Indoor prototype | collected | 0 of 9 | 5 / 1 / 7 | — |
| PLA blend-CF (M169) | Indoor prototype | collected | 0 of 2 | 1 / 0 / 1 | — |
| PLA-EC (M111) | Indoor prototype | collected | 0 of 2 | 1 / 1 / 2 | — |
| PLA-ESD (M107) | Indoor prototype | collected | 0 of 2 | 0 / 1 / 1 | — |
| PLA-GF (M019) | Indoor prototype | collected | 0 of 4 | 3 / 2 / 3 | — |
| PLA-GR (M155) | Indoor prototype | collected | 0 of 2 | 0 / 2 / 2 | — |
| PPS (M072) | Indoor prototype | collected | 0 of 2 | 0 / 0 / 1 | — |
| PVB (M093) | Indoor prototype | collected | 0 of 6 | 1 / 1 / 5 | — |
| SBC (M174) | Indoor prototype | collected | 0 of 1 | 0 / 1 / 1 | — |
| TPS (M170) | Indoor prototype | collected | 0 of 5 | 3 / 0 / 4 | — |
| TPU harder than 95A (M162) | Indoor prototype | collected | 0 of 15 | 5 / 1 / 11 | — |
| TPU-CF (M129) | Indoor prototype | collected | 0 of 3 | 0 / 1 / 2 | — |
| TPU-EC (M157) | Indoor prototype | collected | 0 of 2 | 2 / 1 / 2 | — |
| TPU-LW (M150) | Indoor prototype | collected | 0 of 4 | 3 / 0 / 3 | — |

## Every other material

| Material | Candidate in | Know-how | Products silent | Recipe silent (chamber / drying / annealing) | Makers to search |
|---|---|---|---:|---|---|
| PEI / ULTEM (M099) | — | collected | 3 of 13 | 6 / 6 / 9 | 3DXTECH (3dxtech.com, sourcegraphics.com) |
| PEEK-CF (M125) | — | collected | 2 of 5 | 3 / 4 / 5 | 3DXTECH (3dxtech.com, sourcegraphics.com) |
| PC-ESD (M116) | — | collected | 1 of 2 | 1 / 1 / 1 | 3DXTECH (3dxtech.com, sourcegraphics.com) |
| PEEK-GF (M127) | — | sheet-silent | 1 of 1 | 1 / 0 / 1 | 3DXTECH (3dxtech.com, sourcegraphics.com) |
| PEI-CF (M118) | — | collected | 1 of 3 | 1 / 1 / 2 | 3DXTECH (3dxtech.com, sourcegraphics.com) |
| PEI-GF (M117) | — | sheet-silent | 1 of 1 | 1 / 0 / 1 | 3DXTECH (3dxtech.com, sourcegraphics.com) |
| PEKK (M098) | — | collected | 1 of 6 | 2 / 2 / 3 | 3DXTECH (3dxtech.com, sourcegraphics.com) |
| PEKK-ESD (M115) | — | sheet-silent | 1 of 1 | 1 / 1 / 1 | 3DXTECH (3dxtech.com, sourcegraphics.com) |
| PPS-ESD (M124) | — | sheet-silent | 1 of 1 | 0 / 0 / 1 | 3DXTECH (3dxtech.com, sourcegraphics.com) |
| PVA (M075) | — | collected | 1 of 11 | 3 / 4 / 11 | Yousu (ysfilament.com) |
| PVDF (M096) | — | collected | 1 of 3 | 2 / 1 / 2 | Filament2Print (filament2print.com) |
| TPC-ESD (M114) | — | collected | 1 of 2 | 2 / 2 / 2 | 3DXTECH (3dxtech.com, sourcegraphics.com) |
| TPI (M121) | — | collected | 1 of 2 | 1 / 1 / 2 | 3DXTECH (3dxtech.com, sourcegraphics.com) |
| 316L stainless steel sintering filament (M171) | — | collected | 0 of 2 | 0 / 0 / 2 | — |
| Alumina sintering filament (M173) | — | collected | 0 of 1 | 1 / 1 / 1 | — |
| BVOH (M076) | — | collected | 0 of 4 | 1 / 0 / 3 | — |
| LCP (M139) | — | collected | 0 of 1 | 1 / 0 / 1 | — |
| Nylon-CF, maker-undisclosed polyamide (M165) | — | collected | 0 of 6 | 4 / 3 / 4 | — |
| Nylon-GF, maker-undisclosed polyamide (M166) | — | collected | 0 of 3 | 1 / 1 / 1 | — |
| PA-ESD (M064) | — | collected | 0 of 1 | 1 / 0 / 1 | — |
| PA12-AF (M154) | — | collected | 0 of 1 | 0 / 0 / 1 | — |
| PA66 (M055) | — | collected | 0 of 2 | 1 / 1 / 2 | — |
| PAHT-CE (M148) | — | collected | 0 of 2 | 2 / 0 / 2 | — |
| PC-ABS-CF (M128) | — | collected | 0 of 1 | 0 / 0 / 1 | — |
| PC-ASA (M119) | — | collected | 0 of 1 | 0 / 1 / 1 | — |
| PC-GF (M038) | — | collected | 0 of 3 | 2 / 0 / 2 | — |
| PC-PTFE (M112) | — | collected | 0 of 2 | 0 / 0 / 1 | — |
| PE-GF (M138) | — | collected | 0 of 2 | 1 / 1 / 1 | — |
| PEEK (M097) | — | collected | 0 of 7 | 1 / 1 / 5 | — |
| PEKK-CF (M122) | — | collected | 0 of 2 | 0 / 0 / 1 | — |
| POM / Acetal (M087) | — | collected | 0 of 3 | 2 / 1 / 3 | — |
| PPSU (M102) | — | collected | 0 of 4 | 2 / 2 / 3 | — |
| PVC (M135) | — | collected | 0 of 2 | 1 / 0 / 1 | — |
| Silicon carbide sintering filament (M172) | — | collected | 0 of 1 | 0 / 0 / 1 | — |
| Support for ABS (M079) | — | collected | 0 of 2 | 1 / 0 / 2 | — |
| Support for PA/PET (M080) | — | collected | 0 of 3 | 1 / 0 / 3 | — |
| Support for PLA (M077) | — | collected | 0 of 2 | 0 / 0 / 2 | — |
| Support for PLA/PETG (M078) | — | collected | 0 of 1 | 0 / 0 / 1 | — |

## By maker: the silent products to look up

| Maker | Site | Products | GradeIDs |
|---|---|---:|---|
| 3DXTECH | 3dxtech.com, sourcegraphics.com | 27 | G020-12 3DXMAX PETG; G027-06 3DXMAX ABS; G028-03 FibreX ABS+GF10 Glass Fiber ABS; G029-11 TriMax Carbon Fiber ABS Model Material; G030-11 TriStat ESD-ABS Model Material; G035-26 Trilan PC Model Material; G051-02 AMIDEX Nylon GF30; G057-02 AMIDEX PA6 Copolymer v1 0; G084-01 FIBREX GF PP; G094-12 Triton PC/ABS Model Material; G098-02 Thermax PEKK C; G099-03 ThermaX PEI; G099-09 Ultem 9085 Model Material; G099-10 Ultem 1010 Model Material; G103-01 Hyperlite PP; G114-01 3DXSTAT ESD-TPC (90A); G115-01 3DXSTAT ESD-PEKK; G116-02 TriStat ESD-PC Model Material; G117-01 ThermaX PEI GF30; G118-01 CarbonX Carbon Fiber Ultem PEI; G120-01 3DXSTAT ESD-PVDF; G121-01 ThermaX TPI; G124-01 3DXSTAT ESD-PPS; G125-01 CarbonX Carbon Fiber PEEK; G125-02 CarbonX 20% Carbon Fiber PEEK; G126-01 3DXSTAT ESD-TPU (90A); G127-01 ThermaX PEEK GF20 |
| Yousu | ysfilament.com | 4 | G001-72 PLA; G014-07 WOOD; G027-26 Modified ABS; G075-03 PVA |
| MatterHackers | matterhackers.com | 3 | G027-37 ABS; G030-10 ESD-Safe ABS; G053-15 Carbon Fiber Nylon |
| Filament2Print | filament2print.com | 2 | G014-16 COFFEE; G096-03 KOLTRON |
| 3DJake | 3djake.com | 1 | G027-34 ABS |
| Elegoo | no address held | 1 | G001-129 PLA |
| Fillamentum | fillamentum.com | 1 | G164-01 Nylon FX256 |
| Flashforge | after-support.flashforge.jp, flashforge.com | 1 | G167-14 FABRIAL-R |
| Recreus | recreus.com | 1 | G020-70 PET-G |
| Spectrum | spectrumfilaments.com, shop.spectrumfilaments.com | 1 | G001-31 PLA |
| colorFabb | downloads.colorfabb.com, colorfabb.com | 1 | G066-04 PET ULTRA HIGH SPEED |
| iSANMATE | isanmate.com | 1 | G149-01 Capa 6500 Polycaprolactone |

File: docs/audits/2026-09-25-re-center/SPOT-CHECK.md (part 1 of 2)
# Spot-check: what a person should verify against the page

Generated by `node scripts/audit/spot-check.mjs` (seed 20260925) from the build of 2026-09-21. Every row review in this
database was made by an AI agent; this fixed sample is for a person, so the team knows the real error rate before it
relies on a number (docs/GOALS.md, "screening-grade evidence").

**How to check.** Open the document at the link, go to the page or row the locator names, and compare. Write in the
last column: **ok**, or what the page says instead (a different number, unit, direction, specimen, or "not on this
page"). A value right in number but wrong in its conditions is wrong: the conditions decide whether it is compared.
Count the rows that are not ok; that count over the rows checked is the error rate. Record who checked and when at
the end, and tell the owner.

## 1. Decision values (50)

Product values a verdict turns on: 10 per property the templates screen on, from candidate materials, comparable
level only.

| # | Product | Property | Value | Conditions as recorded | Where | Checked |
|---:|---|---|---|---|---|---|
| 1 | iSANMATE PETG Glass Fiber (G025-01) | Density | 1260 kg/m³ (V000505) | Not published (density specimen form not explicitly established); ASTM D-792 | PETG Glass Fiber <https://www.isanmate.com/wp-content/uploads/2025/08/PETG-Glass-Fiber-Technical-Data-Sheet.pdf>, p. 1: Density | |
| 2 | SUNLU High Speed Matte PETG (G020-20) | Density | 1280 kg/m³ (V004746) | Printed specimen; 23℃ ISO 1183 | TECHNICAL DATA SHEET ISO High Speed Matte PETG <https://media.sunlu.com/prod/20260330/ccf53a55-5b58-49fa-b1d9-08f94c0a4b28.pdf?filename=TDS>, p. 1: Density ISO 1183 23℃ g/cm3 | |
| 3 | QIDI PETG GF (G025-04) | Density | 1250 kg/m³ (V008046) | Not published (density specimen form not explicitly established); ISO 1183 | Technical Data Sheet <https://drive.google.com/file/d/15as4JDaP5cBZ8cBQclywFyC7MvS6UEAW/view?usp=drive_link>, p. 3: Density ISO 1183 | |
| 4 | Bambu Lab PLA Glow (G016-01) | Density | 1260 kg/m³ (V000283) | Not published (density specimen form not explicitly established); Dried before testing (see preparation); All the specimens were annealed and dried at 55 °C for 8 h before testing; ISO 1183 | Bambu Filament Technical Data Sheet - PLA Glow <https://store.bblcdn.com/cd34cf072d14484bbf027290d16abe9b.pdf>, p. 2: Density | |
| 5 | AzureFilm ABS Prime (G027-39) | Density | 1130 kg/m³ (V009059) | Not published (density specimen form not explicitly established); ISO 1133 | Technical Data Sheet 04.24 ABS Prime <https://3d.nice-cdn.com/upload/file/TDS-ABS-Prime.pptx.pdf>, p. 1: Specific gravity ISO 1133 | |
| 6 | FormFutura MetalFil - Classic Copper (G011-08) | Density | 3400 kg/m³ (V009638) | Not published (density specimen form not explicitly established); ISO 1183 | Technical Data Sheet MetalFil™ - Classic Copper <https://formfutura.sharepoint.com/sites/downloads/Shared%20Documents/Downloads%20Server/Materials/Filaments/FormFutura%20Filaments/MetalFil/Data%20Sheets%20and%20Declarations/TDS%20-%20MetalFil%20-%20Classic%20Copper.pdf>, p. 1: Specific gravity | |
| 7 | Spectrum PLA Conductive (G111-01) | Density | 1350 kg/m³ (V003052) | Not published (density specimen form not explicitly established); ISO 1183 | TECHNICAL DATA SHEET PLA Conductive <https://spectrumfilaments.com/wp-content/uploads/2025/09/en_tds_spectrum_pla_conductive.pdf>, p. 1: Density | |
| 8 | iSANMATE ASA Glass Fiber (G034-02) | Density | 1150 kg/m³ (V000673) | Not published (density specimen form not explicitly established); ISO 1183 | ASA Glass Fiber <https://www.isanmate.com/wp-content/uploads/2025/08/ASA-Glass-Fiber-Technical-Data-Sheet.pdf>, p. 1: Density | |
| 9 | eSUN PLA UV Color Change (G001-92) | Density | 1250 kg/m³ (V007248) | Not published (density specimen form not explicitly established); GB/T 1033 | Technical Data Sheet PLA UV Color Change <https://3d.nice-cdn.com/upload/file/PLA-UV-Color-Change-FilamentTDS.pdf>, p. 1: Density GB/T 1033 | |
| 10 | Fillamentum Fishy Filaments’ 0rCA (G050-09) | Density | 1180 kg/m³ (V006069) | Not published (density specimen form not explicitly established); ISO 1183 | Fishy Filaments’ 0rCA® by Fillamentum <https://fillamentum.com/wp-content/uploads/2023/07/TDS_Fishy-filament-OrCA_EN_20072023.pdf>, p. 1: Material density | |
| 11 | 3DXTECH 3DXMAX HIPS (G081-01) | Tensile modulus, XY direction | 1.35 GPa (V001472) | direction XY; Printed specimen; ISO 527 | 3DXMAX HIPS <https://cdn.shopify.com/s/files/1/0625/4185/6821/files/3DXMAX_HIPS_TDS_v3.pdf?v=1723942764>, p. 1: Tensile Modulus | |
| 12 | Polymaker Polymaker HT PLA Pro (G001-29) | Tensile modulus, XY direction | 2.27 GPa (V003901) | direction XY; Not published (do not assume printed); As printed; ISO 527-1: 2019 | POLYMAKER™ HT-PLA Pro Technical Data Sheet <https://polymaker.com/wp-content/uploads/lana-downloads/TDS_Polymaker_HT-PLA-Pro_V1.4_2026-7-17_EN.pdf>, p. 1: Young’s modulus (X-Y) | |
| 13 | 3DXTECH Trilan PC Model Material (G035-26) | Tensile modulus, XY direction | 1.95 GPa (V010690) | direction XY; Not published (do not assume printed); ISO 527 | Technical Data Sheet: TrilanTM PC Model Material <https://cdn.shopify.com/s/files/1/0625/4185/6821/files/Trilan_PC_TDS_v1.pdf?v=1724507805>, p. 1: Tensile Modulus ISO 527 MPa | |
| 14 | 3DXTECH CarbonX Carbon Fiber PC/ABS (G128-01) | Tensile modulus, XY direction | 5.9 GPa (V003379) | direction XY; Printed specimen; 527 MPa ISO 527 | Technical Data Sheet: CarbonX™ Carbon Fiber PC/ABS 3D Printing Filament <https://cdn.shopify.com/s/files/1/0625/4185/6821/files/CarbonX_CF_PC_ABS_TDS_v1.1.pdf?v=1723942768>, p. 1: Tensile Modulus ISO 527 MPa | |
| 15 | iSANMATE Light Weight PLA (G017-13) | Tensile modulus, XY direction | 0.893 GPa (V009905) | direction XY; Printed specimen | Light Weight PLA Filament Technical Data Sheet <https://www.isanmate.com/wp-content/uploads/2025/08/Light-Weight-PLA_TDS.pdf>, p. 2: Young's modulus (X-Y) | |
| 16 | Polymaker PolyMax PLA (G001-24) | Tensile modulus, XY direction | 2.1508 GPa (V003729) | direction XY; Not published (do not assume printed); ISO 527, GB/T 1040 | PolyMax™ PLA Technical Data Sheet <https://polymaker.com/wp-content/uploads/lana-downloads/TDS_Polymaker_PolyMax-PLA_V5.5_2026-01-06_EN.pdf>, p. 1: Young’s modulus (X-Y) | |
| 17 | Bambu Lab PLA Silk+ (G009-01) | Tensile modulus, XY direction | 2.13 GPa (V000151) | direction XY; Printed specimen; Dried before testing (see preparation); All the specimens were annealed and dried at 55 °C for 8 h before testing; ISO 527, GB/T 1040 | Bambu Filament Technical Data Sheet - PLA Silk+ <https://cdn.shopify.com/s/files/1/0584/7236/6216/files/Bambu_PLA_Silk__Technical_Data_Sheet.pdf?v=1733472353>, p. 2: Young's Modulus (X-Y) | |
| 18 | Bambu Lab PETG-CF (G024-01) | Tensile modulus, XY direction | 2.46 GPa (V000492) | direction XY; Printed specimen; Dried before testing (see preparation); All the specimens were annealed and dried at 65 °C for 8 h before testing; ISO 527, GB/T 1040 | Bambu Filament Technical Data Sheet - PETG-CF <https://store.bblcdn.com/626e4f424bf345ae965ad0ddfcaf2459.pdf>, p. 2: Young's Modulus (X-Y) | |
| 19 | Polymaker PolyWood (G001-176) | Tensile modulus, XY direction | 2.636 GPa (V010172) | direction XY; Not published (do not assume printed); ISO 527, GB/T 1040 | PolyWood <https://3d.nice-cdn.com/upload/file/PolyWood_TDS_V5.1.pdf>, p. 4: Young’s modulus (X-Y) | |
| 20 | Polymaker Polymaker PETG (G020-15) | Tensile modulus, XY direction | 2.31111 GPa (V003777) | direction XY; Not published (do not assume printed); ISO 527, GB/T 1040 | Polymaker™ PETG Technical Data Sheet <https://polymaker.com/wp-content/uploads/lana-downloads/TDS_Polymaker_PETG_V2.0_2025-11-17.pdf>, p. 1: Young’s modulus (X-Y) | |
| 21 | Eryone Hyper-Speed PLA (G001-43) | Tensile strength, XY direction | 35.7 MPa (V004936) | direction XY; Printed specimen; 50mm/min GB/T 1040.4 | Technical Data Sheet (TDS) Hyper-Speed PLA <https://file.globalso.com/file_manage/3828/20250903/eryone-hs-pla-tds.pdf>, p. 2: Tensile strength X-Y 50mm/min GB/T 1040.4 MPa | |
| 22 | Polymaker Polymaker ABS Pro (G027-08) | Tensile strength, XY direction | 34.94 MPa (V003514) | direction XY; Not published (do not assume printed); ISO 527, GB/T 1040 | POLYMAKER™ ABS-Pro Technical Data Sheet <https://polymaker.com/wp-content/uploads/lana-downloads/TDS_Polymaker_ABS-Pro_V1.1_2026_06_01_EN.pdf>, p. 1: Tensile strength (X-Y) | |
| 23 | 3DXTECH CarbonX Carbon Fiber PC/ABS (G128-01) | Tensile strength, XY direction | 62 MPa (V003378) | direction XY; Printed specimen; 527 MPa ISO 527 | Technical Data Sheet: CarbonX™ Carbon Fiber PC/ABS 3D Printing Filament <https://cdn.shopify.com/s/files/1/0625/4185/6821/files/CarbonX_CF_PC_ABS_TDS_v1.1.pdf?v=1723942768>, p. 1: Tensile Strength, Break ISO 527 MPa | |
| 24 | SIDDAMENT PPS CF (G073-06) | Tensile strength, XY direction | 95 MPa (V005330) | direction XY; Printed specimen; ISO 527 | Technical Data Sheet PPS-CF Filament <https://after-support.flashforge.jp/uploads/datasheet/tds/PPS_CF_TDS_EN.pdf>, p. 1: Tensile Strength (X-Y) ISO 527 Mpa | |
| 25 | Nanovia PA-6 CF (G050-12) | Tensile strength, XY direction | 77 MPa (V011448) | direction XY; Printed specimen; ISO 527-2/1A | Store <https://nanovia.tech/en/ref/nanovia-pa-6-cf/>, p. 1: Ultimate tensile strength (+45° / -45° tab) | |
| 26 | eSUN ABS+ (G027-22) | Tensile strength, XY direction | 44.9 MPa (V007087) | direction XY; Printed specimen; GB/T 1040 | Technical Data Sheet ABS+ <https://shop3d.ca/cdn/shop/files/ABS_-TDS-EN.docx.pdf?v=7615306899018129044>, p. 2: Tensile Strength (X-Y) GB/T 1040 | |
| 27 | Polymaker PolySmooth (G093-02) | Tensile strength, XY direction | 51.8 MPa (V002250) | direction XY; Printed specimen; ISO 527, GB/T 1040 | PolySmooth Technical Data Sheet <https://cdn.shopify.com/s/files/1/0548/7299/7945/files/PolySmooth_TDS_EN_V5.4.pdf?v=1731961910>, p. 4: Tensile strength (X-Y) | |
| 28 | Flashforge ABSGF10 (G028-06) | Tensile strength, XY direction | 35.5 MPa (V005442) | direction XY; Printed specimen; ISO 527 | Technical Data Sheet ABSGF10 Filament <https://after-support.flashforge.jp/uploads/datasheet/tds/ABS_GF_TDS_EN.pdf>, p. 1: Tensile Strength (X-Y) ISO 527 Mpa | |
| 29 | Bambu Lab PLA-CF (G018-01) | Tensile strength, XY direction | 38 MPa (V000333) | direction XY; Printed specimen; Dried before testing (see preparation); All the specimens were annealed and dried at 55 °C for 8 h before testing; ISO 527, GB/T 1040 | Bambu Filament Technical Data Sheet - PLA-CF <https://store.bblcdn.com/842f399d4e274507953a5231126ec8c1.pdf>, p. 2: Tensile Strength (X-Y) | |
| 30 | SUNLU TPU 90A (G039-18) | Tensile strength, XY direction | 30 MPa (V004468) | direction XY; Printed specimen; 50 mm/min ISO 527/2 | TECHNICAL DATA SHEET ISO TPU 90A <https://media.sunlu.com/prod/20260330/c7dd1bd8-a2c5-4908-bc1c-479ca23cbd3b.pdf?filename=TDS>, p. 1: (X-Y) Tensile Strength ISO 527/2 50 mm/min MPa | |
| 31 | Fillamentum OBC 905 (G086-02) | Elongation at break, XY direction | 700 % (V007767) | direction XY; Printed specimen; ASTM D1708 | OBC 905 <https://fillamentum.com/wp-content/uploads/2022/11/TDS_OBC-905_EN_07102022_FI.pdf>, p. 1: Elongation at break | |
| 32 | BASF Forward AM Ultrafuse HiPS (G081-09) | Elongation at break, XY direction | 1.4 % (V010055) | direction XY; Not published (do not assume printed); ISO 527 | Ultrafuse HiPS <https://move.forward-am.com/hubfs/AES%20Documentation/Support%20Filaments/HiPS/TDS/Ultrafuse_HiPS_TDS_EN_v2.2.pdf>, p. 3: Elongation at Break ISO 527 | |
| 33 | Flashforge PPS-CF (G073-03) | Elongation at break, XY direction | 4 % (V005331) | direction XY; Printed specimen; ISO 527 | Technical Data Sheet PPS-CF Filament <https://after-support.flashforge.jp/uploads/datasheet/tds/PPS_CF_TDS_EN.pdf>, p. 1: Elongation at Break (X-Y) ISO 527 % | |
| 34 | Eryone Burnt Titanium PLA (G001-151) | Elongation at break, XY direction | 2.1 % (V005103) | direction XY; Printed specimen; 50mm/min GB/T 1040.4 | Technical Data Sheet (TDS) Dual Color Burnt Titanium PLA <https://hub.globalso.com/b/file_manager_downLoad?path=/file_manage/3828/20250909/eryone-dual-color-burnt-titanium-pla-tds.pdf>, p. 2: Elongation at break X-Y 50mm/min GB/T 1040.4 % | |
| 35 | SUNLU PLA Galaxy (G015-02) | Elongation at break, XY direction | 16.3 % (V004748) | direction XY; Printed specimen; 50 mm/min ISO 527/2 | TECHNICAL DATA SHEET ISO PLA Galaxy <https://media.sunlu.com/prod/20260327/cc96ba09-b739-4afb-851f-bcdd5f02dc2b.pdf?filename=TDS>, p. 1: (X-Y) Elongation at break ISO 527/2 50 mm/min % | |
| 36 | Bambu Lab PAHT-CF (G048-01) | Elongation at break, XY direction | 8.4 % (V000908) | direction XY; Printed specimen; Dry; All the specimens were annealed and dried at 80 °C for 12 h before testing; ISO 527, GB/T 1040 | Bambu Filament Technical Data Sheet - PAHT-CF <https://store.bblcdn.com/7166b20bc68f4c87b32c972b856eeb4b.pdf>, p. 2: Breaking Elongation Rate (X-Y) | |
| 37 | Flashforge PETG (G020-24) | Elongation at break, XY direction | 6 % (V005404) | direction XY; Printed specimen; ISO 527 | Technical Data Sheet PETG Filament <https://after-support.flashforge.jp/uploads/datasheet/tds/PETG_TDS_EN.pdf>, p. 1: Elongation at Break (X-Y) ISO 527 % | |
| 38 | Eryone Silk PLA Tri-Color (G008-20) | Elongation at break, XY direction | 1.7 % (V004857) | direction XY; Printed specimen; 50mm/min GB/T 1040.4 | Technical Data Sheet (TDS) Silk Rainbow PLA <https://file.globalso.com/file_manage/3828/20251127/eryone-silk-rainbow-pla-tds.pdf>, p. 2: Elongation at break X-Y 50mm/min GB/T 1040.4 % | |
| 39 | Kimya Kimya TPC-91A (G046-02) | Elongation at break, XY direction | > 500 % (V002292) | direction XY; Printed specimen; ISO 37/2/500 | TPC-91A Kimya technical data sheet <https://f.hubspotusercontent20.net/hubfs/7196278/Datasheets/Kimya/Kimya_TPC-91A_Technical_Data_Sheet.pdf>, p. 2: Printed specimens properties, Strain at break | |
| 40 | IPCON PPS-GF (G074-01) | Elongation at break, XY direction | 1.6 % (V001383) | direction XY; Printed specimen; ISO 527, GB/T 1040 | PPS-GF <https://www.ipconpolymer.com/wp-content/uploads/2026/05/IPCON-PPS-GF_TDS-Technical-Data-Sheet-_V2.0.pdf>, p. 1: Breaking Elongation Rate XY | |
| 41 | 3DXTECH CarbonX Carbon Fiber High Temp Nylon (HTN) (G070-05) | HDT at 0.45 MPa | 240 °C (V003220) | Printed specimen; 0.45 °C ISO 75 | Tech Data Sheet CarbonX™ Carbon Fiber High Temp Nylon (HTN) 3D Filament <https://irp.cdn-website.com/8ecbc4ef/files/uploaded/CF_HTN_v1.pdf>, p. 1: Deflection Temperature at 0.45 ISO 75 °C | |
| 42 | SUNLU High Speed PLA (G001-38) | HDT at 0.45 MPa | 57 °C (V004491) | direction XY; Printed specimen; 0.45 MPa ISO 75 | TECHNICAL DATA SHEET ISO High Speed PLA <https://media.sunlu.com/prod/20260330/b129fd4c-7d50-46be-874e-84e0bb6ff1ae.pdf?filename=TDS>, p. 1: (X-Y) Heat Distortion (HDT) ISO 75 0.45 MPa ℃ | |
| 43 | Siraya Tech Fibreheart ABS-GF (G028-02) | HDT at 0.45 MPa | 97 °C (V002535) | Not published (do not assume printed); Method B | Technical Data Sheet: Siraya Tech Fibreheart ABS-GF <https://drive.google.com/file/d/1f2ZP0RORUl6RalvYTG7vaFeEJBrTNoC2/view>, p. 2: Other Properties, HDT, Method B | |
| 44 | 3DXTECH FIBREX GF PP (G084-01) | HDT at 0.45 MPa | 139 °C (V001515) | Printed specimen; ISO 75, 0.45 MPa (66 psi) | Technical Data Sheet: FibreX™ PP+GF30 3D Printing Filament <https://cdn.shopify.com/s/files/1/0625/4185/6821/files/FIBREX_GF_PP_TDS_v1.pdf?v=1723942768>, p. 1: Deflection Temperature at 0.45 | |
| 45 | Polymaker Polycast (G093-04) | HDT at 0.45 MPa | 67 °C (V010117) | Not published (do not assume printed); 0.45MPa ISO 75 | DATA SHEET Polymaker™ Polycast <https://polymaker.com/wp-content/uploads/TDS_Polymaker_Polycast_V5.5_2025-12-10_EN.pdf>, p. 1: Heat deflection temp. ISO 75, 0.45MPa | |
| 46 | SUNLU PLA High Speed PLA Marble (G012-05) | HDT at 0.45 MPa | 54.8 °C (V008305) | direction XY; Not published (do not assume printed); 0.45MPa ISO75 | 产品资料 Version1.0 2024-6 <https://3d.nice-cdn.com/upload/file/TDS_-_High_speed_PLA_marble.pdf>, p. 1: 热变形温度(X-Y)Heat Deflection (HDT) ISO75 0.45MPa ℃ | |
| 47 | Eryone Hyper Speed Matte PLA (G001-46) | HDT at 0.45 MPa | 55 °C (V005058) | Not published (do not assume printed); 0.45MPa ASTM D648 | Technical Data Sheet (TDS) Hyper Speed Matte PLA <https://file.globalso.com/file_manage/3828/20251126/eryone-hs-matte-pla-tds.pdf>, p. 1: Heat distortion temperature(° C) ASTM D648 0.45MPa ℃ | |
| 48 | Flashforge PC (G035-13) | HDT at 0.45 MPa | 123 °C (V005388) | Printed specimen; 0.455 MPa 66 psi ISO 75 | Technical Data Sheet PC Filament <https://after-support.flashforge.jp/uploads/datasheet/tds/PC_TDS_EN.pdf>, p. 1: HDT@ 0.455 MPa (66 psi) ISO 75 ℃ | |
| 49 | Eryone Glass Fiber ABS (G028-05) | HDT at 0.45 MPa | 82 °C (V005111) | Not published (do not assume printed); 0.45MPa ASTM D648 | Technical Data Sheet (TDS) Glass Fiber ABS <https://hub.globalso.com/b/file_manager_downLoad?path=/file_manage/3828/20250903/eryone-abs-gf-tds.pdf>, p. 1: Heat distortion temperature(° C) ASTM D648 0.45MPa ℃ | |
| 50 | Eryone Hyper -Speed ABS (G027-15) | HDT at 0.45 MPa | 95 °C (V005134) | Not published (do not assume printed); 0.45MPa ASTM D648 | Technical Data Sheet (TDS) Hyper -Speed ABS <https://hub.globalso.com/b/file_manager_downLoad?path=/file_manage/3828/20250903/eryone-abs-hs-tds.pdf>, p. 2: Heat distortion temperature(° C) ASTM D648 0.45MPa ℃ | |

## 2. Print gates (30)

A product's own print setting that decides whether the H2C can print it.

| # | Product | Axis | Recorded | Gate | Where | Checked |
|---:|---|---|---|---|---|---|
| 1 | Fiberlogy FiberWood (G014-20) | nozzle | [object Object] | within: Needs up to 200 °C, within the H2C's 350 °C | TECHNICAL DATA SHEET Fiberlogy FiberWood <https://fiberlogy.com/app/uploads/2026/05/FIBERLOGY_FIBERWOOD_TDS.pdf>, p. 1: Recommended printing settings (P1095) | |
| 2 | SUNLU PC (G035-12) | nozzle | [object Object] | within: Needs up to 280 °C, within the H2C's 350 °C | TECHNICAL DATA SHEET ISO PC <https://media.sunlu.com/prod/20260330/46dca9d5-d877-4a9d-b416-3ad38450204a.pdf?filename=TDS>, p. 2: Recommended printing settings; p. 2: Nozzle Temp. (P0419) | |
| 3 | SUNLU PLA High Speed PLA Marble (G012-05) | bed | [object Object] | within: Needs up to 60 °C, within the H2C's 120 °C | 产品资料 Version1.0 2024-6 <https://3d.nice-cdn.com/upload/file/TDS_-_High_speed_PLA_marble.pdf>, p. 2: Drying Temp.; p. 2: Nozzle Print Temp.; p. 2: 打印平台温度 Print Platform Temp. (P1108) | |
| 4 | SUNLU ABS (G027-13) | chamber | [object Object] | within: No heated requirement stated | Product Information <https://3d.nice-cdn.com/upload/file/ABS.pdf>, p. 2: Recommended printing settings; p. 2: Room Temp. (P0788) | |
| 5 | Eryone PA6-CF (G050-07) | chamber | [object Object] | within: Its maker asks for an enclosure, in its words "Closed printing", and states no temperature; for a type the printer maker's guide asks an enclosure for, the H2C's heated, enclosed chamber (65 °C) is that enclosure | Technical Data Sheet (TDS) PA6-CF <https://hub.globalso.com/b/file_manager_downLoad?path=/file_manage/3828/20250903/eryone-pa6-cf-tds.pdf>, p. 1: Recommended printing settings; p. 1: Sealed printing (P0454) | |
| 6 | Eryone Wood PLA (G014-19) | nozzle | [object Object] | within: Needs up to 220 °C, within the H2C's 350 °C | Technical Data Sheet (TDS) Wood PLA <https://v6-file.globalso.com/upload/p/3828/file/2025-09/eryone-wood-pla-tds.pdf>, p. 1: Nozzle temperature, Bed temperature, Sealed printing (P1230) | |
| 7 | Polymaker Panchroma Silk PLA (G008-01) | bed | [object Object] | within: Needs up to 60 °C, within the H2C's 120 °C | Panchroma Silk PLA product page <https://shop.polymaker.com/products/silk-pla>, Technical Specifications (P0162) | |
| 8 | Spectrum PETG/PTFE (G109-01) | nozzle | [object Object] | within: Needs up to 255 °C, within the H2C's 350 °C | TECHNICAL DATA SHEET PETG/PTFE <https://spectrumfilaments.com/wp-content/uploads/2022/10/en_tds_spectrum_petg_ptfe.pdf>, p. 1: Recommended printing settings; p. 1: Nozzle note (P0208) | |
| 9 | Eryone PLA+ (G001-45) | chamber | [object Object] | within: The source says an enclosure is not needed, so no heated chamber is required | Technical Data Sheet (TDS) PLA+ <https://file.globalso.com/file_manage/3828/20250903/eryone-pla-tds.pdf>, p. 1: Recommended printing settings; p. 1: Drying conditions; p. 1: Sealed printing (P0444) | |
| 10 | Eryone Standard PLA (G001-191) | bed | [object Object] | within: Needs up to 75 °C, within the H2C's 120 °C | Technical Data Sheet (TDS) Standard PLA <https://file.globalso.com/file_manage/3828/20250903/eryone-standard-pla-tds.pdf>, p. 1: Nozzle temperature, Bed temperature, Sealed printing (P1210) | |
| 11 | eSUN PETG HS (G020-33) | bed | [object Object] | within: Needs up to 90 °C, within the H2C's 120 °C | Technical Data Sheet <https://3d.nice-cdn.com/upload/file/eSUN_PETG_HS_Filament_TDS_V1.0_1_.pdf>, p. 2: Recommended printing settings (P0658) | |
| 12 | Bambu Lab PETG HF (G022-01) | bed | [object Object] | within: Needs up to 75 °C, within the H2C's 120 °C | Bambu Filament Technical Data Sheet - PETG HF <https://store.bblcdn.com/3a230e260a3a47c2b0db0156e07eef91.pdf>, Recommended printing settings (P0025) | |
| 13 | Polymaker Fiberon PET-CF17 (G067-02) | chamber | [object Object] | within: No heated requirement stated | Fiberon PET-CF17 Technical Data Sheet <https://polymaker.com/wp-content/uploads/lana-downloads/TDS_FIBERON-PET-CF17_V1.0_EN.pdf>, p. 1: Build plate temperature, Chamber temperature, Drying temp. and time, Nozzle temperature (P1143) | |
| 14 | eSUN PLA-Lite (G004-01) | chamber | [object Object] | within: No heated requirement stated | eSUN PLA-Lite product page <https://www.esun3d.com/epla-lite-product>, Recommended Printing Parameters; product features (P0161) | |
| 15 | Spectrum pctg (G088-02) | bed | [object Object] | within: Needs up to 100 °C, within the H2C's 120 °C | pctg <https://spectrumfilaments.com/wp-content/uploads/2022/05/en_tds_spectrum_pctg.pdf>, Recommended printing settings; p. 1: Nozzle note (P0111) | |
| 16 | Spectrum Greeny Pro (G168-05) | chamber | [object Object] | within: The source says an enclosure is not needed, so no heated chamber is required | TECHNICAL DATA SHEET Greeny Pro <https://spectrumfilaments.com/wp-content/uploads/2023/10/en_tds_spectrum_greeny_pro.pdf>, p. 1: Recommended printing settings; p. 1: Nozzle note (P1182) | |
| 17 | Spectrum THE FILAMENT PETG (G020-10) | nozzle | [object Object] | within: Needs up to 255 °C, within the H2C's 350 °C | TECHNICAL DATA SHEET THE FILAMENT PETG <https://spectrumfilaments.com/wp-content/uploads/2024/11/eng_tds_the_filament_petg.pdf>, p. 1: Recommended printing settings (P0230) | |
| 18 | Polymaker Polymaker PolyFlex TPU90 (G039-11) | chamber | [object Object] | within: The source says an enclosure is not needed, so no heated chamber is required | PolyFlex™ TPU90 Technical Data Sheet <https://polymaker.com/wp-content/uploads/TDS_Polymaker_PolyFlex-TPU90_V5.6_2025-12-11_EN.pdf>, p. 1: Recommended printing settings: Nozzle temperature; p. 1: Drying temp. and time; p. 1: Closure chamber (P0290) | |
| 19 | Polymaker PolyLite CosPLA Version B (G001-181) | bed | [object Object] | within: Needs up to 60 °C, within the H2C's 120 °C | Polymaker PolyLite CosPLA Version B <https://3d.nice-cdn.com/upload/file/Polylite-CosPLA-Version-B-EN_V5_3-20240123.pdf>, p. 4: Recommended printing settings: Nozzle temperature; p. 4: Environmental temperature (P1037) | |
| 20 | FormFutura Volcano PLA 150C (G001-101) | bed | [object Object] | within: Needs up to 65 °C, within the H2C's 120 °C | TECHNICAL DATA SHEET Volcano PLA 150C <https://3d.nice-cdn.com/upload/file/TDS_-_Volcano_PLA_150C.pdf>, p. 1: Recommended printing settings (P0728) | |
| 21 | Spectrum S-Flex Carbon (G129-01) | bed | [object Object] | within: Needs up to 70 °C, within the H2C's 120 °C | TECHNICAL DATA SHEET S-Flex Carbon <https://spectrumfilaments.com/wp-content/uploads/2024/02/en_tds_spectrum_sflex_carbon.pdf>, p. 1: Recommended printing settings; p. 1: Drying (if wet) *** (P0369) | |
| 22 | Polymaker PolyMide PA6 GF (G051-03) | nozzle | [object Object] | within: Needs up to 300 °C, within the H2C's 350 °C | PolyMide PA6 GF <https://cdn.polymaker.com.cn/wp-content/uploads/lana-downloads/PolyMide_PA6_GF_TDS_V5.1.pdf>, Recommended printing settings (P0081) | |
| 23 | Bambu Lab ABS-GF (G028-01) | nozzle | [object Object] | within: Needs up to 280 °C, within the H2C's 350 °C | Bambu Filament Technical Data Sheet - ABS-GF <https://store.bblcdn.com/69f0758087c943f8a0a87bffa6dc901b.pdf>, Recommended printing settings (P0033) | |
| 24 | Extrudr PLA HIGH-SPEED (G001-35) | bed | [object Object] | within: Needs up to 60 °C, within the H2C's 120 °C | TECHNICAL DATA SHEET PLA HIGH-SPEED <https://s3.extrudr.com/extrudr-media/datasheets/tds/tds-en/pla-hs-TDS-en.pdf>, p. 1: Recommended printing settings; p. 1: Hardened Nozzle (P0390) | |
| 25 | SUNLU PA6-GF (G051-06) | nozzle | [object Object] | within: Needs up to 290 °C, within the H2C's 350 °C | TECHNICAL DATA SHEET ISO PA6-GF <https://media.sunlu.com/prod/20260330/e5f16b43-cef6-4f3e-ad93-3cc86f93f7e4.pdf?filename=TDS>, p. 2: Recommended printing settings; p. 2: Nozzle Temp. (P0411) | |
| 26 | eSUN HIPS (G081-05) | bed | [object Object] | within: Needs up to 100 °C, within the H2C's 120 °C | Technical Data Sheet <https://3d.nice-cdn.com/upload/file/eSUN_HIPS-Filament_TDS_V4.0_1_.pdf>, p. 2: Recommended printing settings; p. 2: Printing notes (P0676) | |
| 27 | BigRep PLX (G001-179) | bed | [object Object] | within: Needs up to 70 °C, within the H2C's 120 °C | FILAMENT <https://bigrepgmbh.sharepoint.com/:b:/g/EWhVOcddlrlPg7E8EnfbuAEBF9-1smBh1nDh_WKBmBCTmA?e=4B650f>, p. 1: Recommended printing settings; p. 1: Bed Temperature (P1019) | |
| 28 | SUNLU PETG (G020-19) | chamber | [object Object] | within: No heated requirement stated | Product Information <https://3d.nice-cdn.com/upload/file/PETG.pdf>, p. 2: Recommended printing settings; p. 2: Nozzle Print Temp.; p. 2: Print Platform Temp.; p. 2: Room Temp. (P0784) | |
| 29 | Flashforge PLA Multicolor (G001-48) | nozzle | [object Object] | within: Needs up to 220 °C, within the H2C's 350 °C | Technical Data Sheet PLA Multicolor Filament <https://after-support.flashforge.jp/uploads/datasheet/tds/PLA_Multicolor_TDS_EN.pdf>, p. 2: Recommended printing settings: Nozzle Temperature; p. 2: Ambient Temperature for Printing (P0459) | |
| 30 | SUNLU PLA+ (Silk PLA+) (G008-15) | nozzle | [object Object] | within: Needs up to 215 °C, within the H2C's 350 °C | Product Information <https://3d.nice-cdn.com/upload/file/SILK_PLA_.pdf>, p. 2: Recommended printing settings; p. 2: Nozzle Print Temp.; p. 2: Print Platform Temp.; p. 2: Room Temp. (P0804) | |

## 3. Makers' know-how (30)

Statements the drawer shows in the maker's words. Check the words are on the page and belong to this product.

| # | Product | Topic | Statement | Where | Checked |
|---:|---|---|---|---|---|
| 1 | Polymaker FIBERON PA6 CF20 (G050-11) | Nozzle wear | A wear-resistance nozzle, such as hardened steel and ruby nozzle, is highly recommended to be used with Fiberon™ PA6-CF20. | FIBERON PA6 CF20 <https://fiberon.polymaker.com/wp-content/uploads/TDS_FIBERON-PA6-CF20_V1.1_EN.pdf>, p. 1 | |
| 2 | Nanovia PC-ABS V0 (G094-08) | Benefits | Great fire resistance V0 | Store <https://nanovia.tech/en/ref/nanovia-pc-abs-v0/>, p. 1 | |
| 3 | QIDI ASA-CF20 Core (G033-14) | Printing advice | When this phenomenon occurs, it is recommended to increase the printing temperature or reduce the extrusion speed. | Technical Data Sheet QIDI ASA-CF20 Core <https://drive.google.com/file/d/1vSsvLE2CUd1k0O8zc4o5uIytzRfH-057/view?usp=drive_link>, p. 5 | |
| 4 | Extrudr DURAPRO PA6 CF (G050-05) | Moisture sensitivity | The carbon fiber reinforcement enables improved tensile strength and high stiffness, while its higher moisture absorption contributes to increased impact resistance. | TECHNICAL DATA SHEET DURAPRO PA6 CF <https://s3.extrudr.com/extrudr-media/datasheets/tds/tds-en/durapro-pa6-cf-TDS-en.pdf>, p. 1 | |
| 5 | Polymaker Polycast (G093-04) | Printing advice | Keep fan speed on at full blast for best surface quality. | PolyCast™ (PVB) \| Polymaker Wiki <https://wiki.polymaker.com/polymaker-products/polymaker-filaments/specialty-filament/polycast-tm-pvb>, p. 1 | |
| 6 | Spectrum PLA Metal Bronze (G011-04) | Moisture sensitivity | Dry box no | TECHNICAL DATA SHEET PLA Metal Bronze <https://3d.nice-cdn.com/upload/file/EN_TDS_Spectrum_PLA_Metal_Bronze.pdf>, p. 1 | |
| 7 | Prusa Research Prusament PP Glass Fiber by Prusa Polymers (G084-02) | Nozzle wear | A hardened nozzle is necessary. | Technical datasheet Prusament PP Glass Fiber by Prusa Polymers <https://storage.googleapis.com/prusa3d-content-prod-14e8-wordpress-prusament-prod/2025/07/512923fd-tds_pp_glass_fiber_en.pdf>, p. 1 | |
| 8 | Protopasta Brass Fill, Bronze Fill, Copper Fill HTPLA (G001-139) | Warping and shrinkage | Scale Values (x/y-axis) 101.5% Scale Values (z-axis) 99% | Technical Data Sheet Rev .1 Brass Fill, Bronze Fill, Copper Fill HTPLA <https://3d.nice-cdn.com/upload/file/TDS_BrassBronzeCopper_HTPLA_1.0.0.pdf>, p. 1 | |
| 9 | eSUN PLA+HS Silver (G001-91) | Surface finish | Smooth printed surface | Technical Data Sheet <https://3d.nice-cdn.com/upload/file/ePLA-HS.pdf>, p. 1 | |
| 10 | QIDI PET-GF (G068-05) | Benefits | QIDI PET-GF is specially developed for FDM 3D printing process, and its substrate material is PET engineering plastic with low moisture absorption, high strength, creep resistance, excellent chemical resistance and high  | Technical Data Sheet QIDI PET-GF <https://drive.google.com/file/d/1CNaYMGfX1r2KB4XcxMRhV43BWfWcu8By/view?usp=drive_link>, p. 2 | |
| 11 | Spectrum PLA ESD (G107-01) | Good for | Spectrum PLA ESD is a modern, antistatic 3D print-ing filament based on a modified PLA biopolymer that provides permanent protection against electro-static discharge (ESD) and sparking in explosive (EX / ATEX) environmen | TECHNICAL DATA SHEET PLA ESD <https://3d.nice-cdn.com/upload/file/EN_TDS_Spectrum_PLA_ESD.pdf>, p. 1 | |
| 12 | Spectrum PLA Conductive (G111-01) | Warping and shrinkage | Dimensional stability and ease of printing | TECHNICAL DATA SHEET PLA Conductive <https://spectrumfilaments.com/wp-content/uploads/2025/09/en_tds_spectrum_pla_conductive.pdf>, p. 1 | |
| 13 | Spectrum S-Flex 90A (G039-04) | Benefits | S-Flex 90A material is also characterized by good resistance to UV radiation and high resistance to aging. | TECHNICAL DATA SHEET S-Flex 90A <https://3d.nice-cdn.com/upload/file/EN_TDS_Spectrum_SFLEX_90A[4].pdf>, p. 1 | |
| 14 | iSANMATE PLA+ i6 (G001-169) | Benefits | Low-temperature adaptability, energy saving and extended nozzle life. | Professional 3D Filament Manufacturer <https://www.isanmate.com/wp-content/uploads/2025/08/PLA-i6_TDS.pdf>, p. 1 | |
| 15 | FormFutura Bulk PETG (G020-40) | Benefits | Experience level: Beginner | TECHNICAL DATA SHEET Bulk PETG <https://3d.nice-cdn.com/upload/file/TDS_-_Bulk_PETG.pdf>, p. 1 | |
| 16 | Spectrum PLA Glow in the Dark (G016-05) | Surface finish | high aesthetic surface quality | TECHNICAL DATA SHEET PLA Glow in the Dark <https://3d.nice-cdn.com/upload/file/EN_TDS_Spectrum_PLA_Glow_in_the_Dark[0].pdf>, p. 1 | |
| 17 | FormFutura AthenaX (G088-05) | Benefits | Precise parts that are durable, tough, and have a good resistance to chemicals. | TECHNICAL DATA SHEET AthenaX <https://3d.nice-cdn.com/upload/file/formfutura-tds-athenax.pdf>, p. 1 | |
| 18 | SIDDAMENT V2 PC-GF (G038-01) | Moisture sensitivity | PC is highly hygroscopic — store sealed with desiccant. | PC-GF FILAMENT: 3D Printing Filament · Siddament V2 Range · Technical Data Sheet <https://cdn.shopify.com/s/files/1/0685/9168/1815/files/SIDDAMENT_V2_PC-GF_TDS.pdf?v=1779204053>, p. 2 | |
| 19 | Fabru Styrol-Acrylnitril (SAN) (G136-02) | Pitfalls and limitations | SAN is not suitable for snap connections and should only be screwed. | Styrol-Acrylnitril (SAN) <https://cdn02.plentyone.com/pvdtyofq45f2/propertyItems/3542%2FMaterial+data+sheet+SAN+purefil.pdf>, p. 1 | |
| 20 | Siraya Tech Flex TPU Air (G039-69) | Surface finish | Matte Finish: Unique, fabric-like texture. | Sales Resin Filament Silicone Essentials & Accs SUPPORT BLOG <https://siraya.tech/pages/siraya-tech-flex-tpu-air-tds>, p. 1 | |
| 21 | colorFabb varioShore Prosthetic TPU (G039-60) | Good for | The added silver particles in this formulation, is known to have beneficial ani-bacterial properties, which makes this material well suited for prosthetic and orthopedic applications. | Technical datasheet varioShore Prosthetic TPU <https://downloads.colorfabb.com/public.php/dav/files/rtfDDRCa723Xdor/Technical%20Data%20Sheets/TPU/colorFabb%20varioShore%20TPU%20Prosthetic/TDS__varioShore%20Prosthetic%20TPU.pdf>, p. 1 | |
| 22 | Extrudr DURAPRO PC FR V0 (G035-11) | Nozzle wear | Hardened nozzle No | TECHNICAL DATA SHEET DURAPRO PC FR V0 <https://s3.extrudr.com/extrudr-media/datasheets/tds/tds-en/durapro-pc-fr-v0-TDS-en.pdf>, p. 2 | |
| 23 | colorFabb PLA Regrind (G001-61) | Pitfalls and limitations | Please note: each production run will entail slight deviation in color due to the deviation in the filament that is used for recycling. | Technical datasheet PLA Regrind <https://downloads.colorfabb.com/public.php/dav/files/rtfDDRCa723Xdor/Technical%20Data%20Sheets/PLA/colorFabb%20PLA%20Regrind/TDS_E%20colorFabb%20PLA%20Regrind.pdf>, p. 1 | |
| 24 | Fabru Polyvinyl alcohol (PVA) (G075-08) | Supports and removal | It combines well with other plastics such as PLA, ABS or PETG and is therefore ideal as a support material in dual extrusion printing. | Polyvinyl alcohol (PVA) <https://cdn02.plentyone.com/pvdtyofq45f2/propertyItems/220%2FMaterial+data+sheet+PVA+purefil.pdf>, p. 1 | |
| 25 | Spectrum PLA High Speed (G001-05) | Nozzle wear | Ruby or hardened nozzle not necessary | TECHNICAL DATA SHEET PLA High Speed <https://spectrumfilaments.com/wp-content/uploads/2024/05/en_tds_spectrum_high_speed.pdf>, p. 1 | |
| 26 | FormFutura ApolloX (G031-36) | Warping and shrinkage | ApolloX™ has been modified to have great thermal stability & improved filament flow behavior and has zero-warping and flawless first- and interlayer adhesion allowing you to 3D print objects with an almost injection mold | Technical Data Sheet ApolloX™ <https://formfutura.sharepoint.com/sites/downloads/Shared%20Documents/Downloads%20Server/Materials/Filaments/FormFutura%20Filaments/ApolloX/Data%20Sheets%20and%20Declarations/TDS%20-%20ApolloX.pdf>, p. 1 | |
| 27 | FormFutura Kratos PC (G035-21) | Printing advice | For optimal buildplate adhesion we recommend to use a dedicated PC buildplate adhesive and to print a brim around your model. | TECHNICAL DATA SHEET Kratos PC <https://3d.nice-cdn.com/upload/file/formfutura-tds-kratospc.pdf>, p. 1 | |
| 28 | FormFutura Centaur PP (G082-11) | Adhesion between layers | Centaur PP is a lightweight and high-performance Polypropylene (PP) filament, which is engineered to have outstanding mechanical properties and a superb interlayer adhesion. | Technical Data Sheet Centaur PP <https://formfutura.sharepoint.com/sites/downloads/Shared%20Documents/Downloads%20Server/Materials/Filaments/FormFutura%20Filaments/Centaur%20PP/Data%20Sheets%20and%20Declarations/TDS%20-%20Centaur%20PP.pdf>, p. 1 | |
| 29 | eSUN ePA (G057-07) | Moisture sensitivity | Drying (70℃/> 12 h) before printing to achieve the best printing effect, it is recommended to use with eBOX when printing. | Technical Data Sheet <https://3d.nice-cdn.com/upload/file/eSUN_ePA-Filament_TDS_V4.0.pdf>, p. 2 | |
| 30 | SUNLU PLA Matte (G001-107) | Surface finish | PLA with matte texture and no plastic feel. | Product Information <https://3d.nice-cdn.com/upload/file/PLA_Matte[0].pdf>, p. 1 | |

## 4. Values a verdict rests on (118)

Not drawn: every product that is one of at most four in its material meeting a template's limit while others miss it,
so the material passes on these few numbers. Check these first.

| # | Product | Material | Property | Value | Limit (template) | Conditions as recorded | Where | Checked |
|---:|---|---|---|---|---|---|---|---|
| 1 | Stratasys ABS-M30 (G027-42) | ABS (20 with a value) | HDT at 0.45 MPa | 104.4 °C (V009361) | >= 100 (Outdoor structural part) | Not published (do not assume printed); 66 psi ASTM D648 | MATERIAL DATA SHEET ABS-M30 <https://www.stratasys.com/siteassets/materials/materials-catalog/fdm-materials/abs-m30/mds_fdm_abs-m30_0826a.pdf?v=4a57e7>, p. 7: HDT at 66 psi | |
| 2 | Eryone ABS-CF (G029-04) | ABS-CF (3 with a value) | HDT at 0.45 MPa | 95 °C (V004924) | >= 80 (Warm environment) | Not published (do not assume printed); 0.45MPa ASTM D648 | Technical Data Sheet (TDS) ABS-CF <https://hub.globalso.com/b/file_manager_downLoad?path=/file_manage/3828/20250903/eryone-abs-cf-tds.pdf>, p. 1: Heat distortion temperature(° C) ASTM D648 0.45MPa ℃ | |
| 3 | 3DXTECH CarbonX CF ABS (G029-01) | ABS-CF (3 with a value) | Tensile modulus, XY direction | 5.21 GPa (V000589) | >= 3 (Outdoor structural part) | direction XY; Printed specimen; ISO 527 | CarbonX CF ABS <https://cdn.shopify.com/s/files/1/0625/4185/6821/files/CarbonX_CF_ABS_TDS_v3.pdf?v=1723942765>, p. 1: Tensile Modulus | |
| 4 | 3DXTECH TriMax Carbon Fiber ABS Model Material (G029-11) | ABS-CF (3 with a value) | Tensile modulus, XY direction | 4.1 GPa (V010542) | >= 3 (Outdoor structural part) | direction XY; Not published (do not assume printed); ISO 527 | Technical Data Sheet: TriMaxTM Carbon Fiber ABS Model Material <https://cdn.shopify.com/s/files/1/0625/4185/6821/files/TriMax_CF_ABS_TDS_v1.pdf?v=1724507805>, p. 1: Tensile Modulus ISO 527 MPa | |
| 5 | SUNLU ABS-GF (G028-04) | ABS-GF (8 with a value) | HDT at 0.45 MPa | 100 °C (V004462) | >= 100 (Outdoor structural part) | direction XY; Printed specimen; 0.45 MPa ISO 75 | TECHNICAL DATA SHEET ISO ABS-GF <https://media.sunlu.com/prod/20260414/b74bf860-1989-443e-b917-58f7a97096a0.pdf?filename=TDS>, p. 1: (X-Y) Heat Distortion (HDT) ISO 75 0.45 MPa ℃ | |
| 6 | Bambu Lab ABS-GF (G028-01) | ABS-GF (5 with a value) | Tensile modulus, XY direction | 3.16 GPa (V000575) | >= 3 (Outdoor structural part) | direction XY; Printed specimen; Dried before testing (see preparation); All the specimens were annealed and dried at 80 °C for 12 h before testing; ISO 527, GB/T 1040 | Bambu Filament Technical Data Sheet - ABS-GF <https://store.bblcdn.com/69f0758087c943f8a0a87bffa6dc901b.pdf>, p. 2: Young's Modulus (X-Y) | |
| 7 | 3DXTECH FibreX ABS+GF10 Glass Fiber ABS (G028-03) | ABS-GF (5 with a value) | Tensile modulus, XY direction | 4.21 GPa (V003281) | >= 3 (Outdoor structural part) | direction XY; Printed specimen; 527 MPa ISO 527 | Technical Data Sheet: FibreX™ ABS+GF10 Glass Fiber ABS <https://cdn.shopify.com/s/files/1/0625/4185/6821/files/FIBREX_GF_ABS__TDS_v1.pdf?v=1723942769>, p. 1: Tensile Modulus ISO 527 MPa | |
| 8 | QIDI NexABS-GF25 (G028-10) | ABS-GF (5 with a value) | Tensile modulus, XY direction | 3.75213 GPa (V008037) | >= 3 (Outdoor structural part) | direction XY; Printed specimen | Technical Data Sheet QIDI NexABS-GF25 <https://drive.google.com/file/d/126QYMb_oeh6Q1B6NIdZCeE7XZ_djbJic/view?usp=drive_link>, p. 4: 杨氏模量(X-Y) Young's Modulus | |
| 9 | Bambu Lab ASA (G031-01) | ASA (18 with a value) | HDT at 0.45 MPa | 100 °C (V000618) | >= 100 (Outdoor structural part) | Printed specimen; Dried before testing (see preparation); All the specimens were annealed and dried at 80 °C for 12 h before testing; ISO 75 0.45 MPa | Bambu Filament Technical Data Sheet - ASA <https://store.bblcdn.com/ad7b08230c164e72856cffbe06bb7dc9.pdf>, p. 2: Heat Deflection Temperature | |
