Repository: faridbnv/h2c-materials

# Filament Atlas

**Live: [pdynamics.ca/h2c-materials](https://pdynamics.ca/h2c-materials/)** · one HTML page, with a page of its own for
each well-documented material beside it, that also runs offline from a file, with no server.

## What it is

Filament Atlas is a tool for a small engineering team choosing a 3D-printing filament for the team's Bambu Lab H2C
printer. It was the H2C Material Selector until 2026-10-16; the built file keeps that name. You say what a part must
do (survive 100 °C, be at least this stiff, be as light as possible), and it answers in two steps:

- **Which kinds of filament** (PLA, PETG, carbon-filled nylon and so on) can do it, and whether the H2C can print them.
- **Which products**, from which makers, pass: how to print each one, how it should be treated, and what its maker says
  about it.

Every number comes from a maker's data sheet or web page and can be traced back to its page. Where nothing is
published, the tool says so instead of guessing; a marked estimate is shown only where no product publishes a value. It
helps the team build a shortlist; the team confirms its final pick with its own test print. It is not a source of design
allowables, and it does not replace the product's own data sheet.

<!-- status:begin -->
<!-- Generated by npm run docs:status from dist/db.json and docs/audits/2026-10-17-data-review-fixes/blind-draw/verdicts-20261017.csv and docs/audits/2026-10-05-check-round-3/blind-draw/draw-b-verdicts-20261005.csv; edit scripts/docs-status.mjs, not this block. -->

## Where things stand (2026-10-17)

Exact, current counts are in [build/snapshot/counts.md](build/snapshot/counts.md), written by `npm run snapshot`.

- **What it holds.** About 1,100 products, 14,800 measured values and 2,000 source documents. The page lists 152

# Audits

> **Current** index, kept up to date. Every folder it lists is a historical record: its documents say so at their top, and describe the tool as it was on their date. For where things stand now, read the [README](../../README.md).

Every review of the tool or its database lives here, one folder each, named
`<date>-<subject>`. A folder holds the report exactly as it was delivered (`REPORT.md`) and what was
done about it (`RESPONSE.md`), plus any evidence files the reviewer supplied, in lower-case
kebab-case names.

Where an audit changed the data, its folder holds a changelog of what moved and the script that made
the edit. Until 2026-09-14 those edits patched the Excel workbook and refused to run on any workbook
but the one they were written against; those scripts are history and no longer run. Since then an edit
goes through `scripts/data/table-io.mjs` with expected-value guards, and its changelog is generated by
`npm run data:diff`.

A report is a record of what someone found on its date, not a description of the tool today. Read
the response beside it for what changed.

| Date | Audit | Reviewer's question | Outcome |
|---|---|---|---|
| 2026-09-11 | [First-time user](2026-09-11-first-time-user/REPORT.md) | Where does the tool fail a 3D printer owner who has never seen it? | 34 of 35 fixed; brand search set aside. Outcomes are recorded inline in the report |
| 2026-09-12 | [Product owner](2026-09-12-product-owner/REPORT.md) | Can a first-time user rely on the final screen without drawing a stronger conclusion than the evidence supports? | [38 fixed, 11 partly, 3 declined](2026-09-12-product-owner/RESPONSE.md); AMS, price-link and brand findings set aside |
| 2026-09-13 | [Manufacturer evidence](2026-09-13-manufacturer-evidence/REPORT.md) | Does the database match current manufacturer evidence for eleven brands? | [Implemented in the selector](2026-09-13-manufacturer-evidence/RESPONSE.md); two workbook citation defects corrected |
| 2026-09-13 | [Missing data research](2026-09-13-missing-data-research/REPORT.md) | What can be recovered for missing chamber temperatures and property headlines, and what may only be estimated? | [Implemented after re-reading every source](2026-09-13-missing-data-research/RESPONSE.md): four grades, CoPE separated from CPE, 14 chamber rows recovered, chamber bands kept as inference; four report claims contradicted by their sources |
| 2026-09-13 | [Coverage consolidation](2026-09-13-coverage-consolidation/REPORT.md) | Does every filament point to its own records, and does Coverage agree with those records? | [Completed](2026-09-13-coverage-consolidation/RESPONSE.md): 98 Bambu evidence rows recovered, 60 evidence lists and 34 coverage records corrected; ownership and coverage consistency now stop the build |
| 2026-09-13 | [Systematic data](2026-09-13-systematic-data/REPORT.md) | Are raw values, mappings, family relationships and HTML data consistent? | [11 findings corrected](2026-09-13-systematic-data/RESPONSE.md); 27 logged edits to 25 workbook cells, 112 tests, 1,806 numeric reconciliations, full filament/family matrix and HTML payload parity |

File: docs/audits/2026-09-13-systematic-data/audit.json (part 1 of 29)
{
  "date": "2026-09-13T22:51:59.160Z",
  "baseCommit": "b616ec12d26fb9d6beb2082f6058b322f80fb21b",
  "workbookSha256": "e8532eda180f008afa2960c78cf0b5b2eb911afe2d95a1f8ed388ebcf4cd1175",
  "htmlSha256": "d3f6c72cd97d66492f43158457b3763f177c4497f5ddd151a1eeaed4311a50c6",
  "counts": {
    "materials": 102,
    "h2cRelevant": 96,
    "excluded": 6,
    "grades": 144,
    "measurements": 1966,
    "numericMeasurements": 1806,
    "quarantined": 2,
    "profiles": 167,
    "evidence": 478,
    "prices": 104,
    "sources": 235,
    "coverage": 1146
  },
  "checks": {
    "freshCompileMatchesDist": true,
    "htmlDatabaseMatchesDist": true,
    "htmlReferenceMatchesDist": true,
    "freshReferenceMatchesDist": true,
    "externalScriptOrStylesheet": false
  },
  "issues": [
    {
      "level": "warn",
      "where": "measurements",
      "message": "Impact data uses two incompatible units. 9 rows are J/m (energy per width) and cannot be compared with the kJ/m² rows without specimen geometry. They must not share a chart axis."
    },
    {
      "level": "warn",
      "where": "materials",
      "message": "25 of 69 HDT headlines cite a source that names the standard but not the load. They carry loadStated:false and must not be presented as confirmed 0.45 MPa values."
    },
    {
      "level": "warn",
      "where": "materials",
      "message": "3 peer spans were derived for missing headlines. Same polymer and modifier only; these observations never confirm or exclude a material."
    },
    {
      "level": "warn",
      "where": "materials",
      "message": "5 materials have no property measurements at all: PA66, PA66-CF, PA612, PA612-GF, POM / Acetal"
    }
  ],
  "sourceScopeMismatches": [],
  "rawReconciled": 1806,
  "rawChecks": [
    {
      "id": "V000001",
      "materialId": "M001",
      "gradeId": "G001-01",
      "row": 4,
      "raw": "1.24",
      "rawUnit": "g/cc",
      "value": "1240.00",
      "unit": "kg/m³",
      "expected": 1240,
      "status": "Published value",
      "sourceId": "X-ECOMAX-PLA-TDS-v3",
      "locator": "p. 1: Density"
    },
    {
      "id": "V000002",
      "materialId": "M001",
      "gradeId": "G001-01",
      "row": 5,
      "raw": "56",
      "rawUnit": "MPa",
      "value": "56.00",
      "unit": "MPa",
      "expected": 56,
      "status": "Published value",
      "sourceId": "X-ECOMAX-PLA-TDS-v3",
      "locator": "p. 1: Tensile Strength, Break"
    },
    {
      "id": "V000003",
      "materialId": "M001",
      "gradeId": "G001-01",
      "row": 6,
      "raw": "2865",
      "rawUnit": "MPa",
      "value": "2.865",
      "unit": "GPa",
      "expected": 2.865,
      "status": "Published value",
      "sourceId": "X-ECOMAX-PLA-TDS-v3",
      "locator": "p. 1: Tensile Modulus"
    },
    {
      "id": "V000004",
      "materialId": "M001",
      "gradeId": "G001-01",
      "row": 7,
      "raw": "8",
      "rawUnit": "%",
      "value": "8.00",
      "unit": "%",
      "expected": 8,
      "status": "Published value",
      "sourceId": "X-ECOMAX-PLA-TDS-v3",
      "locator": "p. 1: Tensile Elongation, Break"
    },
    {
      "id": "V000005",
      "materialId": "M001",
      "gradeId": "G001-01",
      "row": 8,
      "raw": "115",
      "rawUnit": "MPa",
      "value": "115.00",
      "unit": "MPa",
      "expected": 115,
      "status": "Published value",
      "sourceId": "X-ECOMAX-PLA-TDS-v3",
      "locator": "p. 1: Flexural Strength"
    },
    {
      "id": "V000006",
      "materialId": "M001",
      "gradeId": "G001-01",
      "row": 9,
      "raw": "3185",
      "rawUnit": "MPa",
      "value": "3.185",
      "unit": "GPa",
      "expected": 3.185,
      "status": "Published value",
      "sourceId": "X-ECOMAX-PLA-TDS-v3",
      "locator": "p. 1: Flexural Modulus"
    },
    {
      "id": "V000007",
      "materialId": "M001",
      "gradeId": "G001-01",
      "row": 10,
      "raw": "55",
      "rawUnit": "°C",
      "value": "55.00",
      "unit": "°C",
      "expected": 55,
      "status": "Published value",
      "sourceId": "X-ECOMAX-PLA-TDS-v3",
      "locator": "p. 1: Glass Transition Temperature (Tg)"
    },
    {
      "id": "V000008",
      "materialId": "M001",
      "gradeId": "G001-01",
      "row": 11,
      "raw": "80",
      "rawUnit": "°C",
      "value": "80.00",
      "unit": "°C",
      "expected": 80,
      "status": "Published value",
      "sourceId": "X-ECOMAX-PLA-TDS-v3",
      "locator": "p. 1: Deflection Temperature at 0.45"
    },
    {
      "id": "V000009",
      "materialId": "M001",
      "gradeId": "G001-02",
      "row": 12,
      "raw": "1.23 g/cm3",
      "rawUnit": "g/cm3",
      "value": "1230.00",
      "unit": "kg/m³",
      "expected": 1230,
      "status": "Published value",
      "sourceId": "S-POLYCN-PolySonic-PLA-EN-V5-3-TDS",
      "locator": "p. 2: Density"
    },
    {
      "id": "V000010",
      "materialId": "M001",
      "gradeId": "G001-02",
      "row": 13,
      "raw": "59 °C",
      "rawUnit": "°C",
      "value": "59.00",
      "unit": "°C",
      "expected": 59,
      "status": "Published value",
      "sourceId": "S-POLYCN-PolySonic-PLA-EN-V5-3-TDS",
      "locator": "p. 3: Glass transition temperature"
    },
    {
      "id": "V000011",
      "materialId": "M001",
      "gradeId": "G001-02",
      "row": 14,
      "raw": "164 °C",
      "rawUnit": "°C",
      "value": "164.00",
      "unit": "°C",
      "expected": 164,
      "status": "Published value",
      "sourceId": "S-POLYCN-PolySonic-PLA-EN-V5-3-TDS",
      "locator": "p. 3: Melting temperature"
    },
    {
      "id": "V000012",
      "materialId": "M001",
      "gradeId": "G001-02",
      "row": 15,
      "raw": "96 °C",
      "rawUnit": "°C",
      "value": "96.00",
      "unit": "°C",
      "expected": 96,
      "status": "Published value",
      "sourceId": "S-POLYCN-PolySonic-PLA-EN-V5-3-TDS",
      "locator": "p. 3: Crystallization temperature"
    },
    {
      "id": "V000013",
      "materialId": "M001",
      "gradeId": "G001-02",
      "row": 16,
      "raw": "61 °C",
      "rawUnit": "°C",
      "value": "61.00",
      "unit": "°C",
      "expected": 61,
      "status": "Published value",
      "sourceId": "S-POLYCN-PolySonic-PLA-EN-V5-3-TDS",
      "locator": "p. 3: Vicat softening temperature"
    },
    {
      "id": "V000014",
      "materialId": "M001",
      "gradeId": "G001-02",
      "row": 17,
      "raw": "52 °C",
      "rawUnit": "°C",
      "value": "52.00",
      "unit": "°C",
      "expected": 52,
      "status": "Published value",
      "sourceId": "S-POLYCN-PolySonic-PLA-EN-V5-3-TDS",
      "locator": "p. 3: Heat deflection temperature"
    },
    {
      "id": "V000015",
      "materialId": "M001",
      "gradeId": "G001-02",
      "row": 18,
      "raw": "53 °C",
      "rawUnit": "°C",
      "value": "53.00",
      "unit": "°C",
      "expected": 53,
      "status": "Published value",
      "sourceId": "S-POLYCN-PolySonic-PLA-EN-V5-3-TDS",
      "locator": "p. 3: Heat deflection temperature"
    },
    {
      "id": "V000016",
      "materialId": "M001",
      "gradeId": "G001-02",
      "row": 19,
      "raw": "N/A",
      "rawUnit": "Not published",
      "value": "Not published",
      "unit": "Not published",
      "expected": null,
      "status": "Not published",
      "sourceId": "S-POLYCN-PolySonic-PLA-EN-V5-3-TDS",
      "locator": "p. 3: Thermal conductivity"
    },
    {
      "id": "V000017",
      "materialId": "M001",
      "gradeId": "G001-02",
      "row": 20,
      "raw": "2878.3 ± 74.3 MPa",
      "rawUnit": "MPa",
      "value": "2.8783",
      "unit": "GPa",
      "expected": 2.8783000000000003,
      "status": "Published value",
      "sourceId": "S-POLYCN-PolySonic-PLA-EN-V5-3-TDS",
      "locator": "p. 3: Young’s modulus (X -Y)"
    },
    {
      "id": "V000018",
      "materialId": "M001",
      "gradeId": "G001-02",
      "row": 21,
      "raw": "2689.8 ± 92.0 MPa",
      "rawUnit": "MPa",
      "value": "2.6898",
      "unit": "GPa",
      "expected": 2.6898000000000004,
      "status": "Published value",
      "sourceId": "S-POLYCN-PolySonic-PLA-EN-V5-3-TDS",
      "locator": "p. 3: Young’s modulus (Z)"
    },
    {
      "id": "V000019",
      "materialId": "M001",
      "gradeId": "G001-02",
      "row": 22,
      "raw": "46.0 ± 0.5 MPa",
      "rawUnit": "MPa",
      "value": "46.00",
      "unit": "MPa",
      "expected": 46,
      "status": "Published value",
      "sourceId": "S-POLYCN-PolySonic-PLA-EN-V5-3-TDS",
      "locator": "p. 3: Tensile strength (X-Y)"
    },
    {
      "id": "V000020",
      "materialId": "M001",
      "gradeId": "G001-02",
      "row": 23,
      "raw": "37.3 ± 0.7 MPa",
      "rawUnit": "MPa",
      "value": "37.30",
      "unit": "MPa",
      "expected": 37.3,
      "status": "Published value",
      "sourceId": "S-POLYCN-PolySonic-PLA-EN-V5-3-TDS",
      "locator": "p. 3: Tensile strength (Z)"
    },
    {
      "id": "V000021",
      "materialId": "M001",
      "gradeId": "G001-02",
      "row": 24,
      "raw": "21.5 ± 5.02 %",
      "rawUnit": "%",
      "value": "21.50",
      "unit": "%",
      "expected": 21.5,
      "status": "Published value",
      "sourceId": "S-POLYCN-PolySonic-PLA-EN-V5-3-TDS",
      "locator": "p. 3: Elongation at break (X-Y)"
    },
    {
      "id": "V000022",
      "materialId": "M001",
      "gradeId": "G001-02",
      "row": 25,
      "raw": "4.2 ± 2.0 %",
      "rawUnit": "%",
      "value": "4.20",
      "unit": "%",
      "expected": 4.2,
      "status": "Published value",
      "sourceId": "S-POLYCN-PolySonic-PLA-EN-V5-3-TDS",
      "locator": "p. 3: Elongation at break (Z)"
    },
    {
      "id": "V000023",
      "materialId": "M001",
      "gradeId": "G001-02",
      "row": 26,
      "raw": "2868.2 ± 78.4 MPa",
      "rawUnit": "MPa",
      "value": "2.8682",
      "unit": "GPa",
      "expected": 2.8682,
      "status": "Published value",
      "sourceId": "S-POLYCN-PolySonic-PLA-EN-V5-3-TDS",
      "locator": "p. 3: Bending modulus (X-Y)"
    },
    {
      "id": "V000024",
      "materialId": "M001",
      "gradeId": "G001-02",
      "row": 27,
      "raw": "N/A",
      "rawUnit": "Not published",
      "value": "Not published",
      "unit": "Not published",
      "expected": null,
      "status": "Not published",
      "sourceId": "S-POLYCN-PolySonic-PLA-EN-V5-3-TDS",
      "locator": "p. 3: Bending modulus (Z)"
    },
    {
      "id": "V000025",
      "materialId": "M001",
      "gradeId": "G001-02",
      "row": 28,
      "raw": "76.5 ± 0.9 MPa",
      "rawUnit": "MPa",
      "value": "76.50",
      "unit": "MPa",
      "expected": 76.5,
      "status": "Published value",
      "sourceId": "S-POLYCN-PolySonic-PLA-EN-V5-3-TDS",
      "locator": "p. 3: Bending strength (X-Y)"
    },
    {
      "id": "V000026",
      "materialId": "M001",
      "gradeId": "G001-02",
      "row": 29,
      "raw": "N/A",
      "rawUnit": "Not published",
      "value": "Not published",
      "unit": "Not published",
      "expected": null,
      "status": "Not published",
      "sourceId": "S-POLYCN-PolySonic-PLA-EN-V5-3-TDS",
      "locator": "p. 3: Bending strength (Z)"
    },
    {
      "id": "V000027",
      "materialId": "M001",
      "gradeId": "G001-02",
      "row": 30,
      "raw": "6.1 ± 0.6 kJ/m2",
      "rawUnit": "kJ/m2",
      "value": "6.10",
      "unit": "kJ/m²",
      "expected": 6.1,
      "status": "Published value",
      "sourceId": "S-POLYCN-PolySonic-PLA-EN-V5-3-TDS",
      "locator": "p. 3: Charpy impact strength (X-Y)"
    },
    {
      "id": "V000028",
      "materialId": "M001",
      "gradeId": "G001-02",
      "row": 31,
      "raw": "N/A",
      "rawUnit": "Not published",
      "value": "Not published",
      "unit": "Not published",
      "expected": null,
      "status": "Not published",
      "sourceId": "S-POLYCN-PolySonic-PLA-EN-V5-3-TDS",
      "locator": "p. 3: Charpy impact strength (Z)"
    },
    {
      "id": "V000029",
      "materialId": "M001",
      "gradeId": "G001-02",
      "row": 32,
      "raw": "2649.7 ± 78.3 MPa",
      "rawUnit": "MPa",
      "value": "2.6497",
      "unit": "GPa",
      "expected": 2.6496999999999997,
      "status": "Published value",
      "sourceId": "S-POLYCN-PolySonic-PLA-EN-V5-3-TDS",
      "locator": "p. 3: Young’s modulus (X-Y)"
    },
    {
      "id": "V000030",
      "materialId": "M001",
      "gradeId": "G001-02",
      "row": 33,
      "raw": "2433.4 ± 79.4 MPa",
      "rawUnit": "MPa",
      "value": "2.4334",
      "unit": "GPa",
      "expected": 2.4334000000000002,
      "status": "Published value",
      "sourceId": "S-POLYCN-PolySonic-PLA-EN-V5-3-TDS",
      "locator": "p. 3: Young’s modulus (Z)"
    },
    {
      "id": "V000031",
      "materialId": "M001",
      "gradeId": "G001-02",
      "row": 34,
      "raw": "43.9 ± 0.4 MPa",
      "rawUnit": "MPa",
      "value": "43.90",
      "unit": "MPa",
      "expected": 43.9,
      "status": "Published value",
      "sourceId": "S-POLYCN-PolySonic-PLA-EN-V5-3-TDS",
      "locator": "p. 3: Tensile strength (X-Y)"
    },
    {
      "id": "V000032",
      "materialId": "M001",
      "gradeId": "G001-02",
      "row": 35,
      "raw": "32.4 ± 0.4 MPa",
      "rawUnit": "MPa",
      "value": "32.40",
      "unit": "MPa",
      "expected": 32.4,
      "status": "Published value",
      "sourceId": "S-POLYCN-PolySonic-PLA-EN-V5-3-TDS",
      "locator": "p. 3: Tensile strength (Z)"
    },
    {
      "id": "V000033",
      "materialId": "M001",
      "gradeId": "G001-02",
      "row": 36,
      "raw": "15.1 ± 3.9 %",
      "rawUnit": "%",
      "value": "15.10",
      "unit": "%",
      "expected": 15.1,
      "status": "Published value",
      "sourceId": "S-POLYCN-PolySonic-PLA-EN-V5-3-TDS",
      "locator": "p. 3: Elongation at break (X-Y)"
    },
    {
      "id": "V000034",
      "materialId": "M001",
      "gradeId": "G001-02",
      "row": 37,
      "raw": "3.3 ± 0.5 %",
      "rawUnit": "%",
      "value": "3.30",
      "unit": "%",
      "expected": 3.3,
      "status": "Published value",
      "sourceId": "S-POLYCN-PolySonic-PLA-EN-V5-3-TDS",
      "locator": "p. 3: Elongation at break (Z)"
    },
    {
      "id": "V000035",
      "materialId": "M001",
      "gradeId": "G001-02",
      "row": 38,
      "raw": "2797.9 ± 40.7 MPa",
      "rawUnit": "MPa",
      "value": "2.7979",
      "unit": "GPa",
      "expected": 2.7979000000000003,
      "status": "Published value",
      "sourceId": "S-POLYCN-PolySonic-PLA-EN-V5-3-TDS",
      "locator": "p. 3: Bending modulus (X-Y)"
    },
    {
      "id": "V000036",
      "materialId": "M001",
      "gradeId": "G001-02",
      "row": 39,
      "raw": "71.4 ± 0.6 MPa",
      "rawUnit": "MPa",
      "value": "71.40",
      "unit": "MPa",
      "expected": 71.4,
      "status": "Published value",
      "sourceId": "S-POLYCN-PolySonic-PLA-EN-V5-3-TDS",
      "locator": "p. 3: Bending strength (X-Y)"
    },
    {
      "id": "V000037",
      "materialId": "M001",
      "gradeId": "G001-02",
      "row": 40,
      "raw": "5.0 ± 0.5 kJ/m2",
      "rawUnit": "kJ/m2",
      "value": "5.00",
      "unit": "kJ/m²",
      "expected": 5,
      "status": "Published value",
      "sourceId": "S-POLYCN-PolySonic-PLA-EN-V5-3-TDS",
      "locator": "p. 3: Charpy impact strength (X-Y)"
    },
    {
      "id": "V000038",
      "materialId": "M001",
      "gradeId": "G001-03",
      "row": 41,
      "raw": "1.24 g/Cm3",
      "rawUnit": "g/Cm3",
      "value": "1240.00",
      "unit": "kg/m³",
      "expected": 1240,
      "status": "Published value",
      "sourceId": "I-PLA-TDS",
      "locator": "p. 1: Density"
    },
    {
      "id": "V000039",
      "materialId": "M001",
      "gradeId": "G001-03",
      "row": 42,
      "raw": "3 MPa",
      "rawUnit": "MPa",
      "value": "3.00",
      "unit": "MPa",
      "expected": 3,
      "status": "Published value",
      "sourceId": "I-PLA-TDS",
      "locator": "p. 1: Tensile Strength MD"
    },
    {
      "id": "V000040",
      "materialId": "M001",
      "gradeId": "G001-03",
      "row": 43,
      "raw": "3309 MPa",
      "rawUnit": "MPa",
      "value": "3.309",
      "unit": "GPa",
      "expected": 3.309,
      "status": "Published value",
      "sourceId": "I-PLA-TDS",
      "locator": "p. 1: Tensile Modulus MD"
    },
    {
      "id": "V000041",
      "materialId": "M001",
      "gradeId": "G001-03",
      "row": 44,
      "raw": "160 %",
      "rawUnit": "%",
      "value": "160.00",
      "unit": "%",
      "expected": 160,
      "status": "Published value",
      "sourceId": "I-PLA-TDS",
      "locator": "p. 1: Elongation atBreak MD"
    },
    {
      "id": "V000042",
      "materialId": "M002",
      "gradeId": "G002-01",
      "row": 45,
      "raw": "1.24 g/cm³",
      "rawUnit": "g/cm³",
      "value": "1240.00",
      "unit": "kg/m³",
      "expected": 1240,
      "status": "Published value",
      "sourceId": "B-pla-basic-filament-TDS",
      "locator": "p. 2: Density"
    },
    {
      "id": "V000043",
      "materialId": "M002",
      "gradeId": "G002-01",
      "row": 46,
      "raw": "160 °C",
      "rawUnit": "°C",
      "value": "160.00",
      "unit": "°C",
      "expected": 160,
      "status": "Published value",
      "sourceId": "B-pla-basic-filament-TDS",
      "locator": "p. 2: Melting Temperature"
    },
    {
      "id": "V000044",
      "materialId": "M002",
      "gradeId": "G002-01",
      "row": 47,
      "raw": "60 °C",
      "rawUnit": "°C",
      "value": "60.00",
      "unit": "°C",
      "expected": 60,
      "status": "Published value",
      "sourceId": "B-pla-basic-filament-TDS",
      "locator": "p. 2: Glass Transition Temperature"
    },
    {
      "id": "V000045",
      "materialId": "M002",
      "gradeId": "G002-01",
      "row": 48,
      "raw": "N/A",
      "rawUnit": "°C",
      "value": "Not published",
      "unit": "°C",
      "expected": null,
      "status": "Not published",
      "sourceId": "B-pla-basic-filament-TDS",
      "locator": "p. 2: Crystallization"
    },
    {
      "id": "V000046",
      "materialId": "M002",
      "gradeId": "G002-01",
      "row": 49,
      "raw": "57 °C",
      "rawUnit": "°C",
      "value": "57.00",
      "unit": "°C",
      "expected": 57,
      "status": "Published value",
      "sourceId": "B-pla-basic-filament-TDS",
      "locator": "p. 2: Vicar Softening Temperature"
    },
    {
      "id": "V000047",
      "materialId": "M002",
      "gradeId": "G002-01",
      "row": 50,
      "raw": "54 °C",
      "rawUnit": "°C",
      "value": "54.00",
      "unit": "°C",
      "expected": 54,
      "status": "Published value",
      "sourceId": "B-pla-basic-filament-TDS",
      "locator": "p. 2: Heat Deflection Temperature"
    },
    {
      "id": "V000048",
      "materialId": "M002",
      "gradeId": "G002-01",
      "row": 51,
      "raw": "57 °C",
      "rawUnit": "°C",
      "value": "57.00",
      "unit": "°C",
      "expected": 57,
      "status": "Published value",
      "sourceId": "B-pla-basic-filament-TDS",
      "locator": "p. 2: Heat Deflection Temperature"
    },
    {
      "id": "V000049",
      "materialId": "M002",
      "gradeId": "G002-01",
      "row": 52,
      "raw": "0.43 %",
      "rawUnit": "%",
      "value": "0.43",
      "unit": "%",
      "expected": 0.43,
      "status": "Published value",
      "sourceId": "B-pla-basic-filament-TDS",
      "locator": "p. 2: Saturated"
    },
    {
      "id": "V000050",
      "materialId": "M002",
      "gradeId": "G002-01",
      "row": 53,
      "raw": "2580 ± 220 MPa",
      "rawUnit": "MPa",
      "value": "2.58",
      "unit": "GPa",
      "expected": 2.58,
      "status": "Published value",
      "sourceId": "B-pla-basic-filament-TDS",
      "locator": "p. 2: Young's Modulus (X-Y)"
    },
    {
      "id": "V000051",
      "materialId": "M002",
      "gradeId": "G002-01",
      "row": 54,
      "raw": "2060 ± 170 MPa",
      "rawUnit": "MPa",
      "value": "2.06",
      "unit": "GPa",
      "expected": 2.06,
      "status": "Published value",
      "sourceId": "B-pla-basic-filament-TDS",
      "locator": "p. 2: Young's Modulus (Z)"
    },
    {
      "id": "V000052",
      "materialId": "M002",
      "gradeId": "G002-01",
      "row": 55,
      "raw": "35 ± 4 MPa",
      "rawUnit": "MPa",
      "value": "35.00",
      "unit": "MPa",
      "expected": 35,
      "status": "Published value",
      "sourceId": "B-pla-basic-filament-TDS",
      "locator": "p. 2: Tensile Strength (X-Y)"
    },
    {
      "id": "V000053",
      "materialId": "M002",
      "gradeId": "G002-01",
      "row": 56,
      "raw": "31 ± 3 MPa",
      "rawUnit": "MPa",
      "value": "31.00",
      "unit": "MPa",
      "expected": 31,
      "status": "Published value",
      "sourceId": "B-pla-basic-filament-TDS",
      "locator": "p. 2: Tensile Strength (Z)"
    },
    {
      "id": "V000054",
      "materialId": "M002",
      "gradeId": "G002-01",
      "row": 57,
      "raw": "12.2 ± 1.8 %",
      "rawUnit": "%",
      "value": "12.20",
      "unit": "%",
      "expected": 12.2,
      "status": "Published value",
      "sourceId": "B-pla-basic-filament-TDS",
      "locator": "p. 2: Breaking Elongation Rate (X-Y)"
    },
    {
      "id": "V000055",
      "materialId": "M002",
      "gradeId": "G002-01",
      "row": 58,
      "raw": "7.5 ± 1.3 %",
      "rawUnit": "%",
      "value": "7.50",
      "unit": "%",
      "expected": 7.5,
      "status": "Published value",
      "sourceId": "B-pla-basic-filament-TDS",
      "locator": "p. 2: Breaking Elongation Rate (Z)"
    },
    {
      "id": "V000056",
      "materialId": "M002",
      "gradeId": "G002-01",
      "row": 59,
      "raw": "2750 ± 160 MPa",
      "rawUnit": "MPa",
      "value": "2.75",
      "unit": "GPa",
      "expected": 2.75,
      "status": "Published value",
      "sourceId": "B-pla-basic-filament-TDS",
      "locator": "p. 2: Bending Modulus (X-Y)"
    },
    {
      "id": "V000057",
      "materialId": "M002",
      "gradeId": "G002-01",
      "row": 60,
      "raw": "2370 ± 150 MPa",
      "rawUnit": "MPa",
      "value": "2.37",
      "unit": "GPa",
      "expected": 2.37,
      "status": "Published value",
      "sourceId": "B-pla-basic-filament-TDS",
      "locator": "p. 3: Bending Modulus (Z)"
    },
    {
      "id": "V000058",
      "materialId": "M002",
      "gradeId": "G002-01",
      "row": 61,
      "raw": "76 ± 5 MPa",
      "rawUnit": "MPa",
      "value": "76.00",
      "unit": "MPa",
      "expected": 76,
      "status": "Published value",
      "sourceId": "B-pla-basic-filament-TDS",
      "locator": "p. 3: Bending Strength (X-Y)"
    },
    {
      "id": "V000059",
      "materialId": "M002",
      "gradeId": "G002-01",
      "row": 62,
      "raw": "59 ± 6 MPa",
      "rawUnit": "MPa",
      "value": "59.00",
      "unit": "MPa",
      "expected": 59,
      "status": "Published value",
      "sourceId": "B-pla-basic-filament-TDS",
      "locator": "p. 3: Bending Strength (Z)"
    },
    {
      "id": "V000060",
      "materialId": "M002",
      "gradeId": "G002-01",
      "row": 63,
      "raw": "26.6 ± 2.8 kJ/m²;",
      "rawUnit": "kJ/m²",
      "value": "26.60",
      "unit": "kJ/m²",
      "expected": 26.6,
      "status": "Published value",
      "sourceId": "B-pla-basic-filament-TDS",
      "locator": "p. 3: Impact Strength (X-Y) — unnotched"
    },
    {
      "id": "V000061",
      "materialId": "M002",
      "gradeId": "G002-01",
      "row": 64,
      "raw": "7.9 ± 1.2 kJ/m²",
      "rawUnit": "kJ/m²",
      "value": "7.90",
      "unit": "kJ/m²",
      "expected": 7.9,
      "status": "Published value",
      "sourceId": "B-pla-basic-filament-TDS",
      "locator": "p. 3: Impact Strength (X-Y) — notched"
    },
    {
      "id": "V000062",
      "materialId": "M002",
      "gradeId": "G002-01",
      "row": 65,
      "raw": "13.8 ± 0.9 kJ/m²",
      "rawUnit": "kJ/m²",
      "value": "13.80",
      "unit": "kJ/m²",
      "expected": 13.8,
      "status": "Published value",
      "sourceId": "B-pla-basic-filament-TDS",
      "locator": "p. 3: Impact Strength (Z)"
    },
    {
      "id": "V000063",
      "materialId": "M003",
      "gradeId": "G003-01",
      "row": 66,
      "raw": "1.31 g/cm³",
      "rawUnit": "g/cm³",
      "value": "1310.00",
      "unit": "kg/m³",
      "expected": 1310,
      "status": "Published value",
      "sourceId": "B-pla-matte-TDS",
      "locator": "p. 2: Density"
    },
    {
      "id": "V000064",
      "materialId": "M003",
      "gradeId": "G003-01",
      "row": 67,
      "raw": "163 °C",
      "rawUnit": "°C",
      "value": "163.00",
      "unit": "°C",
      "expected": 163,
      "status": "Published value",
      "sourceId": "B-pla-matte-TDS",
      "locator": "p. 2: Melting Temperature"
    },
    {
      "id": "V000065",
      "materialId": "M003",
      "gradeId": "G003-01",
      "row": 68,
      "raw": "61 °C",
      "rawUnit": "°C",
      "value": "61.00",
      "unit": "°C",
      "expected": 61,
      "status": "Published value",
      "sourceId": "B-pla-matte-TDS",
      "locator": "p. 2: Glass Transition Temperature"
    },
    {
      "id": "V000066",
      "materialId": "M003",
      "gradeId": "G003-01",
      "row": 69,
      "raw": "N/A",
      "rawUnit": "°C",
      "value": "Not published",
      "unit": "°C",
      "expected": null,
      "status": "Not published",
      "sourceId": "B-pla-matte-TDS",
      "locator": "p. 2: Crystallization"
    },
    {
      "id": "V000067",
      "materialId": "M003",
      "gradeId": "G003-01",
      "row": 70,
      "raw": "63 °C",
      "rawUnit": "°C",
      "value": "63.00",
      "unit": "°C",
      "expected": 63,
      "status": "Published value",
      "sourceId": "B-pla-matte-TDS",
      "locator": "p. 2: Vicar Softening Temperature"
    },
    {
      "id": "V000068",
      "materialId": "M003",
      "gradeId": "G003-01",
      "row": 71,
      "raw": "52 °C",
      "rawUnit": "°C",
      "value": "52.00",
      "unit": "°C",
      "expected": 52,
      "status": "Published value",
      "sourceId": "B-pla-matte-TDS",
      "locator": "p. 2: Heat Deflection Temperature"
    },
    {
      "id": "V000069",
      "materialId": "M003",
      "gradeId": "G003-01",
      "row": 72,
      "raw": "58 °C",
      "rawUnit": "°C",
      "value": "58.00",
      "unit": "°C",
      "expected": 58,
      "status": "Published value",
      "sourceId": "B-pla-matte-TDS",
      "locator": "p. 2: Heat Deflection Temperature"
    },
    {
      "id": "V000070",
      "materialId": "M003",
      "gradeId": "G003-01",
      "row": 73,
      "raw": "0.40 %",
      "rawUnit": "%",
      "value": "0.40",
      "unit": "%",
      "expected": 0.4,
      "status": "Published value",
      "sourceId": "B-pla-matte-TDS",
      "locator": "p. 2: Saturated"
    },
    {
      "id": "V000071",
      "materialId": "M003",
      "gradeId": "G003-01",
      "row": 74,
      "raw": "1960 ± 180 MPa",
      "rawUnit": "MPa",
      "value": "1.96",
      "unit": "GPa",
      "expected": 1.96,
      "status": "Published value",
      "sourceId": "B-pla-matte-TDS",
      "locator": "p. 2: Young's Modulus (X-Y)"
    },
    {
      "id": "V000072",
      "materialId": "M003",
      "gradeId": "G003-01",
      "row": 75,
      "raw": "1670 ± 140 MPa",
      "rawUnit": "MPa",
      "value": "1.67",
      "unit": "GPa",
      "expected": 1.67,
      "status": "Published value",
      "sourceId": "B-pla-matte-TDS",
      "locator": "p. 2: Young's Modulus (Z)"
    },
    {
      "id": "V000073",
      "materialId": "M003",
      "gradeId": "G003-01",
      "row": 76,
      "raw": "30 ± 5 MPa",
      "rawUnit": "MPa",
      "value": "30.00",
      "unit": "MPa",
      "expected": 30,
      "status": "Published value",
      "sourceId": "B-pla-matte-TDS",
      "locator": "p. 2: Tensile Strength (X-Y)"
    },
    {
      "id": "V000074",
      "materialId": "M003",
      "gradeId": "G003-01",
      "row": 77,
      "raw": "22 ± 4 MPa",
      "rawUnit": "MPa",
      "value": "22.00",
      "unit": "MPa",
      "expected": 22,
      "status": "Published value",
      "sourceId": "B-pla-matte-TDS",
      "locator": "p. 2: Tensile Strength (Z)"
    },
    {
      "id": "V000075",
      "materialId": "M003",
      "gradeId": "G003-01",
      "row": 78,
      "raw": "14.8 ± 4.2 %",
      "rawUnit": "%",
      "value": "14.80",
      "unit": "%",
      "expected": 14.8,
      "status": "Published value",
      "sourceId": "B-pla-matte-TDS",
      "locator": "p. 2: Breaking Elongation Rate (X-Y)"
    },
    {
      "id": "V000076",
      "materialId": "M003",
      "gradeId": "G003-01",
      "row": 79,
      "raw": "4.8 ±1.7 %",
      "rawUnit": "%",
      "value": "4.80",
      "unit": "%",
      "expected": 4.8,
      "status": "Published value",
      "sourceId": "B-pla-matte-TDS",
      "locator": "p. 2: Breaking Elongation Rate (Z)"
    },
    {
      "id": "V000077",
      "materialId": "M003",
      "gradeId": "G003-01",
      "row": 80,
      "raw": "2360 ± 250 MPa",
      "rawUnit": "MPa",
      "value": "2.36",
      "unit": "GPa",
      "expected": 2.36,
      "status": "Published value",
      "sourceId": "B-pla-matte-TDS",
      "locator": "p. 2: Bending Modulus (X-Y)"
    },
    {
      "id": "V000078",
      "materialId": "M003",
      "gradeId": "G003-01",
      "row": 81,
      "raw": "1770 ± 210 MPa",
      "rawUnit": "MPa",
      "value": "1.77",
      "unit": "GPa",
      "expected": 1.77,
      "status": "Published value",
      "sourceId": "B-pla-matte-TDS",
      "locator": "p. 3: Bending Modulus (Z)"
    },
    {
      "id": "V000079",
      "materialId": "M003",
      "gradeId": "G003-01",
      "row": 82,
      "raw": "53 ± 6 MPa",
      "rawUnit": "MPa",
      "value": "53.00",
      "unit": "MPa",
      "expected": 53,
      "status": "Published value",
      "sourceId": "B-pla-matte-TDS",
      "locator": "p. 3: Bending Strength (X-Y)"
    },
    {
      "id": "V000080",
      "materialId": "M003",
      "gradeId": "G003-01",
      "row": 83,
      "raw": "29 ± 5 MPa",
      "rawUnit": "MPa",
      "value": "29.00",
      "unit": "MPa",
      "expected": 29,
      "status": "Published value",
      "sourceId": "B-pla-matte-TDS",
      "locator": "p. 3: Bending Strength (Z)"
    },
    {
      "id": "V000081",
      "materialId": "M003",
      "gradeId": "G003-01",
      "row": 84,
      "raw": "19.2 ± 3.7 kJ/m²",
      "rawUnit": "kJ/m²",
      "value": "19.20",
      "unit": "kJ/m²",
      "expected": 19.2,
      "status": "Published value",
      "sourceId": "B-pla-matte-TDS",
      "locator": "p. 3: Impact Strength (X-Y)"
    },
    {
      "id": "V000082",
      "materialId": "M003",
      "gradeId": "G003-01",
      "row": 85,
      "raw": "6.6 ± 1.1 kJ/m²",
      "rawUnit": "kJ/m²",
      "value": "6.60",
      "unit": "kJ/m²",
      "expected": 6.6,
      "status": "Published value",
      "sourceId": "B-pla-matte-TDS",
      "locator": "p. 3: Impact Strength (Z)"
    },
    {
      "id": "V000083",
      "materialId": "M005",
      "gradeId": "G005-01",
      "row": 86,
      "raw": "1.24 g/cm³",
      "rawUnit": "g/cm³",
      "value": "1240.00",
      "unit": "kg/m³",
      "expected": 1240,
      "status": "Published value",
      "sourceId": "B-pla-basic-gradient-TDS",
      "locator": "p. 2: Density"
    },
    {
      "id": "V000084",
      "materialId": "M005",
      "gradeId": "G005-01",
      "row": 87,
      "raw": "160 °C",
      "rawUnit": "°C",
      "value": "160.00",
      "unit": "°C",
      "expected": 160,
      "status": "Published value",
      "sourceId": "B-pla-basic-gradient-TDS",
      "locator": "p. 2: Melting Temperature"
    },
    {
      "id": "V000085",
      "materialId": "M005",
      "gradeId": "G005-01",
      "row": 88,
      "raw": "60 °C",
      "rawUnit": "°C",
      "value": "60.00",
      "unit": "°C",
      "expected": 60,
      "status": "Published value",
      "sourceId": "B-pla-basic-gradient-TDS",
      "locator": "p. 2: Glass Transition Temperature"
    },
    {
      "id": "V000086",
      "materialId": "M005",
      "gradeId": "G005-01",
      "row": 89,
      "raw": "N/A",
      "rawUnit": "°C",
      "value": "Not published",
      "unit": "°C",
      "expected": null,
      "status": "Not published",
      "sourceId": "B-pla-basic-gradient-TDS",
      "locator": "p. 2: Crystallization Temperature"
    },
    {
      "id": "V000087",
      "materialId": "M005",
      "gradeId": "G005-01",
      "row": 90,
      "raw": "57 °C",
      "rawUnit": "°C",
      "value": "57.00",
      "unit": "°C",
      "expected": 57,
      "status": "Published value",
      "sourceId": "B-pla-basic-gradient-TDS",
      "locator": "p. 2: Vicar Softening Temperature"
    },
    {
      "id": "V000088",
      "materialId": "M005",
      "gradeId": "G005-01",
      "row": 91,
      "raw": "54 °C",
      "rawUnit": "°C",
      "value": "54.00",
      "unit": "°C",
      "expected": 54,
      "status": "Published value",
      "sourceId": "B-pla-basic-gradient-TDS",
      "locator": "p. 2: Heat Deflection Temperature"
    },
    {
      "id": "V000089",
      "materialId": "M005",
      "gradeId": "G005-01",
      "row": 92,
      "raw": "57 °C",
      "rawUnit": "°C",
      "value": "57.00",
      "unit": "°C",
      "expected": 57,
      "status": "Published value",
      "sourceId": "B-pla-basic-gradient-TDS",
      "locator": "p. 2: Heat Deflection Temperature"
    },
    {
      "id": "V000090",
      "materialId": "M005",
      "gradeId": "G005-01",
      "row": 93,
      "raw": "0.43 %",
      "rawUnit": "%",
      "value": "0.43",
      "unit": "%",
      "expected": 0.43,
      "status": "Published value",
      "sourceId": "B-pla-basic-gradient-TDS",
      "locator": "p. 2: Saturated Water Absorption Rate"
    },
    {
      "id": "V000091",
      "materialId": "M005",
      "gradeId": "G005-01",
      "row": 94,
      "raw": "2580 ± 150 MPa",
      "rawUnit": "MPa",
      "value": "2.58",
      "unit": "GPa",
      "expected": 2.58,
      "status": "Published value",
      "sourceId": "B-pla-basic-gradient-TDS",
      "locator": "p. 2: Young's Modulus (X-Y)"
    },
    {
      "id": "V000092",
      "materialId": "M005",
      "gradeId": "G005-01",
      "row": 95,
      "raw": "1980 ± 100 MPa",
      "rawUnit": "MPa",
      "value": "1.98",
      "unit": "GPa",
      "expected": 1.98,
      "status": "Published value",
      "sourceId": "B-pla-basic-gradient-TDS",
      "locator": "p. 2: Young's Modulus (Z)"
    },
    {
      "id": "V000093",
      "materialId": "M005",
      "gradeId": "G005-01",
      "row": 96,
      "raw": "36 ± 2 MPa",
      "rawUnit": "MPa",
      "value": "36.00",
      "unit": "MPa",
      "expected": 36,
      "status": "Published value",
      "sourceId": "B-pla-basic-gradient-TDS",
      "locator": "p. 2: Tensile Strength (X-Y)"
    },
    {
      "id": "V000094",
      "materialId": "M005",
      "gradeId": "G005-01",
      "row": 97,
      "raw": "32 ± 5 MPa",
      "rawUnit": "MPa",
      "value": "32.00",
      "unit": "MPa",
      "expected": 32,
      "status": "Published value",
      "sourceId": "B-pla-basic-gradient-TDS",
      "locator": "p. 2: Tensile Strength (Z)"
    },
    {
      "id": "V000095",
      "materialId": "M005",
      "gradeId": "G005-01",
      "row": 98,
      "raw": "15.2 ± 0.5 %",
      "rawUnit": "%",
      "value": "15.20",
      "unit": "%",
      "expected": 15.2,
      "status": "Published value",
      "sourceId": "B-pla-basic-gradient-TDS",
      "locator": "p. 2: Breaking Elongation Rate (X-Y)"
    },
    {
      "id": "V000096",
      "materialId": "M005",
      "gradeId": "G005-01",
      "row": 99,
      "raw": "8.3 ± 0.3 %",
      "rawUnit": "%",
      "value": "8.30",
      "unit": "%",
      "expected": 8.3,
      "status": "Published value",
      "sourceId": "B-pla-basic-gradient-TDS",
      "locator": "p. 2: Breaking Elongation Rate (Z)"
    },
    {
      "id": "V000097",
      "materialId": "M005",
      "gradeId": "G005-01",
      "row": 100,
      "raw": "2270 ± 60 MPa",
      "rawUnit": "MPa",
      "value": "2.27",
      "unit": "GPa",
      "expected": 2.27,
      "status": "Published value",
      "sourceId": "B-pla-basic-gradient-TDS",
      "locator": "p. 2: Bending Modulus (X-Y)"
    },
    {
      "id": "V000098",
      "materialId": "M005",
      "gradeId": "G005-01",
      "row": 101,
      "raw": "1990 ± 50 MPa",
      "rawUnit": "MPa",
      "value": "1.99",
      "unit": "GPa",
      "expected": 1.99,
      "status": "Published value",
      "sourceId": "B-pla-basic-gradient-TDS",
      "locator": "p. 2: Bending Modulus (Z)"
    },
    {
      "id": "V000099",
      "materialId": "M005",
      "gradeId": "G005-01",
      "row": 102,
      "raw": "73 ± 3 MPa",
      "rawUnit": "MPa",
      "value": "73.00",
      "unit": "MPa",
      "expected": 73,
      "status": "Published value",
      "sourceId": "B-pla-basic-gradient-TDS",
      "locator": "p. 2: Bending Strength (X-Y)"
    },
    {
      "id": "V000100",
      "materialId": "M005",
      "gradeId": "G005-01",
      "row": 103,
      "raw": "68 ± 5 MPa",
      "rawUnit": "MPa",
      "value": "68.00",
      "unit": "MPa",
      "expected": 68,
      "status": "Published value",
      "sourceId": "B-pla-basic-gradient-TDS",
      "locator": "p. 2: Bending Strength (Z)"
    },
    {
      "id": "V000101",
      "materialId": "M005",
      "gradeId": "G005-01",
      "row": 104,
      "raw": "61.2 ± 2.8 kJ/m² *;",
      "rawUnit": "kJ/m²",
      "value": "61.20",
      "unit": "kJ/m²",
      "expected": 61.2,
      "status": "Published value",
      "sourceId": "B-pla-basic-gradient-TDS",
      "locator": "p. 2: Impact Strength (X-Y) — unnotched"
    },
    {
      "id": "V000102",
      "materialId": "M005",
      "gradeId": "G005-01",
      "row": 105,
      "raw": "20.3 ± 1.2 kJ/m²",
      "rawUnit": "kJ/m²",
      "value": "20.30",
      "unit": "kJ/m²",
      "expected": 20.3,
      "status": "Published value",
      "sourceId": "B-pla-basic-gradient-TDS",
      "locator": "p. 2: Impact Strength (X-Y) — notched"
    },
    {
      "id": "V000103",
      "materialId": "M005",
      "gradeId": "G005-01",
      "row": 106,
      "raw": "23.8 ± 0.9 kJ/m²",
      "rawUnit": "kJ/m²",
      "value": "23.80",
      "unit": "kJ/m²",
      "expected": 23.8,
      "status": "Published value",
      "sourceId": "B-pla-basic-gradient-TDS",
      "locator": "p. 2: Impact Strength (Z)"
    },
    {
      "id": "V000104",
      "materialId": "M006",
      "gradeId": "G006-01",
      "row": 107,
      "raw": "1.21 g/cm³",
      "rawUnit": "g/cm³",
      "value": "1210.00",
      "unit": "kg/m³",
      "expected": 1210,
      "status": "Published value",
      "sourceId": "B-pla-tough-upgrade-TDS",
      "locator": "p. 2: Density"
    },
    {
      "id": "V000105",
      "materialId": "M006",
      "gradeId": "G006-01",
      "row": 108,
      "raw": "151 °C",
      "rawUnit": "°C",
      "value": "151.00",
      "unit": "°C",
      "expected": 151,
      "status": "Published value",
      "sourceId": "B-pla-tough-upgrade-TDS",
      "locator": "p. 2: Melting Temperature"
    },
    {
      "id": "V000106",
      "materialId": "M006",
      "gradeId": "G006-01",
      "row": 109,
      "raw": "61 °C",
      "rawUnit": "°C",
      "value": "61.00",
      "unit": "°C",
      "expected": 61,
      "status": "Published value",
      "sourceId": "B-pla-tough-upgrade-TDS",
      "locator": "p. 2: Glass Transition Temperature"
    },
    {
      "id": "V000107",
      "materialId": "M006",
      "gradeId": "G006-01",
      "row": 110,
      "raw": "62 °C",
      "rawUnit": "°C",
      "value": "62.00",
      "unit": "°C",
      "expected": 62,
      "status": "Published value",
