Repository: faridbnv/h2c-materials

# Audits

> **Current** index, kept up to date. Every folder it lists is a historical record: its documents say so at their top, and describe the tool as it was on their date. For where things stand now, read the [README](../../README.md).

Every review of the tool or its database lives here, one folder each, named
`<date>-<subject>`. A folder holds the report exactly as it was delivered (`REPORT.md`) and what was
done about it (`RESPONSE.md`), plus any evidence files the reviewer supplied, in lower-case
kebab-case names.

Where an audit changed the data, its folder holds a changelog of what moved and the script that made
the edit.

File: docs/audits/2026-09-13-systematic-data/bambu-guide-crosscheck.json
{
  "sourceId": "R-BAMBU-GUIDE-202609",
  "sha256": "048fb9a65547b5107fc935812ab5c81a78f70ff9d979797be897a8d47d19dc41",
  "scope": "13 exact named Bambu entries; 39 flexural/HDT cells. Generic PLA and N/A TPU cells not mapped. Numerical agreement does not establish identical specimen preparation or resolve unstated TDS loads.",
  "checked": [
    {
      "name": "PETG HF",
      "materialId": "M022",
      "property": "Flexural strength",
      "guideValue": 64,
      "unit": "MPa",
      "status": "Numerical corroboration only; retain TDS conditions",
      "measurementIds": [
        "V000459"
      ],
      "observed": [
        {
          "id": "V000459",
          "value": 64
        }
      ]
    },
    {
      "name": "PETG HF",
      "materialId": "M022",
      "property": "Flexural modulus",
      "guideValue": 2.05,
      "unit": "GPa",
      "status": "Numerical corroboration only; retain TDS conditions",
      "measurementIds": [
        "V000457"
      ],
      "observed": [
        {
          "id": "V000457",
          "value": 2.05
        }
      ]
    },
    {
      "name": "PETG HF",
      "materialId": "M022",
      "property": "HDT",
      "guideValue": 69,
      "unit": "°C",
      "status": "Numerical corroboration only; retain TDS conditions",
      "measurementIds": [
        "V000449"
      ],
      "observed": [
        {
          "id": "V000448",
          "value": 62,
          "load": 1.8
        },
        {
          "id": "V000449",
          "value": 69,
          "load": 0.45
        }
      ]
    },
    {
      "name": "ABS",
      "materialId": "M027",
      "property": "Flexural strength",
      "guideValue": 62,
      "unit": "MPa",
      "status": "Numerical corroboration only; retain TDS conditions",
      "measurementIds": [
        "V000562"
      ],
      "observed": [
        {
          "id": "V000562",
          "value": 62
        }
      ]
    },
    {
      "name": "ABS",
      "materialId": "M027",
      "property": "Flexural modulus",
      "guideValue": 1.88,
      "unit": "GPa",
      "status": "Numerical corroboration only; retain TDS conditions",
      "measurementIds": [
        "V000560"
      ],
      "observed": [
        {
          "id": "V000560",
          "value": 1.88
        }
      ]
    },
    {
      "name": "ABS",
      "materialId": "M027",
      "property": "HDT",
      "guideValue": 87,
      "unit": "°C",
      "status": "Numerical corroboration only; retain TDS conditions",
      "measurementIds": [
        "V000552"
      ],
      "observed": [
        {
          "id": "V000551",
          "value": 84,
          "load": 1.8
        },
        {
          "id": "V000552",
          "value": 87,
          "load": 0.45
        }
      ]
    },
    {
      "name": "ABS-GF",
      "materialId": "M028",
      "property": "Flexural strength",
      "guideValue": 68,
      "unit": "MPa",
      "status": "Numerical corroboration only; retain TDS conditions",
      "measurementIds": [
        "V000583"
      ],
      "observed": [
        {
          "id": "V000583",
          "value": 68
        }
      ]
    },
    {
      "name": "ABS-GF",
      "materialId": "M028",
      "property": "Flexural modulus",
      "guideValue": 2.86,
      "unit": "GPa",
      "status": "Numerical corroboration only; retain TDS conditions",
      "measurementIds": [
        "V000581"
      ],
      "observed": [
        {
          "id": "V000581",
          "value": 2.86
        }
      ]
    },
    {
      "name": "ABS-GF",
      "materialId": "M028",
      "property": "HDT",
      "guideValue": 99,
      "unit": "°C",
      "status": "Numerical corroboration only; retain TDS conditions",
      "measurementIds": [
        "V000573"
      ],
      "observed": [
        {
          "id": "V000572",
          "value": 88,
          "load": 1.8
        },
        {
          "id": "V000573",
          "value": 99,
          "load": 0.45
        }
      ]
    },
    {
      "name": "ASA",
      "materialId": "M031",
      "property": "Flexural strength",
      "guideValue": 65,
      "unit": "MPa",
      "status": "Numerical corroboration only; retain TDS conditions",
      "measurementIds": [
        "V000628"
      ],
      "observed": [
        {
          "id": "V000628",
          "value": 65
        }
      ]
    },
    {
      "name": "ASA",
      "materialId": "M031",
      "property": "Flexural modulus",
      "guideValue": 1.92,
      "unit": "GPa",
      "status": "Numerical corroboration only; retain TDS conditions",
      "measurementIds": [
        "V000626"
      ],
      "observed": [
        {
          "id": "V000626",
          "value": 1.92
        }
      ]
    },
    {
      "name": "ASA",
      "materialId": "M031",
      "property": "HDT",
      "guideValue": 100,
      "unit": "°C",
      "status": "Numerical corroboration only; retain TDS conditions",
      "measurementIds": [
        "V000618"
      ],
      "observed": [
        {
          "id": "V000617",
          "value": 92,
          "load": 1.8
        },
        {
          "id": "V000618",
          "value": 100,
          "load": 0.45
        }
      ]
    },
    {
      "name": "PC",
      "materialId": "M035",
      "property": "Flexural strength",
      "guideValue": 108,
      "unit": "MPa",
      "status": "Numerical corroboration only; retain TDS conditions",
      "measurementIds": [
        "V000693"
      ],
      "observed": [
        {
          "id": "V000693",
          "value": 108
        }
      ]
    },
    {
      "name": "PC",
      "materialId": "M035",
      "property": "Flexural modulus",
      "guideValue": 2.31,
      "unit": "GPa",
      "status": "Numerical corroboration only; retain TDS conditions",
      "measurementIds": [
        "V000691"
      ],
      "observed": [
        {
          "id": "V000691",
          "value": 2.31
        }
      ]
    },
    {
      "name": "PC",
      "materialId": "M035",
      "property": "HDT",
      "guideValue": 117,
      "unit": "°C",
      "status": "Numerical corroboration only; retain TDS conditions",
      "measurementIds": [
        "V000682"
      ],
      "observed": [
        {
          "id": "V000682",
          "value": 117,
          "load": 1.8
        },
        {
          "id": "V000683",
          "value": 112,
          "load": 0.45
        }
      ]
    },
    {
      "name": "PLA-CF",
      "materialId": "M018",
      "property": "Flexural strength",
      "guideValue": 89,
      "unit": "MPa",
      "status": "Numerical corroboration only; retain TDS conditions",
      "measurementIds": [
        "V000339"
      ],
      "observed": [
        {
          "id": "V000339",
          "value": 89
        }
      ]
    },
    {
      "name": "PLA-CF",
      "materialId": "M018",
      "property": "Flexural modulus",
      "guideValue": 3.95,
      "unit": "GPa",
      "status": "Numerical corroboration only; retain TDS conditions",
      "measurementIds": [
        "V000337"
      ],
      "observed": [
        {
          "id": "V000337",
          "value": 3.95
        }
      ]
    },
    {
      "name": "PLA-CF",
      "materialId": "M018",
      "property": "HDT",
      "guideValue": 55,
      "unit": "°C",
      "status": "Numerical corroboration only; retain TDS conditions",
      "measurementIds": [
        "V000329"
      ],
      "observed": [
        {
          "id": "V000328",
          "value": 54,
          "load": 1.8
        },
        {
          "id": "V000329",
          "value": 55,
          "load": 0.45
        }
      ]
    },
    {
      "name": "PETG-CF",
      "materialId": "M024",
      "property": "Flexural strength",
      "guideValue": 70,
      "unit": "MPa",
      "status": "Numerical corroboration only; retain TDS conditions",
      "measurementIds": [
        "V000500"
      ],
      "observed": [
        {
          "id": "V000500",
          "value": 70
        }
      ]
    },
    {
      "name": "PETG-CF",
      "materialId": "M024",
      "property": "Flexural modulus",
      "guideValue": 2.91,
      "unit": "GPa",
      "status": "Numerical corroboration only; retain TDS conditions",
      "measurementIds": [
        "V000498"
      ],
      "observed": [
        {
          "id": "V000498",
          "value": 2.91
        }
      ]
    },
    {
      "name": "PETG-CF",
      "materialId": "M024",
      "property": "HDT",
      "guideValue": 74,
      "unit": "°C",
      "status": "Numerical corroboration only; retain TDS conditions",
      "measurementIds": [
        "V000490"
      ],
      "observed": [
        {
          "id": "V000489",
          "value": 68,
          "load": 1.8
        },
        {
          "id": "V000490",
          "value": 74,
          "load": 0.45
        }
      ]
    },
    {
      "name": "PET-CF",
      "materialId": "M067",
      "property": "Flexural strength",
      "guideValue": 131,
      "unit": "MPa",
      "status": "Numerical corroboration only; retain TDS conditions",
      "measurementIds": [
        "V001280"
      ],
      "observed": [
        {
          "id": "V001280",
          "value": 131
        }
      ]
    },
    {
      "name": "PET-CF",
      "materialId": "M067",
      "property": "Flexural modulus",
      "guideValue": 5.32,
      "unit": "GPa",
      "status": "Numerical corroboration only; retain TDS conditions",
      "measurementIds": [
        "V001278"
      ],
      "observed": [
        {
          "id": "V001278",
          "value": 5.32
        }
      ]
    },
    {
      "name": "PET-CF",
      "materialId": "M067",
      "property": "HDT",
      "guideValue": 205,
      "unit": "°C",
      "status": "Numerical corroboration only; retain TDS conditions",
      "measurementIds": [
        "V001270"
      ],
      "observed": [
        {
          "id": "V001269",
          "value": 182,
          "load": 1.8
        },
        {
          "id": "V001270",
          "value": 205,
          "load": 0.45
        }
      ]
    },
    {
      "name": "PAHT-CF",
      "materialId": "M048",
      "property": "Flexural strength",
      "guideValue": 125,
      "unit": "MPa",
      "status": "Numerical corroboration only; retain TDS conditions",
      "measurementIds": [
        "V000912"
      ],
      "observed": [
        {
          "id": "V000912",
          "value": 125
        }
      ]
    },
    {
      "name": "PAHT-CF",
      "materialId": "M048",
      "property": "Flexural modulus",
      "guideValue": 4.23,
      "unit": "GPa",
      "status": "Numerical corroboration only; retain TDS conditions",
      "measurementIds": [
        "V000910"
      ],
      "observed": [
        {
          "id": "V000910",
          "value": 4.23
        }
      ]
    },
    {
      "name": "PAHT-CF",
      "materialId": "M048",
      "property": "HDT",
      "guideValue": 194,
      "unit": "°C",
      "status": "Numerical corroboration only; retain TDS conditions",
      "measurementIds": [
        "V000902"
      ],
      "observed": [
        {
          "id": "V000901",
          "value": 170,
          "load": 1.8
        },
        {
          "id": "V000902",
          "value": 194,
          "load": 0.45
        }
      ]
    },
    {
      "name": "PA6-CF",
      "materialId": "M050",
      "property": "Flexural strength",
      "guideValue": 151,
      "unit": "MPa",
      "status": "Numerical corroboration only; retain TDS conditions",
      "measurementIds": [
        "V000938"
      ],
      "observed": [
        {
          "id": "V000938",
          "value": 151
        }
      ]
    },
    {
      "name": "PA6-CF",
      "materialId": "M050",
      "property": "Flexural modulus",
      "guideValue": 5.46,
      "unit": "GPa",
      "status": "Numerical corroboration only; retain TDS conditions",
      "measurementIds": [
        "V000936"
      ],
      "observed": [
        {
          "id": "V000936",
          "value": 5.46
        }
      ]
    },
    {
      "name": "PA6-CF",
      "materialId": "M050",
      "property": "HDT",
      "guideValue": 186,
      "unit": "°C",
      "status": "Numerical corroboration only; retain TDS conditions",
      "measurementIds": [
        "V000928"
      ],
      "observed": [
        {
          "id": "V000927",
          "value": 164,
          "load": 1.8
        },
        {
          "id": "V000928",
          "value": 186,
          "load": 0.45
        }
      ]
    },
    {
      "name": "PA6-GF",
      "materialId": "M051",
      "property": "Flexural strength",
      "guideValue": 120,
      "unit": "MPa",
      "status": "Numerical corroboration only; retain TDS conditions",
      "measurementIds": [
        "V000959"
      ],
      "observed": [
        {
          "id": "V000959",
          "value": 120
        }
      ]
    },
    {
      "name": "PA6-GF",
      "materialId": "M051",
      "property": "Flexural modulus",
      "guideValue": 3.67,
      "unit": "GPa",
      "status": "Numerical corroboration only; retain TDS conditions",
      "measurementIds": [
        "V000957"
      ],
      "observed": [
        {
          "id": "V000957",
          "value": 3.67
        }
      ]
    },
    {
      "name": "PA6-GF",
      "materialId": "M051",
      "property": "HDT",
      "guideValue": 182,
      "unit": "°C",
      "status": "Numerical corroboration only; retain TDS conditions",
      "measurementIds": [
        "V000949"
      ],
      "observed": [
        {
          "id": "V000948",
          "value": 158,
          "load": 1.8
        },
        {
          "id": "V000949",
          "value": 182,
          "load": 0.45
        }
      ]
    },
    {
      "name": "PPA-CF",
      "materialId": "M070",
      "property": "Flexural strength",
      "guideValue": 208,
      "unit": "MPa",
      "status": "Numerical corroboration only; retain TDS conditions",
      "measurementIds": [
        "V001318"
      ],
      "observed": [
        {
          "id": "V001318",
          "value": 208
        }
      ]
    },
    {
      "name": "PPA-CF",
      "materialId": "M070",
      "property": "Flexural modulus",
      "guideValue": 9.86,
      "unit": "GPa",
      "status": "Numerical corroboration only; retain TDS conditions",
      "measurementIds": [
        "V001316"
      ],
      "observed": [
        {
          "id": "V001316",
          "value": 9.86
        }
      ]
    },
    {
      "name": "PPA-CF",
      "materialId": "M070",
      "property": "HDT",
      "guideValue": 227,
      "unit": "°C",
      "status": "Numerical corroboration only; retain TDS conditions",
      "measurementIds": [
        "V001308"
      ],
      "observed": [
        {
          "id": "V001307",
          "value": 196,
          "load": 1.8
        },
        {
          "id": "V001308",
          "value": 227,
          "load": 0.45
        }
      ]
    },
    {
      "name": "PPS-CF",
      "materialId": "M073",
      "property": "Flexural strength",
      "guideValue": 142,
      "unit": "MPa",
      "status": "Numerical corroboration only; retain TDS conditions",
      "measurementIds": [
        "V001369"
      ],
      "observed": [
        {
          "id": "V001369",
          "value": 142
        }
      ]
    },
    {
      "name": "PPS-CF",
      "materialId": "M073",
      "property": "Flexural modulus",
      "guideValue": 7.16,
      "unit": "GPa",
      "status": "Numerical corroboration only; retain TDS conditions",
      "measurementIds": [
        "V001367"
      ],
      "observed": [
        {
          "id": "V001367",
          "value": 7.16
        }
      ]
    },
    {
      "name": "PPS-CF",
      "materialId": "M073",
      "property": "HDT",
      "guideValue": 264,
      "unit": "°C",
      "status": "Numerical corroboration only; retain TDS conditions",
      "measurementIds": [
        "V001359"
      ],
      "observed": [
        {
          "id": "V001358",
          "value": 235,
          "load": 1.8
        },
        {
          "id": "V001359",
          "value": 264,
          "load": 0.45
        }
      ]
    }
  ]
}

File: docs/audits/2026-09-13-systematic-data/compiled-changes.json (part 1 of 17)
{
  "materials": [
    {
      "id": "M001",
      "fields": {
        "headline": {
          "before": {
            "density": {
              "known": true,
              "value": 1240,
              "unit": "kg/m³",
              "origin": "source",
              "verified": true,
              "measurementId": "V000001",
              "gradeId": "G001-01",
              "sourceId": "X-ECOMAX-PLA-TDS-v3",
              "direction": "not-applicable",
              "specimenType": "Not published (density specimen form not explicitly established)",
              "moisture": "Not published",
              "interval": {
                "lo": 1240,
                "hi": 1240,
                "kind": "point"
              },
              "uncertainty": null
            },
            "tensileModulusXY": {
              "known": true,
              "value": 2.865,
              "unit": "GPa",
              "origin": "source",
              "verified": true,
              "measurementId": "V000003",
              "gradeId": "G001-01",
              "sourceId": "X-ECOMAX-PLA-TDS-v3",
              "direction": "XY",
              "specimenType": "Printed specimen",
              "moisture": "Not published",
              "interval": {
                "lo": 2.865,
                "hi": 2.865,
                "kind": "point"
              },
              "uncertainty": null
            },
            "tensileStrengthXY": {
              "known": false,
              "missing": "not-published",
              "text": "Not published",
              "unit": "MPa",
              "related": {
                "count": 6,
                "best": {
                  "measurementId": "V000002",
                  "gradeId": "G001-01",
                  "sourceId": "X-ECOMAX-PLA-TDS-v3",
                  "property": "Tensile break strength",
                  "value": 56,
                  "unit": "MPa",
                  "direction": "XY",
                  "specimenType": "Printed specimen",
                  "standard": "ISO 527",
                  "loadMPa": null,
                  "printed": true,
                  "why": "break strength endpoint, not the headline endpoint"
                },
                "grades": 3,
                "unit": "MPa",
                "items": [
                  {
                    "measurementId": "V000002",
                    "gradeId": "G001-01",
                    "sourceId": "X-ECOMAX-PLA-TDS-v3",
                    "property": "Tensile break strength",
                    "value": 56,
                    "unit": "MPa",
                    "direction": "XY",
                    "specimenType": "Printed specimen",
                    "standard": "ISO 527",
                    "loadMPa": null,
                    "printed": true,
                    "why": "break strength endpoint, not the headline endpoint"
                  },
                  {
                    "measurementId": "V000019",
                    "gradeId": "G001-02",
                    "sourceId": "S-POLYCN-PolySonic-PLA-EN-V5-3-TDS",
                    "property": "Tensile strength (endpoint unspecified)",
                    "value": 46,
                    "unit": "MPa",
                    "direction": "XY",
                    "specimenType": "Printed specimen",
                    "standard": "ISO 527, GB/T 1040",
                    "loadMPa": null,
                    "printed": true,
                    "why": "on record but not selected as the headline observation"
                  },
                  {
                    "measurementId": "V000031",
                    "gradeId": "G001-02",
                    "sourceId": "S-POLYCN-PolySonic-PLA-EN-V5-3-TDS",
                    "property": "Tensile strength (endpoint unspecified)",
                    "value": 43.9,
                    "unit": "MPa",
                    "direction": "XY",
                    "specimenType": "Printed specimen",
                    "standard": "ISO 527, GB/T 1040",
                    "loadMPa": null,
                    "printed": true,
                    "why": "on record but not selected as the headline observation"
                  },
                  {
                    "measurementId": "V000020",
                    "gradeId": "G001-02",
                    "sourceId": "S-POLYCN-PolySonic-PLA-EN-V5-3-TDS",
                    "property": "Tensile strength (endpoint unspecified)",
                    "value": 37.3,
                    "unit": "MPa",
                    "direction": "Z",
                    "specimenType": "Printed specimen",
                    "standard": "ISO 527, GB/T 1040",
                    "loadMPa": null,
                    "printed": true,
                    "why": "Z direction, the weak axis for a printed part"
                  },
                  {
                    "measurementId": "V000032",
                    "gradeId": "G001-02",
                    "sourceId": "S-POLYCN-PolySonic-PLA-EN-V5-3-TDS",
                    "property": "Tensile strength (endpoint unspecified)",
                    "value": 32.4,
                    "unit": "MPa",
                    "direction": "Z",
                    "specimenType": "Printed specimen",
                    "standard": "ISO 527, GB/T 1040",
                    "loadMPa": null,
                    "printed": true,
                    "why": "Z direction, the weak axis for a printed part"
                  },
                  {
                    "measurementId": "V000039",
                    "gradeId": "G001-03",
                    "sourceId": "I-PLA-TDS",
                    "property": "Tensile strength (endpoint unspecified)",
                    "value": 3,
                    "unit": "MPa",
                    "direction": "unknown",
                    "specimenType": "Not published (do not assume printed)",
                    "standard": "ASTM D882 110,",
                    "loadMPa": null,
                    "printed": false,
                    "why": "direction not stated by the source, so it cannot be read as XY"
                  }
                ]
              },
              "estimate": {
                "lo": 26,
                "hi": 55.4,
                "unit": "MPa",
                "tier": "family+filler",
                "basis": "PLA, unreinforced grades",
                "peerCount": 15,
                "peers": [
                  {
                    "id": "M014",
                    "name": "PLA Wood",
                    "value": 26
                  },
                  {
                    "id": "M015",
                    "name": "PLA Galaxy",
                    "value": 26
                  },
                  {
                    "id": "M010",
                    "name": "PLA Silk Dual Color",
                    "value": 27
                  },
                  {
                    "id": "M003",
                    "name": "PLA Matte",
                    "value": 30
                  },
                  {
                    "id": "M016",
                    "name": "PLA Glow",
                    "value": 32
                  },
                  {
                    "id": "M009",
                    "name": "PLA Silk+",
                    "value": 33
                  },
                  {
                    "id": "M012",
                    "name": "PLA Marble",
                    "value": 33
                  },
                  {
                    "id": "M011",
                    "name": "PLA Metal",
                    "value": 34
                  },
                  {
                    "id": "M006",
                    "name": "PLA Tough+",
                    "value": 34.9
                  },
                  {
                    "id": "M002",
                    "name": "PLA Basic",
                    "value": 35
                  },
                  {
                    "id": "M005",
                    "name": "PLA Basic Gradient",
                    "value": 36
                  },
                  {
                    "id": "M013",
                    "name": "PLA Sparkle",
                    "value": 39
                  },
                  {
                    "id": "M008",
                    "name": "PLA Silk",
                    "value": 41.1
                  },
                  {
                    "id": "M004",
                    "name": "PLA Lite",
                    "value": 53.05
                  },
                  {
                    "id": "M007",
                    "name": "PLA Translucent",
                    "value": 55.4
                  }
                ]
              }
            },
            "elongationXY": {
              "known": true,
              "value": 8,
              "unit": "%",
              "origin": "source",
              "verified": true,
              "measurementId": "V000004",
              "gradeId": "G001-01",
              "sourceId": "X-ECOMAX-PLA-TDS-v3",
              "direction": "XY",
              "specimenType": "Printed specimen",
              "moisture": "Not published",
              "interval": {
                "lo": 8,
                "hi": 8,
                "kind": "point"
              },
              "uncertainty": null
            },
            "hdt045": {
              "known": true,
              "value": 80,
              "unit": "°C",
              "origin": "source",
              "verified": true,
              "measurementId": "V000008",
              "gradeId": "G001-01",
              "sourceId": "X-ECOMAX-PLA-TDS-v3",
              "direction": "not-applicable",
              "specimenType": "Printed specimen",
              "moisture": "Not published",
              "interval": {
                "lo": 80,
                "hi": 80,
                "kind": "point"
              },
              "uncertainty": null,
              "loadStated": false,
              "loadMPa": null,
              "standard": "ISO 75",
              "caveat": "load-not-stated",
              "caveatText": "Source states the standard but not the load"
            },
            "priceCADkg": {
              "known": false,
              "missing": "not-available-in-market",
              "text": "Not available in sampled Canadian market",
              "unit": "CAD/kg"
            }
          },
          "after": {
            "density": {
              "known": true,
              "value": 1240,
              "unit": "kg/m³",
              "origin": "source",
              "verified": true,
              "measurementId": "V000001",
              "gradeId": "G001-01",
              "sourceId": "X-ECOMAX-PLA-TDS-v3",
              "direction": "not-applicable",
              "specimenType": "Not published (density specimen form not explicitly established)",
              "moisture": "Not published",
              "interval": {
                "lo": 1240,
                "hi": 1240,
                "kind": "point"
              },
              "uncertainty": null
            },
            "tensileModulusXY": {
              "known": true,
              "value": 2.865,
              "unit": "GPa",
              "origin": "source",
              "verified": true,
              "measurementId": "V000003",
              "gradeId": "G001-01",
              "sourceId": "X-ECOMAX-PLA-TDS-v3",
              "direction": "XY",
              "specimenType": "Printed specimen",
              "moisture": "Not published",
              "interval": {
                "lo": 2.865,
                "hi": 2.865,
                "kind": "point"
              },
              "uncertainty": null
            },
            "tensileStrengthXY": {
              "known": false,
              "missing": "not-published",
              "text": "Not published",
              "unit": "MPa",
              "related": {
                "count": 6,
                "best": {
                  "measurementId": "V000002",
                  "gradeId": "G001-01",
                  "sourceId": "X-ECOMAX-PLA-TDS-v3",
                  "property": "Tensile break strength",
                  "value": 56,
                  "unit": "MPa",
                  "direction": "XY",
                  "specimenType": "Printed specimen",
                  "standard": "ISO 527",
                  "loadMPa": null,
                  "printed": true,
                  "why": "break strength endpoint, not the headline endpoint"
                },
                "grades": 3,
                "unit": "MPa",
                "items": [
                  {
                    "measurementId": "V000002",
                    "gradeId": "G001-01",
                    "sourceId": "X-ECOMAX-PLA-TDS-v3",
                    "property": "Tensile break strength",
                    "value": 56,
                    "unit": "MPa",
                    "direction": "XY",
                    "specimenType": "Printed specimen",
                    "standard": "ISO 527",
                    "loadMPa": null,
                    "printed": true,
                    "why": "break strength endpoint, not the headline endpoint"
                  },
                  {
                    "measurementId": "V000019",
                    "gradeId": "G001-02",
                    "sourceId": "S-POLYCN-PolySonic-PLA-EN-V5-3-TDS",
                    "property": "Tensile strength (endpoint unspecified)",
                    "value": 46,
                    "unit": "MPa",
                    "direction": "XY",
                    "specimenType": "Printed specimen",
                    "standard": "ISO 527, GB/T 1040",
                    "loadMPa": null,
                    "printed": true,
                    "why": "on record but not selected as the headline observation"
                  },
                  {
                    "measurementId": "V000031",
                    "gradeId": "G001-02",
                    "sourceId": "S-POLYCN-PolySonic-PLA-EN-V5-3-TDS",
                    "property": "Tensile strength (endpoint unspecified)",
                    "value": 43.9,
                    "unit": "MPa",
                    "direction": "XY",
                    "specimenType": "Printed specimen",
                    "standard": "ISO 527, GB/T 1040",
                    "loadMPa": null,
                    "printed": true,
                    "why": "on record but not selected as the headline observation"
                  },
                  {
                    "measurementId": "V000020",
                    "gradeId": "G001-02",
                    "sourceId": "S-POLYCN-PolySonic-PLA-EN-V5-3-TDS",
                    "property": "Tensile strength (endpoint unspecified)",
                    "value": 37.3,
                    "unit": "MPa",
                    "direction": "Z",
                    "specimenType": "Printed specimen",
                    "standard": "ISO 527, GB/T 1040",
                    "loadMPa": null,
                    "printed": true,
                    "why": "Z direction, the weak axis for a printed part"
                  },
                  {
                    "measurementId": "V000032",
                    "gradeId": "G001-02",
                    "sourceId": "S-POLYCN-PolySonic-PLA-EN-V5-3-TDS",
                    "property": "Tensile strength (endpoint unspecified)",
                    "value": 32.4,
                    "unit": "MPa",
                    "direction": "Z",
                    "specimenType": "Printed specimen",
                    "standard": "ISO 527, GB/T 1040",
                    "loadMPa": null,
                    "printed": true,
                    "why": "Z direction, the weak axis for a printed part"
                  },
                  {
                    "measurementId": "V000039",
                    "gradeId": "G001-03",
                    "sourceId": "I-PLA-TDS",
                    "property": "Tensile strength (endpoint unspecified)",
                    "value": 3,
                    "unit": "MPa",
                    "direction": "unknown",
                    "specimenType": "Not published (do not assume printed)",
                    "standard": "ASTM D882 110,",
                    "loadMPa": null,
                    "printed": false,
                    "why": "direction not stated by the source, so it cannot be read as XY"
                  }
                ]
              }
            },
            "elongationXY": {
              "known": true,
              "value": 8,
              "unit": "%",
              "origin": "source",
              "verified": true,
              "measurementId": "V000004",
              "gradeId": "G001-01",
              "sourceId": "X-ECOMAX-PLA-TDS-v3",
              "direction": "XY",
              "specimenType": "Printed specimen",
              "moisture": "Not published",
              "interval": {
                "lo": 8,
                "hi": 8,
                "kind": "point"
              },
              "uncertainty": null
            },
            "hdt045": {
              "known": true,
              "value": 80,
              "unit": "°C",
              "origin": "source",
              "verified": true,
              "measurementId": "V000008",
              "gradeId": "G001-01",
              "sourceId": "X-ECOMAX-PLA-TDS-v3",
              "direction": "not-applicable",
              "specimenType": "Printed specimen",
              "moisture": "Not published",
              "interval": {
                "lo": 80,
                "hi": 80,
                "kind": "point"
              },
              "uncertainty": null,
              "loadStated": false,
              "loadMPa": null,
              "standard": "ISO 75",
              "caveat": "load-not-stated",
              "caveatText": "Source states the standard but not the load"
            },
            "priceCADkg": {
              "known": false,
              "missing": "not-available-in-market",
              "text": "Not available in sampled Canadian market",
              "unit": "CAD/kg"
            }
          }
        }
      }
    },
    {
      "id": "M004",
      "fields": {
        "headline": {
          "before": {
            "density": {
              "known": true,
              "value": 1230,
              "unit": "kg/m³",
              "origin": "source",
              "verified": true,
              "measurementId": "V001900",
              "gradeId": "G004-01",
              "sourceId": "R-ESUN-PLA-LITE-PAGE",
              "direction": "not-applicable",
              "specimenType": "Not published (density specimen form not explicitly established)",
              "moisture": "Not published",
              "interval": {
                "lo": 1230,
                "hi": 1230,
                "kind": "point"
              },
              "uncertainty": null
            },
            "tensileModulusXY": {
              "known": false,
              "missing": "not-published",
              "text": "Not published",
              "unit": "GPa",
              "related": null,
              "estimate": {
                "lo": 1.54,
                "hi": 2.88,
                "unit": "GPa",
                "tier": "family+filler",
                "basis": "PLA, unreinforced grades",
                "peerCount": 15,
                "peers": [
                  {
                    "id": "M015",
                    "name": "PLA Galaxy",
                    "value": 1.54
                  },
                  {
                    "id": "M010",
                    "name": "PLA Silk Dual Color",
                    "value": 1.83
                  },
                  {
                    "id": "M006",
                    "name": "PLA Tough+",
                    "value": 1.86
                  },
                  {
                    "id": "M013",
                    "name": "PLA Sparkle",
                    "value": 1.94
                  },
                  {
                    "id": "M003",
                    "name": "PLA Matte",
                    "value": 1.96
                  },
                  {
                    "id": "M011",
                    "name": "PLA Metal",
                    "value": 2.01
                  },
                  {
                    "id": "M016",
                    "name": "PLA Glow",
                    "value": 2.03
                  },
                  {
                    "id": "M009",
                    "name": "PLA Silk+",
                    "value": 2.13
                  },
                  {
                    "id": "M012",
                    "name": "PLA Marble",
                    "value": 2.33
                  },
                  {
                    "id": "M014",
                    "name": "PLA Wood",
                    "value": 2.36
                  },
                  {
                    "id": "M008",
                    "name": "PLA Silk",
                    "value": 2.403
                  },
                  {
                    "id": "M002",
                    "name": "PLA Basic",
                    "value": 2.58
                  },
                  {
                    "id": "M005",
                    "name": "PLA Basic Gradient",
                    "value": 2.58
                  },
                  {
                    "id": "M001",
                    "name": "PLA",
                    "value": 2.865
                  },
                  {
                    "id": "M007",
                    "name": "PLA Translucent",
                    "value": 2.88
                  }
                ]
              }
            },
            "tensileStrengthXY": {
              "known": true,
              "value": 53.05,
              "unit": "MPa",
              "origin": "source",
              "verified": true,
              "measurementId": "V001903",
              "gradeId": "G004-01",
              "sourceId": "R-ESUN-PLA-LITE-PAGE",
              "direction": "XY",
              "specimenType": "Not published (do not assume printed)",
              "moisture": "Not published",
              "interval": {
                "lo": 53.05,
                "hi": 53.05,
                "kind": "point"
              },
              "uncertainty": null
            },
            "elongationXY": {
              "known": true,
              "value": 3.89,
              "unit": "%",
              "origin": "source",
              "verified": true,
              "measurementId": "V001905",
              "gradeId": "G004-01",
              "sourceId": "R-ESUN-PLA-LITE-PAGE",
              "direction": "XY",
              "specimenType": "Not published (do not assume printed)",
              "moisture": "Not published",
              "interval": {
                "lo": 3.89,
                "hi": 3.89,
                "kind": "point"
              },
              "uncertainty": null
            },
            "hdt045": {
              "known": true,
              "value": 53,
              "unit": "°C",
              "origin": "source",
              "verified": true,
              "measurementId": "V001902",
              "gradeId": "G004-01",
              "sourceId": "R-ESUN-PLA-LITE-PAGE",
              "direction": "not-applicable",
              "specimenType": "Not published (do not assume printed)",
              "moisture": "Not published",
              "interval": {
                "lo": 53,
                "hi": 53,
                "kind": "point"
              },
              "uncertainty": null,
              "loadStated": false,
              "loadMPa": null,
              "standard": null,
              "caveat": "load-not-stated",
              "caveatText": "Source states the standard but not the load"
            },
            "priceCADkg": {
              "known": false,
              "missing": "not-available-in-market",
              "text": "Not available in sampled Canadian market",
              "unit": "CAD/kg"
            }
          },
          "after": {
            "density": {
              "known": true,
              "value": 1230,
              "unit": "kg/m³",
              "origin": "source",
              "verified": true,
              "measurementId": "V001900",
              "gradeId": "G004-01",
              "sourceId": "R-ESUN-PLA-LITE-PAGE",
              "direction": "not-applicable",
              "specimenType": "Not published (density specimen form not explicitly established)",
              "moisture": "Not published",
              "interval": {
                "lo": 1230,
                "hi": 1230,
                "kind": "point"
              },
              "uncertainty": null
            },
            "tensileModulusXY": {
              "known": false,
              "missing": "not-published",
              "text": "Not published",
              "unit": "GPa",
              "related": null,
              "estimate": {
                "lo": 1.35,
                "hi": 3.07,
                "unit": "GPa",
                "tier": "polymer+modifier",
                "basis": "PLA, Commercial variant / undisclosed; sampled peer observations only",
                "peerCount": 14,
                "peers": [
                  {
                    "id": "M015",
                    "name": "PLA Galaxy",
                    "value": 1.54,
                    "lo": 1.35,
                    "hi": 1.73
                  },
                  {
                    "id": "M010",
                    "name": "PLA Silk Dual Color",
                    "value": 1.83,
                    "lo": 1.62,
                    "hi": 2.04
                  },
                  {
                    "id": "M006",
                    "name": "PLA Tough+",
                    "value": 1.86,
                    "lo": 1.79,
                    "hi": 1.9300000000000002
                  },
                  {
                    "id": "M013",
                    "name": "PLA Sparkle",
                    "value": 1.94,
                    "lo": 1.71,
                    "hi": 2.17
                  },
                  {
                    "id": "M003",
                    "name": "PLA Matte",
                    "value": 1.96,
                    "lo": 1.78,
                    "hi": 2.14
                  },
                  {
                    "id": "M011",
                    "name": "PLA Metal",
                    "value": 2.01,
                    "lo": 1.7899999999999998,
                    "hi": 2.23
                  },
                  {
                    "id": "M016",
                    "name": "PLA Glow",
                    "value": 2.03,
                    "lo": 1.8199999999999998,
                    "hi": 2.2399999999999998
                  },
                  {
                    "id": "M009",
                    "name": "PLA Silk+",
                    "value": 2.13,
                    "lo": 1.92,
                    "hi": 2.34
                  },
                  {
                    "id": "M012",
                    "name": "PLA Marble",
                    "value": 2.33,
                    "lo": 2.09,
                    "hi": 2.5700000000000003
                  },
                  {
                    "id": "M014",
                    "name": "PLA Wood",
                    "value": 2.36,
                    "lo": 2.17,
                    "hi": 2.55
                  },
                  {
                    "id": "M008",
                    "name": "PLA Silk",
                    "value": 2.403,
                    "lo": 2.3285,
                    "hi": 2.4775
                  },
                  {
                    "id": "M002",
                    "name": "PLA Basic",
                    "value": 2.58,
                    "lo": 2.36,
                    "hi": 2.8000000000000003
                  },
                  {
                    "id": "M005",
                    "name": "PLA Basic Gradient",
                    "value": 2.58,
                    "lo": 2.43,
                    "hi": 2.73
                  },
                  {
                    "id": "M007",
                    "name": "PLA Translucent",
                    "value": 2.88,
                    "lo": 2.69,
                    "hi": 3.07
                  }
                ]
              }
            },
            "tensileStrengthXY": {
              "known": true,
              "value": 53.05,
              "unit": "MPa",
              "origin": "source",
              "verified": true,
              "measurementId": "V001903",
              "gradeId": "G004-01",
              "sourceId": "R-ESUN-PLA-LITE-PAGE",
              "direction": "XY",
              "specimenType": "Not published (do not assume printed)",
              "moisture": "Not published",
              "interval": {
                "lo": 53.05,
                "hi": 53.05,
                "kind": "point"
              },
              "uncertainty": null
            },
            "elongationXY": {
              "known": true,
              "value": 3.89,
              "unit": "%",
              "origin": "source",
              "verified": true,
              "measurementId": "V001905",
              "gradeId": "G004-01",
              "sourceId": "R-ESUN-PLA-LITE-PAGE",
              "direction": "XY",
              "specimenType": "Not published (do not assume printed)",
              "moisture": "Not published",
              "interval": {
                "lo": 3.89,
                "hi": 3.89,
                "kind": "point"
              },
              "uncertainty": null
            },
            "hdt045": {
              "known": true,
              "value": 53,
              "unit": "°C",
              "origin": "source",
              "verified": true,
              "measurementId": "V001902",
              "gradeId": "G004-01",
              "sourceId": "R-ESUN-PLA-LITE-PAGE",
              "direction": "not-applicable",
              "specimenType": "Not published (do not assume printed)",
              "moisture": "Not published",
              "interval": {
                "lo": 53,
                "hi": 53,
                "kind": "point"
              },
              "uncertainty": null,
              "loadStated": false,
              "loadMPa": null,
              "standard": null,
              "caveat": "load-not-stated",
              "caveatText": "Source states the standard but not the load"
            },
            "priceCADkg": {
              "known": false,
              "missing": "not-available-in-market",
              "text": "Not available in sampled Canadian market",
              "unit": "CAD/kg"
            }
          }
        }
      }
    },
    {
      "id": "M008",
      "fields": {
        "headline": {
          "before": {
            "density": {
              "known": true,
              "value": 1240,
              "unit": "kg/m³",
              "origin": "source",
              "verified": true,
              "measurementId": "V001913",
              "gradeId": "G008-01",
              "sourceId": "R-POLYMAKER-PANCHROMA-TDS-V2-1",
              "direction": "not-applicable",
              "specimenType": "Not published (density specimen form not explicitly established)",
              "moisture": "Not published",
              "interval": {
                "lo": 1240,
                "hi": 1240,
                "kind": "point"
              },
              "uncertainty": null
            },
            "tensileModulusXY": {
              "known": true,
              "value": 2.403,
              "unit": "GPa",
              "origin": "source",
              "verified": true,
              "measurementId": "V001915",
              "gradeId": "G008-01",
              "sourceId": "R-POLYMAKER-PANCHROMA-TDS-V2-1",
              "direction": "XY",
              "specimenType": "Printed specimen",
              "moisture": "Not published",
              "interval": {
                "lo": 2.3285,
                "hi": 2.4775,
                "kind": "uncertainty"
              },
              "uncertainty": 0.0745
            },
            "tensileStrengthXY": {
              "known": true,
              "value": 41.1,
              "unit": "MPa",
              "origin": "source",
              "verified": true,
              "measurementId": "V001916",
              "gradeId": "G008-01",
              "sourceId": "R-POLYMAKER-PANCHROMA-TDS-V2-1",
              "direction": "XY",
              "specimenType": "Printed specimen",
              "moisture": "Not published",
              "interval": {
                "lo": 40.300000000000004,
                "hi": 41.9,
                "kind": "uncertainty"
              },
              "uncertainty": 0.8
            },
            "elongationXY": {
              "known": false,
              "missing": "not-published",
              "text": "Not published",
              "unit": "%",
              "related": null,
              "estimate": {
                "lo": 2.8,
                "hi": 15.3,
                "unit": "%",
                "tier": "family+filler",
                "basis": "PLA, unreinforced grades",
                "peerCount": 15,
                "peers": [
                  {
                    "id": "M009",
                    "name": "PLA Silk+",
                    "value": 2.8
                  },
                  {
                    "id": "M010",
                    "name": "PLA Silk Dual Color",
                    "value": 3.5
                  },
                  {
                    "id": "M004",
                    "name": "PLA Lite",
                    "value": 3.89
                  },
                  {
                    "id": "M012",
                    "name": "PLA Marble",
                    "value": 6.7
                  },
                  {
                    "id": "M001",
                    "name": "PLA",
                    "value": 8
                  },
                  {
                    "id": "M016",
                    "name": "PLA Glow",
                    "value": 8.6
                  },
                  {
                    "id": "M015",
                    "name": "PLA Galaxy",
                    "value": 9.3
                  },
                  {
                    "id": "M006",
                    "name": "PLA Tough+",
                    "value": 9.4
                  },
                  {
                    "id": "M007",
                    "name": "PLA Translucent",
                    "value": 11
                  },
                  {
                    "id": "M013",
                    "name": "PLA Sparkle",
                    "value": 11.7
                  },
                  {
                    "id": "M002",
                    "name": "PLA Basic",
                    "value": 12.2
                  },
                  {
                    "id": "M011",
                    "name": "PLA Metal",
                    "value": 14.7
                  },
                  {
                    "id": "M003",
                    "name": "PLA Matte",
                    "value": 14.8
                  },
                  {
                    "id": "M005",
                    "name": "PLA Basic Gradient",
                    "value": 15.2
                  },
                  {
                    "id": "M014",
                    "name": "PLA Wood",
                    "value": 15.3
                  }
                ]
              }
            },
            "hdt045": {
              "known": false,
              "missing": "not-published",
              "text": "Not published",
              "unit": "°C",
              "related": null,
              "estimate": {
                "lo": 53,
                "hi": 80,
                "unit": "°C",
                "tier": "family+filler",
                "basis": "PLA, unreinforced grades",
                "peerCount": 15,
                "peers": [
                  {
                    "id": "M004",
                    "name": "PLA Lite",
                    "value": 53
                  },
                  {
                    "id": "M010",
                    "name": "PLA Silk Dual Color",
                    "value": 53
                  },
                  {
                    "id": "M013",
                    "name": "PLA Sparkle",
                    "value": 55
                  },
                  {
                    "id": "M015",
                    "name": "PLA Galaxy",
                    "value": 55
                  },
                  {
                    "id": "M016",
                    "name": "PLA Glow",
                    "value": 55
                  },
                  {
                    "id": "M012",
                    "name": "PLA Marble",
                    "value": 56
                  },
                  {
                    "id": "M002",
                    "name": "PLA Basic",
                    "value": 57
                  },
                  {
                    "id": "M005",
                    "name": "PLA Basic Gradient",
                    "value": 57
                  },
                  {
                    "id": "M003",
                    "name": "PLA Matte",
                    "value": 58
                  },
                  {
                    "id": "M007",
                    "name": "PLA Translucent",
                    "value": 60
                  },
                  {
                    "id": "M009",
                    "name": "PLA Silk+",
                    "value": 60
                  },
                  {
                    "id": "M014",
                    "name": "PLA Wood",
                    "value": 60
                  },
                  {
                    "id": "M006",
                    "name": "PLA Tough+",
                    "value": 61
                  },
                  {
                    "id": "M011",
                    "name": "PLA Metal",
                    "value": 62
                  },
                  {
                    "id": "M001",
                    "name": "PLA",
                    "value": 80
                  }
                ]
              }
            },
            "priceCADkg": {
              "known": false,
              "missing": "not-available-in-market",
              "text": "Not available in sampled Canadian market",
              "unit": "CAD/kg"
            }
          },
          "after": {
            "density": {
              "known": true,
              "value": 1240,
              "unit": "kg/m³",
              "origin": "source",
              "verified": true,
              "measurementId": "V001913",
              "gradeId": "G008-01",
              "sourceId": "R-POLYMAKER-PANCHROMA-TDS-V2-1",
              "direction": "not-applicable",
              "specimenType": "Not published (density specimen form not explicitly established)",
              "moisture": "Not published",
              "interval": {
                "lo": 1240,
                "hi": 1240,
                "kind": "point"
              },
              "uncertainty": null
            },
            "tensileModulusXY": {
              "known": true,
              "value": 2.403,
              "unit": "GPa",
              "origin": "source",
              "verified": true,
              "measurementId": "V001915",
              "gradeId": "G008-01",
              "sourceId": "R-POLYMAKER-PANCHROMA-TDS-V2-1",
              "direction": "XY",
              "specimenType": "Printed specimen",
              "moisture": "Not published",
              "interval": {
