Repository: faridbnv/h2c-materials

# Audits

> **Current** index, kept up to date. Every folder it lists is a historical record: its documents say so at their top, and describe the tool as it was on their date. For where things stand now, read the [README](../../README.md).

Every review of the tool or its database lives here, one folder each, named
`<date>-<subject>`. A folder holds the report exactly as it was delivered (`REPORT.md`) and what was
done about it (`RESPONSE.md`), plus any evidence files the reviewer supplied, in lower-case
kebab-case names.

Where an audit changed the data, its folder holds a changelog of what moved and the script that made
the edit.

File: docs/audits/2026-09-13-systematic-data/source-review.json
[
  {
    "sourceId": "S-SPECTRUM-en-tds-spectrum-petg-esd",
    "url": "https://spectrumfilaments.com/wp-content/uploads/2025/11/en_tds_spectrum_petg_esd.pdf",
    "accessDate": "2026-09-13",
    "status": "Downloaded and re-read",
    "sha256": "98da8269b06df68ecf6c84e60cf792306e82a47282d2b6088d09ed41a72e85ab",
    "matchesRecordedSha256": true,
    "checked": "p.1: elongation at yield 4,30%"
  },
  {
    "sourceId": "S-SPECTRUM-en-tds-spectrum-pa6-neat-bk",
    "url": "https://spectrumfilaments.com/wp-content/uploads/2022/05/en_tds_spectrum_pa6_neat_bk.pdf",
    "accessDate": "2026-09-13",
    "status": "Downloaded and re-read",
    "sha256": "9f5bfbb42ac4e83215da49c4d4747cdd96902e17fd688b7e95f86c3426488b4a",
    "matchesRecordedSha256": true,
    "checked": "p.1: elongation at maximum force 4,40%; dry; 23 C table heading"
  },
  {
    "sourceId": "S-SPECTRUM-en-tds-spectrum-pps-am230",
    "url": "https://spectrumfilaments.com/wp-content/uploads/2022/10/en_tds_spectrum_pps_am230.pdf",
    "accessDate": "2026-09-13",
    "status": "Downloaded and re-read",
    "sha256": "19c8753c06673ab9b12a20205fa8bd3445832502ce665ce04ba2de9826f03190",
    "matchesRecordedSha256": true,
    "checked": "p.1: notched Charpy 1,3 kJ/m2"
  },
  {
    "sourceId": "I-PETG-TDS",
    "url": "https://www.isanmate.com/wp-content/uploads/2025/08/PETG_TDS.pdf",
    "accessDate": "2026-09-13",
    "status": "Downloaded and re-read",
    "sha256": "f24f7e065c99fb348844ec58a80f3f5195853a620d567bc0857019c3837ed337",
    "matchesRecordedSha256": true,
    "checked": "p.2: unnotched Izod, ISO 180, No Break, 23 C / 50% RH"
  },
  {
    "sourceId": "R-BAMBU-GUIDE-202609",
    "url": "https://cdn1.bambulab.com/filament/filament-guide/wksdyyzd8n9/filament-guide-en.pdf",
    "accessDate": "2026-09-13",
    "status": "Downloaded and re-read",
    "sha256": "048fb9a65547b5107fc935812ab5c81a78f70ff9d979797be897a8d47d19dc41",
    "matchesRecordedSha256": true,
    "checked": "39 numerical comparisons over 13 exact names; see bambu-guide-crosscheck.json"
  },
  {
    "sourceId": "S-PVB-PVB-Prusament-TDS-2021-10-EN",
    "url": "https://prusament.com/wp-content/uploads/2022/10/PVB_Prusament_TDS_2021_10_EN.pdf",
    "status": "Re-read with web PDF reader; no new binary checksum",
    "checked": "p.1 nozzle 215 +/-10 C; bed 75 +/-5 C"
  },
  {
    "sourceId": "PR-hips",
    "url": "https://help.prusa3d.com/article/hips_167118",
    "status": "Re-read manufacturer page",
    "checked": "Description and limonene support/removal sections; organic-solvent guidance, not water solubility"
  },
  {
    "sourceId": "X-EVOLV3D-OBC-TDS",
    "url": "https://www.matterhackers.com/r/40oXzl",
    "status": "Manufacturer-authored Dow TDS located through web index; original Shopify URL unavailable to web reader; no checksum match claimed",
    "checked": "Nozzle 180 +/-20 C and break elongation >700%, ASTM D1708; corroborates existing raw transcription only"
  },
  {
    "sourceId": null,
    "url": "https://wiki.bambulab.com/en/filament-acc",
    "status": "User-supplied index retrieved with curl after web-reader failure",
    "sha256": "0873a8a253a67aef2c5024b5d7548b3fb405fa52b136d6972df24e70adca564d",
    "checked": "Selection/adaptation categories; grade-specific usage links; separate compatibility, storage, drying and model-specific TPU instructions"
  },
  {
    "sourceId": null,
    "url": "https://bambulab.com/en-us/filament/guide",
    "status": "User-supplied interactive page blocked: web-reader 402; direct HTTP 403",
    "checked": "No interactive-page values imported. Used separately retrieved, checksum-matched Bambu PDF already in Sources; do not claim it is the latest interactive revision."
  }
]

File: docs/audits/2026-09-13-systematic-data/workbook-verification.json
{
  "inputSha256": "9267c9a3b6197ab9a374f6e2b052b810bf3f352e5e5dd23faf502af58078363f",
  "outputSha256": "e8532eda180f008afa2960c78cf0b5b2eb911afe2d95a1f8ed388ebcf4cd1175",
  "changedParts": [
    "xl/worksheets/sheet1.xml",
    "xl/worksheets/sheet2.xml",
    "xl/worksheets/sheet4.xml"
  ],
  "changedCells": [
    "xl/worksheets/sheet1.xml:AH97",
    "xl/worksheets/sheet2.xml:H118",
    "xl/worksheets/sheet4.xml:P422",
    "xl/worksheets/sheet4.xml:G542",
    "xl/worksheets/sheet4.xml:L542",
    "xl/worksheets/sheet4.xml:P542",
    "xl/worksheets/sheet4.xml:AA542",
    "xl/worksheets/sheet4.xml:D897",
    "xl/worksheets/sheet4.xml:G897",
    "xl/worksheets/sheet4.xml:L897",
    "xl/worksheets/sheet4.xml:P897",
    "xl/worksheets/sheet4.xml:S897",
    "xl/worksheets/sheet4.xml:U897",
    "xl/worksheets/sheet4.xml:AA897",
    "xl/worksheets/sheet4.xml:D923",
    "xl/worksheets/sheet4.xml:G923",
    "xl/worksheets/sheet4.xml:L923",
    "xl/worksheets/sheet4.xml:P923",
    "xl/worksheets/sheet4.xml:S923",
    "xl/worksheets/sheet4.xml:U923",
    "xl/worksheets/sheet4.xml:AA923",
    "xl/worksheets/sheet4.xml:G1352",
    "xl/worksheets/sheet4.xml:L1352",
    "xl/worksheets/sheet4.xml:P1352",
    "xl/worksheets/sheet4.xml:AA1352"
  ],
  "changedStyleCells": [],
  "changedFormulaCells": [],
  "zipPartInventoryPreserved": true
}

File: docs/audits/2026-09-13-systematic-data/audit.json (part 2 of 29)
{
      "sourceId": "B-pla-tough-upgrade-TDS",
      "locator": "p. 2: Vicat Softening Temperature"
    },
    {
      "id": "V000108",
      "materialId": "M006",
      "gradeId": "G006-01",
      "row": 111,
      "raw": "58 °C",
      "rawUnit": "°C",
      "value": "58.00",
      "unit": "°C",
      "expected": 58,
      "status": "Published value",
      "sourceId": "B-pla-tough-upgrade-TDS",
      "locator": "p. 2: Heat Deflection Temperature"
    },
    {
      "id": "V000109",
      "materialId": "M006",
      "gradeId": "G006-01",
      "row": 112,
      "raw": "61 °C",
      "rawUnit": "°C",
      "value": "61.00",
      "unit": "°C",
      "expected": 61,
      "status": "Published value",
      "sourceId": "B-pla-tough-upgrade-TDS",
      "locator": "p. 2: Heat Deflection Temperature"
    },
    {
      "id": "V000110",
      "materialId": "M006",
      "gradeId": "G006-01",
      "row": 113,
      "raw": "0.27 %",
      "rawUnit": "%",
      "value": "0.27",
      "unit": "%",
      "expected": 0.27,
      "status": "Published value",
      "sourceId": "B-pla-tough-upgrade-TDS",
      "locator": "p. 2: Saturated Water"
    },
    {
      "id": "V000111",
      "materialId": "M006",
      "gradeId": "G006-01",
      "row": 114,
      "raw": "1860 ± 70 MPa",
      "rawUnit": "MPa",
      "value": "1.86",
      "unit": "GPa",
      "expected": 1.86,
      "status": "Published value",
      "sourceId": "B-pla-tough-upgrade-TDS",
      "locator": "p. 2: Young's Modulus (X-Y)"
    },
    {
      "id": "V000112",
      "materialId": "M006",
      "gradeId": "G006-01",
      "row": 115,
      "raw": "1920 ± 20 MPa",
      "rawUnit": "MPa",
      "value": "1.92",
      "unit": "GPa",
      "expected": 1.92,
      "status": "Published value",
      "sourceId": "B-pla-tough-upgrade-TDS",
      "locator": "p. 2: Young's Modulus (Z)"
    },
    {
      "id": "V000113",
      "materialId": "M006",
      "gradeId": "G006-01",
      "row": 116,
      "raw": "34.9 ± 1 MPa",
      "rawUnit": "MPa",
      "value": "34.90",
      "unit": "MPa",
      "expected": 34.9,
      "status": "Published value",
      "sourceId": "B-pla-tough-upgrade-TDS",
      "locator": "p. 2: Tensile Strength (X-Y)"
    },
    {
      "id": "V000114",
      "materialId": "M006",
      "gradeId": "G006-01",
      "row": 117,
      "raw": "20.9 ± 1 MPa",
      "rawUnit": "MPa",
      "value": "20.90",
      "unit": "MPa",
      "expected": 20.9,
      "status": "Published value",
      "sourceId": "B-pla-tough-upgrade-TDS",
      "locator": "p. 2: Tensile Strength (Z)"
    },
    {
      "id": "V000115",
      "materialId": "M006",
      "gradeId": "G006-01",
      "row": 118,
      "raw": "9.4 ± 2.3 %",
      "rawUnit": "%",
      "value": "9.40",
      "unit": "%",
      "expected": 9.4,
      "status": "Published value",
      "sourceId": "B-pla-tough-upgrade-TDS",
      "locator": "p. 2: Breaking Elongation Rate (X-Y)"
    },
    {
      "id": "V000116",
      "materialId": "M006",
      "gradeId": "G006-01",
      "row": 119,
      "raw": "9.3 ± 3 %",
      "rawUnit": "%",
      "value": "9.30",
      "unit": "%",
      "expected": 9.3,
      "status": "Published value",
      "sourceId": "B-pla-tough-upgrade-TDS",
      "locator": "p. 2: Breaking Elongation Rate (Z)"
    },
    {
      "id": "V000117",
      "materialId": "M006",
      "gradeId": "G006-01",
      "row": 120,
      "raw": "2140 ± 80 MPa",
      "rawUnit": "MPa",
      "value": "2.14",
      "unit": "GPa",
      "expected": 2.14,
      "status": "Published value",
      "sourceId": "B-pla-tough-upgrade-TDS",
      "locator": "p. 2: Bending Modulus (X-Y)"
    },
    {
      "id": "V000118",
      "materialId": "M006",
      "gradeId": "G006-01",
      "row": 121,
      "raw": "2066 ± 100 MPa",
      "rawUnit": "MPa",
      "value": "2.066",
      "unit": "GPa",
      "expected": 2.066,
      "status": "Published value",
      "sourceId": "B-pla-tough-upgrade-TDS",
      "locator": "p. 2: Bending Modulus (Z)"
    },
    {
      "id": "V000119",
      "materialId": "M006",
      "gradeId": "G006-01",
      "row": 122,
      "raw": "65 ± 1 MPa",
      "rawUnit": "MPa",
      "value": "65.00",
      "unit": "MPa",
      "expected": 65,
      "status": "Published value",
      "sourceId": "B-pla-tough-upgrade-TDS",
      "locator": "p. 2: Bending Strength (X-Y)"
    },
    {
      "id": "V000120",
      "materialId": "M006",
      "gradeId": "G006-01",
      "row": 123,
      "raw": "54 ± 4 MPa",
      "rawUnit": "MPa",
      "value": "54.00",
      "unit": "MPa",
      "expected": 54,
      "status": "Published value",
      "sourceId": "B-pla-tough-upgrade-TDS",
      "locator": "p. 2: Bending Strength (Z)"
    },
    {
      "id": "V000121",
      "materialId": "M006",
      "gradeId": "G006-01",
      "row": 124,
      "raw": "80.6 ± 9.5 kJ/m²；",
      "rawUnit": "kJ/m²",
      "value": "80.60",
      "unit": "kJ/m²",
      "expected": 80.6,
      "status": "Published value",
      "sourceId": "B-pla-tough-upgrade-TDS",
      "locator": "p. 2: Impact Strength (X-Y) — unnotched"
    },
    {
      "id": "V000122",
      "materialId": "M006",
      "gradeId": "G006-01",
      "row": 125,
      "raw": "72.3 ± 6.1 kJ/m²",
      "rawUnit": "kJ/m²",
      "value": "72.30",
      "unit": "kJ/m²",
      "expected": 72.3,
      "status": "Published value",
      "sourceId": "B-pla-tough-upgrade-TDS",
      "locator": "p. 2: Impact Strength (X-Y) — notched"
    },
    {
      "id": "V000123",
      "materialId": "M006",
      "gradeId": "G006-01",
      "row": 126,
      "raw": "18.6 ± 2.3 kJ/m²",
      "rawUnit": "kJ/m²",
      "value": "18.60",
      "unit": "kJ/m²",
      "expected": 18.6,
      "status": "Published value",
      "sourceId": "B-pla-tough-upgrade-TDS",
      "locator": "p. 2: Impact Strength (Z)"
    },
    {
      "id": "V000124",
      "materialId": "M007",
      "gradeId": "G007-01",
      "row": 127,
      "raw": "1.22 g/cm³",
      "rawUnit": "g/cm³",
      "value": "1220.00",
      "unit": "kg/m³",
      "expected": 1220,
      "status": "Published value",
      "sourceId": "B-pla-translucent-TDS",
      "locator": "p. 2: Density"
    },
    {
      "id": "V000125",
      "materialId": "M007",
      "gradeId": "G007-01",
      "row": 128,
      "raw": "156 °C",
      "rawUnit": "°C",
      "value": "156.00",
      "unit": "°C",
      "expected": 156,
      "status": "Published value",
      "sourceId": "B-pla-translucent-TDS",
      "locator": "p. 2: Melting Temperature"
    },
    {
      "id": "V000126",
      "materialId": "M007",
      "gradeId": "G007-01",
      "row": 129,
      "raw": "54 ℃",
      "rawUnit": "℃",
      "value": "54.00",
      "unit": "°C",
      "expected": 54,
      "status": "Published value",
      "sourceId": "B-pla-translucent-TDS",
      "locator": "p. 2: Glass Transition Temperature"
    },
    {
      "id": "V000127",
      "materialId": "M007",
      "gradeId": "G007-01",
      "row": 130,
      "raw": "61 ℃",
      "rawUnit": "℃",
      "value": "61.00",
      "unit": "°C",
      "expected": 61,
      "status": "Published value",
      "sourceId": "B-pla-translucent-TDS",
      "locator": "p. 2: Vicat Softening Temperature"
    },
    {
      "id": "V000128",
      "materialId": "M007",
      "gradeId": "G007-01",
      "row": 131,
      "raw": "55 ℃",
      "rawUnit": "℃",
      "value": "55.00",
      "unit": "°C",
      "expected": 55,
      "status": "Published value",
      "sourceId": "B-pla-translucent-TDS",
      "locator": "p. 2: Heat Deflection Temperature"
    },
    {
      "id": "V000129",
      "materialId": "M007",
      "gradeId": "G007-01",
      "row": 132,
      "raw": "60 ℃",
      "rawUnit": "℃",
      "value": "60.00",
      "unit": "°C",
      "expected": 60,
      "status": "Published value",
      "sourceId": "B-pla-translucent-TDS",
      "locator": "p. 2: Heat Deflection Temperature"
    },
    {
      "id": "V000130",
      "materialId": "M007",
      "gradeId": "G007-01",
      "row": 133,
      "raw": "0.34 %",
      "rawUnit": "%",
      "value": "0.34",
      "unit": "%",
      "expected": 0.34,
      "status": "Published value",
      "sourceId": "B-pla-translucent-TDS",
      "locator": "p. 2: Saturated Water"
    },
    {
      "id": "V000131",
      "materialId": "M007",
      "gradeId": "G007-01",
      "row": 134,
      "raw": "2880 ± 190 MPa",
      "rawUnit": "MPa",
      "value": "2.88",
      "unit": "GPa",
      "expected": 2.88,
      "status": "Published value",
      "sourceId": "B-pla-translucent-TDS",
      "locator": "p. 2: Young's Modulus (X-Y)"
    },
    {
      "id": "V000132",
      "materialId": "M007",
      "gradeId": "G007-01",
      "row": 135,
      "raw": "2550 ± 150 MPa",
      "rawUnit": "MPa",
      "value": "2.55",
      "unit": "GPa",
      "expected": 2.5500000000000003,
      "status": "Published value",
      "sourceId": "B-pla-translucent-TDS",
      "locator": "p. 2: Young's Modulus (Z)"
    },
    {
      "id": "V000133",
      "materialId": "M007",
      "gradeId": "G007-01",
      "row": 136,
      "raw": "55.4 ± 5 MPa",
      "rawUnit": "MPa",
      "value": "55.40",
      "unit": "MPa",
      "expected": 55.4,
      "status": "Published value",
      "sourceId": "B-pla-translucent-TDS",
      "locator": "p. 2: Tensile Strength (X-Y)"
    },
    {
      "id": "V000134",
      "materialId": "M007",
      "gradeId": "G007-01",
      "row": 137,
      "raw": "28.9 ± 4 MPa",
      "rawUnit": "MPa",
      "value": "28.90",
      "unit": "MPa",
      "expected": 28.9,
      "status": "Published value",
      "sourceId": "B-pla-translucent-TDS",
      "locator": "p. 2: Tensile Strength (Z)"
    },
    {
      "id": "V000135",
      "materialId": "M007",
      "gradeId": "G007-01",
      "row": 138,
      "raw": "11 ± 3.1 %",
      "rawUnit": "%",
      "value": "11.00",
      "unit": "%",
      "expected": 11,
      "status": "Published value",
      "sourceId": "B-pla-translucent-TDS",
      "locator": "p. 2: Breaking Elongation Rate (X-Y)"
    },
    {
      "id": "V000136",
      "materialId": "M007",
      "gradeId": "G007-01",
      "row": 139,
      "raw": "9.6 ± 1.7 %",
      "rawUnit": "%",
      "value": "9.60",
      "unit": "%",
      "expected": 9.6,
      "status": "Published value",
      "sourceId": "B-pla-translucent-TDS",
      "locator": "p. 2: Breaking Elongation Rate (Z)"
    },
    {
      "id": "V000137",
      "materialId": "M007",
      "gradeId": "G007-01",
      "row": 140,
      "raw": "3000 ± 120 MPa",
      "rawUnit": "MPa",
      "value": "3.00",
      "unit": "GPa",
      "expected": 3,
      "status": "Published value",
      "sourceId": "B-pla-translucent-TDS",
      "locator": "p. 2: Bending Modulus (X-Y)"
    },
    {
      "id": "V000138",
      "materialId": "M007",
      "gradeId": "G007-01",
      "row": 141,
      "raw": "2650 ± 140 MPa",
      "rawUnit": "MPa",
      "value": "2.65",
      "unit": "GPa",
      "expected": 2.65,
      "status": "Published value",
      "sourceId": "B-pla-translucent-TDS",
      "locator": "p. 2: Bending Modulus (Z)"
    },
    {
      "id": "V000139",
      "materialId": "M007",
      "gradeId": "G007-01",
      "row": 142,
      "raw": "85 ± 3 MPa",
      "rawUnit": "MPa",
      "value": "85.00",
      "unit": "MPa",
      "expected": 85,
      "status": "Published value",
      "sourceId": "B-pla-translucent-TDS",
      "locator": "p. 2: Bending Strength (X-Y)"
    },
    {
      "id": "V000140",
      "materialId": "M007",
      "gradeId": "G007-01",
      "row": 143,
      "raw": "42 ± 4 MPa",
      "rawUnit": "MPa",
      "value": "42.00",
      "unit": "MPa",
      "expected": 42,
      "status": "Published value",
      "sourceId": "B-pla-translucent-TDS",
      "locator": "p. 2: Bending Strength (Z)"
    },
    {
      "id": "V000141",
      "materialId": "M007",
      "gradeId": "G007-01",
      "row": 144,
      "raw": "18.5 ± 3.7 kJ/m²；",
      "rawUnit": "kJ/m²",
      "value": "18.50",
      "unit": "kJ/m²",
      "expected": 18.5,
      "status": "Published value",
      "sourceId": "B-pla-translucent-TDS",
      "locator": "p. 2: Impact Strength (X-Y) — unnotched"
    },
    {
      "id": "V000142",
      "materialId": "M007",
      "gradeId": "G007-01",
      "row": 145,
      "raw": "6.7 ± 2.2 kJ/m²",
      "rawUnit": "kJ/m²",
      "value": "6.70",
      "unit": "kJ/m²",
      "expected": 6.7,
      "status": "Published value",
      "sourceId": "B-pla-translucent-TDS",
      "locator": "p. 2: Impact Strength (X-Y) — notched"
    },
    {
      "id": "V000143",
      "materialId": "M007",
      "gradeId": "G007-01",
      "row": 146,
      "raw": "8.5 ± 1.2 kJ/m²",
      "rawUnit": "kJ/m²",
      "value": "8.50",
      "unit": "kJ/m²",
      "expected": 8.5,
      "status": "Published value",
      "sourceId": "B-pla-translucent-TDS",
      "locator": "p. 2: Impact Strength (Z)"
    },
    {
      "id": "V000144",
      "materialId": "M009",
      "gradeId": "G009-01",
      "row": 147,
      "raw": "1.27 g/cm³",
      "rawUnit": "g/cm³",
      "value": "1270.00",
      "unit": "kg/m³",
      "expected": 1270,
      "status": "Published value",
      "sourceId": "B-pla-silk-upgrade-TDS",
      "locator": "p. 2: Density"
    },
    {
      "id": "V000145",
      "materialId": "M009",
      "gradeId": "G009-01",
      "row": 148,
      "raw": "158 °C",
      "rawUnit": "°C",
      "value": "158.00",
      "unit": "°C",
      "expected": 158,
      "status": "Published value",
      "sourceId": "B-pla-silk-upgrade-TDS",
      "locator": "p. 2: Melting Temperature"
    },
    {
      "id": "V000146",
      "materialId": "M009",
      "gradeId": "G009-01",
      "row": 149,
      "raw": "57 °C",
      "rawUnit": "°C",
      "value": "57.00",
      "unit": "°C",
      "expected": 57,
      "status": "Published value",
      "sourceId": "B-pla-silk-upgrade-TDS",
      "locator": "p. 2: Glass Transition Temperature"
    },
    {
      "id": "V000147",
      "materialId": "M009",
      "gradeId": "G009-01",
      "row": 150,
      "raw": "66 °C",
      "rawUnit": "°C",
      "value": "66.00",
      "unit": "°C",
      "expected": 66,
      "status": "Published value",
      "sourceId": "B-pla-silk-upgrade-TDS",
      "locator": "p. 2: Vicar Softening Temperature"
    },
    {
      "id": "V000148",
      "materialId": "M009",
      "gradeId": "G009-01",
      "row": 151,
      "raw": "56 °C",
      "rawUnit": "°C",
      "value": "56.00",
      "unit": "°C",
      "expected": 56,
      "status": "Published value",
      "sourceId": "B-pla-silk-upgrade-TDS",
      "locator": "p. 2: Heat Deflection Temperature"
    },
    {
      "id": "V000149",
      "materialId": "M009",
      "gradeId": "G009-01",
      "row": 152,
      "raw": "60 °C",
      "rawUnit": "°C",
      "value": "60.00",
      "unit": "°C",
      "expected": 60,
      "status": "Published value",
      "sourceId": "B-pla-silk-upgrade-TDS",
      "locator": "p. 2: Heat Deflection Temperature"
    },
    {
      "id": "V000150",
      "materialId": "M009",
      "gradeId": "G009-01",
      "row": 153,
      "raw": "0.40 %",
      "rawUnit": "%",
      "value": "0.40",
      "unit": "%",
      "expected": 0.4,
      "status": "Published value",
      "sourceId": "B-pla-silk-upgrade-TDS",
      "locator": "p. 2: Saturated Water"
    },
    {
      "id": "V000151",
      "materialId": "M009",
      "gradeId": "G009-01",
      "row": 154,
      "raw": "2130 ± 210 MPa",
      "rawUnit": "MPa",
      "value": "2.13",
      "unit": "GPa",
      "expected": 2.13,
      "status": "Published value",
      "sourceId": "B-pla-silk-upgrade-TDS",
      "locator": "p. 2: Young's Modulus (X-Y)"
    },
    {
      "id": "V000152",
      "materialId": "M009",
      "gradeId": "G009-01",
      "row": 155,
      "raw": "1850 ± 140 MPa",
      "rawUnit": "MPa",
      "value": "1.85",
      "unit": "GPa",
      "expected": 1.85,
      "status": "Published value",
      "sourceId": "B-pla-silk-upgrade-TDS",
      "locator": "p. 2: Young's Modulus (Z)"
    },
    {
      "id": "V000153",
      "materialId": "M009",
      "gradeId": "G009-01",
      "row": 156,
      "raw": "33 ± 4 MPa",
      "rawUnit": "MPa",
      "value": "33.00",
      "unit": "MPa",
      "expected": 33,
      "status": "Published value",
      "sourceId": "B-pla-silk-upgrade-TDS",
      "locator": "p. 2: Tensile Strength (X-Y)"
    },
    {
      "id": "V000154",
      "materialId": "M009",
      "gradeId": "G009-01",
      "row": 157,
      "raw": "25 ± 4 MPa",
      "rawUnit": "MPa",
      "value": "25.00",
      "unit": "MPa",
      "expected": 25,
      "status": "Published value",
      "sourceId": "B-pla-silk-upgrade-TDS",
      "locator": "p. 2: Tensile Strength (Z)"
    },
    {
      "id": "V000155",
      "materialId": "M009",
      "gradeId": "G009-01",
      "row": 158,
      "raw": "2.8 ± 0.6 %",
      "rawUnit": "%",
      "value": "2.80",
      "unit": "%",
      "expected": 2.8,
      "status": "Published value",
      "sourceId": "B-pla-silk-upgrade-TDS",
      "locator": "p. 2: Breaking Elongation Rate (X-Y)"
    },
    {
      "id": "V000156",
      "materialId": "M009",
      "gradeId": "G009-01",
      "row": 159,
      "raw": "1.5 ± 0.2 %",
      "rawUnit": "%",
      "value": "1.50",
      "unit": "%",
      "expected": 1.5,
      "status": "Published value",
      "sourceId": "B-pla-silk-upgrade-TDS",
      "locator": "p. 2: Breaking Elongation Rate (Z)"
    },
    {
      "id": "V000157",
      "materialId": "M009",
      "gradeId": "G009-01",
      "row": 160,
      "raw": "2460 ± 150 MPa",
      "rawUnit": "MPa",
      "value": "2.46",
      "unit": "GPa",
      "expected": 2.46,
      "status": "Published value",
      "sourceId": "B-pla-silk-upgrade-TDS",
      "locator": "p. 2: Bending Modulus (X-Y)"
    },
    {
      "id": "V000158",
      "materialId": "M009",
      "gradeId": "G009-01",
      "row": 161,
      "raw": "2150 ± 160 MPa",
      "rawUnit": "MPa",
      "value": "2.15",
      "unit": "GPa",
      "expected": 2.15,
      "status": "Published value",
      "sourceId": "B-pla-silk-upgrade-TDS",
      "locator": "p. 2: Bending Modulus (Z)"
    },
    {
      "id": "V000159",
      "materialId": "M009",
      "gradeId": "G009-01",
      "row": 162,
      "raw": "75 ± 4 MPa",
      "rawUnit": "MPa",
      "value": "75.00",
      "unit": "MPa",
      "expected": 75,
      "status": "Published value",
      "sourceId": "B-pla-silk-upgrade-TDS",
      "locator": "p. 2: Bending Strength (X-Y)"
    },
    {
      "id": "V000160",
      "materialId": "M009",
      "gradeId": "G009-01",
      "row": 163,
      "raw": "30 ± 5 MPa",
      "rawUnit": "MPa",
      "value": "30.00",
      "unit": "MPa",
      "expected": 30,
      "status": "Published value",
      "sourceId": "B-pla-silk-upgrade-TDS",
      "locator": "p. 2: Bending Strength (Z)"
    },
    {
      "id": "V000161",
      "materialId": "M009",
      "gradeId": "G009-01",
      "row": 164,
      "raw": "18.5 ± 1.6 kJ/m²；",
      "rawUnit": "kJ/m²",
      "value": "18.50",
      "unit": "kJ/m²",
      "expected": 18.5,
      "status": "Published value",
      "sourceId": "B-pla-silk-upgrade-TDS",
      "locator": "p. 2: Impact Strength (X-Y) — unnotched"
    },
    {
      "id": "V000162",
      "materialId": "M009",
      "gradeId": "G009-01",
      "row": 165,
      "raw": "10.3 ± 0.5 kJ/m²",
      "rawUnit": "kJ/m²",
      "value": "10.30",
      "unit": "kJ/m²",
      "expected": 10.3,
      "status": "Published value",
      "sourceId": "B-pla-silk-upgrade-TDS",
      "locator": "p. 2: Impact Strength (X-Y) — notched"
    },
    {
      "id": "V000163",
      "materialId": "M009",
      "gradeId": "G009-01",
      "row": 166,
      "raw": "8.5 ± 1.1 kJ/m²",
      "rawUnit": "kJ/m²",
      "value": "8.50",
      "unit": "kJ/m²",
      "expected": 8.5,
      "status": "Published value",
      "sourceId": "B-pla-silk-upgrade-TDS",
      "locator": "p. 2: Impact Strength (Z)"
    },
    {
      "id": "V000164",
      "materialId": "M010",
      "gradeId": "G010-01",
      "row": 167,
      "raw": "1.32 g/cm³",
      "rawUnit": "g/cm³",
      "value": "1320.00",
      "unit": "kg/m³",
      "expected": 1320,
      "status": "Published value",
      "sourceId": "B-pla-silk-dual-color-TDS",
      "locator": "p. 2: Density"
    },
    {
      "id": "V000165",
      "materialId": "M010",
      "gradeId": "G010-01",
      "row": 168,
      "raw": "152 °C",
      "rawUnit": "°C",
      "value": "152.00",
      "unit": "°C",
      "expected": 152,
      "status": "Published value",
      "sourceId": "B-pla-silk-dual-color-TDS",
      "locator": "p. 2: Melting Temperature"
    },
    {
      "id": "V000166",
      "materialId": "M010",
      "gradeId": "G010-01",
      "row": 169,
      "raw": "57 °C",
      "rawUnit": "°C",
      "value": "57.00",
      "unit": "°C",
      "expected": 57,
      "status": "Published value",
      "sourceId": "B-pla-silk-dual-color-TDS",
      "locator": "p. 2: Glass Transition Temperature"
    },
    {
      "id": "V000167",
      "materialId": "M010",
      "gradeId": "G010-01",
      "row": 170,
      "raw": "N/A",
      "rawUnit": "°C",
      "value": "Not published",
      "unit": "°C",
      "expected": null,
      "status": "Not published",
      "sourceId": "B-pla-silk-dual-color-TDS",
      "locator": "p. 2: Crystallization Temperature"
    },
    {
      "id": "V000168",
      "materialId": "M010",
      "gradeId": "G010-01",
      "row": 171,
      "raw": "56 °C",
      "rawUnit": "°C",
      "value": "56.00",
      "unit": "°C",
      "expected": 56,
      "status": "Published value",
      "sourceId": "B-pla-silk-dual-color-TDS",
      "locator": "p. 2: Vicar Softening Temperature"
    },
    {
      "id": "V000169",
      "materialId": "M010",
      "gradeId": "G010-01",
      "row": 172,
      "raw": "50 °C",
      "rawUnit": "°C",
      "value": "50.00",
      "unit": "°C",
      "expected": 50,
      "status": "Published value",
      "sourceId": "B-pla-silk-dual-color-TDS",
      "locator": "p. 2: Heat Deflection Temperature"
    },
    {
      "id": "V000170",
      "materialId": "M010",
      "gradeId": "G010-01",
      "row": 173,
      "raw": "53 °C",
      "rawUnit": "°C",
      "value": "53.00",
      "unit": "°C",
      "expected": 53,
      "status": "Published value",
      "sourceId": "B-pla-silk-dual-color-TDS",
      "locator": "p. 2: Heat Deflection Temperature"
    },
    {
      "id": "V000171",
      "materialId": "M010",
      "gradeId": "G010-01",
      "row": 174,
      "raw": "0.52 %",
      "rawUnit": "%",
      "value": "0.52",
      "unit": "%",
      "expected": 0.52,
      "status": "Published value",
      "sourceId": "B-pla-silk-dual-color-TDS",
      "locator": "p. 2: Saturated Water"
    },
    {
      "id": "V000172",
      "materialId": "M010",
      "gradeId": "G010-01",
      "row": 175,
      "raw": "1830 ± 210 MPa",
      "rawUnit": "MPa",
      "value": "1.83",
      "unit": "GPa",
      "expected": 1.83,
      "status": "Published value",
      "sourceId": "B-pla-silk-dual-color-TDS",
      "locator": "p. 2: Young's Modulus (X-Y)"
    },
    {
      "id": "V000173",
      "materialId": "M010",
      "gradeId": "G010-01",
      "row": 176,
      "raw": "1250 ± 140 MPa",
      "rawUnit": "MPa",
      "value": "1.25",
      "unit": "GPa",
      "expected": 1.25,
      "status": "Published value",
      "sourceId": "B-pla-silk-dual-color-TDS",
      "locator": "p. 2: Young's Modulus (Z)"
    },
    {
      "id": "V000174",
      "materialId": "M010",
      "gradeId": "G010-01",
      "row": 177,
      "raw": "27 ± 4 MPa",
      "rawUnit": "MPa",
      "value": "27.00",
      "unit": "MPa",
      "expected": 27,
      "status": "Published value",
      "sourceId": "B-pla-silk-dual-color-TDS",
      "locator": "p. 2: Tensile Strength (X-Y)"
    },
    {
      "id": "V000175",
      "materialId": "M010",
      "gradeId": "G010-01",
      "row": 178,
      "raw": "18 ± 4 MPa",
      "rawUnit": "MPa",
      "value": "18.00",
      "unit": "MPa",
      "expected": 18,
      "status": "Published value",
      "sourceId": "B-pla-silk-dual-color-TDS",
      "locator": "p. 2: Tensile Strength (Z)"
    },
    {
      "id": "V000176",
      "materialId": "M010",
      "gradeId": "G010-01",
      "row": 179,
      "raw": "3.5 ± 0.6 %",
      "rawUnit": "%",
      "value": "3.50",
      "unit": "%",
      "expected": 3.5,
      "status": "Published value",
      "sourceId": "B-pla-silk-dual-color-TDS",
      "locator": "p. 2: Breaking Elongation Rate (X-Y)"
    },
    {
      "id": "V000177",
      "materialId": "M010",
      "gradeId": "G010-01",
      "row": 180,
      "raw": "1.7 ± 0.2 %",
      "rawUnit": "%",
      "value": "1.70",
      "unit": "%",
      "expected": 1.7,
      "status": "Published value",
      "sourceId": "B-pla-silk-dual-color-TDS",
      "locator": "p. 2: Breaking Elongation Rate (Z)"
    },
    {
      "id": "V000178",
      "materialId": "M010",
      "gradeId": "G010-01",
      "row": 181,
      "raw": "2370 ± 150 MPa",
      "rawUnit": "MPa",
      "value": "2.37",
      "unit": "GPa",
      "expected": 2.37,
      "status": "Published value",
      "sourceId": "B-pla-silk-dual-color-TDS",
      "locator": "p. 2: Bending Modulus (X-Y)"
    },
    {
      "id": "V000179",
      "materialId": "M010",
      "gradeId": "G010-01",
      "row": 182,
      "raw": "1840 ± 160 MPa",
      "rawUnit": "MPa",
      "value": "1.84",
      "unit": "GPa",
      "expected": 1.84,
      "status": "Published value",
      "sourceId": "B-pla-silk-dual-color-TDS",
      "locator": "p. 2: Bending Modulus (Z)"
    },
    {
      "id": "V000180",
      "materialId": "M010",
      "gradeId": "G010-01",
      "row": 183,
      "raw": "66 ± 4 MPa",
      "rawUnit": "MPa",
      "value": "66.00",
      "unit": "MPa",
      "expected": 66,
      "status": "Published value",
      "sourceId": "B-pla-silk-dual-color-TDS",
      "locator": "p. 2: Bending Strength (X-Y)"
    },
    {
      "id": "V000181",
      "materialId": "M010",
      "gradeId": "G010-01",
      "row": 184,
      "raw": "21 ± 5 MPa",
      "rawUnit": "MPa",
      "value": "21.00",
      "unit": "MPa",
      "expected": 21,
      "status": "Published value",
      "sourceId": "B-pla-silk-dual-color-TDS",
      "locator": "p. 2: Bending Strength (Z)"
    },
    {
      "id": "V000182",
      "materialId": "M010",
      "gradeId": "G010-01",
      "row": 185,
      "raw": "24.5 ± 1.7 kJ/m²",
      "rawUnit": "kJ/m²",
      "value": "24.50",
      "unit": "kJ/m²",
      "expected": 24.5,
      "status": "Published value",
      "sourceId": "B-pla-silk-dual-color-TDS",
      "locator": "p. 2: Impact Strength (X-Y)"
    },
    {
      "id": "V000183",
      "materialId": "M010",
      "gradeId": "G010-01",
      "row": 186,
      "raw": "4.6 ±1.1 kJ/m²",
      "rawUnit": "kJ/m²",
      "value": "4.60",
      "unit": "kJ/m²",
      "expected": 4.6,
      "status": "Published value",
      "sourceId": "B-pla-silk-dual-color-TDS",
      "locator": "p. 2: Impact Strength (Z)"
    },
    {
      "id": "V000184",
      "materialId": "M011",
      "gradeId": "G011-01",
      "row": 187,
      "raw": "1.25 g/cm³",
      "rawUnit": "g/cm³",
      "value": "1250.00",
      "unit": "kg/m³",
      "expected": 1250,
      "status": "Published value",
      "sourceId": "B-pla-metal-TDS",
      "locator": "p. 2: Density"
    },
    {
      "id": "V000185",
      "materialId": "M011",
      "gradeId": "G011-01",
      "row": 188,
      "raw": "160 °C",
      "rawUnit": "°C",
      "value": "160.00",
      "unit": "°C",
      "expected": 160,
      "status": "Published value",
      "sourceId": "B-pla-metal-TDS",
      "locator": "p. 2: Melting Temperature"
    },
    {
      "id": "V000186",
      "materialId": "M011",
      "gradeId": "G011-01",
      "row": 189,
      "raw": "60 °C",
      "rawUnit": "°C",
      "value": "60.00",
      "unit": "°C",
      "expected": 60,
      "status": "Published value",
      "sourceId": "B-pla-metal-TDS",
      "locator": "p. 2: Glass Transition Temperature"
    },
    {
      "id": "V000187",
      "materialId": "M011",
      "gradeId": "G011-01",
      "row": 190,
      "raw": "62 °C",
      "rawUnit": "°C",
      "value": "62.00",
      "unit": "°C",
      "expected": 62,
      "status": "Published value",
      "sourceId": "B-pla-metal-TDS",
      "locator": "p. 2: Vicar Softening Temperature"
    },
    {
      "id": "V000188",
      "materialId": "M011",
      "gradeId": "G011-01",
      "row": 191,
      "raw": "58 °C",
      "rawUnit": "°C",
      "value": "58.00",
      "unit": "°C",
      "expected": 58,
      "status": "Published value",
      "sourceId": "B-pla-metal-TDS",
      "locator": "p. 2: Heat Deflection Temperature"
    },
    {
      "id": "V000189",
      "materialId": "M011",
      "gradeId": "G011-01",
      "row": 192,
      "raw": "62 °C",
      "rawUnit": "°C",
      "value": "62.00",
      "unit": "°C",
      "expected": 62,
      "status": "Published value",
      "sourceId": "B-pla-metal-TDS",
      "locator": "p. 2: Heat Deflection Temperature"
    },
    {
      "id": "V000190",
      "materialId": "M011",
      "gradeId": "G011-01",
      "row": 193,
      "raw": "0.40 %",
      "rawUnit": "%",
      "value": "0.40",
      "unit": "%",
      "expected": 0.4,
      "status": "Published value",
      "sourceId": "B-pla-metal-TDS",
      "locator": "p. 2: Saturated Water Absorption Rate"
    },
    {
      "id": "V000191",
      "materialId": "M011",
      "gradeId": "G011-01",
      "row": 194,
      "raw": "2010 ± 220 MPa",
      "rawUnit": "MPa",
      "value": "2.01",
      "unit": "GPa",
      "expected": 2.0100000000000002,
      "status": "Published value",
      "sourceId": "B-pla-metal-TDS",
      "locator": "p. 2: Young's Modulus (X-Y)"
    },
    {
      "id": "V000192",
      "materialId": "M011",
      "gradeId": "G011-01",
      "row": 195,
      "raw": "1710 ± 150 MPa",
      "rawUnit": "MPa",
      "value": "1.71",
      "unit": "GPa",
      "expected": 1.71,
      "status": "Published value",
      "sourceId": "B-pla-metal-TDS",
      "locator": "p. 2: Young's Modulus (Z)"
    },
    {
      "id": "V000193",
      "materialId": "M011",
      "gradeId": "G011-01",
      "row": 196,
      "raw": "34 ± 4 MPa",
      "rawUnit": "MPa",
      "value": "34.00",
      "unit": "MPa",
      "expected": 34,
      "status": "Published value",
      "sourceId": "B-pla-metal-TDS",
      "locator": "p. 2: Tensile Strength (X-Y)"
    },
    {
      "id": "V000194",
      "materialId": "M011",
      "gradeId": "G011-01",
      "row": 197,
      "raw": "31 ± 3 MPa",
      "rawUnit": "MPa",
      "value": "31.00",
      "unit": "MPa",
      "expected": 31,
      "status": "Published value",
      "sourceId": "B-pla-metal-TDS",
      "locator": "p. 2: Tensile Strength (Z)"
    },
    {
      "id": "V000195",
      "materialId": "M011",
      "gradeId": "G011-01",
      "row": 198,
      "raw": "14.7 ± 1.5 %",
      "rawUnit": "%",
      "value": "14.70",
      "unit": "%",
      "expected": 14.7,
      "status": "Published value",
      "sourceId": "B-pla-metal-TDS",
      "locator": "p. 2: Breaking Elongation Rate (X-Y)"
    },
    {
      "id": "V000196",
      "materialId": "M011",
      "gradeId": "G011-01",
      "row": 199,
      "raw": "4.5 ± 1.3 %",
      "rawUnit": "%",
      "value": "4.50",
      "unit": "%",
      "expected": 4.5,
      "status": "Published value",
      "sourceId": "B-pla-metal-TDS",
      "locator": "p. 2: Breaking Elongation Rate (Z)"
    },
    {
      "id": "V000197",
      "materialId": "M011",
      "gradeId": "G011-01",
      "row": 200,
      "raw": "2290 ± 210 MPa",
      "rawUnit": "MPa",
      "value": "2.29",
      "unit": "GPa",
      "expected": 2.29,
      "status": "Published value",
      "sourceId": "B-pla-metal-TDS",
      "locator": "p. 2: Bending Modulus (X-Y)"
    },
    {
      "id": "V000198",
      "materialId": "M011",
      "gradeId": "G011-01",
      "row": 201,
      "raw": "2150 ± 180 MPa",
      "rawUnit": "MPa",
      "value": "2.15",
      "unit": "GPa",
      "expected": 2.15,
      "status": "Published value",
      "sourceId": "B-pla-metal-TDS",
      "locator": "p. 2: Bending Modulus (Z)"
    },
    {
      "id": "V000199",
      "materialId": "M011",
      "gradeId": "G011-01",
      "row": 202,
      "raw": "66 ± 3 MPa",
      "rawUnit": "MPa",
      "value": "66.00",
      "unit": "MPa",
      "expected": 66,
      "status": "Published value",
      "sourceId": "B-pla-metal-TDS",
      "locator": "p. 2: Bending Strength (X-Y)"
    },
    {
      "id": "V000200",
      "materialId": "M011",
      "gradeId": "G011-01",
      "row": 203,
      "raw": "51 ± 5 MPa",
      "rawUnit": "MPa",
      "value": "51.00",
      "unit": "MPa",
      "expected": 51,
      "status": "Published value",
      "sourceId": "B-pla-metal-TDS",
      "locator": "p. 2: Bending Strength (Z)"
    },
    {
      "id": "V000201",
      "materialId": "M011",
      "gradeId": "G011-01",
      "row": 204,
      "raw": "58.9 ± 3.4 kJ/m²;",
      "rawUnit": "kJ/m²",
      "value": "58.90",
      "unit": "kJ/m²",
      "expected": 58.9,
      "status": "Published value",
      "sourceId": "B-pla-metal-TDS",
      "locator": "p. 2: Impact Strength (X-Y) — unnotched"
    },
    {
      "id": "V000202",
      "materialId": "M011",
      "gradeId": "G011-01",
      "row": 205,
      "raw": "22.3 ± 0.9 kJ/m²",
      "rawUnit": "kJ/m²",
      "value": "22.30",
      "unit": "kJ/m²",
      "expected": 22.3,
      "status": "Published value",
      "sourceId": "B-pla-metal-TDS",
      "locator": "p. 2: Impact Strength (X-Y) — notched"
    },
    {
      "id": "V000203",
      "materialId": "M011",
      "gradeId": "G011-01",
      "row": 206,
      "raw": "16.8 ± 1.2 kJ/m²",
      "rawUnit": "kJ/m²",
      "value": "16.80",
      "unit": "kJ/m²",
      "expected": 16.8,
      "status": "Published value",
      "sourceId": "B-pla-metal-TDS",
      "locator": "p. 2: Impact Strength (Z)"
    },
    {
      "id": "V000204",
      "materialId": "M012",
      "gradeId": "G012-01",
      "row": 207,
      "raw": "1.22 g/cm³",
      "rawUnit": "g/cm³",
      "value": "1220.00",
      "unit": "kg/m³",
      "expected": 1220,
      "status": "Published value",
      "sourceId": "B-pla-marble-TDS",
      "locator": "p. 2: Density"
    },
    {
      "id": "V000205",
      "materialId": "M012",
      "gradeId": "G012-01",
      "row": 208,
      "raw": "156 °C",
      "rawUnit": "°C",
      "value": "156.00",
      "unit": "°C",
      "expected": 156,
      "status": "Published value",
      "sourceId": "B-pla-marble-TDS",
      "locator": "p. 2: Melting Temperature"
    },
    {
      "id": "V000206",
      "materialId": "M012",
      "gradeId": "G012-01",
      "row": 209,
      "raw": "56 °C",
      "rawUnit": "°C",
      "value": "56.00",
      "unit": "°C",
      "expected": 56,
      "status": "Published value",
      "sourceId": "B-pla-marble-TDS",
      "locator": "p. 2: Glass Transition Temperature"
    },
    {
      "id": "V000207",
      "materialId": "M012",
      "gradeId": "G012-01",
      "row": 210,
      "raw": "57 °C",
      "rawUnit": "°C",
      "value": "57.00",
      "unit": "°C",
      "expected": 57,
      "status": "Published value",
      "sourceId": "B-pla-marble-TDS",
      "locator": "p. 2: Vicar Softening Temperature"
    },
    {
      "id": "V000208",
      "materialId": "M012",
      "gradeId": "G012-01",
      "row": 211,
      "raw": "53 °C",
      "rawUnit": "°C",
      "value": "53.00",
      "unit": "°C",
      "expected": 53,
      "status": "Published value",
      "sourceId": "B-pla-marble-TDS",
      "locator": "p. 2: Heat Deflection Temperature"
    },
    {
      "id": "V000209",
      "materialId": "M012",
      "gradeId": "G012-01",
      "row": 212,
      "raw": "56 °C",
      "rawUnit": "°C",
      "value": "56.00",
      "unit": "°C",
      "expected": 56,
      "status": "Published value",
      "sourceId": "B-pla-marble-TDS",
      "locator": "p. 2: Heat Deflection Temperature"
    },
    {
      "id": "V000210",
      "materialId": "M012",
      "gradeId": "G012-01",
      "row": 213,
      "raw": "0.44 %",
      "rawUnit": "%",
      "value": "0.44",
      "unit": "%",
      "expected": 0.44,
      "status": "Published value",
      "sourceId": "B-pla-marble-TDS",
      "locator": "p. 2: Saturated Water Absorption Rate"
    },
    {
      "id": "V000211",
      "materialId": "M012",
      "gradeId": "G012-01",
      "row": 214,
      "raw": "2330 ± 240 MPa",
      "rawUnit": "MPa",
      "value": "2.33",
      "unit": "GPa",
      "expected": 2.33,
      "status": "Published value",
      "sourceId": "B-pla-marble-TDS",
      "locator": "p. 2: Young's Modulus (X-Y)"
    },
    {
      "id": "V000212",
      "materialId": "M012",
      "gradeId": "G012-01",
      "row": 215,
      "raw": "1970 ± 210 MPa",
      "rawUnit": "MPa",
      "value": "1.97",
      "unit": "GPa",
      "expected": 1.97,
      "status": "Published value",
      "sourceId": "B-pla-marble-TDS",
      "locator": "p. 2: Young's Modulus (Z)"
    },
    {
      "id": "V000213",
      "materialId": "M012",
      "gradeId": "G012-01",
      "row": 216,
      "raw": "33 ± 4 MPa",
      "rawUnit": "MPa",
      "value": "33.00",
      "unit": "MPa",
      "expected": 33,
      "status": "Published value",
      "sourceId": "B-pla-marble-TDS",
      "locator": "p. 2: Tensile Strength (X-Y)"
    },
    {
      "id": "V000214",
      "materialId": "M012",
      "gradeId": "G012-01",
      "row": 217,
      "raw": "30 ± 4 MPa",
      "rawUnit": "MPa",
      "value": "30.00",
      "unit": "MPa",
      "expected": 30,
      "status": "Published value",
      "sourceId": "B-pla-marble-TDS",
      "locator": "p. 2: Tensile Strength (Z)"
    },
    {
      "id": "V000215",
      "materialId": "M012",
      "gradeId": "G012-01",
      "row": 218,
      "raw": "6.7 ± 0.5 %",
      "rawUnit": "%",
      "value": "6.70",
      "unit": "%",
      "expected": 6.7,
      "status": "Published value",
      "sourceId": "B-pla-marble-TDS",
      "locator": "p. 2: Breaking Elongation Rate (X-Y)"
    },
    {
      "id": "V000216",
      "materialId": "M012",
      "gradeId": "G012-01",
      "row": 219,
      "raw": "5.3 ± 0.4 %",
      "rawUnit": "%",
      "value": "5.30",
      "unit": "%",
      "expected": 5.3,
      "status": "Published value",
      "sourceId": "B-pla-marble-TDS",
      "locator": "p. 2: Breaking Elongation Rate (Z)"
    },
    {
      "id": "V000217",
      "materialId": "M012",
      "gradeId": "G012-01",
      "row": 220,
      "raw": "2920 ± 180 MPa",
      "rawUnit": "MPa",
      "value": "2.92",
      "unit": "GPa",
      "expected": 2.92,
      "status": "Published value",
      "sourceId": "B-pla-marble-TDS",
      "locator": "p. 2: Bending Modulus (X-Y)"
    },
    {
      "id": "V000218",
      "materialId": "M012",
      "gradeId": "G012-01",
      "row": 221,
      "raw": "2560 ± 170 MPa",
      "rawUnit": "MPa",
      "value": "2.56",
      "unit": "GPa",
      "expected": 2.56,
      "status": "Published value",
      "sourceId": "B-pla-marble-TDS",
      "locator": "p. 2: Bending Modulus (Z)"
    },
    {
      "id": "V000219",
      "materialId": "M012",
      "gradeId": "G012-01",
      "row": 222,
      "raw": "75 ± 5 MPa",
      "rawUnit": "MPa",
      "value": "75.00",
      "unit": "MPa",
      "expected": 75,
      "status": "Published value",
      "sourceId": "B-pla-marble-TDS",
      "locator": "p. 2: Bending Strength (X-Y)"
    },
    {
      "id": "V000220",
      "materialId": "M012",
      "gradeId": "G012-01",
      "row": 223,
