Repository: faridbnv/h2c-materials

# Version 2: importing the public filament data sheet corpus

> **Historical record** (2026-09-18): written for one review or round. It describes the tool and its data as they were then; numbers, rules and file names may have changed since. For where things stand now, read the [README](../../../README.md) and [OPEN-PROBLEMS](../../../docs/OPEN-PROBLEMS.md).

**Date:** 2026-09-18 onwards
**Asked by:** the tool's owner
**Question:** the public corpus holds far more filament data sheets than this database does. Import all of them,
correctly categorised, with duplicates and near-duplicates found rather than merged by accident, so that later

File: docs/audits/2026-09-18-v2-import/proposals/b03-3dxtech/327cd1dcf0940332.json
{
  "version": 1,
  "generated": {
    "tool": "propose.mjs",
    "date": "2026-09-19"
  },
  "document": {
    "sha256": "327cd1dcf0940332a919702a85bdafbdd16d4be3bdbe2ad73e863f5b912f2c48",
    "url": "https://cdn.shopify.com/s/files/1/0625/4185/6821/files/CarbonX_CF_Ultem_TDS_v3.pdf?v=1723942765",
    "pages": 1,
    "provider": "3DXTECH",
    "manufacturer": "3DXTECH",
    "docKey": "327cd1dcf0940332"
  },
  "identity": {
    "polymer": "PEI",
    "modifier": "Carbon fibre",
    "variantClass": "",
    "family": "Industrial High-Temperature - Outside H2C Practical Envelope",
    "hardness": null,
    "support": false,
    "signals": [
      "name: ultem",
      "filler: carbonfiber"
    ],
    "materialId": null,
    "materialName": null,
    "estimateIdentity": "",
    "confidence": 1,
    "needsRuling": false,
    "reasons": []
  },
  "newMaterial": {
    "Original name": "PEI-CF",
    "Family": "Industrial High-Temperature - Outside H2C Practical Envelope",
    "H2C status": "Excluded",
    "Representative grade": "${grade:main}",
    "Best uses": "Not published",
    "Limitations": "Not published",
    "Full name": "PEI-CF",
    "Scope": "Excluded",
    "Abbreviation": "PEI-CF",
    "Base polymer": "PEI",
    "Estimate identity": "Not applicable",
    "Modifier / filler": "Carbon fibre",
    "Variant class": "Not applicable",
    "Role": "Structural / functional / appearance",
    "Identity notes": "Identity read from X-ECOMAX-CarbonX-CF-Ultem-TDS-v3 (p. 1): name: ultem; filler: carbonfiber. No row in polymers.csv, so the estimate model does not identify it and it shows only what its sheets publish."
  },
  "source": {
    "row": {
      "SourceID": "X-ECOMAX-CarbonX-CF-Ultem-TDS-v3",
      "Publisher": "3DXTECH",
      "Title": "Technical Data Sheet: CarbonX™ Carbon Fiber Ultem™ PEI 3D Printing Filament",
      "Revision": "Not published",
      "Publication date": "Not published",
      "Access date": "2026-09-19",
      "Source class": "Manufacturer TDS",
      "Source note": "Not applicable",
      "Citation role": "cited",
      "URL": "https://cdn.shopify.com/s/files/1/0625/4185/6821/files/CarbonX_CF_Ultem_TDS_v3.pdf?v=1723942765",
      "Locator": "Document / product page",
      "Applicable grades": "${grade:main}",
      "Access state": "retrieved",
      "Access note": "Not applicable",
      "SHA256": "327cd1dcf0940332a919702a85bdafbdd16d4be3bdbe2ad73e863f5b912f2c48"
    },
    "evidence": {
      "page": 1,
      "text": "Technical Data Sheet: CarbonX™ Carbon Fiber Ultem™ PEI 3D Printing Filament"
    },
    "review": {
      "status": "proposed"
    }
  },
  "grades": [
    {
      "key": "main",
      "review": {
        "status": "accepted",
        "by": "claude-opus-5",
        "date": "2026-09-19"
      },
      "row": {
        "MaterialID": "",
        "Role": "procurement",
        "Status": "active",
        "Manufacturer": "3DXTECH",
        "Product name": "CarbonX Carbon Fiber Ultem PEI",
        "Shared formulation key": "X-ECOMAX-CarbonX-CF-Ultem-TDS-v3",
        "Composition / filler": "Technical Data Sheet: CarbonX™ Carbon Fiber Ultem™ PEI 3D Printing Filament (p. 1, as the sheet states it)",
        "Variant": "Not applicable",
        "Colour caveat": "Properties may vary by colour; use TDS scope",
        "Availability": "Not published",
        "Certification claims": "Not published",
        "Selected-grade rationale": "Documented commercial formulation; traceable manufacturer evidence",
        "SourceID": "X-ECOMAX-CarbonX-CF-Ultem-TDS-v3",
        "Source locator": "TDS / official product page",
        "Diameter compatibility": "Check 1.75 mm variant; diameter is not part tolerance"
      },
      "evidence": {
        "page": 1,
        "text": "Technical Data Sheet: CarbonX™ Carbon Fiber Ultem™ PEI 3D Printing Filament"
      }
    }
  ],
  "measurements": [
    {
      "id": "m01",
      "gradeKey": "main",
      "row": {
        "MaterialID": "",
        "GradeID": "",
        "Property": "Density",
        "Raw value": "1.31 g/cc",
        "Raw unit": "g/cc",
        "Raw numeric": "1.31",
        "Raw uncertainty ±": "Not applicable",
        "Raw upper bound": "Not applicable",
        "Operator": "=",
        "Conversion factor": "1000",
        "Normalized value": "1310",
        "Normalized uncertainty ±": "Not applicable",
        "Normalized upper bound": "Not applicable",
        "Normalized unit": "kg/m³",
        "Data status": "Published value",
        "Specimen type": "Printed specimen",
        "Direction": "Not applicable",
        "Moisture condition": "Not published",
        "Moisture state": "not-stated",
        "Post-processing": "Not published",
        "Post-processing state": "not-stated",
        "Anneal °C": "Not applicable",
        "Anneal h": "Not applicable",
        "Test temperature": "Not published",
        "Standard / load": "1183 g/cc ISO 1183",
        "Standards": "ISO 1183",
        "Test load MPa": "Not applicable",
        "Notch": "Not applicable",
        "Specimen / print parameters": "Not published",
        "SourceID": "X-ECOMAX-CarbonX-CF-Ultem-TDS-v3",
        "Locator": "p. 1: Density ISO 1183 g/cc",
        "Notes": "Not applicable",
        "Parse review": "Not applicable"
      },
      "evidence": {
        "page": 1,
        "text": "Density ISO 1183 g/cc 1.31"
      },
      "confidence": 1,
      "review": {
        "status": "accepted",
        "by": "claude-opus-5",
        "date": "2026-09-19"
      }
    },
    {
      "id": "m02",
      "gradeKey": "main",
      "row": {
        "MaterialID": "",
        "GradeID": "",
        "Property": "Tensile break strength",
        "Raw value": "145 MPa",
        "Raw unit": "MPa",
        "Raw numeric": "145",
        "Raw uncertainty ±": "Not applicable",
        "Raw upper bound": "Not applicable",
        "Operator": "=",
        "Conversion factor": "1",
        "Normalized value": "145",
        "Normalized uncertainty ±": "Not applicable",
        "Normalized upper bound": "Not applicable",
        "Normalized unit": "MPa",
        "Data status": "Published value",
        "Specimen type": "Printed specimen",
        "Direction": "XY",
        "Moisture condition": "Not published",
        "Moisture state": "not-stated",
        "Post-processing": "Not published",
        "Post-processing state": "not-stated",
        "Anneal °C": "Not applicable",
        "Anneal h": "Not applicable",
        "Test temperature": "Not published",
        "Standard / load": "527 MPa ISO 527",
        "Standards": "ISO 527",
        "Test load MPa": "Not applicable",
        "Notch": "Not applicable",
        "Specimen / print parameters": "Not published",
        "SourceID": "X-ECOMAX-CarbonX-CF-Ultem-TDS-v3",
        "Locator": "p. 1: Tensile Strength, Break ISO 527 MPa",
        "Notes": "Not applicable",
        "Parse review": "Not applicable"
      },
      "evidence": {
        "page": 1,
        "text": "Tensile Strength, Break ISO 527 MPa 145"
      },
      "confidence": 1,
      "review": {
        "status": "accepted",
        "by": "claude-opus-5",
        "date": "2026-09-19"
      }
    },
    {
      "id": "m03",
      "gradeKey": "main",
      "row": {
        "MaterialID": "",
        "GradeID": "",
        "Property": "Tensile modulus",
        "Raw value": "7700 MPa",
        "Raw unit": "MPa",
        "Raw numeric": "7700",
        "Raw uncertainty ±": "Not applicable",
        "Raw upper bound": "Not applicable",
        "Operator": "=",
        "Conversion factor": "0.001",
        "Normalized value": "7.7",
        "Normalized uncertainty ±": "Not applicable",
        "Normalized upper bound": "Not applicable",
        "Normalized unit": "GPa",
        "Data status": "Published value",
        "Specimen type": "Printed specimen",
        "Direction": "XY",
        "Moisture condition": "Not published",
        "Moisture state": "not-stated",
        "Post-processing": "Not published",
        "Post-processing state": "not-stated",
        "Anneal °C": "Not applicable",
        "Anneal h": "Not applicable",
        "Test temperature": "Not published",
        "Standard / load": "527 MPa ISO 527",
        "Standards": "ISO 527",
        "Test load MPa": "Not applicable",
        "Notch": "Not applicable",
        "Specimen / print parameters": "Not published",
        "SourceID": "X-ECOMAX-CarbonX-CF-Ultem-TDS-v3",
        "Locator": "p. 1: Tensile Modulus ISO 527 MPa",
        "Notes": "Not applicable",
        "Parse review": "Not applicable"
      },
      "evidence": {
        "page": 1,
        "text": "Tensile Modulus ISO 527 MPa 7700"
      },
      "confidence": 1,
      "review": {
        "status": "accepted",
        "by": "claude-opus-5",
        "date": "2026-09-19"
      }
    },
    {
      "id": "m04",
      "gradeKey": "main",
      "row": {
        "MaterialID": "",
        "GradeID": "",
        "Property": "Elongation at break",
        "Raw value": "1.5 %",
        "Raw unit": "%",
        "Raw numeric": "1.5",
        "Raw uncertainty ±": "Not applicable",
        "Raw upper bound": "Not applicable",
        "Operator": "=",
        "Conversion factor": "1",
        "Normalized value": "1.5",
        "Normalized uncertainty ±": "Not applicable",
        "Normalized upper bound": "Not applicable",
        "Normalized unit": "%",
        "Data status": "Published value",
        "Specimen type": "Printed specimen",
        "Direction": "XY",
        "Moisture condition": "Not published",
        "Moisture state": "not-stated",
        "Post-processing": "Not published",
        "Post-processing state": "not-stated",
        "Anneal °C": "Not applicable",
        "Anneal h": "Not applicable",
        "Test temperature": "Not published",
        "Standard / load": "ISO 527",
        "Standards": "ISO 527",
        "Test load MPa": "Not applicable",
        "Notch": "Not applicable",
        "Specimen / print parameters": "Not published",
        "SourceID": "X-ECOMAX-CarbonX-CF-Ultem-TDS-v3",
        "Locator": "p. 1: Tensile Elongation, Break ISO 527 %",
        "Notes": "Not applicable",
        "Parse review": "Not applicable"
      },
      "evidence": {
        "page": 1,
        "text": "Tensile Elongation, Break ISO 527 % 1.5"
      },
      "confidence": 1,
      "review": {
        "status": "accepted",
        "by": "claude-opus-5",
        "date": "2026-09-19"
      }
    },
    {
      "id": "m05",
      "gradeKey": "main",
      "row": {
        "MaterialID": "",
        "GradeID": "",
        "Property": "Flexural strength",
        "Raw value": "120 MPa",
        "Raw unit": "MPa",
        "Raw numeric": "120",
        "Raw uncertainty ±": "Not applicable",
        "Raw upper bound": "Not applicable",
        "Operator": "=",
        "Conversion factor": "1",
        "Normalized value": "120",
        "Normalized uncertainty ±": "Not applicable",
        "Normalized upper bound": "Not applicable",
        "Normalized unit": "MPa",
        "Data status": "Published value",
        "Specimen type": "Printed specimen",
        "Direction": "XY",
        "Moisture condition": "Not published",
        "Moisture state": "not-stated",
        "Post-processing": "Not published",
        "Post-processing state": "not-stated",
        "Anneal °C": "Not applicable",
        "Anneal h": "Not applicable",
        "Test temperature": "Not published",
        "Standard / load": "178 MPa ISO 178",
        "Standards": "ISO 178",
        "Test load MPa": "Not applicable",
        "Notch": "Not applicable",
        "Specimen / print parameters": "Not published",
        "SourceID": "X-ECOMAX-CarbonX-CF-Ultem-TDS-v3",
        "Locator": "p. 1: Flexural Strength ISO 178 MPa",
        "Notes": "Not applicable",
        "Parse review": "Not applicable"
      },
      "evidence": {
        "page": 1,
        "text": "Flexural Strength ISO 178 MPa 120"
      },
      "confidence": 1,
      "review": {
        "status": "accepted",
        "by": "claude-opus-5",
        "date": "2026-09-19"
      }
    },
    {
      "id": "m06",
      "gradeKey": "main",
      "row": {
        "MaterialID": "",
        "GradeID": "",
        "Property": "Flexural modulus",
        "Raw value": "7500 MPa",
        "Raw unit": "MPa",
        "Raw numeric": "7500",
        "Raw uncertainty ±": "Not applicable",
        "Raw upper bound": "Not applicable",
        "Operator": "=",
        "Conversion factor": "0.001",
        "Normalized value": "7.5",
        "Normalized uncertainty ±": "Not applicable",
        "Normalized upper bound": "Not applicable",
        "Normalized unit": "GPa",
        "Data status": "Published value",
        "Specimen type": "Printed specimen",
        "Direction": "XY",
        "Moisture condition": "Not published",
        "Moisture state": "not-stated",
        "Post-processing": "Not published",
        "Post-processing state": "not-stated",
        "Anneal °C": "Not applicable",
        "Anneal h": "Not applicable",
        "Test temperature": "Not published",
        "Standard / load": "178 MPa ISO 178",
        "Standards": "ISO 178",
        "Test load MPa": "Not applicable",
        "Notch": "Not applicable",
        "Specimen / print parameters": "Not published",
        "SourceID": "X-ECOMAX-CarbonX-CF-Ultem-TDS-v3",
        "Locator": "p. 1: Flexural Modulus ISO 178 MPa",
        "Notes": "Not applicable",
        "Parse review": "Not applicable"
      },
      "evidence": {
        "page": 1,
        "text": "Flexural Modulus ISO 178 MPa 7500"
      },
      "confidence": 1,
      "review": {
        "status": "accepted",
        "by": "claude-opus-5",
        "date": "2026-09-19"
      }
    },
    {
      "id": "m07",
      "gradeKey": "main",
      "row": {
        "MaterialID": "",
        "GradeID": "",
        "Property": "Glass transition temperature",
        "Raw value": "217 °C",
        "Raw unit": "°C",
        "Raw numeric": "217",
        "Raw uncertainty ±": "Not applicable",
        "Raw upper bound": "Not applicable",
        "Operator": "=",
        "Conversion factor": "1",
        "Normalized value": "217",
        "Normalized uncertainty ±": "Not applicable",
        "Normalized upper bound": "Not applicable",
        "Normalized unit": "°C",
        "Data status": "Published value",
        "Specimen type": "Printed specimen",
        "Direction": "Not applicable",
        "Moisture condition": "Not published",
        "Moisture state": "not-stated",
        "Post-processing": "Not published",
        "Post-processing state": "not-stated",
        "Anneal °C": "Not applicable",
        "Anneal h": "Not applicable",
        "Test temperature": "Not published",
        "Standard / load": "Tg DSC °C",
        "Standards": "DSC",
        "Test load MPa": "Not applicable",
        "Notch": "Not applicable",
        "Specimen / print parameters": "Not published",
        "SourceID": "X-ECOMAX-CarbonX-CF-Ultem-TDS-v3",
        "Locator": "p. 1: Glass Transition Temperature (Tg) DSC °C",
        "Notes": "Not applicable",
        "Parse review": "Not applicable"
      },
      "evidence": {
        "page": 1,
        "text": "Glass Transition Temperature (Tg) DSC °C 217"
      },
      "confidence": 1,
      "review": {
        "status": "accepted",
        "by": "claude-opus-5",
        "date": "2026-09-19"
      }
    },
    {
      "id": "m08",
      "gradeKey": "main",
      "row": {
        "MaterialID": "",
        "GradeID": "",
        "Property": "HDT",
        "Raw value": "205 °C",
        "Raw unit": "°C",
        "Raw numeric": "205",
        "Raw uncertainty ±": "Not applicable",
        "Raw upper bound": "Not applicable",
        "Operator": "=",
        "Conversion factor": "1",
        "Normalized value": "205",
        "Normalized uncertainty ±": "Not applicable",
        "Normalized upper bound": "Not applicable",
        "Normalized unit": "°C",
        "Data status": "Published value",
        "Specimen type": "Printed specimen",
        "Direction": "Not applicable",
        "Moisture condition": "Not published",
        "Moisture state": "not-stated",
        "Post-processing": "Not published",
        "Post-processing state": "not-stated",
        "Anneal °C": "Not applicable",
        "Anneal h": "Not applicable",
        "Test temperature": "0.45°C",
        "Standard / load": "0.45 °C ISO 75",
        "Standards": "ISO 75",
        "Test load MPa": "0.45",
        "Notch": "Not applicable",
        "Specimen / print parameters": "Not published",
        "SourceID": "X-ECOMAX-CarbonX-CF-Ultem-TDS-v3",
        "Locator": "p. 1: Deflection Temperature at 0.45 ISO 75 °C",
        "Notes": "Not applicable",
        "Parse review": "Not applicable"
      },
      "evidence": {
        "page": 1,
        "text": "ISO 75 °C 205"
      },
      "confidence": 1,
      "review": {
        "status": "accepted",
        "by": "claude-opus-5",
        "date": "2026-09-19"
      }
    }
  ],
  "profiles": [
    {
      "gradeKey": "main",
      "row": {
        "MaterialID": "",
        "GradeID": "",
        "Profile": "Manufacturer published guidance",
        "Nozzle °C": "385°C",
        "Nozzle state": "range",
        "Nozzle min °C": "385",
        "Nozzle max °C": "385",
        "Nozzle requirement": "required",
        "Bed °C": "140°C",
        "Bed state": "range",
        "Bed min °C": "140",
        "Bed max °C": "140",
        "Bed requirement": "required",
        "Chamber °C": "Not published",
        "Chamber state": "unknown",
        "Chamber min °C": "Not applicable",
        "Chamber max °C": "Not applicable",
        "Chamber requirement": "unknown",
        "Enclosure": "Not published",
        "Enclosure state": "unknown",
        "Plate": "Not published",
        "Drying": "Not published",
        "Drying state": "unknown",
        "Drying °C": "Not applicable",
        "Drying hours": "Not applicable",
        "Nozzle material": "Not published",
        "Nozzle diameter": "Not published",
        "Abrasion / clogging": "Use abrasion-resistant nozzle; verify minimum orifice. Fibre concentration and length are grade-specific.",
        "Hardened nozzle": "TRUE",
        "H2C left": "Verify exact grade/nozzle; no blanket approval",
        "H2C right": "Verify exact grade/nozzle; no blanket approval",
        "AMS 2 Pro": "Not verified for every grade",
        "AMS HT": "Not verified for every grade",
        "AMS published": "Not published",
        "Support pairing": "Not published",
        "Failure modes": "Not published",
        "SourceID": "X-ECOMAX-CarbonX-CF-Ultem-TDS-v3",
        "H2C SourceID": "H2C-WIKI",
        "Locator": "p. 1: Recommended printing settings",
        "Parse review": "Not applicable"
      },
      "notes": [
        {
          "Topic": "Layer height",
          "Text": "0.25mm"
        }
      ],
      "editorial": [
        "Abrasion / clogging"
      ],
      "evidence": {
        "page": 1,
        "text": "Extrusion Temp: 385°C"
      },
      "review": {
        "status": "accepted",
        "by": "claude-opus-5",
        "date": "2026-09-19"
      }
    }
  ],
  "evidence": [],
  "headlines": [
    {
      "HeadlineKey": "density",
      "measurement": "m01",
      "Use": "value",
      "review": {
        "status": "proposed"
      }
    },
    {
      "HeadlineKey": "tensileModulusXY",
      "measurement": "m03",
      "Use": "value",
      "review": {
        "status": "proposed"
      }
    },
    {
      "HeadlineKey": "tensileStrengthXY",
      "measurement": "m02",
      "Use": "value",
      "review": {
        "status": "proposed"
      }
    },
    {
      "HeadlineKey": "elongationXY",
      "measurement": "m04",
      "Use": "value",
      "review": {
        "status": "proposed"
      }
    },
    {
      "HeadlineKey": "hdt045",
      "measurement": "m08",
      "Use": "value",
      "review": {
        "status": "proposed"
      }
    }
  ],
  "coverage": [],
  "settings": [
    {
      "page": 1,
      "field": "note",
      "topic": "Layer height",
      "label": "Layer Height",
      "raw": "0.25mm",
      "line": "Layer Height: 0.25mm"
    },
    {
      "page": 1,
      "field": "nozzle",
      "topic": "",
      "label": "Extrusion Temp",
      "raw": "385°C",
      "line": "Extrusion Temp: 385°C"
    },
    {
      "page": 1,
      "field": "bed",
      "topic": "",
      "label": "Bed Temp",
      "raw": "140°C",
      "line": "Bed Temp: 140°C"
    }
  ],
  "skipped": [
    {
      "page": 1,
      "text": "TDS Rev 3.0",
      "reason": "no property and value this line states together"
    },
    {
      "page": 1,
      "text": "Technical Data Sheet: CarbonX™ Carbon Fiber Ultem™ PEI 3D Printing Filament",
      "reason": "no property and value this line states together"
    },
    {
      "page": 1,
      "text": "MPa (66psi)",
      "reason": "no property and value this line states together"
    },
    {
      "page": 1,
      "text": "9",
      "reason": "no property and value this line states together"
    },
    {
      "page": 1,
      "text": "Surface Resistance ASTM D257 Ohm/sq",
      "reason": "no property and value this line states together"
    },
    {
      "page": 1,
      "text": ">10",
      "reason": "no property and value this line states together"
    },
    {
      "page": 1,
      "text": "Nozzle: 0.4mm",
      "reason": "no property and value this line states together"
    },
    {
      "page": 1,
      "text": "Infill: 100%, +/- 45°",
      "reason": "no property and value this line states together"
    },
    {
      "page": 1,
      "text": "www.3dxtech.com",
      "reason": "no property and value this line states together"
    }
  ],
  "review": {
    "status": "reviewed",
    "by": "claude-opus-5",
    "date": "2026-09-19"
  },
  "acceptances": [
    {
      "row": "m04",
      "code": "MEAS-PHYSICS-STRAIN",
      "field": "Normalized value",
      "reason": "the sheet publishes 145 MPa at break, a 7.7 GPa modulus and 1.5% elongation. A short-fibre composite's modulus is measured over the first quarter of a per cent of strain and its curve stiffens after that, so the break strain is below stress over modulus. All three are the sheet's own.",
      "by": "claude-opus-5",
      "date": "2026-09-19"
    }
  ]
}

File: docs/audits/2026-09-18-v2-import/proposals/b03-3dxtech/59c7908de7aa18f4.json
{
  "version": 1,
  "generated": {
    "tool": "propose.mjs",
    "date": "2026-09-19"
  },
  "document": {
    "sha256": "59c7908de7aa18f47bd753050671244cb6cf3cfb89ef7eb69da39294f5035ff3",
    "url": "https://irp.cdn-website.com/8ecbc4ef/files/uploaded/CF_HTN_v1.pdf",
    "pages": 1,
    "provider": "Trinity3DS",
    "manufacturer": "3DXTECH",
    "docKey": "59c7908de7aa18f4"
  },
  "identity": {
    "polymer": "PPA",
    "modifier": "Carbon fibre",
    "variantClass": "",
    "family": "High-Performance Engineering",
    "hardness": null,
    "support": false,
    "signals": [
      "name: htn",
      "filler: carbonfiber"
    ],
    "materialId": "M070",
    "materialName": "PPA-CF",
    "estimateIdentity": "PPA",
    "confidence": 1,
    "needsRuling": false,
    "reasons": []
  },
  "source": {
    "row": {
      "SourceID": "X-ECOMAX-CF-HTN-v1",
      "Publisher": "3DXTECH",
      "Title": "Tech Data Sheet CarbonX™ Carbon Fiber High Temp Nylon (HTN) 3D Filament",
      "Revision": "Not published",
      "Publication date": "Not published",
      "Access date": "2026-09-19",
      "Source class": "Manufacturer TDS",
      "Source note": "Not applicable",
      "Citation role": "cited",
      "URL": "https://irp.cdn-website.com/8ecbc4ef/files/uploaded/CF_HTN_v1.pdf",
      "Locator": "Document / product page",
      "Applicable grades": "${grade:main}",
      "Access state": "retrieved",
      "Access note": "Not applicable",
      "SHA256": "59c7908de7aa18f47bd753050671244cb6cf3cfb89ef7eb69da39294f5035ff3"
    },
    "evidence": {
      "page": 1,
      "text": "Tech Data Sheet CarbonX™ Carbon Fiber High Temp Nylon (HTN) 3D Filament"
    },
    "review": {
      "status": "proposed"
    }
  },
  "grades": [
    {
      "key": "main",
      "review": {
        "status": "accepted",
        "by": "claude-opus-5",
        "date": "2026-09-19"
      },
      "row": {
        "MaterialID": "M070",
        "Role": "procurement",
        "Status": "active",
        "Manufacturer": "3DXTECH",
        "Product name": "CarbonX Carbon Fiber High Temp Nylon (HTN)",
        "Shared formulation key": "X-ECOMAX-CF-HTN-v1",
        "Composition / filler": "CarbonX™ Carbon Fiber High Temp Nylon (HTN) 3D Filament (p. 1, as the sheet states it)",
        "Variant": "Not applicable",
        "Colour caveat": "Properties may vary by colour; use TDS scope",
        "Availability": "Not published",
        "Certification claims": "Not published",
        "Selected-grade rationale": "Documented commercial formulation; traceable manufacturer evidence",
        "SourceID": "X-ECOMAX-CF-HTN-v1",
        "Source locator": "TDS / official product page",
        "Diameter compatibility": "Check 1.75 mm variant; diameter is not part tolerance"
      },
      "evidence": {
        "page": 1,
        "text": "Tech Data Sheet CarbonX™ Carbon Fiber High Temp Nylon (HTN) 3D Filament"
      }
    }
  ],
  "measurements": [
    {
      "id": "m01",
      "gradeKey": "main",
      "row": {
        "MaterialID": "M070",
        "GradeID": "",
        "Property": "Density",
        "Raw value": "1.24 g/cc",
        "Raw unit": "g/cc",
        "Raw numeric": "1.24",
        "Raw uncertainty ±": "Not applicable",
        "Raw upper bound": "Not applicable",
        "Operator": "=",
        "Conversion factor": "1000",
        "Normalized value": "1240",
        "Normalized uncertainty ±": "Not applicable",
        "Normalized upper bound": "Not applicable",
        "Normalized unit": "kg/m³",
        "Data status": "Published value",
        "Specimen type": "Printed specimen",
        "Direction": "Not applicable",
        "Moisture condition": "Not published",
        "Moisture state": "not-stated",
        "Post-processing": "Not published",
        "Post-processing state": "not-stated",
        "Anneal °C": "Not applicable",
        "Anneal h": "Not applicable",
        "Test temperature": "Not published",
        "Standard / load": "1183 g/cc ISO 1183",
        "Standards": "ISO 1183",
        "Test load MPa": "Not applicable",
        "Notch": "Not applicable",
        "Specimen / print parameters": "Not published",
        "SourceID": "X-ECOMAX-CF-HTN-v1",
        "Locator": "p. 1: Density ISO 1183 g/cc",
        "Notes": "Not applicable",
        "Parse review": "Not applicable"
      },
      "evidence": {
        "page": 1,
        "text": "Density ISO 1183 g/cc 1.24"
      },
      "confidence": 1,
      "review": {
        "status": "accepted",
        "by": "claude-opus-5",
        "date": "2026-09-19"
      }
    },
    {
      "id": "m02",
      "gradeKey": "main",
      "row": {
        "MaterialID": "M070",
        "GradeID": "",
        "Property": "Tensile break strength",
        "Raw value": "87 MPa",
        "Raw unit": "MPa",
        "Raw numeric": "87",
        "Raw uncertainty ±": "Not applicable",
        "Raw upper bound": "Not applicable",
        "Operator": "=",
        "Conversion factor": "1",
        "Normalized value": "87",
        "Normalized uncertainty ±": "Not applicable",
        "Normalized upper bound": "Not applicable",
        "Normalized unit": "MPa",
        "Data status": "Published value",
        "Specimen type": "Printed specimen",
        "Direction": "XY",
        "Moisture condition": "Not published",
        "Moisture state": "not-stated",
        "Post-processing": "Not published",
        "Post-processing state": "not-stated",
        "Anneal °C": "Not applicable",
        "Anneal h": "Not applicable",
        "Test temperature": "Not published",
        "Standard / load": "527 MPa ISO 527",
        "Standards": "ISO 527",
        "Test load MPa": "Not applicable",
        "Notch": "Not applicable",
        "Specimen / print parameters": "Not published",
        "SourceID": "X-ECOMAX-CF-HTN-v1",
        "Locator": "p. 1: Tensile Strength, Break ISO 527 MPa",
        "Notes": "Not applicable",
        "Parse review": "Not applicable"
      },
      "evidence": {
        "page": 1,
        "text": "Tensile Strength, Break ISO 527 MPa 87"
      },
      "confidence": 1,
      "review": {
        "status": "accepted",
        "by": "claude-opus-5",
        "date": "2026-09-19"
      }
    },
    {
      "id": "m03",
      "gradeKey": "main",
      "row": {
        "MaterialID": "M070",
        "GradeID": "",
        "Property": "Tensile modulus",
        "Raw value": "8200 MPa",
        "Raw unit": "MPa",
        "Raw numeric": "8200",
        "Raw uncertainty ±": "Not applicable",
        "Raw upper bound": "Not applicable",
        "Operator": "=",
        "Conversion factor": "0.001",
        "Normalized value": "8.2",
        "Normalized uncertainty ±": "Not applicable",
        "Normalized upper bound": "Not applicable",
        "Normalized unit": "GPa",
        "Data status": "Published value",
        "Specimen type": "Printed specimen",
        "Direction": "XY",
        "Moisture condition": "Not published",
        "Moisture state": "not-stated",
        "Post-processing": "Not published",
        "Post-processing state": "not-stated",
        "Anneal °C": "Not applicable",
        "Anneal h": "Not applicable",
        "Test temperature": "Not published",
        "Standard / load": "527 MPa ISO 527",
        "Standards": "ISO 527",
        "Test load MPa": "Not applicable",
        "Notch": "Not applicable",
        "Specimen / print parameters": "Not published",
        "SourceID": "X-ECOMAX-CF-HTN-v1",
        "Locator": "p. 1: Tensile Modulus ISO 527 MPa",
        "Notes": "Not applicable",
        "Parse review": "Not applicable"
      },
      "evidence": {
        "page": 1,
        "text": "Tensile Modulus ISO 527 MPa 8200"
      },
      "confidence": 1,
      "review": {
        "status": "accepted",
        "by": "claude-opus-5",
        "date": "2026-09-19"
      }
    },
    {
      "id": "m04",
      "gradeKey": "main",
      "row": {
        "MaterialID": "M070",
        "GradeID": "",
        "Property": "Elongation at break",
        "Raw value": "1.9 %",
        "Raw unit": "%",
        "Raw numeric": "1.9",
        "Raw uncertainty ±": "Not applicable",
        "Raw upper bound": "Not applicable",
        "Operator": "=",
        "Conversion factor": "1",
        "Normalized value": "1.9",
        "Normalized uncertainty ±": "Not applicable",
        "Normalized upper bound": "Not applicable",
        "Normalized unit": "%",
        "Data status": "Published value",
        "Specimen type": "Printed specimen",
        "Direction": "XY",
        "Moisture condition": "Not published",
        "Moisture state": "not-stated",
        "Post-processing": "Not published",
        "Post-processing state": "not-stated",
        "Anneal °C": "Not applicable",
        "Anneal h": "Not applicable",
        "Test temperature": "Not published",
        "Standard / load": "ISO 527",
        "Standards": "ISO 527",
        "Test load MPa": "Not applicable",
        "Notch": "Not applicable",
        "Specimen / print parameters": "Not published",
        "SourceID": "X-ECOMAX-CF-HTN-v1",
        "Locator": "p. 1: Tensile Elongation, Break ISO 527 %",
        "Notes": "Not applicable",
        "Parse review": "Not applicable"
      },
      "evidence": {
        "page": 1,
        "text": "Tensile Elongation, Break ISO 527 % 1.9"
      },
      "confidence": 1,
      "review": {
        "status": "accepted",
        "by": "claude-opus-5",
        "date": "2026-09-19"
      }
    },
    {
      "id": "m05",
      "gradeKey": "main",
      "row": {
        "MaterialID": "M070",
        "GradeID": "",
        "Property": "Flexural strength",
        "Raw value": "95 MPa",
        "Raw unit": "MPa",
        "Raw numeric": "95",
        "Raw uncertainty ±": "Not applicable",
        "Raw upper bound": "Not applicable",
        "Operator": "=",
        "Conversion factor": "1",
        "Normalized value": "95",
        "Normalized uncertainty ±": "Not applicable",
        "Normalized upper bound": "Not applicable",
        "Normalized unit": "MPa",
        "Data status": "Published value",
        "Specimen type": "Printed specimen",
        "Direction": "XY",
        "Moisture condition": "Not published",
        "Moisture state": "not-stated",
        "Post-processing": "Not published",
        "Post-processing state": "not-stated",
        "Anneal °C": "Not applicable",
        "Anneal h": "Not applicable",
        "Test temperature": "Not published",
        "Standard / load": "178 MPa ISO 178",
        "Standards": "ISO 178",
        "Test load MPa": "Not applicable",
        "Notch": "Not applicable",
        "Specimen / print parameters": "Not published",
        "SourceID": "X-ECOMAX-CF-HTN-v1",
        "Locator": "p. 1: Flexural Strength ISO 178 MPa",
        "Notes": "Not applicable",
        "Parse review": "Not applicable"
      },
      "evidence": {
        "page": 1,
        "text": "Flexural Strength ISO 178 MPa 95"
      },
      "confidence": 1,
      "review": {
        "status": "accepted",
        "by": "claude-opus-5",
        "date": "2026-09-19"
      }
    },
    {
      "id": "m06",
      "gradeKey": "main",
      "row": {
        "MaterialID": "M070",
        "GradeID": "",
        "Property": "Flexural modulus",
        "Raw value": "7895 MPa",
        "Raw unit": "MPa",
        "Raw numeric": "7895",
        "Raw uncertainty ±": "Not applicable",
        "Raw upper bound": "Not applicable",
        "Operator": "=",
        "Conversion factor": "0.001",
        "Normalized value": "7.895",
        "Normalized uncertainty ±": "Not applicable",
        "Normalized upper bound": "Not applicable",
        "Normalized unit": "GPa",
        "Data status": "Published value",
        "Specimen type": "Printed specimen",
        "Direction": "XY",
        "Moisture condition": "Not published",
        "Moisture state": "not-stated",
        "Post-processing": "Not published",
        "Post-processing state": "not-stated",
        "Anneal °C": "Not applicable",
        "Anneal h": "Not applicable",
        "Test temperature": "Not published",
        "Standard / load": "178 MPa ISO 178",
        "Standards": "ISO 178",
        "Test load MPa": "Not applicable",
        "Notch": "Not applicable",
        "Specimen / print parameters": "Not published",
        "SourceID": "X-ECOMAX-CF-HTN-v1",
        "Locator": "p. 1: Flexural Modulus ISO 178 MPa",
        "Notes": "Not applicable",
        "Parse review": "Not applicable"
      },
      "evidence": {
        "page": 1,
        "text": "Flexural Modulus ISO 178 MPa 7895"
      },
      "confidence": 1,
      "review": {
        "status": "accepted",
        "by": "claude-opus-5",
        "date": "2026-09-19"
      }
    },
    {
      "id": "m07",
      "gradeKey": "main",
      "row": {
        "MaterialID": "M070",
        "GradeID": "",
        "Property": "Glass transition temperature",
        "Raw value": "265 °C",
        "Raw unit": "°C",
        "Raw numeric": "265",
        "Raw uncertainty ±": "Not applicable",
        "Raw upper bound": "Not applicable",
        "Operator": "=",
        "Conversion factor": "1",
        "Normalized value": "265",
        "Normalized uncertainty ±": "Not applicable",
        "Normalized upper bound": "Not applicable",
        "Normalized unit": "°C",
        "Data status": "Published value (physically implausible)",
        "Specimen type": "Printed specimen",
        "Direction": "Not applicable",
        "Moisture condition": "Not published",
        "Moisture state": "not-stated",
        "Post-processing": "Not published",
        "Post-processing state": "not-stated",
        "Anneal °C": "Not applicable",
        "Anneal h": "Not applicable",
        "Test temperature": "Not published",
        "Standard / load": "Not published",
        "Standards": "Not published",
        "Test load MPa": "Not applicable",
        "Notch": "Not applicable",
        "Specimen / print parameters": "Not published",
        "SourceID": "X-ECOMAX-CF-HTN-v1",
        "Locator": "p. 1: Glass Transition Temperature DSC °C",
        "Notes": "Revision 1.0 of this sheet prints 265 C as the glass transition. No polyamide has one: revision 2.0 of the same sheet prints 125 C as the glass transition and 265 C as the melting temperature, which is what 265 is. The number is kept as printed and backs no headline, estimate or bound.",
        "Parse review": "Not applicable"
      },
      "evidence": {
        "page": 1,
        "text": "DSC °C 265"
      },
      "confidence": 1,
      "review": {
        "status": "accepted",
        "by": "claude-opus-5",
        "date": "2026-09-19",
        "note": "Notes: Not applicable -> Revision 1.0 of this sheet prints 265 C as the glass transition. No polyamide has one: revision 2.0 of the same sheet prints 125 C as the glass transition and 265 C as the melting temperature, which is what 265 is. The number is kept as printed and backs no headline, estimate or bound."
      }
    },
    {
      "id": "m08",
      "gradeKey": "main",
      "row": {
        "MaterialID": "M070",
        "GradeID": "",
        "Property": "HDT",
        "Raw value": "240 °C",
        "Raw unit": "°C",
        "Raw numeric": "240",
        "Raw uncertainty ±": "Not applicable",
        "Raw upper bound": "Not applicable",
        "Operator": "=",
        "Conversion factor": "1",
        "Normalized value": "240",
        "Normalized uncertainty ±": "Not applicable",
        "Normalized upper bound": "Not applicable",
        "Normalized unit": "°C",
        "Data status": "Published value",
        "Specimen type": "Printed specimen",
        "Direction": "Not applicable",
        "Moisture condition": "Not published",
        "Moisture state": "not-stated",
        "Post-processing": "Not published",
        "Post-processing state": "not-stated",
        "Anneal °C": "Not applicable",
        "Anneal h": "Not applicable",
        "Test temperature": "0.45°C",
        "Standard / load": "0.45 °C ISO 75",
        "Standards": "ISO 75",
        "Test load MPa": "0.45",
        "Notch": "Not applicable",
        "Specimen / print parameters": "Not published",
        "SourceID": "X-ECOMAX-CF-HTN-v1",
        "Locator": "p. 1: Deflection Temperature at 0.45 ISO 75 °C",
        "Notes": "Not applicable",
        "Parse review": "Not applicable"
      },
      "evidence": {
        "page": 1,
        "text": "ISO 75 °C 240"
      },
      "confidence": 1,
      "review": {
        "status": "accepted",
        "by": "claude-opus-5",
        "date": "2026-09-19"
      }
    }
  ],
  "profiles": [
    {
      "gradeKey": "main",
      "row": {
        "MaterialID": "M070",
        "GradeID": "",
        "Profile": "Manufacturer published guidance",
        "Nozzle °C": "310°C",
        "Nozzle state": "range",
        "Nozzle min °C": "310",
        "Nozzle max °C": "310",
        "Nozzle requirement": "required",
        "Bed °C": "130°C",
        "Bed state": "range",
        "Bed min °C": "130",
        "Bed max °C": "130",
        "Bed requirement": "required",
        "Chamber °C": "Not published",
        "Chamber state": "unknown",
        "Chamber min °C": "Not applicable",
        "Chamber max °C": "Not applicable",
        "Chamber requirement": "unknown",
        "Enclosure": "Not published",
        "Enclosure state": "unknown",
        "Plate": "Not published",
        "Drying": "Not published",
        "Drying state": "unknown",
        "Drying °C": "Not applicable",
        "Drying hours": "Not applicable",
        "Nozzle material": "Not published",
        "Nozzle diameter": "Not published",
        "Abrasion / clogging": "Use abrasion-resistant nozzle; verify minimum orifice. Fibre concentration and length are grade-specific.",
        "Hardened nozzle": "TRUE",
        "H2C left": "Verify exact grade/nozzle; no blanket approval",
        "H2C right": "Verify exact grade/nozzle; no blanket approval",
        "AMS 2 Pro": "Not verified for every grade",
        "AMS HT": "Not verified for every grade",
        "AMS published": "Not published",
        "Support pairing": "Not published",
        "Failure modes": "Not published",
        "SourceID": "X-ECOMAX-CF-HTN-v1",
        "H2C SourceID": "H2C-WIKI",
        "Locator": "p. 1: Recommended printing settings",
        "Parse review": "Not applicable"
      },
      "notes": [
        {
          "Topic": "Layer height",
          "Text": "0.25mm"
        }
      ],
      "editorial": [
        "Abrasion / clogging"
      ],
      "evidence": {
        "page": 1,
        "text": "Extrusion Temp: 310°C"
      },
      "review": {
        "status": "accepted",
        "by": "claude-opus-5",
        "date": "2026-09-19"
      }
    }
  ],
  "evidence": [],
  "headlines": [],
  "coverage": [],
  "settings": [
    {
      "page": 1,
      "field": "note",
      "topic": "Layer height",
      "label": "Layer Height",
      "raw": "0.25mm",
      "line": "Layer Height: 0.25mm"
    },
    {
      "page": 1,
      "field": "nozzle",
      "topic": "",
      "label": "Extrusion Temp",
      "raw": "310°C",
      "line": "Extrusion Temp: 310°C"
    },
    {
      "page": 1,
      "field": "bed",
      "topic": "",
      "label": "Bed Temp",
      "raw": "130°C",
      "line": "Bed Temp: 130°C"
    }
  ],
  "skipped": [
    {
      "page": 1,
      "text": "Rev 1.0",
      "reason": "no property and value this line states together"
    },
    {
      "page": 1,
      "text": "CarbonX™ Carbon Fiber High Temp Nylon (HTN) 3D Filament",
      "reason": "no property and value this line states together"
    },
    {
      "page": 1,
      "text": "MPa (66psi)",
      "reason": "no property and value this line states together"
    },
    {
      "page": 1,
      "text": "9",
      "reason": "no property and value this line states together"
    },
    {
      "page": 1,
      "text": "Surface Resistance ASTM D257 Ohm/sq",
      "reason": "no property and value this line states together"
    },
    {
      "page": 1,
      "text": ">10",
      "reason": "no property and value this line states together"
    },
    {
      "page": 1,
      "text": "Nozzle: 0.4mm",
      "reason": "no property and value this line states together"
    },
    {
      "page": 1,
      "text": "Infill: 100%, +/- 45°",
      "reason": "no property and value this line states together"
    },
    {
      "page": 1,
      "text": "www.3dxtech.com",
      "reason": "no property and value this line states together"
    }
  ],
  "review": {
    "status": "reviewed",
    "by": "claude-opus-5",
    "date": "2026-09-19"
  }
}
