Repository: faridbnv/h2c-materials

# Version 2: importing the public filament data sheet corpus

> **Historical record** (2026-09-18): written for one review or round. It describes the tool and its data as they were then; numbers, rules and file names may have changed since. For where things stand now, read the [README](../../../README.md) and [OPEN-PROBLEMS](../../../docs/OPEN-PROBLEMS.md).

**Date:** 2026-09-18 onwards
**Asked by:** the tool's owner
**Question:** the public corpus holds far more filament data sheets than this database does. Import all of them,
correctly categorised, with duplicates and near-duplicates found rather than merged by accident, so that later

File: docs/audits/2026-09-18-v2-import/proposals/b09-colorfabb/1ad651b3ac800a5d.json
{
  "version": 1,
  "generated": {
    "tool": "propose.mjs",
    "date": "2026-09-19"
  },
  "document": {
    "sha256": "1ad651b3ac800a5d4d7b498ae14cef25155e52967939aa4768820bfcf1125b0f",
    "url": "https://downloads.colorfabb.com/public.php/dav/files/rtfDDRCa723Xdor/Technical%20Data%20Sheets/PEBA/VARIOSHORE%20PEBA%2045D-90A/TDS_varioShore_PEBA45D.pdf",
    "pages": 2,
    "provider": "colorFabb",
    "manufacturer": "colorFabb",
    "docKey": "1ad651b3ac800a5d"
  },
  "identity": {
    "polymer": "PEBA",
    "modifier": "Unfilled / unspecified",
    "variantClass": "",
    "finish": "",
    "family": "Flexible Elastomers",
    "hardness": "45D",
    "support": false,
    "signals": [
      "name: peba",
      "hardness: 45D"
    ],
    "materialId": "M045",
    "materialName": "PEBA",
    "estimateIdentity": "PEBA",
    "confidence": 1,
    "needsRuling": false,
    "reasons": []
  },
  "source": {
    "row": {
      "SourceID": "R-COLORFABB-TDS-varioShore-PEBA45D",
      "Publisher": "colorFabb",
      "Title": "Technical datasheet PEBA 45D",
      "Revision": "Not published",
      "Publication date": "Not published",
      "Access date": "2026-09-19",
      "Source class": "Manufacturer TDS",
      "Source note": "Not applicable",
      "Citation role": "cited",
      "URL": "https://downloads.colorfabb.com/public.php/dav/files/rtfDDRCa723Xdor/Technical%20Data%20Sheets/PEBA/VARIOSHORE%20PEBA%2045D-90A/TDS_varioShore_PEBA45D.pdf",
      "Locator": "Document / product page",
      "Applicable grades": "${grade:main}",
      "Access state": "retrieved",
      "Access note": "Not applicable",
      "SHA256": "1ad651b3ac800a5d4d7b498ae14cef25155e52967939aa4768820bfcf1125b0f"
    },
    "evidence": {
      "page": 1,
      "text": "Technical datasheet PEBA 45D"
    },
    "review": {
      "status": "proposed"
    }
  },
  "grades": [
    {
      "key": "main",
      "review": {
        "status": "proposed"
      },
      "row": {
        "MaterialID": "M045",
        "Role": "procurement",
        "Status": "active",
        "Manufacturer": "colorFabb",
        "Product name": "PEBA 45D",
        "Shared formulation key": "R-COLORFABB-TDS-varioShore-PEBA45D",
        "Composition / filler": "Not published",
        "Variant": "Not applicable",
        "Colour caveat": "Properties may vary by colour; use TDS scope",
        "Availability": "Not published",
        "Certification claims": "Version: v1.0 (p. 1, as printed; a typical value, not a certificate: verify grade, thickness and certificate)",
        "Selected-grade rationale": "Documented commercial formulation; traceable manufacturer evidence",
        "SourceID": "R-COLORFABB-TDS-varioShore-PEBA45D",
        "Source locator": "TDS / official product page",
        "Diameter compatibility": "Check 1.75 mm variant; diameter is not part tolerance"
      },
      "evidence": {
        "page": 1,
        "text": "Technical datasheet PEBA 45D"
      }
    }
  ],
  "measurements": [
    {
      "id": "m01",
      "gradeKey": "main",
      "row": {
        "MaterialID": "M045",
        "GradeID": "",
        "Property": "Elongation at break",
        "Raw value": "300 %",
        "Raw unit": "%",
        "Raw numeric": "300",
        "Raw uncertainty ±": "Not applicable",
        "Raw upper bound": "Not applicable",
        "Operator": "=",
        "Conversion factor": "1",
        "Normalized value": "300",
        "Normalized uncertainty ±": "Not applicable",
        "Normalized upper bound": "Not applicable",
        "Normalized unit": "%",
        "Data status": "Published value",
        "Specimen type": "Not published (do not assume printed)",
        "Direction": "Unstated",
        "Moisture condition": "Not published",
        "Moisture state": "not-stated",
        "Post-processing": "Not published",
        "Post-processing state": "not-stated",
        "Anneal °C": "Not applicable",
        "Anneal h": "Not applicable",
        "Test temperature": "Not published",
        "Standard / load": "ISO 37-1A",
        "Standards": "ISO 37",
        "Test load MPa": "Not applicable",
        "Notch": "Not applicable",
        "Specimen / print parameters": "Not published",
        "SourceID": "R-COLORFABB-TDS-varioShore-PEBA45D",
        "Locator": "p. 1: elongation Stress @",
        "Notes": "Not applicable",
        "Parse review": "Not applicable"
      },
      "evidence": {
        "page": 1,
        "text": "Stress @ 300% Tenilse, ISO 37-1A 8,7 4,9 MPa"
      },
      "confidence": 1,
      "review": {
        "status": "proposed"
      }
    },
    {
      "id": "m02",
      "gradeKey": "main",
      "row": {
        "MaterialID": "M045",
        "GradeID": "",
        "Property": "Tensile strength (endpoint unspecified)",
        "Raw value": "16,7 ± 5,5 MPa",
        "Raw unit": "MPa",
        "Raw numeric": "16.7",
        "Raw uncertainty ±": "5.5",
        "Raw upper bound": "Not applicable",
        "Operator": "=",
        "Conversion factor": "1",
        "Normalized value": "16.7",
        "Normalized uncertainty ±": "5.5",
        "Normalized upper bound": "Not applicable",
        "Normalized unit": "MPa",
        "Data status": "Published value",
        "Specimen type": "Not published (do not assume printed)",
        "Direction": "Unstated",
        "Moisture condition": "Not published",
        "Moisture state": "not-stated",
        "Post-processing": "Not published",
        "Post-processing state": "not-stated",
        "Anneal °C": "Not applicable",
        "Anneal h": "Not applicable",
        "Test temperature": "Not published",
        "Standard / load": "ISO 37-1A",
        "Standards": "ISO 37",
        "Test load MPa": "Not applicable",
        "Notch": "Not applicable",
        "Specimen / print parameters": "Not published",
        "SourceID": "R-COLORFABB-TDS-varioShore-PEBA45D",
        "Locator": "p. 1: Tensile Strength Tensile, ISO 37-1A",
        "Notes": "Not applicable",
        "Parse review": "Not applicable"
      },
      "evidence": {
        "page": 1,
        "text": "Tensile Strength Tensile, ISO 37-1A 16,7 5,5 MPa"
      },
      "confidence": 1,
      "review": {
        "status": "proposed"
      }
    },
    {
      "id": "m03",
      "gradeKey": "main",
      "row": {
        "MaterialID": "M045",
        "GradeID": "",
        "Property": "Elongation at break",
        "Raw value": "1050514 %",
        "Raw unit": "%",
        "Raw numeric": "1050514",
        "Raw uncertainty ±": "Not applicable",
        "Raw upper bound": "Not applicable",
        "Operator": "=",
        "Conversion factor": "1",
        "Normalized value": "1050514",
        "Normalized uncertainty ±": "Not applicable",
        "Normalized upper bound": "Not applicable",
        "Normalized unit": "%",
        "Data status": "Published value",
        "Specimen type": "Not published (do not assume printed)",
        "Direction": "Unstated",
        "Moisture condition": "Not published",
        "Moisture state": "not-stated",
        "Post-processing": "Not published",
        "Post-processing state": "not-stated",
        "Anneal °C": "Not applicable",
        "Anneal h": "Not applicable",
        "Test temperature": "Not published",
        "Standard / load": "ISO 37-1A",
        "Standards": "ISO 37",
        "Test load MPa": "Not applicable",
        "Notch": "Not applicable",
        "Specimen / print parameters": "Not published",
        "SourceID": "R-COLORFABB-TDS-varioShore-PEBA45D",
        "Locator": "p. 1: Elongation at break Tensile, ISO 37-1A",
        "Notes": "Not applicable",
        "Parse review": "Not applicable"
      },
      "evidence": {
        "page": 1,
        "text": "Elongation at break Tensile, ISO 37-1A 1050 514 %"
      },
      "confidence": 1,
      "review": {
        "status": "proposed"
      }
    },
    {
      "id": "m04",
      "gradeKey": "main",
      "row": {
        "MaterialID": "M045",
        "GradeID": "",
        "Property": "Flexural modulus",
        "Raw value": "94,0 ± 24,0 MPa",
        "Raw unit": "MPa",
        "Raw numeric": "94",
        "Raw uncertainty ±": "24",
        "Raw upper bound": "Not applicable",
        "Operator": "=",
        "Conversion factor": "0.001",
        "Normalized value": "0.094",
        "Normalized uncertainty ±": "0.024",
        "Normalized upper bound": "Not applicable",
        "Normalized unit": "GPa",
        "Data status": "Published value",
        "Specimen type": "Not published (do not assume printed)",
        "Direction": "Unstated",
        "Moisture condition": "Not published",
        "Moisture state": "not-stated",
        "Post-processing": "Not published",
        "Post-processing state": "not-stated",
        "Anneal °C": "Not applicable",
        "Anneal h": "Not applicable",
        "Test temperature": "Not published",
        "Standard / load": "ISO 178",
        "Standards": "ISO 178",
        "Test load MPa": "Not applicable",
        "Notch": "Not applicable",
        "Specimen / print parameters": "Not published",
        "SourceID": "R-COLORFABB-TDS-varioShore-PEBA45D",
        "Locator": "p. 1: Flexural Modulus Flexural, ISO 178",
        "Notes": "Not applicable",
        "Parse review": "Not applicable"
      },
      "evidence": {
        "page": 1,
        "text": "Flexural Modulus Flexural, ISO 178 94,0 24,0 MPa"
      },
      "confidence": 1,
      "review": {
        "status": "proposed"
      }
    },
    {
      "id": "m05",
      "gradeKey": "main",
      "row": {
        "MaterialID": "M045",
        "GradeID": "",
        "Property": "Tensile modulus",
        "Raw value": "87,4 MPa",
        "Raw unit": "MPa",
        "Raw numeric": "87.4",
        "Raw uncertainty ±": "Not applicable",
        "Raw upper bound": "Not applicable",
        "Operator": "=",
        "Conversion factor": "0.001",
        "Normalized value": "0.0874",
        "Normalized uncertainty ±": "Not applicable",
        "Normalized upper bound": "Not applicable",
        "Normalized unit": "GPa",
        "Data status": "Published value",
        "Specimen type": "Not published (do not assume printed)",
        "Direction": "Unstated",
        "Moisture condition": "Not published",
        "Moisture state": "not-stated",
        "Post-processing": "Not published",
        "Post-processing state": "not-stated",
        "Anneal °C": "Not applicable",
        "Anneal h": "Not applicable",
        "Test temperature": "Not published",
        "Standard / load": "ISO 527-1A",
        "Standards": "ISO 527",
        "Test load MPa": "Not applicable",
        "Notch": "Not applicable",
        "Specimen / print parameters": "Not published",
        "SourceID": "R-COLORFABB-TDS-varioShore-PEBA45D",
        "Locator": "p. 1: Youngs Modulus Tensile, ISO 527-1A",
        "Notes": "Not applicable",
        "Parse review": "Not applicable"
      },
      "evidence": {
        "page": 1,
        "text": "Youngs Modulus Tensile, ISO 527-1A 87,4 MPa"
      },
      "confidence": 1,
      "review": {
        "status": "proposed"
      }
    },
    {
      "id": "m06",
      "gradeKey": "main",
      "row": {
        "MaterialID": "M045",
        "GradeID": "",
        "Property": "Flexural modulus",
        "Raw value": "89,1 MPa",
        "Raw unit": "MPa",
        "Raw numeric": "89.1",
        "Raw uncertainty ±": "Not applicable",
        "Raw upper bound": "Not applicable",
        "Operator": "=",
        "Conversion factor": "0.001",
        "Normalized value": "0.0891",
        "Normalized uncertainty ±": "Not applicable",
        "Normalized upper bound": "Not applicable",
        "Normalized unit": "GPa",
        "Data status": "Published value",
        "Specimen type": "Not published (do not assume printed)",
        "Direction": "Unstated",
        "Moisture condition": "Not published",
        "Moisture state": "not-stated",
        "Post-processing": "Not published",
        "Post-processing state": "not-stated",
        "Anneal °C": "Not applicable",
        "Anneal h": "Not applicable",
        "Test temperature": "Not published",
        "Standard / load": "ISO 178",
        "Standards": "ISO 178",
        "Test load MPa": "Not applicable",
        "Notch": "Not applicable",
        "Specimen / print parameters": "Not published",
        "SourceID": "R-COLORFABB-TDS-varioShore-PEBA45D",
        "Locator": "p. 1: Flexural Modulus Flexural, ISO 178",
        "Notes": "Not applicable",
        "Parse review": "Not applicable"
      },
      "evidence": {
        "page": 1,
        "text": "Flexural Modulus Flexural, ISO 178 89,1 MPa"
      },
      "confidence": 1,
      "review": {
        "status": "proposed"
      }
    },
    {
      "id": "m07",
      "gradeKey": "main",
      "row": {
        "MaterialID": "M045",
        "GradeID": "",
        "Property": "Hardness",
        "Raw value": "45",
        "Raw unit": "Shore D",
        "Raw numeric": "45",
        "Raw uncertainty ±": "Not applicable",
        "Raw upper bound": "Not applicable",
        "Operator": "=",
        "Conversion factor": "1",
        "Normalized value": "45",
        "Normalized uncertainty ±": "Not applicable",
        "Normalized upper bound": "Not applicable",
        "Normalized unit": "Shore D",
        "Data status": "Published value",
        "Specimen type": "Not published (do not assume printed)",
        "Direction": "Not applicable",
        "Moisture condition": "Not published",
        "Moisture state": "not-stated",
        "Post-processing": "Not published",
        "Post-processing state": "not-stated",
        "Anneal °C": "Not applicable",
        "Anneal h": "Not applicable",
        "Test temperature": "Not published",
        "Standard / load": "ISO 7619-1",
        "Standards": "ISO 7619",
        "Test load MPa": "Not applicable",
        "Notch": "Not applicable",
        "Specimen / print parameters": "Not published",
        "SourceID": "R-COLORFABB-TDS-varioShore-PEBA45D",
        "Locator": "p. 1: Shore hardness ISO 7619-1",
        "Notes": "Not applicable",
        "Parse review": "Not applicable"
      },
      "evidence": {
        "page": 1,
        "text": "Shore hardness ISO 7619-1 45D / 90A*"
      },
      "confidence": 1,
      "review": {
        "status": "proposed"
      }
    }
  ],
  "profiles": [
    {
      "gradeKey": "main",
      "row": {
        "MaterialID": "M045",
        "GradeID": "",
        "Profile": "Manufacturer published guidance",
        "Nozzle °C": "Not published",
        "Nozzle state": "unknown",
        "Nozzle min °C": "Not applicable",
        "Nozzle max °C": "Not applicable",
        "Nozzle requirement": "unknown",
        "Bed °C": "Not published",
        "Bed state": "unknown",
        "Bed min °C": "Not applicable",
        "Bed max °C": "Not applicable",
        "Bed requirement": "unknown",
        "Chamber °C": "Not published",
        "Chamber state": "unknown",
        "Chamber min °C": "Not applicable",
        "Chamber max °C": "Not applicable",
        "Chamber requirement": "unknown",
        "Enclosure": "Not published",
        "Enclosure state": "unknown",
        "Plate": "Not published",
        "Drying": "Not published",
        "Drying state": "unknown",
        "Drying °C": "Not applicable",
        "Drying hours": "Not applicable",
        "Nozzle material": "Not published",
        "Nozzle diameter": "Not published",
        "Abrasion / clogging": "Not published",
        "Hardened nozzle": "Not published",
        "H2C left": "Verify exact grade/nozzle; no blanket approval",
        "H2C right": "Verify exact grade/nozzle; no blanket approval",
        "AMS 2 Pro": "Not verified for every grade",
        "AMS HT": "Not verified for every grade",
        "AMS published": "Not published",
        "Support pairing": "Not published",
        "Failure modes": "Not published",
        "SourceID": "R-COLORFABB-TDS-varioShore-PEBA45D",
        "H2C SourceID": "H2C-WIKI",
        "Locator": "p. 2: Recommended printing settings",
        "Parse review": "Not applicable"
      },
      "notes": [
        {
          "Topic": "Adhesion / release",
          "Text": "spray (3D"
        },
        {
          "Topic": "Adhesion / release",
          "Text": "spray (3D"
        },
        {
          "Topic": "Cooling",
          "Text": "100"
        },
        {
          "Topic": "Speed",
          "Text": "50"
        }
      ],
      "editorial": [],
      "evidence": {
        "page": 2,
        "text": "Adhesion spray (3D -"
      },
      "review": {
        "status": "proposed"
      }
    }
  ],
  "evidence": [],
  "headlines": [],
  "coverage": [],
  "settings": [
    {
      "page": 2,
      "field": "note",
      "topic": "Adhesion / release",
      "label": "Adhesion",
      "raw": "spray (3D",
      "line": "Adhesion spray (3D -"
    },
    {
      "page": 2,
      "field": "note",
      "topic": "Adhesion / release",
      "label": "Adhesion",
      "raw": "spray (3D",
      "line": "Bed / surface modification Adhesion spray (3D"
    },
    {
      "page": 2,
      "field": "note",
      "topic": "Cooling",
      "label": "Active cooling fan",
      "raw": "100",
      "line": "Active cooling fan 100 100 %"
    },
    {
      "page": 2,
      "field": "note",
      "topic": "Speed",
      "label": "Print Speed",
      "raw": "50",
      "line": "Print Speed 50 50 mm/s"
    }
  ],
  "skipped": [
    {
      "page": 1,
      "text": "PEBA 45D",
      "reason": "no property and value this line states together"
    },
    {
      "page": 1,
      "text": "Date of issue: 11-08-2026",
      "reason": "no property and value this line states together"
    },
    {
      "page": 1,
      "text": "Version: v1.0",
      "reason": "no property and value this line states together"
    },
    {
      "page": 1,
      "text": "VARIOSHORE PEBA 45D/90A NATURAL is a premium PEBA (Polyether Block Amide) filament",
      "reason": "no property and value this line states together"
    },
    {
      "page": 1,
      "text": "developed for high-performance FDM 3D printing. With a Shore hardness of 45D / 90A , it combines",
      "reason": "no property and value this line states together"
    },
    {
      "page": 1,
      "text": "@ 210 °C, flow: @ 250 °C, flow:",
      "reason": "no property and value this line states together"
    },
    {
      "page": 1,
      "text": "100% 55%",
      "reason": "no property and value this line states together"
    },
    {
      "page": 1,
      "text": "Stress @ 100% Tensile, ISO 37-1A 7,6 4,1 MPa",
      "reason": "properties.csv carries no property for \"Stress @ 100%\""
    },
    {
      "page": 1,
      "text": "Flexural Strength Flexural, ISO 178 NA NA MPa",
      "reason": "the line names Flexural strength and states no value in a unit the database keeps it in (MPa)"
    },
    {
      "page": 1,
      "text": "Impact Strength Charpy Notch, ISO 179 NA NA kJ/m2",
      "reason": "the line names Impact strength and states no value in a unit the database keeps it in (kJ/m²)"
    },
    {
      "page": 1,
      "text": "Tensile Strength Tensile, ISO 527-1A NA MPa",
      "reason": "the line names Tensile strength (endpoint unspecified) and states no value in a unit the database keeps it in (MPa)"
    },
    {
      "page": 1,
      "text": "Elongation at break Tensile, ISO 527-1A NA %",
      "reason": "the line names Elongation at break and states no value in a unit the database keeps it in (%)"
    },
    {
      "page": 1,
      "text": "Flexural Strength Flexural, ISO 178 NA MPa",
      "reason": "the line names Flexural strength and states no value in a unit the database keeps it in (MPa)"
    },
    {
      "page": 1,
      "text": "Impact Strength Charpy Notch, ISO 179 NA kJ/m2",
      "reason": "the line names Impact strength and states no value in a unit the database keeps it in (kJ/m²)"
    },
    {
      "page": 1,
      "text": "Density ISO 1183 1,03* g/cm3",
      "reason": "the line names Density and states no value in a unit the database keeps it in (kg/m³)"
    },
    {
      "page": 1,
      "text": "Melting Temp. DSC, ISO 11357 147* ˚C",
      "reason": "the line names Glass transition temperature and states no value in a unit the database keeps it in (°C)"
    },
    {
      "page": 1,
      "text": "Decomposition Temp. TGA, ISO 11358 NA ˚C",
      "reason": "properties.csv carries no property for \"Decomposition Temp.\""
    },
    {
      "page": 1,
      "text": "Glass Transition Temp. DSC, ISO 11357 -55 ˚C",
      "reason": "the line names Glass transition temperature and states no value in a unit the database keeps it in (°C)"
    },
    {
      "page": 1,
      "text": "Heat Deflection Temp. HDT-B, ISO 75 NA ˚C",
      "reason": "the line names HDT and states no value in a unit the database keeps it in (°C)"
    },
    {
      "page": 1,
      "text": "ISO 1133-A",
      "reason": "the line names Melt mass-flow rate and states no value in a unit the database keeps it in (g/10 min)"
    },
    {
      "page": 1,
      "text": "Melt Flow Index MFI, (210˚C/2.16 kg), NA g/10min",
      "reason": "a label the lexicon knows, with a number its property is not kept in and no row below that stated one"
    },
    {
      "page": 1,
      "text": "Melt Flow Index MFI, (190˚C/1,16 kg), NA g/10 min",
      "reason": "no property and value this line states together"
    },
    {
      "page": 1,
      "text": "ISO 1133-A",
      "reason": "no property and value this line states together"
    },
    {
      "page": 1,
      "text": "colorFabb B.V. T +31 (0)77 – 4664015 KvK nr: 53498607",
      "reason": "no property and value this line states together"
    },
    {
      "page": 1,
      "text": "Bremweg 7 F +31 (0)77 – 3971414 VAT nr: NL850902770B01",
      "reason": "no property and value this line states together"
    },
    {
      "page": 1,
      "text": "5951 DK Belfeld E sales@colorfabb.com IBAN:",
      "reason": "no property and value this line states together"
    },
    {
      "page": 1,
      "text": "The Netherlands I colorfabb.com NL54RABO0151849188",
      "reason": "no property and value this line states together"
    },
    {
      "page": 1,
      "text": "BIC: RABONL2U",
      "reason": "no property and value this line states together"
    },
    {
      "page": 2,
      "text": "PEBA 45D",
      "reason": "no property and value this line states together"
    },
    {
      "page": 2,
      "text": "Date of issue: 11-08-2026",
      "reason": "no property and value this line states together"
    },
    {
      "page": 2,
      "text": "Version: v1.0",
      "reason": "no property and value this line states together"
    },
    {
      "page": 2,
      "text": "Diameter 1.75 mm",
      "reason": "no property and value this line states together"
    },
    {
      "page": 2,
      "text": "Max. roundness deviation ± 0.05 mm",
      "reason": "no property and value this line states together"
    },
    {
      "page": 2,
      "text": "Net. Filament weight 600 g",
      "reason": "no property and value this line states together"
    },
    {
      "page": 2,
      "text": "Value unfoamed @ 210 Value foamed @ 250 Unit",
      "reason": "no property and value this line states together"
    },
    {
      "page": 2,
      "text": "°C, flow: 100% °C, flow: 55%",
      "reason": "no property and value this line states together"
    },
    {
      "page": 2,
      "text": "Nozzle Temp. 210 250 ˚C",
      "reason": "in the printing guide, naming no setting the lexicon knows"
    },
    {
      "page": 2,
      "text": "Bed Temp. 60 60 ˚C",
      "reason": "in the printing guide, naming no setting the lexicon knows"
    },
    {
      "page": 2,
      "text": "The reported properties are an average of a batch of 3D specimens.",
      "reason": "in the printing guide, naming no setting the lexicon knows"
    },
    {
      "page": 2,
      "text": "The specimens have been printed in XY plane, using 0.2 mm layer height, 100% infill, 0.4 mm nozzle,",
      "reason": "in the printing guide, naming no setting the lexicon knows"
    },
    {
      "page": 2,
      "text": "210/250 ˚C nozzle temperature and 60 ˚C bed temperature.",
      "reason": "in the printing guide, naming no setting the lexicon knows"
    },
    {
      "page": 2,
      "text": "colorFabb B.V. T +31 (0)77 – 4664015 KvK nr: 53498607",
      "reason": "in the printing guide, naming no setting the lexicon knows"
    },
    {
      "page": 2,
      "text": "Bremweg 7 F +31 (0)77 – 3971414 VAT nr: NL850902770B01",
      "reason": "in the printing guide, naming no setting the lexicon knows"
    },
    {
      "page": 2,
      "text": "5951 DK Belfeld E sales@colorfabb.com IBAN:",
      "reason": "in the printing guide, naming no setting the lexicon knows"
    },
    {
      "page": 2,
      "text": "The Netherlands I colorfabb.com NL54RABO0151849188",
      "reason": "in the printing guide, naming no setting the lexicon knows"
    },
    {
      "page": 2,
      "text": "BIC: RABONL2U",
      "reason": "no property and value this line states together"
    }
  ],
  "review": {
    "status": "proposed"
  }
}
