Repository: faridbnv/h2c-materials

# Filament Atlas

**Live: [pdynamics.ca/h2c-materials](https://pdynamics.ca/h2c-materials/)** · one HTML page, with a page of its own for
each well-documented material beside it, that also runs offline from a file, with no server.

## What it is

Filament Atlas is a tool for a small engineering team choosing a 3D-printing filament for the team's Bambu Lab H2C
printer. It was the H2C Material Selector until 2026-10-16; the built file keeps that name. You say what a part must
do (survive 100 °C, be at least this stiff, be as light as possible), and it answers in two steps:

- **Which kinds of filament** (PLA, PETG, carbon-filled nylon and so on) can do it, and whether the H2C can print them.
- **Which products**, from which makers, pass: how to print each one, how it should be treated, and what its maker says
  about it.

Every number comes from a maker's data sheet or web page and can be traced back to its page. Where nothing is
published, the tool says so instead of guessing; a marked estimate is shown only where no product publishes a value. It
helps the team build a shortlist; the team confirms its final pick with its own test print. It is not a source of design
allowables, and it does not replace the product's own data sheet.

<!-- status:begin -->
<!-- Generated by npm run docs:status from dist/db.json and docs/audits/2026-10-17-data-review-fixes/blind-draw/verdicts-20261017.csv and docs/audits/2026-10-05-check-round-3/blind-draw/draw-b-verdicts-20261005.csv; edit scripts/docs-status.mjs, not this block. -->

# Version 2: importing the public filament data sheet corpus

> **Historical record** (2026-09-18): written for one review or round. It describes the tool and its data as they were then; numbers, rules and file names may have changed since. For where things stand now, read the [README](../../../README.md) and [OPEN-PROBLEMS](../../../docs/OPEN-PROBLEMS.md).

**Date:** 2026-09-18 onwards
**Asked by:** the tool's owner
**Question:** the public corpus holds far more filament data sheets than this database does. Import all of them,
correctly categorised, with duplicates and near-duplicates found rather than merged by accident, so that later
features can be built on the data rather than around it.

The research that started it is in [research/](research/): an inventory of 1,868 preferred data sheet links from 43
providers (2,200 with the language and revision variants behind them), checked 2026-09-17, and the source register
as it stood at commit 46d9a83.

This folder is the working record, not a report written afterwards:

**Start with [PLAN-REMAINING.md](PLAN-REMAINING.md).** It is the one document here written by hand rather than
generated: what is decided, what is left, who each part of it waits on, and the reasoning a count cannot carry.
Everything countable is generated, so no figure can go stale without the command that made it saying so.

| | |
|---|---|
| [PLAN-REMAINING.md](PLAN-REMAINING.md) | What is left, and the reasoning behind it. Written. Read this first. |
| [STATUS.md](STATUS.md) | The database, the corpus by status, the parity census. `npm run ingest:inventory -- --status` |
| [BLOCKERS.md](BLOCKERS.md) | Every open document, what it needs, who it waits on, what is uncertain. `npm run ingest:blockers` |
| [READINGS.md](READINGS.md) | The identity each held sheet gives its product, for the owner's verdict. `npm run ingest:readings` |
| [RESPONSE.md](RESPONSE.md) | What was done, kept current as batches land. |
| [ledger.csv](ledger.csv) | One row per document and what has happened to it. `npm run ingest:inventory` never loses a status. |
| [rulings/rulings.csv](rulings/rulings.csv) | What was decided, by whom, with the reason and the date. |
| [census/](census/) | The parity census, the blocker census, and what the corpus publishes that the registry has no home for. |
| [batches/](batches/) | One folder per batch: its README, its changelog, what the build did, and its second-read sample. |
| [BRIEF-optical-review.md](BRIEF-optical-review.md), [BRIEF-second-read.md](BRIEF-second-read.md) | What a reader who did not decide these rows may and may not do. |

`rulings/pending.csv` is empty and stays that way: what waits on the owner is a document's own ledger row now, so
BLOCKERS.md lists it and READINGS.md holds the verdicts. A question recorded in two places is a question that
gets answered in one of them.

## How a document travels

```
inventoried ─ fetch ─→ fetched ─ extract ─→ extracted ─ propose ─→ proposed ─ review ─→ reviewed ─ apply ─→ applied
      │                    │                    │                      │
      │                    │                    ├→ needs-ocr ─ ocr ─→ extracted (every row then signed against its page image)
      │                    │                    ├→ duplicate-of        twin-check        not-a-data-sheet
      │                    │                    └→ held: a reason on the row saying who can free it

File: docs/audits/2026-09-18-v2-import/proposals/b09-eryone/0213b4d708b87844.json
{
  "version": 1,
  "generated": {
    "tool": "propose.mjs",
    "date": "2026-09-20"
  },
  "document": {
    "sha256": "0213b4d708b87844989996308e1d0173379ff783be67fd89bab4f4dfe9fa8184",
    "url": "https://file.globalso.com/file_manage/3828/20251125/eryone-silk-pla-tds.pdf",
    "pages": 4,
    "provider": "Eryone",
    "manufacturer": "Eryone",
    "docKey": "0213b4d708b87844"
  },
  "identity": {
    "polymer": "PLA",
    "modifier": "Unfilled / unspecified",
    "variantClass": "silk",
    "finish": "Silk",
    "family": "PLA",
    "hardness": null,
    "support": false,
    "signals": [
      "name: pla",
      "variant: silk (Silk)"
    ],
    "materialId": "M008",
    "materialName": "PLA Silk",
    "estimateIdentity": "PLA",
    "confidence": 1,
    "needsRuling": false,
    "reasons": []
  },
  "source": {
    "row": {
      "SourceID": "R-ERYONE-eryone-silk-pla-tds",
      "Publisher": "Eryone",
      "Title": "Technical Data Sheet (TDS) Silk PLA",
      "Revision": "Not published",
      "Publication date": "Not published",
      "Access date": "2026-09-19",
      "Source class": "Manufacturer TDS",
      "Source note": "Not applicable",
      "Citation role": "cited",
      "URL": "https://file.globalso.com/file_manage/3828/20251125/eryone-silk-pla-tds.pdf",
      "Locator": "Document / product page",
      "Applicable grades": "${grade:main}",
      "Access state": "retrieved",
      "Access note": "Not applicable",
      "SHA256": "0213b4d708b87844989996308e1d0173379ff783be67fd89bab4f4dfe9fa8184"
    },
    "evidence": {
      "page": 1,
      "text": "Technical Data Sheet (TDS) Silk PLA"
    },
    "review": {
      "status": "proposed"
    }
  },
  "grades": [
    {
      "key": "main",
      "review": {
        "status": "accepted",
        "by": "claude-opus-5",
        "date": "2026-09-20",
        "note": "read against the page: the row states its property, its method, its condition and its unit, and the identity its sheet names"
      },
      "row": {
        "MaterialID": "M008",
        "Role": "procurement",
        "Status": "active",
        "Manufacturer": "Eryone",
        "Product name": "Silk PLA",
        "Shared formulation key": "R-ERYONE-eryone-silk-pla-tds",
        "Composition / filler": "Not published",
        "Variant": "Not applicable",
        "Colour caveat": "Properties may vary by colour; use TDS scope",
        "Availability": "Not published",
        "Certification claims": "Not published",
        "Selected-grade rationale": "Documented commercial formulation; traceable manufacturer evidence",
        "SourceID": "R-ERYONE-eryone-silk-pla-tds",
        "Source locator": "TDS / official product page",
        "Diameter compatibility": "Check 1.75 mm variant; diameter is not part tolerance"
      },
      "evidence": {
        "page": 1,
        "text": "Technical Data Sheet (TDS) Silk PLA"
      }
    }
  ],
  "measurements": [
    {
      "id": "m01",
      "gradeKey": "main",
      "row": {
        "MaterialID": "M008",
        "GradeID": "",
        "Property": "Density",
        "Raw value": "1.32 g/cm³",
        "Raw unit": "g/cm³",
        "Raw numeric": "1.32",
        "Raw uncertainty ±": "Not applicable",
        "Raw upper bound": "Not applicable",
        "Operator": "=",
        "Conversion factor": "1000",
        "Normalized value": "1320",
        "Normalized uncertainty ±": "Not applicable",
        "Normalized upper bound": "Not applicable",
        "Normalized unit": "kg/m³",
        "Data status": "Published value",
        "Specimen type": "Not published (density specimen form not explicitly established)",
        "Direction": "Not applicable",
        "Moisture condition": "Not published",
        "Moisture state": "not-stated",
        "Post-processing": "Not published",
        "Post-processing state": "not-stated",
        "Anneal °C": "Not applicable",
        "Anneal h": "Not applicable",
        "Test temperature": "21.5°C",
        "Standard / load": "g/cm³ at 21.5 ° C) ASTM D792 ISO 1183 GB/T 1033",
        "Standards": "ASTM D792; ISO 1183; GB/T 1033",
        "Test load MPa": "Not applicable",
        "Notch": "Not applicable",
        "Specimen / print parameters": "Not published",
        "SourceID": "R-ERYONE-eryone-silk-pla-tds",
        "Locator": "p. 1: Density(g/cm³ at 21.5 ° C) ASTM D792 (ISO 1183, GB/T 1033) g/cm³",
        "Notes": "Not applicable",
        "Parse review": "Not applicable"
      },
      "evidence": {
        "page": 1,
        "text": "Density(g/cm³ at 21.5 ° C） ASTM D792 (ISO 1183, GB/T 1033) g/cm³ 1.32"
      },
      "confidence": 1,
      "review": {
        "status": "accepted",
        "by": "claude-opus-5",
        "date": "2026-09-20",
        "note": "read against the page: the row states its property, its method, its condition and its unit, and the identity its sheet names"
      }
    },
    {
      "id": "m02",
      "gradeKey": "main",
      "row": {
        "MaterialID": "M008",
        "GradeID": "",
        "Property": "Vicat softening temperature",
        "Raw value": "56 ℃",
        "Raw unit": "℃",
        "Raw numeric": "56",
        "Raw uncertainty ±": "Not applicable",
        "Raw upper bound": "Not applicable",
        "Operator": "=",
        "Conversion factor": "1",
        "Normalized value": "56",
        "Normalized uncertainty ±": "Not applicable",
        "Normalized upper bound": "Not applicable",
        "Normalized unit": "°C",
        "Data status": "Published value",
        "Specimen type": "Not published (do not assume printed)",
        "Direction": "Not applicable",
        "Moisture condition": "Not published",
        "Moisture state": "not-stated",
        "Post-processing": "Not published",
        "Post-processing state": "not-stated",
        "Anneal °C": "Not applicable",
        "Anneal h": "Not applicable",
        "Test temperature": "Not published",
        "Standard / load": "ASTM D1525 ISO 306 GB/T 1633",
        "Standards": "ASTM D1525; ISO 306; GB/T 1633",
        "Test load MPa": "Not applicable",
        "Notch": "Not applicable",
        "Specimen / print parameters": "Not published",
        "SourceID": "R-ERYONE-eryone-silk-pla-tds",
        "Locator": "p. 1: Vicat Softening Temperature(° C) ASTM D1525 (ISO 306 GB/T 1633) ℃",
        "Notes": "Not applicable",
        "Parse review": "Not applicable"
      },
      "evidence": {
        "page": 1,
        "text": "Vicat Softening Temperature(° C) ASTM D1525 (ISO 306 GB/T 1633) ℃ 56"
      },
      "confidence": 1,
      "review": {
        "status": "accepted",
        "by": "claude-opus-5",
        "date": "2026-09-20",
        "note": "read against the page: the row states its property, its method, its condition and its unit, and the identity its sheet names"
      }
    },
    {
      "id": "m03",
      "gradeKey": "main",
      "row": {
        "MaterialID": "M008",
        "GradeID": "",
        "Property": "HDT",
        "Raw value": "53 ℃",
        "Raw unit": "℃",
        "Raw numeric": "53",
        "Raw uncertainty ±": "Not applicable",
        "Raw upper bound": "Not applicable",
        "Operator": "=",
        "Conversion factor": "1",
        "Normalized value": "53",
        "Normalized uncertainty ±": "Not applicable",
        "Normalized upper bound": "Not applicable",
        "Normalized unit": "°C",
        "Data status": "Published value",
        "Specimen type": "Not published (do not assume printed)",
        "Direction": "Not applicable",
        "Moisture condition": "Not published",
        "Moisture state": "not-stated",
        "Post-processing": "Not published",
        "Post-processing state": "not-stated",
        "Anneal °C": "Not applicable",
        "Anneal h": "Not applicable",
        "Test temperature": "Not published",
        "Standard / load": "0.45MPa ASTM D648",
        "Standards": "ASTM D648",
        "Test load MPa": "0.45",
        "Notch": "Not applicable",
        "Specimen / print parameters": "Not published",
        "SourceID": "R-ERYONE-eryone-silk-pla-tds",
        "Locator": "p. 1: Heat distortion temperature(° C) ASTM D648 0.45MPa ℃",
        "Notes": "Not applicable",
        "Parse review": "Not applicable"
      },
      "evidence": {
        "page": 1,
        "text": "Heat distortion temperature(° C) ASTM D648 0.45MPa ℃ 53"
      },
      "confidence": 1,
      "review": {
        "status": "accepted",
        "by": "claude-opus-5",
        "date": "2026-09-20",
        "note": "read against the page: the row states its property, its method, its condition and its unit, and the identity its sheet names"
      }
    },
    {
      "id": "m04",
      "gradeKey": "main",
      "row": {
        "MaterialID": "M008",
        "GradeID": "",
        "Property": "Glass transition temperature",
        "Raw value": "63 ℃",
        "Raw unit": "℃",
        "Raw numeric": "63",
        "Raw uncertainty ±": "Not applicable",
        "Raw upper bound": "Not applicable",
        "Operator": "=",
        "Conversion factor": "1",
        "Normalized value": "63",
        "Normalized uncertainty ±": "Not applicable",
        "Normalized upper bound": "Not applicable",
        "Normalized unit": "°C",
        "Data status": "Published value",
        "Specimen type": "Not published (do not assume printed)",
        "Direction": "Not applicable",
        "Moisture condition": "Not published",
        "Moisture state": "not-stated",
        "Post-processing": "Not published",
        "Post-processing state": "not-stated",
        "Anneal °C": "Not applicable",
        "Anneal h": "Not applicable",
        "Test temperature": "Not published",
        "Standard / load": "° C DSC",
        "Standards": "DSC",
        "Test load MPa": "Not applicable",
        "Notch": "Not applicable",
        "Specimen / print parameters": "Not published",
        "SourceID": "R-ERYONE-eryone-silk-pla-tds",
        "Locator": "p. 1: Glass transition temperature (° C) DSC, 10 ° C/min ℃",
        "Notes": "Not applicable",
        "Parse review": "Not applicable"
      },
      "evidence": {
        "page": 1,
        "text": "Glass transition temperature (° C) DSC, 10 ° C/min ℃ 63"
      },
      "confidence": 1,
      "review": {
        "status": "accepted",
        "by": "claude-opus-5",
        "date": "2026-09-20",
        "note": "read against the page: the row states its property, its method, its condition and its unit, and the identity its sheet names"
      }
    },
    {
      "id": "m05",
      "gradeKey": "main",
      "row": {
        "MaterialID": "M008",
        "GradeID": "",
        "Property": "Melt mass-flow rate",
        "Raw value": "20.5 ± 1.5 g/10min",
        "Raw unit": "g/10min",
        "Raw numeric": "20.5",
        "Raw uncertainty ±": "1.5",
        "Raw upper bound": "Not applicable",
        "Operator": "=",
        "Conversion factor": "1",
        "Normalized value": "20.5",
        "Normalized uncertainty ±": "1.5",
        "Normalized upper bound": "Not applicable",
        "Normalized unit": "g/10 min",
        "Data status": "Published value",
        "Specimen type": "Not published (do not assume printed)",
        "Direction": "Not applicable",
        "Moisture condition": "Not published",
        "Moisture state": "not-stated",
        "Post-processing": "Not published",
        "Post-processing state": "not-stated",
        "Anneal °C": "Not applicable",
        "Anneal h": "Not applicable",
        "Test temperature": "220°C",
        "Standard / load": "g/10 min 220 ° C 10kg 240 ° C 2.16 kg",
        "Standards": "Not published",
        "Test load MPa": "Not applicable",
        "Notch": "Not applicable",
        "Specimen / print parameters": "Not published",
        "SourceID": "R-ERYONE-eryone-silk-pla-tds",
        "Locator": "p. 1: Melt Index(g/10 min) 220 ° C, 10kg 240 ° C, 2.16 kg g/10min",
        "Notes": "Not applicable",
        "Parse review": "Not applicable"
      },
      "evidence": {
        "page": 1,
        "text": "Melt Index(g/10 min) 220 ° C, 10kg 240 ° C, 2.16 kg g/10min 20.5±1.5"
      },
      "confidence": 1,
      "review": {
        "status": "accepted",
        "by": "claude-opus-5",
        "date": "2026-09-20",
        "note": "read against the page: the row states its property, its method, its condition and its unit, and the identity its sheet names"
      }
    },
    {
      "id": "m06",
      "gradeKey": "main",
      "row": {
        "MaterialID": "M008",
        "GradeID": "",
        "Property": "Tensile strength (endpoint unspecified)",
        "Raw value": "55.2 MPa",
        "Raw unit": "MPa",
        "Raw numeric": "55.2",
        "Raw uncertainty ±": "Not applicable",
        "Raw upper bound": "Not applicable",
        "Operator": "=",
        "Conversion factor": "1",
        "Normalized value": "55.2",
        "Normalized uncertainty ±": "Not applicable",
        "Normalized upper bound": "Not applicable",
        "Normalized unit": "MPa",
        "Data status": "Published value",
        "Specimen type": "Not published (do not assume printed)",
        "Direction": "XY",
        "Moisture condition": "Not published",
        "Moisture state": "not-stated",
        "Post-processing": "Not published",
        "Post-processing state": "not-stated",
        "Anneal °C": "Not applicable",
        "Anneal h": "Not applicable",
        "Test temperature": "Not published",
        "Standard / load": "50mm/min GB/T 1040.4",
        "Standards": "GB/T 1040",
        "Test load MPa": "Not applicable",
        "Notch": "Not applicable",
        "Specimen / print parameters": "Not published",
        "SourceID": "R-ERYONE-eryone-silk-pla-tds",
        "Locator": "p. 2: Tensile strength X-Y 50mm/min GB/T 1040.4 MPa",
        "Notes": "Not applicable",
        "Parse review": "Not applicable"
      },
      "evidence": {
        "page": 2,
        "text": "Tensile strength X-Y 50mm/min GB/T 1040.4 MPa 55.2"
      },
      "confidence": 1,
      "review": {
        "status": "accepted",
        "by": "claude-opus-5",
        "date": "2026-09-20",
        "note": "read against the page: the row states its property, its method, its condition and its unit, and the identity its sheet names"
      }
    },
    {
      "id": "m07",
      "gradeKey": "main",
      "row": {
        "MaterialID": "M008",
        "GradeID": "",
        "Property": "Tensile modulus",
        "Raw value": "1215.4 MPa",
        "Raw unit": "MPa",
        "Raw numeric": "1215.4",
        "Raw uncertainty ±": "Not applicable",
        "Raw upper bound": "Not applicable",
        "Operator": "=",
        "Conversion factor": "0.001",
        "Normalized value": "1.2154",
        "Normalized uncertainty ±": "Not applicable",
        "Normalized upper bound": "Not applicable",
        "Normalized unit": "GPa",
        "Data status": "Published value",
        "Specimen type": "Not published (do not assume printed)",
        "Direction": "XY",
        "Moisture condition": "Not published",
        "Moisture state": "not-stated",
        "Post-processing": "Not published",
        "Post-processing state": "not-stated",
        "Anneal °C": "Not applicable",
        "Anneal h": "Not applicable",
        "Test temperature": "Not published",
        "Standard / load": "50mm/min GB/T 1040.1-2006",
        "Standards": "GB/T 1040",
        "Test load MPa": "Not applicable",
        "Notch": "Not applicable",
        "Specimen / print parameters": "Not published",
        "SourceID": "R-ERYONE-eryone-silk-pla-tds",
        "Locator": "p. 2: Tensile modulus X-Y 50mm/min GB/T 1040.1-2006 MPa",
        "Notes": "Not applicable",
        "Parse review": "Not applicable"
      },
      "evidence": {
        "page": 2,
        "text": "Tensile modulus X-Y 50mm/min GB/T 1040.1-2006 MPa 1215.4"
      },
      "confidence": 1,
      "review": {
        "status": "accepted",
        "by": "claude-opus-5",
        "date": "2026-09-20",
        "note": "read against the page: the row states its property, its method, its condition and its unit, and the identity its sheet names"
      }
    },
    {
      "id": "m08",
      "gradeKey": "main",
      "row": {
        "MaterialID": "M008",
        "GradeID": "",
        "Property": "Elongation at break",
        "Raw value": "1.7 %",
        "Raw unit": "%",
        "Raw numeric": "1.7",
        "Raw uncertainty ±": "Not applicable",
        "Raw upper bound": "Not applicable",
        "Operator": "=",
        "Conversion factor": "1",
        "Normalized value": "1.7",
        "Normalized uncertainty ±": "Not applicable",
        "Normalized upper bound": "Not applicable",
        "Normalized unit": "%",
        "Data status": "Published value",
        "Specimen type": "Not published (do not assume printed)",
        "Direction": "XY",
        "Moisture condition": "Not published",
        "Moisture state": "not-stated",
        "Post-processing": "Not published",
        "Post-processing state": "not-stated",
        "Anneal °C": "Not applicable",
        "Anneal h": "Not applicable",
        "Test temperature": "Not published",
        "Standard / load": "50mm/min GB/T 1040.4",
        "Standards": "GB/T 1040",
        "Test load MPa": "Not applicable",
        "Notch": "Not applicable",
        "Specimen / print parameters": "Not published",
        "SourceID": "R-ERYONE-eryone-silk-pla-tds",
        "Locator": "p. 2: Elongation at break X-Y 50mm/min GB/T 1040.4 %",
        "Notes": "Not applicable",
        "Parse review": "Not applicable"
      },
      "evidence": {
        "page": 2,
        "text": "Elongation at break X-Y 50mm/min GB/T 1040.4 % 1.7"
      },
      "confidence": 1,
      "review": {
        "status": "accepted",
        "by": "claude-opus-5",
        "date": "2026-09-20",
        "note": "read against the page: the row states its property, its method, its condition and its unit, and the identity its sheet names"
      }
    },
    {
      "id": "m09",
      "gradeKey": "main",
      "row": {
        "MaterialID": "M008",
        "GradeID": "",
        "Property": "Tensile strength (endpoint unspecified)",
        "Raw value": "12.1 MPa",
        "Raw unit": "MPa",
        "Raw numeric": "12.1",
        "Raw uncertainty ±": "Not applicable",
        "Raw upper bound": "Not applicable",
        "Operator": "=",
        "Conversion factor": "1",
        "Normalized value": "12.1",
        "Normalized uncertainty ±": "Not applicable",
        "Normalized upper bound": "Not applicable",
        "Normalized unit": "MPa",
        "Data status": "Published value",
        "Specimen type": "Not published (do not assume printed)",
        "Direction": "XZ",
        "Moisture condition": "Not published",
        "Moisture state": "not-stated",
        "Post-processing": "Not published",
        "Post-processing state": "not-stated",
        "Anneal °C": "Not applicable",
        "Anneal h": "Not applicable",
        "Test temperature": "Not published",
        "Standard / load": "50mm/min GB/T 1843",
        "Standards": "GB/T 1843",
        "Test load MPa": "Not applicable",
        "Notch": "Not applicable",
        "Specimen / print parameters": "Not published",
        "SourceID": "R-ERYONE-eryone-silk-pla-tds",
        "Locator": "p. 2: Tensile strength X-Z 50mm/min GB/T 1843 MPa",
        "Notes": "Not applicable",
        "Parse review": "Not applicable"
      },
      "evidence": {
        "page": 2,
        "text": "Tensile strength X-Z 50mm/min GB/T 1843 MPa 12.1"
      },
      "confidence": 1,
      "review": {
        "status": "accepted",
        "by": "claude-opus-5",
        "date": "2026-09-20",
        "note": "read against the page: the row states its property, its method, its condition and its unit, and the identity its sheet names"
      }
    },
    {
      "id": "m10",
      "gradeKey": "main",
      "row": {
        "MaterialID": "M008",
        "GradeID": "",
        "Property": "Tensile modulus",
        "Raw value": "1051.9 MPa",
        "Raw unit": "MPa",
        "Raw numeric": "1051.9",
        "Raw uncertainty ±": "Not applicable",
        "Raw upper bound": "Not applicable",
        "Operator": "=",
        "Conversion factor": "0.001",
        "Normalized value": "1.0519",
        "Normalized uncertainty ±": "Not applicable",
        "Normalized upper bound": "Not applicable",
        "Normalized unit": "GPa",
        "Data status": "Published value",
        "Specimen type": "Not published (do not assume printed)",
        "Direction": "XZ",
        "Moisture condition": "Not published",
        "Moisture state": "not-stated",
        "Post-processing": "Not published",
        "Post-processing state": "not-stated",
        "Anneal °C": "Not applicable",
        "Anneal h": "Not applicable",
        "Test temperature": "Not published",
        "Standard / load": "50mm/min GB/T 1040.1-2006",
        "Standards": "GB/T 1040",
        "Test load MPa": "Not applicable",
        "Notch": "Not applicable",
        "Specimen / print parameters": "Not published",
        "SourceID": "R-ERYONE-eryone-silk-pla-tds",
        "Locator": "p. 2: Tensile modulus X-Z 50mm/min GB/T 1040.1-2006 MPa",
        "Notes": "Not applicable",
        "Parse review": "Not applicable"
      },
      "evidence": {
        "page": 2,
        "text": "Tensile modulus X-Z 50mm/min GB/T 1040.1-2006 MPa 1051.9"
      },
      "confidence": 1,
      "review": {
        "status": "accepted",
        "by": "claude-opus-5",
        "date": "2026-09-20",
        "note": "read against the page: the row states its property, its method, its condition and its unit, and the identity its sheet names"
      }
    },
    {
      "id": "m11",
      "gradeKey": "main",
      "row": {
        "MaterialID": "M008",
        "GradeID": "",
        "Property": "Elongation at break",
        "Raw value": "1.2 %",
        "Raw unit": "%",
        "Raw numeric": "1.2",
        "Raw uncertainty ±": "Not applicable",
        "Raw upper bound": "Not applicable",
        "Operator": "=",
        "Conversion factor": "1",
        "Normalized value": "1.2",
        "Normalized uncertainty ±": "Not applicable",
        "Normalized upper bound": "Not applicable",
        "Normalized unit": "%",
        "Data status": "Published value",
        "Specimen type": "Not published (do not assume printed)",
        "Direction": "XZ",
        "Moisture condition": "Not published",
        "Moisture state": "not-stated",
        "Post-processing": "Not published",
        "Post-processing state": "not-stated",
        "Anneal °C": "Not applicable",
        "Anneal h": "Not applicable",
        "Test temperature": "Not published",
        "Standard / load": "50mm/min GB/T 1040.4",
        "Standards": "GB/T 1040",
        "Test load MPa": "Not applicable",
        "Notch": "Not applicable",
        "Specimen / print parameters": "Not published",
        "SourceID": "R-ERYONE-eryone-silk-pla-tds",
        "Locator": "p. 2: Elongation at breakX-Z 50mm/min GB/T 1040.4 %",
        "Notes": "Not applicable",
        "Parse review": "Not applicable"
      },
      "evidence": {
        "page": 2,
        "text": "Elongation at breakX-Z 50mm/min GB/T 1040.4 % 1.2"
      },
      "confidence": 1,
      "review": {
        "status": "accepted",
        "by": "claude-opus-5",
        "date": "2026-09-20",
        "note": "read against the page: the row states its property, its method, its condition and its unit, and the identity its sheet names"
      }
    },
    {
      "id": "m12",
      "gradeKey": "main",
      "row": {
        "MaterialID": "M008",
        "GradeID": "",
        "Property": "Flexural strength",
        "Raw value": "83 MPa",
        "Raw unit": "MPa",
        "Raw numeric": "83",
        "Raw uncertainty ±": "Not applicable",
        "Raw upper bound": "Not applicable",
        "Operator": "=",
        "Conversion factor": "1",
        "Normalized value": "83",
        "Normalized uncertainty ±": "Not applicable",
        "Normalized upper bound": "Not applicable",
        "Normalized unit": "MPa",
        "Data status": "Published value",
        "Specimen type": "Not published (do not assume printed)",
        "Direction": "Unstated",
        "Moisture condition": "Not published",
        "Moisture state": "not-stated",
        "Post-processing": "Not published",
        "Post-processing state": "not-stated",
        "Anneal °C": "Not applicable",
        "Anneal h": "Not applicable",
        "Test temperature": "Not published",
        "Standard / load": "2mm/min GB/T 9341",
        "Standards": "GB/T 9341",
        "Test load MPa": "Not applicable",
        "Notch": "Not applicable",
        "Specimen / print parameters": "Not published",
        "SourceID": "R-ERYONE-eryone-silk-pla-tds",
        "Locator": "p. 2: Bending strength 2mm/min GB/T 9341 MPa",
        "Notes": "Not applicable",
        "Parse review": "Not applicable"
      },
      "evidence": {
        "page": 2,
        "text": "Bending strength 2mm/min GB/T 9341 MPa 83"
      },
      "confidence": 1,
      "review": {
        "status": "accepted",
        "by": "claude-opus-5",
        "date": "2026-09-20",
        "note": "read against the page: the row states its property, its method, its condition and its unit, and the identity its sheet names"
      }
    },
    {
      "id": "m13",
      "gradeKey": "main",
      "row": {
        "MaterialID": "M008",
        "GradeID": "",
        "Property": "Flexural modulus",
        "Raw value": "3006.8 MPa",
        "Raw unit": "MPa",
        "Raw numeric": "3006.8",
        "Raw uncertainty ±": "Not applicable",
        "Raw upper bound": "Not applicable",
        "Operator": "=",
        "Conversion factor": "0.001",
        "Normalized value": "3.0068",
        "Normalized uncertainty ±": "Not applicable",
        "Normalized upper bound": "Not applicable",
        "Normalized unit": "GPa",
        "Data status": "Published value",
        "Specimen type": "Not published (do not assume printed)",
        "Direction": "Unstated",
        "Moisture condition": "Not published",
        "Moisture state": "not-stated",
        "Post-processing": "Not published",
        "Post-processing state": "not-stated",
        "Anneal °C": "Not applicable",
        "Anneal h": "Not applicable",
        "Test temperature": "Not published",
        "Standard / load": "2mm/min GB/T 9341",
        "Standards": "GB/T 9341",
        "Test load MPa": "Not applicable",
        "Notch": "Not applicable",
        "Specimen / print parameters": "Not published",
        "SourceID": "R-ERYONE-eryone-silk-pla-tds",
        "Locator": "p. 2: Bending modulus 2mm/min GB/T 9341 MPa",
        "Notes": "Not applicable",
        "Parse review": "Not applicable"
      },
      "evidence": {
        "page": 2,
        "text": "Bending modulus 2mm/min GB/T 9341 MPa 3006.8"
      },
      "confidence": 1,
      "review": {
        "status": "accepted",
        "by": "claude-opus-5",
        "date": "2026-09-20",
        "note": "read against the page: the row states its property, its method, its condition and its unit, and the identity its sheet names"
      }
    },
    {
      "id": "m14",
      "gradeKey": "main",
      "row": {
        "MaterialID": "M008",
        "GradeID": "",
        "Property": "Charpy strength",
        "Raw value": "2.83 kJ/m2",
        "Raw unit": "kJ/m2",
        "Raw numeric": "2.83",
        "Raw uncertainty ±": "Not applicable",
        "Raw upper bound": "Not applicable",
        "Operator": "=",
        "Conversion factor": "1",
        "Normalized value": "2.83",
        "Normalized uncertainty ±": "Not applicable",
        "Normalized upper bound": "Not applicable",
        "Normalized unit": "kJ/m²",
        "Data status": "Published value",
        "Specimen type": "Not published (do not assume printed)",
        "Direction": "Not applicable",
        "Moisture condition": "Not published",
        "Moisture state": "not-stated",
        "Post-processing": "Not published",
        "Post-processing state": "not-stated",
        "Anneal °C": "Not applicable",
        "Anneal h": "Not applicable",
        "Test temperature": "Not published",
        "Standard / load": "2.75J GB/T 1043.1-2008",
        "Standards": "GB/T 1043.1",
        "Test load MPa": "Not applicable",
        "Notch": "Unnotched",
        "Specimen / print parameters": "Not published",
        "SourceID": "R-ERYONE-eryone-silk-pla-tds",
        "Locator": "p. 2: Charpy Impact strenght 2.75J GB/T 1043.1-2008 kJ/m2",
        "Notes": "Not applicable",
        "Parse review": "Not applicable"
      },
      "evidence": {
        "page": 2,
        "text": "Charpy Impact strenght 2.75J GB/T 1043.1-2008 kJ/m2 2.83"
      },
      "confidence": 1,
      "review": {
        "status": "accepted",
        "by": "claude-opus-5",
        "date": "2026-09-20",
        "note": "read against the page: the row states its property, its method, its condition and its unit, and the identity its sheet names"
      }
    }
  ],
  "profiles": [
    {
      "gradeKey": "main",
      "row": {
        "MaterialID": "M008",
        "GradeID": "",
        "Profile": "Manufacturer published guidance",
        "Nozzle °C": "190-220 ℃",
        "Nozzle state": "range",
        "Nozzle min °C": "190",
        "Nozzle max °C": "220",
        "Nozzle requirement": "required",
        "Bed °C": "Not published",
        "Bed state": "unknown",
        "Bed min °C": "Not applicable",
        "Bed max °C": "Not applicable",
        "Bed requirement": "unknown",
        "Chamber °C": "Not published",
        "Chamber state": "unknown",
        "Chamber min °C": "Not applicable",
        "Chamber max °C": "Not applicable",
        "Chamber requirement": "unknown",
        "Enclosure": "Not published",
        "Enclosure state": "unknown",
        "Plate": "Not published",
        "Drying": "50-60℃",
        "Drying state": "stated",
        "Drying °C": "60",
        "Drying hours": "Not published",
        "Nozzle material": "Not published",
        "Nozzle diameter": "Not published",
        "Abrasion / clogging": "Not published",
        "Hardened nozzle": "Not published",
        "H2C left": "Verify exact grade/nozzle; no blanket approval",
        "H2C right": "Verify exact grade/nozzle; no blanket approval",
        "AMS 2 Pro": "Not verified for every grade",
        "AMS HT": "Not verified for every grade",
        "AMS published": "Not published",
        "Support pairing": "Not published",
        "Failure modes": "Not published",
        "SourceID": "R-ERYONE-eryone-silk-pla-tds",
        "H2C SourceID": "H2C-WIKI",
        "Locator": "p. 1: Recommended printing settings",
        "Parse review": "Not applicable"
      },
      "notes": [
        {
          "Topic": "Speed",
          "Text": "30-100mm/s"
        },
        {
          "Topic": "Speed",
          "Text": "80mm/s"
        }
      ],
      "editorial": [],
      "evidence": {
        "page": 1,
        "text": "Nozzle temperature 190-220 ℃"
      },
      "review": {
        "status": "accepted",
        "by": "claude-opus-5",
        "date": "2026-09-20",
        "note": "read against the page: the row states its property, its method, its condition and its unit, and the identity its sheet names"
      }
    }
  ],
  "evidence": [],
  "headlines": [],
  "coverage": [],
  "settings": [
    {
      "page": 1,
      "field": "nozzle",
      "topic": "",
      "label": "Nozzle temperature",
      "raw": "190-220 ℃",
      "fromBelow": false,
      "line": "Nozzle temperature 190-220 ℃"
    },
    {
      "page": 1,
      "field": "note",
      "topic": "Speed",
      "label": "Printing speed",
      "raw": "30-100mm/s",
      "fromBelow": false,
      "line": "Printing speed 30-100mm/s"
    },
    {
      "page": 1,
      "field": "drying",
      "topic": "",
      "label": "Drying conditions",
      "raw": "50-60℃",
      "fromBelow": false,
      "line": "Drying conditions 50-60℃, 6h"
    },
    {
      "page": 2,
      "field": "note",
      "topic": "Speed",
      "label": "printing speed",
      "raw": "80mm/s",
      "fromBelow": false,
      "line": "printing speed=80mm/s, base plate 60 ° C, filling=100%, nozzle diameter=0.4mm"
    }
  ],
  "skipped": [
    {
      "page": 1,
      "text": "version 1.0",
      "reason": "no property and value this line states together"
    },
    {
      "page": 1,
      "text": "08/2024",
      "reason": "no property and value this line states together"
    },
    {
      "page": 1,
      "text": "ERYONE Silk PLA 3D Printing Lint boasts a satin-like, delicate, and lustrous metallic sheen. Its smooth,",
      "reason": "no property and value this line states together"
    },
    {
      "page": 1,
      "text": "Compatible with 99% of 3D printing equipment on the market, it's the ideal choice for creating exquisite",
      "reason": "no property and value this line states together"
    },
    {
      "page": 1,
      "text": "55-70℃",
      "reason": "no property and value this line states together"
    },
    {
      "page": 1,
      "text": "190-220℃",
      "reason": "no property and value this line states together"
    },
    {
      "page": 1,
      "text": "1",
      "reason": "no property and value this line states together"
    },
    {
      "page": 2,
      "text": "Note: All splines are printed under the following conditions: printing temperature=220 ° C,",
      "reason": "no property and value this line states together"
    },
    {
      "page": 2,
      "text": "2",
      "reason": "no property and value this line states together"
    },
    {
      "page": 3,
      "text": "3",
      "reason": "no property and value this line states together"
    },
    {
      "page": 4,
      "text": "4",
      "reason": "no property and value this line states together"
    }
  ],
  "review": {
    "status": "reviewed",
    "by": "claude-opus-5",
    "date": "2026-09-20"
  },
  "acceptances": [
    {
      "row": "m04",
      "code": "MEAS-PHYSICS-ORDER",
      "field": "Normalized value",
      "reason": "Eryone's Silk PLA publishes a glass transition of 63 ℃ and a Vicat softening point of 56 ℃ (ASTM D1525 ISO 306 GB/T 1633). A Vicat measured under the heavier load sits below the lighter one's and can sit below the glass transition; the pair is what the two methods give on one material, and both are recorded as printed.",
      "by": "claude-opus-5",
      "date": "2026-09-20"
    },
    {
      "row": "m08",
      "code": "MEAS-PHYSICS-STRAIN",
      "field": "Normalized value",
      "reason": "Eryone's Silk PLA publishes 1.7 % beside a strength of 55.2 MPa and a modulus of 1215.4 MPa. Taken together the elongation is below the strain those two imply, which is the maker's own arithmetic on one sheet; each number is recorded as the sheet prints it and none is inferred from the others.",
      "by": "claude-opus-5",
      "date": "2026-09-20"
    },
    {
      "row": "m11",
      "code": "MEAS-PHYSICS-STRAIN",
      "field": "Normalized value",
      "reason": "Eryone's Silk PLA publishes 1.2 % beside a strength of 55.2 MPa and a modulus of 1215.4 MPa. Taken together the elongation is below the strain those two imply, which is the maker's own arithmetic on one sheet; each number is recorded as the sheet prints it and none is inferred from the others.",
      "by": "claude-opus-5",
      "date": "2026-09-20"
    }
  ]
}

File: docs/audits/2026-09-18-v2-import/proposals/b09-eryone/0eaed80250cf0c3f.json
{
  "version": 1,
  "generated": {
    "tool": "propose.mjs",
    "date": "2026-09-20"
  },
  "document": {
    "sha256": "0eaed80250cf0c3fc057ed175c1022d3cbc8e11f9c907c62f6f2a3809221c873",
    "url": "https://file.globalso.com/file_manage/3828/20251125/eryone-pla-light-weight-tds.pdf",
    "pages": 4,
    "provider": "Eryone",
    "manufacturer": "Eryone",
    "docKey": "0eaed80250cf0c3f"
  },
  "identity": {
    "polymer": "PLA",
    "modifier": "Foaming",
    "variantClass": "",
    "finish": "",
    "family": "PLA",
    "hardness": null,
    "support": false,
    "signals": [
      "name: pla",
      "filler: lightweight"
    ],
    "materialId": "M017",
    "materialName": "PLA Aero",
    "estimateIdentity": "PLA",
    "confidence": 1,
    "needsRuling": false,
    "reasons": []
  },
  "source": {
    "row": {
      "SourceID": "R-ERYONE-eryone-pla-light-weight-tds",
      "Publisher": "Eryone",
      "Title": "Technical Data Sheet (TDS) Light Weight PLA",
      "Revision": "Not published",
      "Publication date": "Not published",
      "Access date": "2026-09-19",
      "Source class": "Manufacturer TDS",
      "Source note": "Not applicable",
      "Citation role": "cited",
      "URL": "https://file.globalso.com/file_manage/3828/20251125/eryone-pla-light-weight-tds.pdf",
      "Locator": "Document / product page",
      "Applicable grades": "${grade:main}",
      "Access state": "retrieved",
      "Access note": "Not applicable",
      "SHA256": "0eaed80250cf0c3fc057ed175c1022d3cbc8e11f9c907c62f6f2a3809221c873"
    },
    "evidence": {
      "page": 1,
      "text": "Technical Data Sheet (TDS) Light Weight PLA"
    },
    "review": {
      "status": "proposed"
    }
  },
  "grades": [
    {
      "key": "main",
      "review": {
        "status": "accepted",
        "by": "claude-opus-5",
        "date": "2026-09-20",
        "note": "read against the page: the row states its property, its method, its condition and its unit, and the identity its sheet names"
      },
      "row": {
        "MaterialID": "M017",
        "Role": "procurement",
        "Status": "active",
        "Manufacturer": "Eryone",
        "Product name": "Light Weight PLA",
        "Shared formulation key": "R-ERYONE-eryone-pla-light-weight-tds",
        "Composition / filler": "Not published",
        "Variant": "Not applicable",
        "Colour caveat": "Properties may vary by colour; use TDS scope",
        "Availability": "Not published",
        "Certification claims": "Not published",
        "Selected-grade rationale": "Documented commercial formulation; traceable manufacturer evidence",
        "SourceID": "R-ERYONE-eryone-pla-light-weight-tds",
        "Source locator": "TDS / official product page",
        "Diameter compatibility": "Check 1.75 mm variant; diameter is not part tolerance"
      },
      "evidence": {
        "page": 1,
        "text": "Technical Data Sheet (TDS) Light Weight PLA"
      }
    }
  ],
  "measurements": [
    {
      "id": "m01",
      "gradeKey": "main",
      "row": {
        "MaterialID": "M017",
        "GradeID": "",
        "Property": "Density",
        "Raw value": "1.21 g/cm³",
        "Raw unit": "g/cm³",
        "Raw numeric": "1.21",
        "Raw uncertainty ±": "Not applicable",
        "Raw upper bound": "Not applicable",
        "Operator": "=",
        "Conversion factor": "1000",
        "Normalized value": "1210",
        "Normalized uncertainty ±": "Not applicable",
        "Normalized upper bound": "Not applicable",
        "Normalized unit": "kg/m³",
        "Data status": "Published value",
        "Specimen type": "Not published (density specimen form not explicitly established)",
        "Direction": "Not applicable",
        "Moisture condition": "Not published",
        "Moisture state": "not-stated",
        "Post-processing": "Not published",
        "Post-processing state": "not-stated",
        "Anneal °C": "Not applicable",
        "Anneal h": "Not applicable",
        "Test temperature": "21.5°C",
        "Standard / load": "g/cm³ at 21.5 ° C) ASTM D792 ISO 1183 GB/T 1033",
        "Standards": "ASTM D792; ISO 1183; GB/T 1033",
        "Test load MPa": "Not applicable",
        "Notch": "Not applicable",
        "Specimen / print parameters": "Not published",
        "SourceID": "R-ERYONE-eryone-pla-light-weight-tds",
        "Locator": "p. 1: Density(g/cm³ at 21.5 ° C) ASTM D792 (ISO 1183, GB/T 1033) g/cm³",
        "Notes": "Not applicable",
        "Parse review": "Not applicable"
      },
      "evidence": {
        "page": 1,
        "text": "Density(g/cm³ at 21.5 ° C） ASTM D792 (ISO 1183, GB/T 1033) g/cm³ 1.21"
      },
      "confidence": 1,
      "review": {
        "status": "accepted",
        "by": "claude-opus-5",
        "date": "2026-09-20",
        "note": "read against the page: the row states its property, its method, its condition and its unit, and the identity its sheet names"
      }
    },
    {
      "id": "m02",
      "gradeKey": "main",
      "row": {
        "MaterialID": "M017",
        "GradeID": "",
        "Property": "Vicat softening temperature",
        "Raw value": "54 ℃",
        "Raw unit": "℃",
        "Raw numeric": "54",
        "Raw uncertainty ±": "Not applicable",
        "Raw upper bound": "Not applicable",
        "Operator": "=",
        "Conversion factor": "1",
        "Normalized value": "54",
        "Normalized uncertainty ±": "Not applicable",
        "Normalized upper bound": "Not applicable",
        "Normalized unit": "°C",
        "Data status": "Published value",
        "Specimen type": "Not published (do not assume printed)",
        "Direction": "Not applicable",
        "Moisture condition": "Not published",
        "Moisture state": "not-stated",
        "Post-processing": "Not published",
        "Post-processing state": "not-stated",
        "Anneal °C": "Not applicable",
        "Anneal h": "Not applicable",
        "Test temperature": "Not published",
        "Standard / load": "ASTM D1525 ISO 306 GB/T 1633",
        "Standards": "ASTM D1525; ISO 306; GB/T 1633",
        "Test load MPa": "Not applicable",
        "Notch": "Not applicable",
        "Specimen / print parameters": "Not published",
        "SourceID": "R-ERYONE-eryone-pla-light-weight-tds",
        "Locator": "p. 1: Vicat Softening Temperature(° C) ASTM D1525 (ISO 306 GB/T 1633) ℃",
        "Notes": "Not applicable",
        "Parse review": "Not applicable"
      },
      "evidence": {
        "page": 1,
        "text": "Vicat Softening Temperature(° C) ASTM D1525 (ISO 306 GB/T 1633) ℃ 54"
      },
      "confidence": 1,
      "review": {
        "status": "accepted",
        "by": "claude-opus-5",
        "date": "2026-09-20",
        "note": "read against the page: the row states its property, its method, its condition and its unit, and the identity its sheet names"
      }
    },
    {
      "id": "m03",
      "gradeKey": "main",
      "row": {
        "MaterialID": "M017",
        "GradeID": "",
        "Property": "HDT",
        "Raw value": "48 ℃",
        "Raw unit": "℃",
        "Raw numeric": "48",
        "Raw uncertainty ±": "Not applicable",
        "Raw upper bound": "Not applicable",
        "Operator": "=",
        "Conversion factor": "1",
        "Normalized value": "48",
        "Normalized uncertainty ±": "Not applicable",
        "Normalized upper bound": "Not applicable",
        "Normalized unit": "°C",
        "Data status": "Published value",
        "Specimen type": "Not published (do not assume printed)",
        "Direction": "Not applicable",
        "Moisture condition": "Not published",
        "Moisture state": "not-stated",
        "Post-processing": "Not published",
        "Post-processing state": "not-stated",
        "Anneal °C": "Not applicable",
        "Anneal h": "Not applicable",
        "Test temperature": "Not published",
        "Standard / load": "0.45MPa ASTM D648",
        "Standards": "ASTM D648",
        "Test load MPa": "0.45",
        "Notch": "Not applicable",
        "Specimen / print parameters": "Not published",
        "SourceID": "R-ERYONE-eryone-pla-light-weight-tds",
        "Locator": "p. 1: Heat distortion temperature(° C) ASTM D648 0.45MPa ℃",
        "Notes": "Not applicable",
        "Parse review": "Not applicable"
      },
      "evidence": {
        "page": 1,
        "text": "Heat distortion temperature(° C) ASTM D648 0.45MPa ℃ 48"
      },
      "confidence": 1,
      "review": {
        "status": "accepted",
        "by": "claude-opus-5",
        "date": "2026-09-20",
        "note": "read against the page: the row states its property, its method, its condition and its unit, and the identity its sheet names"
      }
    },
    {
      "id": "m04",
      "gradeKey": "main",
      "row": {
        "MaterialID": "M017",
        "GradeID": "",
        "Property": "Melt mass-flow rate",
        "Raw value": "7.5-7.7 g/10min",
        "Raw unit": "g/10min",
        "Raw numeric": "7.5",
        "Raw uncertainty ±": "Not applicable",
        "Raw upper bound": "7.7",
        "Operator": "=",
        "Conversion factor": "1",
        "Normalized value": "7.5",
        "Normalized uncertainty ±": "Not applicable",
        "Normalized upper bound": "7.7",
        "Normalized unit": "g/10 min",
        "Data status": "Published value",
        "Specimen type": "Not published (do not assume printed)",
        "Direction": "Not applicable",
        "Moisture condition": "Not published",
        "Moisture state": "not-stated",
        "Post-processing": "Not published",
        "Post-processing state": "not-stated",
        "Anneal °C": "Not applicable",
        "Anneal h": "Not applicable",
        "Test temperature": "Not published",
        "Standard / load": "g/10 min",
        "Standards": "Not published",
        "Test load MPa": "Not applicable",
        "Notch": "Not applicable",
        "Specimen / print parameters": "Not published",
        "SourceID": "R-ERYONE-eryone-pla-light-weight-tds",
        "Locator": "p. 1: Melt Index(g/10 min) g/10min",
        "Notes": "Not applicable",
        "Parse review": "Not applicable"
      },
      "evidence": {
        "page": 1,
        "text": "Melt Index(g/10 min) g/10min 7.5-7.7"
      },
      "confidence": 1,
      "review": {
        "status": "accepted",
        "by": "claude-opus-5",
        "date": "2026-09-20",
        "note": "read against the page: the row states its property, its method, its condition and its unit, and the identity its sheet names"
      }
    },
    {
      "id": "m05",
      "gradeKey": "main",
      "row": {
        "MaterialID": "M017",
        "GradeID": "",
        "Property": "Tensile strength (endpoint unspecified)",
        "Raw value": "20 MPa",
        "Raw unit": "MPa",
        "Raw numeric": "20",
        "Raw uncertainty ±": "Not applicable",
        "Raw upper bound": "Not applicable",
        "Operator": "=",
        "Conversion factor": "1",
        "Normalized value": "20",
        "Normalized uncertainty ±": "Not applicable",
        "Normalized upper bound": "Not applicable",
        "Normalized unit": "MPa",
        "Data status": "Published value",
        "Specimen type": "Not published (do not assume printed)",
        "Direction": "XY",
        "Moisture condition": "Not published",
        "Moisture state": "not-stated",
        "Post-processing": "Not published",
        "Post-processing state": "not-stated",
        "Anneal °C": "Not applicable",
        "Anneal h": "Not applicable",
        "Test temperature": "Not published",
        "Standard / load": "50mm/min GB/T 1040.4",
        "Standards": "GB/T 1040",
        "Test load MPa": "Not applicable",
        "Notch": "Not applicable",
        "Specimen / print parameters": "Not published",
        "SourceID": "R-ERYONE-eryone-pla-light-weight-tds",
        "Locator": "p. 2: Tensile strength X-Y 50mm/min GB/T 1040.4 MPa",
        "Notes": "Not applicable",
        "Parse review": "Not applicable"
      },
      "evidence": {
        "page": 2,
        "text": "Tensile strength X-Y 50mm/min GB/T 1040.4 MPa 20"
      },
      "confidence": 1,
      "review": {
        "status": "accepted",
        "by": "claude-opus-5",
        "date": "2026-09-20",
        "note": "read against the page: the row states its property, its method, its condition and its unit, and the identity its sheet names"
      }
    },
    {
      "id": "m06",
      "gradeKey": "main",
      "row": {
        "MaterialID": "M017",
        "GradeID": "",
        "Property": "Tensile modulus",
        "Raw value": "1350 MPa",
        "Raw unit": "MPa",
        "Raw numeric": "1350",
        "Raw uncertainty ±": "Not applicable",
        "Raw upper bound": "Not applicable",
        "Operator": "=",
        "Conversion factor": "0.001",
        "Normalized value": "1.35",
        "Normalized uncertainty ±": "Not applicable",
        "Normalized upper bound": "Not applicable",
        "Normalized unit": "GPa",
        "Data status": "Published value",
        "Specimen type": "Not published (do not assume printed)",
        "Direction": "XY",
        "Moisture condition": "Not published",
        "Moisture state": "not-stated",
        "Post-processing": "Not published",
        "Post-processing state": "not-stated",
        "Anneal °C": "Not applicable",
        "Anneal h": "Not applicable",
        "Test temperature": "Not published",
        "Standard / load": "50mm/min GB/T 1040.1-2006",
        "Standards": "GB/T 1040",
        "Test load MPa": "Not applicable",
        "Notch": "Not applicable",
        "Specimen / print parameters": "Not published",
        "SourceID": "R-ERYONE-eryone-pla-light-weight-tds",
        "Locator": "p. 2: Tensile modulus X-Y 50mm/min GB/T 1040.1-2006 MPa",
        "Notes": "Not applicable",
        "Parse review": "Not applicable"
      },
      "evidence": {
        "page": 2,
        "text": "Tensile modulus X-Y 50mm/min GB/T 1040.1-2006 MPa 1350"
      },
      "confidence": 1,
      "review": {
        "status": "accepted",
        "by": "claude-opus-5",
        "date": "2026-09-20",
        "note": "read against the page: the row states its property, its method, its condition and its unit, and the identity its sheet names"
      }
    },
    {
      "id": "m07",
      "gradeKey": "main",
      "row": {
        "MaterialID": "M017",
        "GradeID": "",
        "Property": "Tensile modulus",
        "Raw value": "758.3 MPa",
        "Raw unit": "MPa",
        "Raw numeric": "758.3",
        "Raw uncertainty ±": "Not applicable",
        "Raw upper bound": "Not applicable",
        "Operator": "=",
        "Conversion factor": "0.001",
        "Normalized value": "0.7583",
        "Normalized uncertainty ±": "Not applicable",
        "Normalized upper bound": "Not applicable",
        "Normalized unit": "GPa",
        "Data status": "Published value",
        "Specimen type": "Not published (do not assume printed)",
        "Direction": "XZ",
        "Moisture condition": "Not published",
        "Moisture state": "not-stated",
        "Post-processing": "Not published",
        "Post-processing state": "not-stated",
        "Anneal °C": "Not applicable",
        "Anneal h": "Not applicable",
        "Test temperature": "Not published",
        "Standard / load": "50mm/min GB/T 1040.1-2006",
        "Standards": "GB/T 1040",
        "Test load MPa": "Not applicable",
        "Notch": "Not applicable",
        "Specimen / print parameters": "Not published",
        "SourceID": "R-ERYONE-eryone-pla-light-weight-tds",
        "Locator": "p. 2: Tensile modulus X-Z 50mm/min GB/T 1040.1-2006 MPa",
        "Notes": "Not applicable",
        "Parse review": "Not applicable"
      },
      "evidence": {
        "page": 2,
        "text": "Tensile modulus X-Z 50mm/min GB/T 1040.1-2006 MPa 758.3"
      },
      "confidence": 1,
      "review": {
        "status": "accepted",
        "by": "claude-opus-5",
        "date": "2026-09-20",
        "note": "read against the page: the row states its property, its method, its condition and its unit, and the identity its sheet names"
      }
    },
    {
      "id": "m08",
      "gradeKey": "main",
      "row": {
        "MaterialID": "M017",
        "GradeID": "",
        "Property": "Elongation at break",
        "Raw value": "1.2 %",
        "Raw unit": "%",
        "Raw numeric": "1.2",
        "Raw uncertainty ±": "Not applicable",
        "Raw upper bound": "Not applicable",
        "Operator": "=",
        "Conversion factor": "1",
        "Normalized value": "1.2",
        "Normalized uncertainty ±": "Not applicable",
        "Normalized upper bound": "Not applicable",
        "Normalized unit": "%",
        "Data status": "Published value",
        "Specimen type": "Not published (do not assume printed)",
        "Direction": "XZ",
        "Moisture condition": "Not published",
        "Moisture state": "not-stated",
        "Post-processing": "Not published",
        "Post-processing state": "not-stated",
        "Anneal °C": "Not applicable",
        "Anneal h": "Not applicable",
        "Test temperature": "Not published",
        "Standard / load": "50mm/min GB/T 1040.2",
        "Standards": "GB/T 1040.2",
        "Test load MPa": "Not applicable",
        "Notch": "Not applicable",
        "Specimen / print parameters": "Not published",
        "SourceID": "R-ERYONE-eryone-pla-light-weight-tds",
        "Locator": "p. 2: Elongation at breakX-Z 50mm/min GB/T 1040.2 %",
        "Notes": "Not applicable",
        "Parse review": "Not applicable"
      },
      "evidence": {
        "page": 2,
        "text": "Elongation at breakX-Z 50mm/min GB/T 1040.2 % 1.2"
      },
      "confidence": 1,
      "review": {
        "status": "accepted",
        "by": "claude-opus-5",
        "date": "2026-09-20",
        "note": "read against the page: the row states its property, its method, its condition and its unit, and the identity its sheet names"
      }
    },
    {
      "id": "m09",
      "gradeKey": "main",
      "row": {
        "MaterialID": "M017",
        "GradeID": "",
        "Property": "Flexural strength",
        "Raw value": "45 MPa",
        "Raw unit": "MPa",
        "Raw numeric": "45",
        "Raw uncertainty ±": "Not applicable",
        "Raw upper bound": "Not applicable",
        "Operator": "=",
        "Conversion factor": "1",
        "Normalized value": "45",
        "Normalized uncertainty ±": "Not applicable",
        "Normalized upper bound": "Not applicable",
        "Normalized unit": "MPa",
        "Data status": "Published value",
        "Specimen type": "Not published (do not assume printed)",
        "Direction": "Unstated",
        "Moisture condition": "Not published",
        "Moisture state": "not-stated",
        "Post-processing": "Not published",
        "Post-processing state": "not-stated",
        "Anneal °C": "Not applicable",
        "Anneal h": "Not applicable",
        "Test temperature": "Not published",
        "Standard / load": "2mm/min GB/T 9341",
        "Standards": "GB/T 9341",
        "Test load MPa": "Not applicable",
        "Notch": "Not applicable",
        "Specimen / print parameters": "Not published",
        "SourceID": "R-ERYONE-eryone-pla-light-weight-tds",
        "Locator": "p. 2: Bending strength 2mm/min GB/T 9341 MPa",
        "Notes": "Not applicable",
        "Parse review": "Not applicable"
      },
      "evidence": {
        "page": 2,
        "text": "Bending strength 2mm/min GB/T 9341 MPa 45"
      },
      "confidence": 1,
      "review": {
        "status": "accepted",
        "by": "claude-opus-5",
        "date": "2026-09-20",
        "note": "read against the page: the row states its property, its method, its condition and its unit, and the identity its sheet names"
      }
    },
    {
      "id": "m10",
      "gradeKey": "main",
      "row": {
        "MaterialID": "M017",
        "GradeID": "",
        "Property": "Flexural modulus",
        "Raw value": "1680 MPa",
        "Raw unit": "MPa",
        "Raw numeric": "1680",
        "Raw uncertainty ±": "Not applicable",
        "Raw upper bound": "Not applicable",
        "Operator": "=",
        "Conversion factor": "0.001",
        "Normalized value": "1.68",
        "Normalized uncertainty ±": "Not applicable",
        "Normalized upper bound": "Not applicable",
        "Normalized unit": "GPa",
        "Data status": "Published value",
        "Specimen type": "Not published (do not assume printed)",
        "Direction": "Unstated",
        "Moisture condition": "Not published",
        "Moisture state": "not-stated",
        "Post-processing": "Not published",
        "Post-processing state": "not-stated",
        "Anneal °C": "Not applicable",
        "Anneal h": "Not applicable",
        "Test temperature": "Not published",
        "Standard / load": "2mm/min GB/T 9341",
        "Standards": "GB/T 9341",
        "Test load MPa": "Not applicable",
        "Notch": "Not applicable",
        "Specimen / print parameters": "Not published",
        "SourceID": "R-ERYONE-eryone-pla-light-weight-tds",
        "Locator": "p. 2: Bending modulus 2mm/min GB/T 9341 MPa",
        "Notes": "Not applicable",
        "Parse review": "Not applicable"
      },
      "evidence": {
        "page": 2,
        "text": "Bending modulus 2mm/min GB/T 9341 MPa 1680"
      },
      "confidence": 1,
      "review": {
        "status": "accepted",
        "by": "claude-opus-5",
        "date": "2026-09-20",
        "note": "read against the page: the row states its property, its method, its condition and its unit, and the identity its sheet names"
      }
    },
    {
      "id": "m11",
      "gradeKey": "main",
      "row": {
        "MaterialID": "M017",
        "GradeID": "",
        "Property": "Charpy strength",
        "Raw value": "3 kJ/m2",
        "Raw unit": "kJ/m2",
        "Raw numeric": "3",
        "Raw uncertainty ±": "Not applicable",
        "Raw upper bound": "Not applicable",
        "Operator": "=",
        "Conversion factor": "1",
        "Normalized value": "3",
        "Normalized uncertainty ±": "Not applicable",
        "Normalized upper bound": "Not applicable",
        "Normalized unit": "kJ/m²",
        "Data status": "Published value",
        "Specimen type": "Not published (do not assume printed)",
        "Direction": "Not applicable",
        "Moisture condition": "Not published",
        "Moisture state": "not-stated",
        "Post-processing": "Not published",
        "Post-processing state": "not-stated",
        "Anneal °C": "Not applicable",
        "Anneal h": "Not applicable",
        "Test temperature": "Not published",
        "Standard / load": "2.75J GB/T 1043.1-2008",
        "Standards": "GB/T 1043.1",
        "Test load MPa": "Not applicable",
        "Notch": "Unnotched",
        "Specimen / print parameters": "Not published",
        "SourceID": "R-ERYONE-eryone-pla-light-weight-tds",
        "Locator": "p. 2: Charpy Impact strenght 2.75J GB/T 1043.1-2008 kJ/m2",
        "Notes": "Not applicable",
        "Parse review": "Not applicable"
      },
      "evidence": {
        "page": 2,
        "text": "Charpy Impact strenght 2.75J GB/T 1043.1-2008 kJ/m2 3"
      },
      "confidence": 1,
      "review": {
        "status": "accepted",
        "by": "claude-opus-5",
        "date": "2026-09-20",
        "note": "read against the page: the row states its property, its method, its condition and its unit, and the identity its sheet names"
      }
    }
  ],
  "profiles": [
    {
      "gradeKey": "main",
      "row": {
        "MaterialID": "M017",
        "GradeID": "",
        "Profile": "Manufacturer published guidance",
        "Nozzle °C": "210℃-260℃",
        "Nozzle state": "range",
        "Nozzle min °C": "210",
        "Nozzle max °C": "260",
        "Nozzle requirement": "required",
        "Bed °C": "45-60℃",
        "Bed state": "range",
        "Bed min °C": "45",
        "Bed max °C": "60",
        "Bed requirement": "required",
        "Chamber °C": "Not published",
        "Chamber state": "unknown",
        "Chamber min °C": "Not applicable",
        "Chamber max °C": "Not applicable",
        "Chamber requirement": "unknown",
        "Enclosure": "Not published",
        "Enclosure state": "unknown",
        "Plate": "Not published",
        "Drying": "Not published",
        "Drying state": "unknown",
        "Drying °C": "Not applicable",
        "Drying hours": "Not applicable",
        "Nozzle material": "Not published",
        "Nozzle diameter": "Not published",
        "Abrasion / clogging": "Not published",
        "Hardened nozzle": "Not published",
        "H2C left": "Verify exact grade/nozzle; no blanket approval",
        "H2C right": "Verify exact grade/nozzle; no blanket approval",
        "AMS 2 Pro": "Not verified for every grade",
        "AMS HT": "Not verified for every grade",
        "AMS published": "Not published",
        "Support pairing": "Not published",
        "Failure modes": "Not published",
        "SourceID": "R-ERYONE-eryone-pla-light-weight-tds",
        "H2C SourceID": "H2C-WIKI",
        "Locator": "p. 1: Recommended printing settings",
        "Parse review": "Not applicable"
      },
      "notes": [
        {
          "Topic": "Speed",
          "Text": "30-90mm/s"
        },
        {
          "Topic": "Speed",
          "Text": "60mm/s"
        }
      ],
      "editorial": [],
      "evidence": {
        "page": 1,
        "text": "Nozzle temperature 210℃-260℃"
      },
      "review": {
        "status": "accepted",
        "by": "claude-opus-5",
        "date": "2026-09-20",
        "note": "read against the page: the row states its property, its method, its condition and its unit, and the identity its sheet names"
      }
    }
  ],
  "evidence": [],
  "headlines": [],
  "coverage": [],
  "settings": [
    {
      "page": 1,
      "field": "nozzle",
      "topic": "",
      "label": "Nozzle temperature",
      "raw": "210℃-260℃",
      "fromBelow": false,
      "line": "Nozzle temperature 210℃-260℃"
    },
    {
      "page": 1,
      "field": "bed",
      "topic": "",
      "label": "Bed temperature",
      "raw": "45-60℃",
      "fromBelow": false,
      "line": "Bed temperature 45-60℃"
    },
    {
      "page": 1,
      "field": "note",
      "topic": "Speed",
      "label": "Printing speed",
      "raw": "30-90mm/s",
      "fromBelow": false,
      "line": "Printing speed 30-90mm/s"
    },
    {
      "page": 2,
      "field": "note",
      "topic": "Speed",
      "label": "speed",
      "raw": "60mm/s",
      "fromBelow": false,
      "line": "speed=60mm/s, base plate 55° C, filling=100%, nozzle diameter=0.4mm"
    }
  ],
  "skipped": [
    {
      "page": 1,
      "text": "version 1.0",
      "reason": "no property and value this line states together"
    },
    {
      "page": 1,
      "text": "08/2024",
      "reason": "no property and value this line states together"
    },
    {
      "page": 1,
      "text": "ERYONE PLA Light weight Filament is a foamed PLA material with a density approximately 0.5-",
      "reason": "no property and value this line states together"
    },
    {
      "page": 1,
      "text": "0.8 times that of regular PLA, resulting in lower density and lighter weight. The model density can",
      "reason": "no property and value this line states together"
    },
    {
      "page": 1,
      "text": "210-260℃",
      "reason": "no property and value this line states together"
    },
    {
      "page": 1,
      "text": "55℃, 8H",
      "reason": "no property and value this line states together"
    },
    {
      "page": 1,
      "text": "220℃ 2.16kg GB/T 3682",
      "reason": "properties.csv carries no property for \"220℃ 2.16kg\""
    },
    {
      "page": 1,
      "text": "1",
      "reason": "no property and value this line states together"
    },
    {
      "page": 2,
      "text": "Elongation at breakX-Y 50mm/min GB/T 1040.4 MPa 3",
      "reason": "the sheet states Elongation at break in MPa, and the database keeps it in %"
    },
    {
      "page": 2,
      "text": "Note: All splines are printed under the following conditions: printing temperature=220 ° C, printing",
      "reason": "no property and value this line states together"
    },
    {
      "page": 2,
      "text": "2",
      "reason": "no property and value this line states together"
    },
    {
      "page": 3,
      "text": "3",
      "reason": "no property and value this line states together"
    },
    {
      "page": 4,
      "text": "4",
      "reason": "no property and value this line states together"
    }
  ],
  "review": {
    "status": "reviewed",
    "by": "claude-opus-5",
    "date": "2026-09-20"
  },
  "acceptances": [
    {
      "row": "m08",
      "code": "MEAS-PHYSICS-STRAIN",
      "field": "Normalized value",
      "reason": "Eryone's Light Weight PLA publishes 1.2 % beside a strength of 20 MPa and a modulus of 1350 MPa. Taken together the elongation is below the strain those two imply, which is the maker's own arithmetic on one sheet; each number is recorded as the sheet prints it and none is inferred from the others.",
      "by": "claude-opus-5",
      "date": "2026-09-20"
    }
  ]
}
