Repository: faridbnv/h2c-materials

# Version 2: importing the public filament data sheet corpus

> **Historical record** (2026-09-18): written for one review or round. It describes the tool and its data as they were then; numbers, rules and file names may have changed since. For where things stand now, read the [README](../../../README.md) and [OPEN-PROBLEMS](../../../docs/OPEN-PROBLEMS.md).

**Date:** 2026-09-18 onwards
**Asked by:** the tool's owner
**Question:** the public corpus holds far more filament data sheets than this database does. Import all of them,
correctly categorised, with duplicates and near-duplicates found rather than merged by accident, so that later

File: docs/audits/2026-09-18-v2-import/proposals/b09-eryone/1d9fed586d930d9a.json
{
  "version": 1,
  "generated": {
    "tool": "propose.mjs",
    "date": "2026-09-20"
  },
  "document": {
    "sha256": "1d9fed586d930d9af7ee1299c3096832410b71affe54260f0530564a354866c4",
    "url": "https://hub.globalso.com/b/file_manager_downLoad?path=/file_manage/3828/20250903/eryone-asa-hs-tds.pdf",
    "pages": 4,
    "provider": "Eryone",
    "manufacturer": "Eryone",
    "docKey": "1d9fed586d930d9a"
  },
  "identity": {
    "polymer": "ASA",
    "modifier": "Unfilled / unspecified",
    "variantClass": "",
    "finish": "",
    "family": "ASA",
    "hardness": null,
    "support": false,
    "signals": [
      "name: asa"
    ],
    "materialId": "M031",
    "materialName": "ASA",
    "estimateIdentity": "ASA",
    "confidence": 1,
    "needsRuling": false,
    "reasons": []
  },
  "source": {
    "row": {
      "SourceID": "R-ERYONE-file-manager-downLoad-path-file-manage-3828-20250903-eryone--1d9fed",
      "Publisher": "Eryone",
      "Title": "Technical Data Sheet (TDS) Hyper-Speed ASA",
      "Revision": "Not published",
      "Publication date": "Not published",
      "Access date": "2026-09-19",
      "Source class": "Manufacturer TDS",
      "Source note": "Not applicable",
      "Citation role": "cited",
      "URL": "https://hub.globalso.com/b/file_manager_downLoad?path=/file_manage/3828/20250903/eryone-asa-hs-tds.pdf",
      "Locator": "Document / product page",
      "Applicable grades": "${grade:main}",
      "Access state": "retrieved",
      "Access note": "Not applicable",
      "SHA256": "1d9fed586d930d9af7ee1299c3096832410b71affe54260f0530564a354866c4"
    },
    "evidence": {
      "page": 1,
      "text": "Technical Data Sheet (TDS) Hyper-Speed ASA"
    },
    "review": {
      "status": "proposed"
    }
  },
  "grades": [
    {
      "key": "main",
      "review": {
        "status": "accepted",
        "by": "claude-opus-5",
        "date": "2026-09-20",
        "note": "read against the page: the row states its property, its method, its condition and its unit, and the identity its sheet names"
      },
      "row": {
        "MaterialID": "M031",
        "Role": "procurement",
        "Status": "active",
        "Manufacturer": "Eryone",
        "Product name": "Hyper-Speed ASA",
        "Shared formulation key": "R-ERYONE-file-manager-downLoad-path-file-manage-3828-20250903-eryone--1d9fed",
        "Composition / filler": "Not published",
        "Variant": "Not applicable",
        "Colour caveat": "Properties may vary by colour; use TDS scope",
        "Availability": "Not published",
        "Certification claims": "Not published",
        "Selected-grade rationale": "Documented commercial formulation; traceable manufacturer evidence",
        "SourceID": "R-ERYONE-file-manager-downLoad-path-file-manage-3828-20250903-eryone--1d9fed",
        "Source locator": "TDS / official product page",
        "Diameter compatibility": "Check 1.75 mm variant; diameter is not part tolerance"
      },
      "evidence": {
        "page": 1,
        "text": "Technical Data Sheet (TDS) Hyper-Speed ASA"
      }
    }
  ],
  "measurements": [
    {
      "id": "m01",
      "gradeKey": "main",
      "row": {
        "MaterialID": "M031",
        "GradeID": "",
        "Property": "Density",
        "Raw value": "1.05 g/cm³",
        "Raw unit": "g/cm³",
        "Raw numeric": "1.05",
        "Raw uncertainty ±": "Not applicable",
        "Raw upper bound": "Not applicable",
        "Operator": "=",
        "Conversion factor": "1000",
        "Normalized value": "1050",
        "Normalized uncertainty ±": "Not applicable",
        "Normalized upper bound": "Not applicable",
        "Normalized unit": "kg/m³",
        "Data status": "Published value",
        "Specimen type": "Not published (density specimen form not explicitly established)",
        "Direction": "Not applicable",
        "Moisture condition": "Not published",
        "Moisture state": "not-stated",
        "Post-processing": "Not published",
        "Post-processing state": "not-stated",
        "Anneal °C": "Not applicable",
        "Anneal h": "Not applicable",
        "Test temperature": "21.5°C",
        "Standard / load": "g/cm³ at 21.5 ° C) ASTM D792 ISO 1183 GB/T 1033",
        "Standards": "ASTM D792; ISO 1183; GB/T 1033",
        "Test load MPa": "Not applicable",
        "Notch": "Not applicable",
        "Specimen / print parameters": "Not published",
        "SourceID": "R-ERYONE-file-manager-downLoad-path-file-manage-3828-20250903-eryone--1d9fed",
        "Locator": "p. 1: Density(g/cm³ at 21.5 ° C) ASTM D792 (ISO 1183, GB/T 1033) g/cm³",
        "Notes": "Not applicable",
        "Parse review": "Not applicable"
      },
      "evidence": {
        "page": 1,
        "text": "Density(g/cm³ at 21.5 ° C） ASTM D792 (ISO 1183, GB/T 1033) g/cm³ 1.05"
      },
      "confidence": 1,
      "review": {
        "status": "accepted",
        "by": "claude-opus-5",
        "date": "2026-09-20",
        "note": "read against the page: the row states its property, its method, its condition and its unit, and the identity its sheet names"
      }
    },
    {
      "id": "m02",
      "gradeKey": "main",
      "row": {
        "MaterialID": "M031",
        "GradeID": "",
        "Property": "Vicat softening temperature",
        "Raw value": "106 ℃",
        "Raw unit": "℃",
        "Raw numeric": "106",
        "Raw uncertainty ±": "Not applicable",
        "Raw upper bound": "Not applicable",
        "Operator": "=",
        "Conversion factor": "1",
        "Normalized value": "106",
        "Normalized uncertainty ±": "Not applicable",
        "Normalized upper bound": "Not applicable",
        "Normalized unit": "°C",
        "Data status": "Published value",
        "Specimen type": "Not published (do not assume printed)",
        "Direction": "Not applicable",
        "Moisture condition": "Not published",
        "Moisture state": "not-stated",
        "Post-processing": "Not published",
        "Post-processing state": "not-stated",
        "Anneal °C": "Not applicable",
        "Anneal h": "Not applicable",
        "Test temperature": "Not published",
        "Standard / load": "ASTM D1525 ISO 306 GB/T 1633",
        "Standards": "ASTM D1525; ISO 306; GB/T 1633",
        "Test load MPa": "Not applicable",
        "Notch": "Not applicable",
        "Specimen / print parameters": "Not published",
        "SourceID": "R-ERYONE-file-manager-downLoad-path-file-manage-3828-20250903-eryone--1d9fed",
        "Locator": "p. 1: Vicat Softening Temperature(° C) ASTM D1525 (ISO 306 GB/T 1633) ℃",
        "Notes": "Not applicable",
        "Parse review": "Not applicable"
      },
      "evidence": {
        "page": 1,
        "text": "Vicat Softening Temperature(° C) ASTM D1525 (ISO 306 GB/T 1633) ℃ 106"
      },
      "confidence": 1,
      "review": {
        "status": "accepted",
        "by": "claude-opus-5",
        "date": "2026-09-20",
        "note": "read against the page: the row states its property, its method, its condition and its unit, and the identity its sheet names"
      }
    },
    {
      "id": "m03",
      "gradeKey": "main",
      "row": {
        "MaterialID": "M031",
        "GradeID": "",
        "Property": "HDT",
        "Raw value": "82 ℃",
        "Raw unit": "℃",
        "Raw numeric": "82",
        "Raw uncertainty ±": "Not applicable",
        "Raw upper bound": "Not applicable",
        "Operator": "=",
        "Conversion factor": "1",
        "Normalized value": "82",
        "Normalized uncertainty ±": "Not applicable",
        "Normalized upper bound": "Not applicable",
        "Normalized unit": "°C",
        "Data status": "Published value",
        "Specimen type": "Not published (do not assume printed)",
        "Direction": "Not applicable",
        "Moisture condition": "Not published",
        "Moisture state": "not-stated",
        "Post-processing": "Not published",
        "Post-processing state": "not-stated",
        "Anneal °C": "Not applicable",
        "Anneal h": "Not applicable",
        "Test temperature": "Not published",
        "Standard / load": "0.45MPa ASTM D648",
        "Standards": "ASTM D648",
        "Test load MPa": "0.45",
        "Notch": "Not applicable",
        "Specimen / print parameters": "Not published",
        "SourceID": "R-ERYONE-file-manager-downLoad-path-file-manage-3828-20250903-eryone--1d9fed",
        "Locator": "p. 1: Heat distortion temperature(° C) ASTM D648 0.45MPa ℃",
        "Notes": "Not applicable",
        "Parse review": "Not applicable"
      },
      "evidence": {
        "page": 1,
        "text": "Heat distortion temperature(° C) ASTM D648 0.45MPa ℃ 82"
      },
      "confidence": 1,
      "review": {
        "status": "accepted",
        "by": "claude-opus-5",
        "date": "2026-09-20",
        "note": "read against the page: the row states its property, its method, its condition and its unit, and the identity its sheet names"
      }
    },
    {
      "id": "m04",
      "gradeKey": "main",
      "row": {
        "MaterialID": "M031",
        "GradeID": "",
        "Property": "Melt mass-flow rate",
        "Raw value": "7 g/10min",
        "Raw unit": "g/10min",
        "Raw numeric": "7",
        "Raw uncertainty ±": "Not applicable",
        "Raw upper bound": "Not applicable",
        "Operator": "=",
        "Conversion factor": "1",
        "Normalized value": "7",
        "Normalized uncertainty ±": "Not applicable",
        "Normalized upper bound": "Not applicable",
        "Normalized unit": "g/10 min",
        "Data status": "Published value",
        "Specimen type": "Not published (do not assume printed)",
        "Direction": "Not applicable",
        "Moisture condition": "Not published",
        "Moisture state": "not-stated",
        "Post-processing": "Not published",
        "Post-processing state": "not-stated",
        "Anneal °C": "Not applicable",
        "Anneal h": "Not applicable",
        "Test temperature": "220°C",
        "Standard / load": "g/10 min 220 ° C 10kg 240 ° C 2.16 kg",
        "Standards": "Not published",
        "Test load MPa": "Not applicable",
        "Notch": "Not applicable",
        "Specimen / print parameters": "Not published",
        "SourceID": "R-ERYONE-file-manager-downLoad-path-file-manage-3828-20250903-eryone--1d9fed",
        "Locator": "p. 1: Melt Index(g/10 min) 220 ° C, 10kg 240 ° C, 2.16 kg g/10min",
        "Notes": "Not applicable",
        "Parse review": "Not applicable"
      },
      "evidence": {
        "page": 1,
        "text": "Melt Index(g/10 min) 220 ° C, 10kg 240 ° C, 2.16 kg g/10min 7"
      },
      "confidence": 1,
      "review": {
        "status": "accepted",
        "by": "claude-opus-5",
        "date": "2026-09-20",
        "note": "read against the page: the row states its property, its method, its condition and its unit, and the identity its sheet names"
      }
    },
    {
      "id": "m05",
      "gradeKey": "main",
      "row": {
        "MaterialID": "M031",
        "GradeID": "",
        "Property": "Tensile strength (endpoint unspecified)",
        "Raw value": "34.8 MPa",
        "Raw unit": "MPa",
        "Raw numeric": "34.8",
        "Raw uncertainty ±": "Not applicable",
        "Raw upper bound": "Not applicable",
        "Operator": "=",
        "Conversion factor": "1",
        "Normalized value": "34.8",
        "Normalized uncertainty ±": "Not applicable",
        "Normalized upper bound": "Not applicable",
        "Normalized unit": "MPa",
        "Data status": "Published value",
        "Specimen type": "Not published (do not assume printed)",
        "Direction": "XY",
        "Moisture condition": "Not published",
        "Moisture state": "not-stated",
        "Post-processing": "Not published",
        "Post-processing state": "not-stated",
        "Anneal °C": "Not applicable",
        "Anneal h": "Not applicable",
        "Test temperature": "Not published",
        "Standard / load": "50mm/min GB/T 1040.4",
        "Standards": "GB/T 1040",
        "Test load MPa": "Not applicable",
        "Notch": "Not applicable",
        "Specimen / print parameters": "Not published",
        "SourceID": "R-ERYONE-file-manager-downLoad-path-file-manage-3828-20250903-eryone--1d9fed",
        "Locator": "p. 2: Tensile strength X-Y 50mm/min GB/T 1040.4 MPa",
        "Notes": "Not applicable",
        "Parse review": "Not applicable"
      },
      "evidence": {
        "page": 2,
        "text": "Tensile strength X-Y 50mm/min GB/T 1040.4 MPa 34.8"
      },
      "confidence": 1,
      "review": {
        "status": "accepted",
        "by": "claude-opus-5",
        "date": "2026-09-20",
        "note": "read against the page: the row states its property, its method, its condition and its unit, and the identity its sheet names"
      }
    },
    {
      "id": "m06",
      "gradeKey": "main",
      "row": {
        "MaterialID": "M031",
        "GradeID": "",
        "Property": "Tensile modulus",
        "Raw value": "1345.3 MPa",
        "Raw unit": "MPa",
        "Raw numeric": "1345.3",
        "Raw uncertainty ±": "Not applicable",
        "Raw upper bound": "Not applicable",
        "Operator": "=",
        "Conversion factor": "0.001",
        "Normalized value": "1.3453",
        "Normalized uncertainty ±": "Not applicable",
        "Normalized upper bound": "Not applicable",
        "Normalized unit": "GPa",
        "Data status": "Published value",
        "Specimen type": "Not published (do not assume printed)",
        "Direction": "XY",
        "Moisture condition": "Not published",
        "Moisture state": "not-stated",
        "Post-processing": "Not published",
        "Post-processing state": "not-stated",
        "Anneal °C": "Not applicable",
        "Anneal h": "Not applicable",
        "Test temperature": "Not published",
        "Standard / load": "50mm/min GB/T 1040.1-2006",
        "Standards": "GB/T 1040",
        "Test load MPa": "Not applicable",
        "Notch": "Not applicable",
        "Specimen / print parameters": "Not published",
        "SourceID": "R-ERYONE-file-manager-downLoad-path-file-manage-3828-20250903-eryone--1d9fed",
        "Locator": "p. 2: Elastic modulus X-Y 50mm/min GB/T 1040.1-2006 MPa",
        "Notes": "Not applicable",
        "Parse review": "Not applicable"
      },
      "evidence": {
        "page": 2,
        "text": "Elastic modulus X-Y 50mm/min GB/T 1040.1-2006 MPa 1345.3"
      },
      "confidence": 1,
      "review": {
        "status": "accepted",
        "by": "claude-opus-5",
        "date": "2026-09-20",
        "note": "read against the page: the row states its property, its method, its condition and its unit, and the identity its sheet names"
      }
    },
    {
      "id": "m07",
      "gradeKey": "main",
      "row": {
        "MaterialID": "M031",
        "GradeID": "",
        "Property": "Elongation at break",
        "Raw value": "1.9 %",
        "Raw unit": "%",
        "Raw numeric": "1.9",
        "Raw uncertainty ±": "Not applicable",
        "Raw upper bound": "Not applicable",
        "Operator": "=",
        "Conversion factor": "1",
        "Normalized value": "1.9",
        "Normalized uncertainty ±": "Not applicable",
        "Normalized upper bound": "Not applicable",
        "Normalized unit": "%",
        "Data status": "Published value",
        "Specimen type": "Not published (do not assume printed)",
        "Direction": "XY",
        "Moisture condition": "Not published",
        "Moisture state": "not-stated",
        "Post-processing": "Not published",
        "Post-processing state": "not-stated",
        "Anneal °C": "Not applicable",
        "Anneal h": "Not applicable",
        "Test temperature": "Not published",
        "Standard / load": "50mm/min GB/T 1040.4",
        "Standards": "GB/T 1040",
        "Test load MPa": "Not applicable",
        "Notch": "Not applicable",
        "Specimen / print parameters": "Not published",
        "SourceID": "R-ERYONE-file-manager-downLoad-path-file-manage-3828-20250903-eryone--1d9fed",
        "Locator": "p. 2: Elongation at break X-Y 50mm/min GB/T 1040.4 %",
        "Notes": "Not applicable",
        "Parse review": "Not applicable"
      },
      "evidence": {
        "page": 2,
        "text": "Elongation at break X-Y 50mm/min GB/T 1040.4 % 1.9"
      },
      "confidence": 1,
      "review": {
        "status": "accepted",
        "by": "claude-opus-5",
        "date": "2026-09-20",
        "note": "read against the page: the row states its property, its method, its condition and its unit, and the identity its sheet names"
      }
    },
    {
      "id": "m08",
      "gradeKey": "main",
      "row": {
        "MaterialID": "M031",
        "GradeID": "",
        "Property": "Tensile strength (endpoint unspecified)",
        "Raw value": "19 MPa",
        "Raw unit": "MPa",
        "Raw numeric": "19",
        "Raw uncertainty ±": "Not applicable",
        "Raw upper bound": "Not applicable",
        "Operator": "=",
        "Conversion factor": "1",
        "Normalized value": "19",
        "Normalized uncertainty ±": "Not applicable",
        "Normalized upper bound": "Not applicable",
        "Normalized unit": "MPa",
        "Data status": "Published value",
        "Specimen type": "Not published (do not assume printed)",
        "Direction": "XZ",
        "Moisture condition": "Not published",
        "Moisture state": "not-stated",
        "Post-processing": "Not published",
        "Post-processing state": "not-stated",
        "Anneal °C": "Not applicable",
        "Anneal h": "Not applicable",
        "Test temperature": "Not published",
        "Standard / load": "50mm/min GB/T 1843",
        "Standards": "GB/T 1843",
        "Test load MPa": "Not applicable",
        "Notch": "Not applicable",
        "Specimen / print parameters": "Not published",
        "SourceID": "R-ERYONE-file-manager-downLoad-path-file-manage-3828-20250903-eryone--1d9fed",
        "Locator": "p. 2: Tensile strength X-Z 50mm/min GB/T 1843 MPa",
        "Notes": "Not applicable",
        "Parse review": "Not applicable"
      },
      "evidence": {
        "page": 2,
        "text": "Tensile strength X-Z 50mm/min GB/T 1843 MPa 19"
      },
      "confidence": 1,
      "review": {
        "status": "accepted",
        "by": "claude-opus-5",
        "date": "2026-09-20",
        "note": "read against the page: the row states its property, its method, its condition and its unit, and the identity its sheet names"
      }
    },
    {
      "id": "m09",
      "gradeKey": "main",
      "row": {
        "MaterialID": "M031",
        "GradeID": "",
        "Property": "Tensile modulus",
        "Raw value": "1233.5 MPa",
        "Raw unit": "MPa",
        "Raw numeric": "1233.5",
        "Raw uncertainty ±": "Not applicable",
        "Raw upper bound": "Not applicable",
        "Operator": "=",
        "Conversion factor": "0.001",
        "Normalized value": "1.2335",
        "Normalized uncertainty ±": "Not applicable",
        "Normalized upper bound": "Not applicable",
        "Normalized unit": "GPa",
        "Data status": "Published value",
        "Specimen type": "Not published (do not assume printed)",
        "Direction": "XZ",
        "Moisture condition": "Not published",
        "Moisture state": "not-stated",
        "Post-processing": "Not published",
        "Post-processing state": "not-stated",
        "Anneal °C": "Not applicable",
        "Anneal h": "Not applicable",
        "Test temperature": "Not published",
        "Standard / load": "50mm/min GB/T 1040.1-2006",
        "Standards": "GB/T 1040",
        "Test load MPa": "Not applicable",
        "Notch": "Not applicable",
        "Specimen / print parameters": "Not published",
        "SourceID": "R-ERYONE-file-manager-downLoad-path-file-manage-3828-20250903-eryone--1d9fed",
        "Locator": "p. 2: Elastic modulus X-Z 50mm/min GB/T 1040.1-2006 MPa",
        "Notes": "Not applicable",
        "Parse review": "Not applicable"
      },
      "evidence": {
        "page": 2,
        "text": "Elastic modulus X-Z 50mm/min GB/T 1040.1-2006 MPa 1233.5"
      },
      "confidence": 1,
      "review": {
        "status": "accepted",
        "by": "claude-opus-5",
        "date": "2026-09-20",
        "note": "read against the page: the row states its property, its method, its condition and its unit, and the identity its sheet names"
      }
    },
    {
      "id": "m10",
      "gradeKey": "main",
      "row": {
        "MaterialID": "M031",
        "GradeID": "",
        "Property": "Elongation at break",
        "Raw value": "1.7 %",
        "Raw unit": "%",
        "Raw numeric": "1.7",
        "Raw uncertainty ±": "Not applicable",
        "Raw upper bound": "Not applicable",
        "Operator": "=",
        "Conversion factor": "1",
        "Normalized value": "1.7",
        "Normalized uncertainty ±": "Not applicable",
        "Normalized upper bound": "Not applicable",
        "Normalized unit": "%",
        "Data status": "Published value",
        "Specimen type": "Not published (do not assume printed)",
        "Direction": "XZ",
        "Moisture condition": "Not published",
        "Moisture state": "not-stated",
        "Post-processing": "Not published",
        "Post-processing state": "not-stated",
        "Anneal °C": "Not applicable",
        "Anneal h": "Not applicable",
        "Test temperature": "Not published",
        "Standard / load": "50mm/min GB/T 1040.4",
        "Standards": "GB/T 1040",
        "Test load MPa": "Not applicable",
        "Notch": "Not applicable",
        "Specimen / print parameters": "Not published",
        "SourceID": "R-ERYONE-file-manager-downLoad-path-file-manage-3828-20250903-eryone--1d9fed",
        "Locator": "p. 2: Elongation at break X-Z 50mm/min GB/T 1040.4 %",
        "Notes": "Not applicable",
        "Parse review": "Not applicable"
      },
      "evidence": {
        "page": 2,
        "text": "Elongation at break X-Z 50mm/min GB/T 1040.4 % 1.7"
      },
      "confidence": 1,
      "review": {
        "status": "accepted",
        "by": "claude-opus-5",
        "date": "2026-09-20",
        "note": "read against the page: the row states its property, its method, its condition and its unit, and the identity its sheet names"
      }
    },
    {
      "id": "m11",
      "gradeKey": "main",
      "row": {
        "MaterialID": "M031",
        "GradeID": "",
        "Property": "Flexural strength",
        "Raw value": "52.7 MPa",
        "Raw unit": "MPa",
        "Raw numeric": "52.7",
        "Raw uncertainty ±": "Not applicable",
        "Raw upper bound": "Not applicable",
        "Operator": "=",
        "Conversion factor": "1",
        "Normalized value": "52.7",
        "Normalized uncertainty ±": "Not applicable",
        "Normalized upper bound": "Not applicable",
        "Normalized unit": "MPa",
        "Data status": "Published value",
        "Specimen type": "Not published (do not assume printed)",
        "Direction": "Unstated",
        "Moisture condition": "Not published",
        "Moisture state": "not-stated",
        "Post-processing": "Not published",
        "Post-processing state": "not-stated",
        "Anneal °C": "Not applicable",
        "Anneal h": "Not applicable",
        "Test temperature": "Not published",
        "Standard / load": "2mm/min GB/T 9341",
        "Standards": "GB/T 9341",
        "Test load MPa": "Not applicable",
        "Notch": "Not applicable",
        "Specimen / print parameters": "Not published",
        "SourceID": "R-ERYONE-file-manager-downLoad-path-file-manage-3828-20250903-eryone--1d9fed",
        "Locator": "p. 2: Bending strength 2mm/min GB/T 9341 MPa",
        "Notes": "Not applicable",
        "Parse review": "Not applicable"
      },
      "evidence": {
        "page": 2,
        "text": "Bending strength 2mm/min GB/T 9341 MPa 52.7"
      },
      "confidence": 1,
      "review": {
        "status": "accepted",
        "by": "claude-opus-5",
        "date": "2026-09-20",
        "note": "read against the page: the row states its property, its method, its condition and its unit, and the identity its sheet names"
      }
    },
    {
      "id": "m12",
      "gradeKey": "main",
      "row": {
        "MaterialID": "M031",
        "GradeID": "",
        "Property": "Flexural modulus",
        "Raw value": "1884.5 MPa",
        "Raw unit": "MPa",
        "Raw numeric": "1884.5",
        "Raw uncertainty ±": "Not applicable",
        "Raw upper bound": "Not applicable",
        "Operator": "=",
        "Conversion factor": "0.001",
        "Normalized value": "1.8845",
        "Normalized uncertainty ±": "Not applicable",
        "Normalized upper bound": "Not applicable",
        "Normalized unit": "GPa",
        "Data status": "Published value",
        "Specimen type": "Not published (do not assume printed)",
        "Direction": "Unstated",
        "Moisture condition": "Not published",
        "Moisture state": "not-stated",
        "Post-processing": "Not published",
        "Post-processing state": "not-stated",
        "Anneal °C": "Not applicable",
        "Anneal h": "Not applicable",
        "Test temperature": "Not published",
        "Standard / load": "2mm/min GB/T 9341",
        "Standards": "GB/T 9341",
        "Test load MPa": "Not applicable",
        "Notch": "Not applicable",
        "Specimen / print parameters": "Not published",
        "SourceID": "R-ERYONE-file-manager-downLoad-path-file-manage-3828-20250903-eryone--1d9fed",
        "Locator": "p. 2: Bending modulus 2mm/min GB/T 9341 MPa",
        "Notes": "Not applicable",
        "Parse review": "Not applicable"
      },
      "evidence": {
        "page": 2,
        "text": "Bending modulus 2mm/min GB/T 9341 MPa 1884.5"
      },
      "confidence": 1,
      "review": {
        "status": "accepted",
        "by": "claude-opus-5",
        "date": "2026-09-20",
        "note": "read against the page: the row states its property, its method, its condition and its unit, and the identity its sheet names"
      }
    },
    {
      "id": "m13",
      "gradeKey": "main",
      "row": {
        "MaterialID": "M031",
        "GradeID": "",
        "Property": "Impact strength",
        "Raw value": "30.5 kJ/m2",
        "Raw unit": "kJ/m2",
        "Raw numeric": "30.5",
        "Raw uncertainty ±": "Not applicable",
        "Raw upper bound": "Not applicable",
        "Operator": "=",
        "Conversion factor": "1",
        "Normalized value": "30.5",
        "Normalized uncertainty ±": "Not applicable",
        "Normalized upper bound": "Not applicable",
        "Normalized unit": "kJ/m²",
        "Data status": "Published value",
        "Specimen type": "Not published (do not assume printed)",
        "Direction": "Not applicable",
        "Moisture condition": "Not published",
        "Moisture state": "not-stated",
        "Post-processing": "Not published",
        "Post-processing state": "not-stated",
        "Anneal °C": "Not applicable",
        "Anneal h": "Not applicable",
        "Test temperature": "Not published",
        "Standard / load": "2.75J GB/T 1843",
        "Standards": "GB/T 1843",
        "Test load MPa": "Not applicable",
        "Notch": "Unnotched",
        "Specimen / print parameters": "Not published",
        "SourceID": "R-ERYONE-file-manager-downLoad-path-file-manage-3828-20250903-eryone--1d9fed",
        "Locator": "p. 2: Charpy Impact strenght 2.75J GB/T 1843 kJ/m2",
        "Notes": "the row is headed \"Charpy Impact strenght 2.75J GB/T 1843 kJ/m2\" and cites Charpy Impact strenght 2.75J GB/T 1843 kJ/m2 GB/T 1843, which is the other test; recorded as unspecified",
        "Parse review": "Not applicable"
      },
      "evidence": {
        "page": 2,
        "text": "Charpy Impact strenght 2.75J GB/T 1843 kJ/m2 30.5"
      },
      "confidence": 1,
      "review": {
        "status": "accepted",
        "by": "claude-opus-5",
        "date": "2026-09-20",
        "note": "read against the page: the row states its property, its method, its condition and its unit, and the identity its sheet names"
      }
    }
  ],
  "profiles": [
    {
      "gradeKey": "main",
      "row": {
        "MaterialID": "M031",
        "GradeID": "",
        "Profile": "Manufacturer published guidance",
        "Nozzle °C": "230℃-260℃",
        "Nozzle state": "range",
        "Nozzle min °C": "230",
        "Nozzle max °C": "260",
        "Nozzle requirement": "required",
        "Bed °C": "75-90℃",
        "Bed state": "range",
        "Bed min °C": "75",
        "Bed max °C": "90",
        "Bed requirement": "required",
        "Chamber °C": "Not published",
        "Chamber state": "unknown",
        "Chamber min °C": "Not applicable",
        "Chamber max °C": "Not applicable",
        "Chamber requirement": "unknown",
        "Enclosure": "Not published",
        "Enclosure state": "unknown",
        "Plate": "Not published",
        "Drying": "Not published",
        "Drying state": "unknown",
        "Drying °C": "Not applicable",
        "Drying hours": "Not applicable",
        "Nozzle material": "Not published",
        "Nozzle diameter": "Not published",
        "Abrasion / clogging": "Not published",
        "Hardened nozzle": "Not published",
        "H2C left": "Verify exact grade/nozzle; no blanket approval",
        "H2C right": "Verify exact grade/nozzle; no blanket approval",
        "AMS 2 Pro": "Not verified for every grade",
        "AMS HT": "Not verified for every grade",
        "AMS published": "Not published",
        "Support pairing": "Not published",
        "Failure modes": "Not published",
        "SourceID": "R-ERYONE-file-manager-downLoad-path-file-manage-3828-20250903-eryone--1d9fed",
        "H2C SourceID": "H2C-WIKI",
        "Locator": "p. 1: Recommended printing settings",
        "Parse review": "Not applicable"
      },
      "notes": [
        {
          "Topic": "Speed",
          "Text": "30-200mm/s"
        },
        {
          "Topic": "Speed",
          "Text": "100mm/s"
        }
      ],
      "editorial": [],
      "evidence": {
        "page": 1,
        "text": "Nozzle temperature 230℃-260℃"
      },
      "review": {
        "status": "accepted",
        "by": "claude-opus-5",
        "date": "2026-09-20",
        "note": "read against the page: the row states its property, its method, its condition and its unit, and the identity its sheet names"
      }
    }
  ],
  "evidence": [],
  "headlines": [],
  "coverage": [],
  "settings": [
    {
      "page": 1,
      "field": "nozzle",
      "topic": "",
      "label": "Nozzle temperature",
      "raw": "230℃-260℃",
      "fromBelow": false,
      "line": "Nozzle temperature 230℃-260℃"
    },
    {
      "page": 1,
      "field": "bed",
      "topic": "",
      "label": "Bed temperature",
      "raw": "75-90℃",
      "fromBelow": false,
      "line": "Bed temperature 75-90℃"
    },
    {
      "page": 1,
      "field": "note",
      "topic": "Speed",
      "label": "Printing speed",
      "raw": "30-200mm/s",
      "fromBelow": false,
      "line": "Printing speed 30-200mm/s"
    },
    {
      "page": 2,
      "field": "note",
      "topic": "Speed",
      "label": "speed",
      "raw": "100mm/s",
      "fromBelow": false,
      "line": "speed=100mm/s, base plate 90 ° C, filling=100%, nozzle diameter=0.4mm"
    }
  ],
  "skipped": [
    {
      "page": 1,
      "text": "version 1.0",
      "reason": "no property and value this line states together"
    },
    {
      "page": 1,
      "text": "08/2024",
      "reason": "no property and value this line states together"
    },
    {
      "page": 1,
      "text": "Bottom printing temperature 240℃-290℃",
      "reason": "no property and value this line states together"
    },
    {
      "page": 1,
      "text": "75~85℃，6~8H",
      "reason": "no property and value this line states together"
    },
    {
      "page": 1,
      "text": "Glass transition temperature (° C) DSC, 10 ° C/min ℃ /",
      "reason": "the sheet publishes no value for Glass transition temperature in this row: its value column prints \"/\""
    },
    {
      "page": 1,
      "text": "1",
      "reason": "no property and value this line states together"
    },
    {
      "page": 2,
      "text": "Note: All splines are printed under the following conditions: printing temperature=265℃, printing",
      "reason": "no property and value this line states together"
    },
    {
      "page": 2,
      "text": "2",
      "reason": "no property and value this line states together"
    },
    {
      "page": 3,
      "text": "3",
      "reason": "no property and value this line states together"
    },
    {
      "page": 4,
      "text": "4",
      "reason": "no property and value this line states together"
    }
  ],
  "review": {
    "status": "reviewed",
    "by": "claude-opus-5",
    "date": "2026-09-20"
  },
  "acceptances": [
    {
      "row": "m07",
      "code": "MEAS-PHYSICS-STRAIN",
      "field": "Normalized value",
      "reason": "Eryone's Hyper-Speed ASA publishes 1.9 % beside a strength of 34.8 MPa and a modulus of 1345.3 MPa. Taken together the elongation is below the strain those two imply, which is the maker's own arithmetic on one sheet; each number is recorded as the sheet prints it and none is inferred from the others.",
      "by": "claude-opus-5",
      "date": "2026-09-20"
    },
    {
      "row": "m10",
      "code": "MEAS-PHYSICS-STRAIN",
      "field": "Normalized value",
      "reason": "Eryone's Hyper-Speed ASA publishes 1.7 % beside a strength of 34.8 MPa and a modulus of 1345.3 MPa. Taken together the elongation is below the strain those two imply, which is the maker's own arithmetic on one sheet; each number is recorded as the sheet prints it and none is inferred from the others.",
      "by": "claude-opus-5",
      "date": "2026-09-20"
    }
  ]
}
