Repository: faridbnv/h2c-materials

# Filament Atlas

**Live: [pdynamics.ca/h2c-materials](https://pdynamics.ca/h2c-materials/)** · one HTML page, with a page of its own for
each well-documented material beside it, that also runs offline from a file, with no server.

## What it is

Filament Atlas is a tool for a small engineering team choosing a 3D-printing filament for the team's Bambu Lab H2C
printer. It was the H2C Material Selector until 2026-10-16; the built file keeps that name. You say what a part must
do (survive 100 °C, be at least this stiff, be as light as possible), and it answers in two steps:

- **Which kinds of filament** (PLA, PETG, carbon-filled nylon and so on) can do it, and whether the H2C can print them.
- **Which products**, from which makers, pass: how to print each one, how it should be treated, and what its maker says
  about it.

Every number comes from a maker's data sheet or web page and can be traced back to its page. Where nothing is
published, the tool says so instead of guessing; a marked estimate is shown only where no product publishes a value. It
helps the team build a shortlist; the team confirms its final pick with its own test print. It is not a source of design
allowables, and it does not replace the product's own data sheet.

<!-- status:begin -->
<!-- Generated by npm run docs:status from dist/db.json and docs/audits/2026-10-17-data-review-fixes/blind-draw/verdicts-20261017.csv and docs/audits/2026-10-05-check-round-3/blind-draw/draw-b-verdicts-20261005.csv; edit scripts/docs-status.mjs, not this block. -->

# Version 2: importing the public filament data sheet corpus

> **Historical record** (2026-09-18): written for one review or round. It describes the tool and its data as they were then; numbers, rules and file names may have changed since. For where things stand now, read the [README](../../../README.md) and [OPEN-PROBLEMS](../../../docs/OPEN-PROBLEMS.md).

**Date:** 2026-09-18 onwards
**Asked by:** the tool's owner
**Question:** the public corpus holds far more filament data sheets than this database does. Import all of them,
correctly categorised, with duplicates and near-duplicates found rather than merged by accident, so that later
features can be built on the data rather than around it.

The research that started it is in [research/](research/): an inventory of 1,868 preferred data sheet links from 43
providers (2,200 with the language and revision variants behind them), checked 2026-09-17, and the source register
as it stood at commit 46d9a83.

This folder is the working record, not a report written afterwards:

**Start with [PLAN-REMAINING.md](PLAN-REMAINING.md).** It is the one document here written by hand rather than
generated: what is decided, what is left, who each part of it waits on, and the reasoning a count cannot carry.
Everything countable is generated, so no figure can go stale without the command that made it saying so.

| | |
|---|---|
| [PLAN-REMAINING.md](PLAN-REMAINING.md) | What is left, and the reasoning behind it. Written. Read this first. |
| [STATUS.md](STATUS.md) | The database, the corpus by status, the parity census. `npm run ingest:inventory -- --status` |
| [BLOCKERS.md](BLOCKERS.md) | Every open document, what it needs, who it waits on, what is uncertain. `npm run ingest:blockers` |
| [READINGS.md](READINGS.md) | The identity each held sheet gives its product, for the owner's verdict. `npm run ingest:readings` |
| [RESPONSE.md](RESPONSE.md) | What was done, kept current as batches land. |
| [ledger.csv](ledger.csv) | One row per document and what has happened to it. `npm run ingest:inventory` never loses a status. |
| [rulings/rulings.csv](rulings/rulings.csv) | What was decided, by whom, with the reason and the date. |
| [census/](census/) | The parity census, the blocker census, and what the corpus publishes that the registry has no home for. |
| [batches/](batches/) | One folder per batch: its README, its changelog, what the build did, and its second-read sample. |
| [BRIEF-optical-review.md](BRIEF-optical-review.md), [BRIEF-second-read.md](BRIEF-second-read.md) | What a reader who did not decide these rows may and may not do. |

`rulings/pending.csv` is empty and stays that way: what waits on the owner is a document's own ledger row now, so
BLOCKERS.md lists it and READINGS.md holds the verdicts. A question recorded in two places is a question that
gets answered in one of them.

## How a document travels

```
inventoried ─ fetch ─→ fetched ─ extract ─→ extracted ─ propose ─→ proposed ─ review ─→ reviewed ─ apply ─→ applied
      │                    │                    │                      │
      │                    │                    ├→ needs-ocr ─ ocr ─→ extracted (every row then signed against its page image)
      │                    │                    ├→ duplicate-of        twin-check        not-a-data-sheet
      │                    │                    └→ held: a reason on the row saying who can free it

File: docs/audits/2026-09-18-v2-import/proposals/b05-held/557b15b6094e7ea4.json
{
  "version": 1,
  "generated": {
    "tool": "propose.mjs",
    "date": "2026-09-19"
  },
  "document": {
    "sha256": "557b15b6094e7ea40913fa55485189e4188f8ad809e574e86caf985cd843f37d",
    "url": "https://spectrumfilaments.com/wp-content/uploads/2022/05/en_tds_spectrum_wood.pdf",
    "pages": 1,
    "provider": "Spectrum",
    "manufacturer": "Spectrum",
    "docKey": "557b15b6094e7ea4"
  },
  "identity": {
    "polymer": "PLA",
    "modifier": "Unfilled / unspecified",
    "variantClass": "particle-filled",
    "finish": "Wood",
    "family": "PLA",
    "hardness": null,
    "support": false,
    "signals": [
      "sheet: pla",
      "variant: wood (Wood)"
    ],
    "materialId": "M014",
    "materialName": "PLA Wood",
    "estimateIdentity": "PLA",
    "confidence": 0.8,
    "needsRuling": false,
    "reasons": []
  },
  "source": {
    "row": {
      "SourceID": "S-SPECTRUM-en-tds-spectrum-wood",
      "Publisher": "Spectrum",
      "Title": "TECHNICAL DATA SHEET WOOD",
      "Revision": "Not published",
      "Publication date": "Not published",
      "Access date": "2026-09-18",
      "Source class": "Manufacturer TDS",
      "Source note": "Not applicable",
      "Citation role": "cited",
      "URL": "https://spectrumfilaments.com/wp-content/uploads/2022/05/en_tds_spectrum_wood.pdf",
      "Locator": "Document / product page",
      "Applicable grades": "${grade:main}",
      "Access state": "retrieved",
      "Access note": "Not applicable",
      "SHA256": "557b15b6094e7ea40913fa55485189e4188f8ad809e574e86caf985cd843f37d"
    },
    "evidence": {
      "page": 1,
      "text": "TECHNICAL DATA SHEET WOOD"
    },
    "review": {
      "status": "proposed"
    }
  },
  "grades": [
    {
      "key": "main",
      "review": {
        "status": "accepted",
        "by": "claude-opus-5",
        "date": "2026-09-19"
      },
      "row": {
        "MaterialID": "M014",
        "Role": "procurement",
        "Status": "active",
        "Manufacturer": "Spectrum",
        "Product name": "WOOD",
        "Shared formulation key": "S-SPECTRUM-en-tds-spectrum-wood",
        "Composition / filler": "wood particles. Spectrum WOOD filament is a 100% (p. 1, as the sheet states it)",
        "Variant": "Not applicable",
        "Colour caveat": "Properties may vary by colour; use TDS scope",
        "Availability": "Not published",
        "Certification claims": "Not published",
        "Selected-grade rationale": "Documented commercial formulation; traceable manufacturer evidence",
        "SourceID": "S-SPECTRUM-en-tds-spectrum-wood",
        "Source locator": "TDS / official product page",
        "Diameter compatibility": "Check 1.75 mm variant; diameter is not part tolerance"
      },
      "evidence": {
        "page": 1,
        "text": "TECHNICAL DATA SHEET WOOD"
      }
    }
  ],
  "measurements": [
    {
      "id": "m01",
      "gradeKey": "main",
      "row": {
        "MaterialID": "M014",
        "GradeID": "",
        "Property": "Melt mass-flow rate",
        "Raw value": "2.5-5.0 g/10 min",
        "Raw unit": "g/10 min",
        "Raw numeric": "2.5",
        "Raw uncertainty ±": "Not applicable",
        "Raw upper bound": "5",
        "Operator": "=",
        "Conversion factor": "1",
        "Normalized value": "2.5",
        "Normalized uncertainty ±": "Not applicable",
        "Normalized upper bound": "5",
        "Normalized unit": "g/10 min",
        "Data status": "Published value",
        "Specimen type": "Not published (do not assume printed)",
        "Direction": "Not applicable",
        "Moisture condition": "Not published",
        "Moisture state": "not-stated",
        "Post-processing": "Not published",
        "Post-processing state": "not-stated",
        "Anneal °C": "Not applicable",
        "Anneal h": "Not applicable",
        "Test temperature": "190°C",
        "Standard / load": "190°C/2.16kg ISO 1133",
        "Standards": "ISO 1133",
        "Test load MPa": "Not applicable",
        "Notch": "Not applicable",
        "Specimen / print parameters": "Not published",
        "SourceID": "S-SPECTRUM-en-tds-spectrum-wood",
        "Locator": "p. 1: Melt flow rate (190°C/2.16kg)",
        "Notes": "Not applicable",
        "Parse review": "Not applicable"
      },
      "evidence": {
        "page": 1,
        "text": "Melt flow rate (190°C/2.16kg) 2.5-5.0 g/10 min ISO 1133"
      },
      "confidence": 0.8,
      "review": {
        "status": "accepted",
        "by": "claude-opus-5",
        "date": "2026-09-19",
        "note": "the polymer is the sheet's own word: the product is called WOOD and its description says PLA"
      }
    },
    {
      "id": "m02",
      "gradeKey": "main",
      "row": {
        "MaterialID": "M014",
        "GradeID": "",
        "Property": "Melting temperature",
        "Raw value": "155 °C",
        "Raw unit": "°C",
        "Raw numeric": "155",
        "Raw uncertainty ±": "Not applicable",
        "Raw upper bound": "Not applicable",
        "Operator": ">",
        "Conversion factor": "1",
        "Normalized value": "155",
        "Normalized uncertainty ±": "Not applicable",
        "Normalized upper bound": "Not applicable",
        "Normalized unit": "°C",
        "Data status": "Published value",
        "Specimen type": "Not published (do not assume printed)",
        "Direction": "Not applicable",
        "Moisture condition": "Not published",
        "Moisture state": "not-stated",
        "Post-processing": "Not published",
        "Post-processing state": "not-stated",
        "Anneal °C": "Not applicable",
        "Anneal h": "Not applicable",
        "Test temperature": "Not published",
        "Standard / load": "ISO 3146-C",
        "Standards": "ISO 3146",
        "Test load MPa": "Not applicable",
        "Notch": "Not applicable",
        "Specimen / print parameters": "Not published",
        "SourceID": "S-SPECTRUM-en-tds-spectrum-wood",
        "Locator": "p. 1: Melting temperature",
        "Notes": "Not applicable",
        "Parse review": "Not applicable"
      },
      "evidence": {
        "page": 1,
        "text": "Melting temperature > 155°C ISO 3146-C"
      },
      "confidence": 0.8,
      "review": {
        "status": "accepted",
        "by": "claude-opus-5",
        "date": "2026-09-19",
        "note": "the polymer is the sheet's own word: the product is called WOOD and its description says PLA"
      }
    },
    {
      "id": "m03",
      "gradeKey": "main",
      "row": {
        "MaterialID": "M014",
        "GradeID": "",
        "Property": "Tensile modulus",
        "Raw value": "2900 MPa",
        "Raw unit": "MPa",
        "Raw numeric": "2900",
        "Raw uncertainty ±": "Not applicable",
        "Raw upper bound": "Not applicable",
        "Operator": "=",
        "Conversion factor": "0.001",
        "Normalized value": "2.9",
        "Normalized uncertainty ±": "Not applicable",
        "Normalized upper bound": "Not applicable",
        "Normalized unit": "GPa",
        "Data status": "Published value",
        "Specimen type": "Not published (do not assume printed)",
        "Direction": "Unstated",
        "Moisture condition": "Not published",
        "Moisture state": "not-stated",
        "Post-processing": "Not published",
        "Post-processing state": "not-stated",
        "Anneal °C": "Not applicable",
        "Anneal h": "Not applicable",
        "Test temperature": "Not published",
        "Standard / load": "ISO 527",
        "Standards": "ISO 527",
        "Test load MPa": "Not applicable",
        "Notch": "Not applicable",
        "Specimen / print parameters": "Not published",
        "SourceID": "S-SPECTRUM-en-tds-spectrum-wood",
        "Locator": "p. 1: Modulus of elasticity",
        "Notes": "Not applicable",
        "Parse review": "Not applicable"
      },
      "evidence": {
        "page": 1,
        "text": "Modulus of elasticity 2900 MPa ISO 527"
      },
      "confidence": 0.8,
      "review": {
        "status": "accepted",
        "by": "claude-opus-5",
        "date": "2026-09-19",
        "note": "the polymer is the sheet's own word: the product is called WOOD and its description says PLA"
      }
    },
    {
      "id": "m04",
      "gradeKey": "main",
      "row": {
        "MaterialID": "M014",
        "GradeID": "",
        "Property": "Tensile strength (endpoint unspecified)",
        "Raw value": "47 MPa",
        "Raw unit": "MPa",
        "Raw numeric": "47",
        "Raw uncertainty ±": "Not applicable",
        "Raw upper bound": "Not applicable",
        "Operator": "=",
        "Conversion factor": "1",
        "Normalized value": "47",
        "Normalized uncertainty ±": "Not applicable",
        "Normalized upper bound": "Not applicable",
        "Normalized unit": "MPa",
        "Data status": "Published value",
        "Specimen type": "Not published (do not assume printed)",
        "Direction": "Unstated",
        "Moisture condition": "Not published",
        "Moisture state": "not-stated",
        "Post-processing": "Not published",
        "Post-processing state": "not-stated",
        "Anneal °C": "Not applicable",
        "Anneal h": "Not applicable",
        "Test temperature": "Not published",
        "Standard / load": "ISO 527",
        "Standards": "ISO 527",
        "Test load MPa": "Not applicable",
        "Notch": "Not applicable",
        "Specimen / print parameters": "Not published",
        "SourceID": "S-SPECTRUM-en-tds-spectrum-wood",
        "Locator": "p. 1: Tensile strength",
        "Notes": "Not applicable",
        "Parse review": "Not applicable"
      },
      "evidence": {
        "page": 1,
        "text": "Tensile strength 47 MPa ISO 527"
      },
      "confidence": 0.8,
      "review": {
        "status": "accepted",
        "by": "claude-opus-5",
        "date": "2026-09-19",
        "note": "the polymer is the sheet's own word: the product is called WOOD and its description says PLA"
      }
    },
    {
      "id": "m05",
      "gradeKey": "main",
      "row": {
        "MaterialID": "M014",
        "GradeID": "",
        "Property": "Tensile break strength",
        "Raw value": "38 MPa",
        "Raw unit": "MPa",
        "Raw numeric": "38",
        "Raw uncertainty ±": "Not applicable",
        "Raw upper bound": "Not applicable",
        "Operator": "=",
        "Conversion factor": "1",
        "Normalized value": "38",
        "Normalized uncertainty ±": "Not applicable",
        "Normalized upper bound": "Not applicable",
        "Normalized unit": "MPa",
        "Data status": "Published value",
        "Specimen type": "Not published (do not assume printed)",
        "Direction": "Unstated",
        "Moisture condition": "Not published",
        "Moisture state": "not-stated",
        "Post-processing": "Not published",
        "Post-processing state": "not-stated",
        "Anneal °C": "Not applicable",
        "Anneal h": "Not applicable",
        "Test temperature": "Not published",
        "Standard / load": "ISO 527",
        "Standards": "ISO 527",
        "Test load MPa": "Not applicable",
        "Notch": "Not applicable",
        "Specimen / print parameters": "Not published",
        "SourceID": "S-SPECTRUM-en-tds-spectrum-wood",
        "Locator": "p. 1: Tensile stress at break",
        "Notes": "Not applicable",
        "Parse review": "Not applicable"
      },
      "evidence": {
        "page": 1,
        "text": "Tensile stress at break 38MPa ISO 527"
      },
      "confidence": 0.8,
      "review": {
        "status": "accepted",
        "by": "claude-opus-5",
        "date": "2026-09-19",
        "note": "the polymer is the sheet's own word: the product is called WOOD and its description says PLA"
      }
    },
    {
      "id": "m06",
      "gradeKey": "main",
      "row": {
        "MaterialID": "M014",
        "GradeID": "",
        "Property": "Elongation at break",
        "Raw value": "6,50 %",
        "Raw unit": "%",
        "Raw numeric": "6.5",
        "Raw uncertainty ±": "Not applicable",
        "Raw upper bound": "Not applicable",
        "Operator": "=",
        "Conversion factor": "1",
        "Normalized value": "6.5",
        "Normalized uncertainty ±": "Not applicable",
        "Normalized upper bound": "Not applicable",
        "Normalized unit": "%",
        "Data status": "Published value",
        "Specimen type": "Not published (do not assume printed)",
        "Direction": "Unstated",
        "Moisture condition": "Not published",
        "Moisture state": "not-stated",
        "Post-processing": "Not published",
        "Post-processing state": "not-stated",
        "Anneal °C": "Not applicable",
        "Anneal h": "Not applicable",
        "Test temperature": "Not published",
        "Standard / load": "ISO 527",
        "Standards": "ISO 527",
        "Test load MPa": "Not applicable",
        "Notch": "Not applicable",
        "Specimen / print parameters": "Not published",
        "SourceID": "S-SPECTRUM-en-tds-spectrum-wood",
        "Locator": "p. 1: Tensile strain at break",
        "Notes": "Not applicable",
        "Parse review": "Not applicable"
      },
      "evidence": {
        "page": 1,
        "text": "Tensile strain at break 6,50% ISO 527"
      },
      "confidence": 0.8,
      "review": {
        "status": "accepted",
        "by": "claude-opus-5",
        "date": "2026-09-19",
        "note": "the polymer is the sheet's own word: the product is called WOOD and its description says PLA"
      }
    },
    {
      "id": "m07",
      "gradeKey": "main",
      "row": {
        "MaterialID": "M014",
        "GradeID": "",
        "Property": "Charpy strength",
        "Raw value": "21 kJ/m2",
        "Raw unit": "kJ/m2",
        "Raw numeric": "21",
        "Raw uncertainty ±": "Not applicable",
        "Raw upper bound": "Not applicable",
        "Operator": "=",
        "Conversion factor": "1",
        "Normalized value": "21",
        "Normalized uncertainty ±": "Not applicable",
        "Normalized upper bound": "Not applicable",
        "Normalized unit": "kJ/m²",
        "Data status": "Published value",
        "Specimen type": "Not published (do not assume printed)",
        "Direction": "Not applicable",
        "Moisture condition": "Not published",
        "Moisture state": "not-stated",
        "Post-processing": "Not published",
        "Post-processing state": "not-stated",
        "Anneal °C": "Not applicable",
        "Anneal h": "Not applicable",
        "Test temperature": "Not published",
        "Standard / load": "ISO 179-1/1",
        "Standards": "ISO 179",
        "Test load MPa": "Not applicable",
        "Notch": "Not published",
        "Specimen / print parameters": "Not published",
        "SourceID": "S-SPECTRUM-en-tds-spectrum-wood",
        "Locator": "p. 1: Impact Strength (Charpy), RT",
        "Notes": "Not applicable",
        "Parse review": "Not applicable"
      },
      "evidence": {
        "page": 1,
        "text": "Impact Strength (Charpy), RT 21 kJ/m2 ISO 179-1/1 eU"
      },
      "confidence": 0.8,
      "review": {
        "status": "accepted",
        "by": "claude-opus-5",
        "date": "2026-09-19",
        "note": "the polymer is the sheet's own word: the product is called WOOD and its description says PLA"
      }
    }
  ],
  "profiles": [
    {
      "gradeKey": "main",
      "row": {
        "MaterialID": "M014",
        "GradeID": "",
        "Profile": "Manufacturer published guidance",
        "Nozzle °C": "190-220°C",
        "Nozzle state": "range",
        "Nozzle min °C": "190",
        "Nozzle max °C": "220",
        "Nozzle requirement": "required",
        "Bed °C": "0-45°C",
        "Bed state": "range",
        "Bed min °C": "0",
        "Bed max °C": "45",
        "Bed requirement": "required",
        "Chamber °C": "Not published",
        "Chamber state": "unknown",
        "Chamber min °C": "Not applicable",
        "Chamber max °C": "Not applicable",
        "Chamber requirement": "unknown",
        "Enclosure": "not necessary",
        "Enclosure state": "not-needed",
        "Plate": "Not published",
        "Drying": "Not published",
        "Drying state": "unknown",
        "Drying °C": "Not applicable",
        "Drying hours": "Not applicable",
        "Nozzle material": "not necessary",
        "Nozzle diameter": "Not published",
        "Abrasion / clogging": "Not published",
        "Hardened nozzle": "Not published",
        "H2C left": "Verify exact grade/nozzle; no blanket approval",
        "H2C right": "Verify exact grade/nozzle; no blanket approval",
        "AMS 2 Pro": "Not verified for every grade",
        "AMS HT": "Not verified for every grade",
        "AMS published": "Not published",
        "Support pairing": "Not published",
        "Failure modes": "Not published",
        "SourceID": "S-SPECTRUM-en-tds-spectrum-wood",
        "H2C SourceID": "H2C-WIKI",
        "Locator": "p. 1: Recommended printing settings",
        "Parse review": "Not applicable"
      },
      "notes": [
        {
          "Topic": "Cooling",
          "Text": "YES (up to 100%)"
        },
        {
          "Topic": "Layer height",
          "Text": "0.05 - 0.30 mm"
        },
        {
          "Topic": "Shell / walls",
          "Text": "0.40 – 2.70 mm"
        },
        {
          "Topic": "Speed",
          "Text": "20-50 mm/s"
        }
      ],
      "editorial": [],
      "evidence": {
        "page": 1,
        "text": "Nozzle temperature 190-220°C"
      },
      "review": {
        "status": "accepted",
        "by": "claude-opus-5",
        "date": "2026-09-19"
      }
    }
  ],
  "evidence": [],
  "headlines": [],
  "coverage": [],
  "settings": [
    {
      "page": 1,
      "field": "nozzle",
      "topic": "",
      "label": "Nozzle temperature",
      "raw": "190-220°C",
      "line": "Nozzle temperature 190-220°C"
    },
    {
      "page": 1,
      "field": "bed",
      "topic": "",
      "label": "Bed temperature",
      "raw": "0-45°C",
      "line": "Bed temperature 0-45°C"
    },
    {
      "page": 1,
      "field": "note",
      "topic": "Cooling",
      "label": "Active cooling fan",
      "raw": "YES (up to 100%)",
      "line": "Active cooling fan YES (up to 100%)"
    },
    {
      "page": 1,
      "field": "note",
      "topic": "Layer height",
      "label": "Layer height",
      "raw": "0.05 - 0.30 mm",
      "line": "Layer height** 0.05 - 0.30 mm"
    },
    {
      "page": 1,
      "field": "note",
      "topic": "Shell / walls",
      "label": "Shell thickness",
      "raw": "0.40 – 2.70 mm",
      "line": "Shell thickness** 0.40 – 2.70 mm"
    },
    {
      "page": 1,
      "field": "note",
      "topic": "Speed",
      "label": "Print speed",
      "raw": "20-50 mm/s",
      "line": "Print speed** 20-50 mm/s"
    },
    {
      "page": 1,
      "field": "enclosure",
      "topic": "",
      "label": "Closed chamber",
      "raw": "not necessary",
      "line": "Closed chamber not necessary sunlight and direct heat. When stored properly,"
    },
    {
      "page": 1,
      "field": "nozzle-material",
      "topic": "",
      "label": "Ruby or hardened nozzle",
      "raw": "not necessary",
      "line": "Ruby or hardened nozzle not necessary"
    }
  ],
  "skipped": [
    {
      "page": 1,
      "text": "wood particles. Spectrum WOOD filament is a 100%",
      "reason": "no property and value this line states together"
    },
    {
      "page": 1,
      "text": "Tensile strain at tensile strength 5,00% ISO 527",
      "reason": "no property and value this line states together"
    },
    {
      "page": 1,
      "text": "Notched impact strength (Charpy), RT 4.4 kJ/m2 ISO 179-1/1 eA",
      "reason": "no property and value this line states together"
    },
    {
      "page": 1,
      "text": "is ca. 18-25°C (64.4 -77.0°F). Keep out of moisture,",
      "reason": "a storage or shelf-life note, not a test result"
    },
    {
      "page": 1,
      "text": "product has a shelf life of 24 months.",
      "reason": "a storage or shelf-life note, not a test result"
    },
    {
      "page": 1,
      "text": "Recommended nozzle ≥ 0.4 mm",
      "reason": "in the column beside the storage note, naming no property and value together"
    },
    {
      "page": 1,
      "text": "* settings are based on a 0,4 mm nozzle.",
      "reason": "in the column beside the storage note, naming no property and value together"
    },
    {
      "page": 1,
      "text": "www.spectrumfilaments.com Preparation date: 06-04-2022",
      "reason": "in the column beside the storage note, naming no property and value together"
    }
  ],
  "review": {
    "status": "reviewed",
    "by": "claude-opus-5",
    "date": "2026-09-19"
  }
}

File: docs/audits/2026-09-18-v2-import/proposals/b05-held/8f61a4d3adafadf2.json
{
  "version": 1,
  "generated": {
    "tool": "propose.mjs",
    "date": "2026-09-19"
  },
  "document": {
    "sha256": "8f61a4d3adafadf225d2de4b6dfe32e3fac44334aeed7d1d7c85de53c9757331",
    "url": "https://3d.nice-cdn.com/upload/file/PLA_Special_Glow_in_the_Dark.pdf",
    "pages": 1,
    "provider": "3DJake / 3DJAKE",
    "manufacturer": "Spectrum",
    "docKey": "8f61a4d3adafadf2"
  },
  "identity": {
    "polymer": "PLA",
    "modifier": "Unfilled / unspecified",
    "variantClass": "",
    "finish": "",
    "family": "PLA",
    "hardness": null,
    "support": false,
    "signals": [
      "name: pla"
    ],
    "materialId": "M001",
    "materialName": "PLA",
    "estimateIdentity": "PLA",
    "confidence": 1,
    "needsRuling": false,
    "reasons": []
  },
  "source": {
    "row": {
      "SourceID": "S-SPECTRUM-PLA-Special-Glow-in-the-Dark",
      "Publisher": "Spectrum",
      "Title": "Technical Data Sheet PLA Filament",
      "Revision": "Not published",
      "Publication date": "Not published",
      "Access date": "2026-09-18",
      "Source class": "Manufacturer TDS",
      "Source note": "Not applicable",
      "Citation role": "cited",
      "URL": "https://3d.nice-cdn.com/upload/file/PLA_Special_Glow_in_the_Dark.pdf",
      "Locator": "Document / product page",
      "Applicable grades": "${grade:main}",
      "Access state": "retrieved",
      "Access note": "Not applicable",
      "SHA256": "8f61a4d3adafadf225d2de4b6dfe32e3fac44334aeed7d1d7c85de53c9757331"
    },
    "evidence": {
      "page": 1,
      "text": "Technical Data Sheet PLA Filament"
    },
    "review": {
      "status": "proposed"
    }
  },
  "grades": [
    {
      "key": "main",
      "review": {
        "status": "accepted",
        "by": "claude-opus-5",
        "date": "2026-09-19"
      },
      "row": {
        "MaterialID": "M001",
        "Role": "procurement",
        "Status": "active",
        "Manufacturer": "Spectrum",
        "Product name": "PLA",
        "Shared formulation key": "S-SPECTRUM-PLA-Special-Glow-in-the-Dark",
        "Composition / filler": "Not published",
        "Variant": "Not applicable",
        "Colour caveat": "Properties may vary by colour; use TDS scope",
        "Availability": "Not published",
        "Certification claims": "Not published",
        "Selected-grade rationale": "Documented commercial formulation; traceable manufacturer evidence",
        "SourceID": "S-SPECTRUM-PLA-Special-Glow-in-the-Dark",
        "Source locator": "TDS / official product page",
        "Diameter compatibility": "Check 1.75 mm variant; diameter is not part tolerance"
      },
      "evidence": {
        "page": 1,
        "text": "Technical Data Sheet PLA Filament"
      }
    }
  ],
  "measurements": [
    {
      "id": "m01",
      "gradeKey": "main",
      "row": {
        "MaterialID": "M001",
        "GradeID": "",
        "Property": "Tensile strength (endpoint unspecified)",
        "Raw value": "53 Mpa",
        "Raw unit": "Mpa",
        "Raw numeric": "53",
        "Raw uncertainty ±": "Not applicable",
        "Raw upper bound": "Not applicable",
        "Operator": "=",
        "Conversion factor": "1",
        "Normalized value": "53",
        "Normalized uncertainty ±": "Not applicable",
        "Normalized upper bound": "Not applicable",
        "Normalized unit": "MPa",
        "Data status": "Published value",
        "Specimen type": "Not published (do not assume printed)",
        "Direction": "Unstated",
        "Moisture condition": "Not published",
        "Moisture state": "not-stated",
        "Post-processing": "Not published",
        "Post-processing state": "not-stated",
        "Anneal °C": "Not applicable",
        "Anneal h": "Not applicable",
        "Test temperature": "Not published",
        "Standard / load": "ASTM D882",
        "Standards": "ASTM D882",
        "Test load MPa": "Not applicable",
        "Notch": "Not applicable",
        "Specimen / print parameters": "Not published",
        "SourceID": "S-SPECTRUM-PLA-Special-Glow-in-the-Dark",
        "Locator": "p. 1: Tensile Strength",
        "Notes": "Not applicable",
        "Parse review": "Not applicable"
      },
      "evidence": {
        "page": 1,
        "text": "Tensile Strength 53 Mpa ASTM D882"
      },
      "confidence": 1,
      "review": {
        "status": "accepted",
        "by": "claude-opus-5",
        "date": "2026-09-19"
      }
    },
    {
      "id": "m02",
      "gradeKey": "main",
      "row": {
        "MaterialID": "M001",
        "GradeID": "",
        "Property": "Elongation at break",
        "Raw value": "6 %",
        "Raw unit": "%",
        "Raw numeric": "6",
        "Raw uncertainty ±": "Not applicable",
        "Raw upper bound": "Not applicable",
        "Operator": "=",
        "Conversion factor": "1",
        "Normalized value": "6",
        "Normalized uncertainty ±": "Not applicable",
        "Normalized upper bound": "Not applicable",
        "Normalized unit": "%",
        "Data status": "Published value",
        "Specimen type": "Not published (do not assume printed)",
        "Direction": "Unstated",
        "Moisture condition": "Not published",
        "Moisture state": "not-stated",
        "Post-processing": "Not published",
        "Post-processing state": "not-stated",
        "Anneal °C": "Not applicable",
        "Anneal h": "Not applicable",
        "Test temperature": "Not published",
        "Standard / load": "ASTM D882",
        "Standards": "ASTM D882",
        "Test load MPa": "Not applicable",
        "Notch": "Not applicable",
        "Specimen / print parameters": "Not published",
        "SourceID": "S-SPECTRUM-PLA-Special-Glow-in-the-Dark",
        "Locator": "p. 1: Tensile Elongation",
        "Notes": "Not applicable",
        "Parse review": "Not applicable"
      },
      "evidence": {
        "page": 1,
        "text": "Tensile Elongation 6% ASTM D882"
      },
      "confidence": 1,
      "review": {
        "status": "accepted",
        "by": "claude-opus-5",
        "date": "2026-09-19"
      }
    },
    {
      "id": "m03",
      "gradeKey": "main",
      "row": {
        "MaterialID": "M001",
        "GradeID": "",
        "Property": "Izod impact strength",
        "Raw value": "16 J/m",
        "Raw unit": "J/m",
        "Raw numeric": "16",
        "Raw uncertainty ±": "Not applicable",
        "Raw upper bound": "Not applicable",
        "Operator": "=",
        "Conversion factor": "1",
        "Normalized value": "16",
        "Normalized uncertainty ±": "Not applicable",
        "Normalized upper bound": "Not applicable",
        "Normalized unit": "J/m",
        "Data status": "Published value",
        "Specimen type": "Not published (do not assume printed)",
        "Direction": "Not applicable",
        "Moisture condition": "Not published",
        "Moisture state": "not-stated",
        "Post-processing": "Not published",
        "Post-processing state": "not-stated",
        "Anneal °C": "Not applicable",
        "Anneal h": "Not applicable",
        "Test temperature": "Not published",
        "Standard / load": "ASTM D256",
        "Standards": "ASTM D256",
        "Test load MPa": "Not applicable",
        "Notch": "Notched",
        "Specimen / print parameters": "Not published",
        "SourceID": "S-SPECTRUM-PLA-Special-Glow-in-the-Dark",
        "Locator": "p. 1: Notched Izod Impact",
        "Notes": "Not applicable",
        "Parse review": "Not applicable"
      },
      "evidence": {
        "page": 1,
        "text": "Notched Izod Impact 16 J/m ASTM D256"
      },
      "confidence": 1,
      "review": {
        "status": "accepted",
        "by": "claude-opus-5",
        "date": "2026-09-19"
      }
    },
    {
      "id": "m04",
      "gradeKey": "main",
      "row": {
        "MaterialID": "M001",
        "GradeID": "",
        "Property": "Tensile yield strength",
        "Raw value": "60 Mpa",
        "Raw unit": "Mpa",
        "Raw numeric": "60",
        "Raw uncertainty ±": "Not applicable",
        "Raw upper bound": "Not applicable",
        "Operator": "=",
        "Conversion factor": "1",
        "Normalized value": "60",
        "Normalized uncertainty ±": "Not applicable",
        "Normalized upper bound": "Not applicable",
        "Normalized unit": "MPa",
        "Data status": "Published value",
        "Specimen type": "Not published (do not assume printed)",
        "Direction": "Unstated",
        "Moisture condition": "Not published",
        "Moisture state": "not-stated",
        "Post-processing": "Not published",
        "Post-processing state": "not-stated",
        "Anneal °C": "Not applicable",
        "Anneal h": "Not applicable",
        "Test temperature": "Not published",
        "Standard / load": "ASTM D882",
        "Standards": "ASTM D882",
        "Test load MPa": "Not applicable",
        "Notch": "Not applicable",
        "Specimen / print parameters": "Not published",
        "SourceID": "S-SPECTRUM-PLA-Special-Glow-in-the-Dark",
        "Locator": "p. 1: Tensile Yield Strength",
        "Notes": "Not applicable",
        "Parse review": "Not applicable"
      },
      "evidence": {
        "page": 1,
        "text": "Tensile Yield Strength 60 Mpa ASTM D882"
      },
      "confidence": 1,
      "review": {
        "status": "accepted",
        "by": "claude-opus-5",
        "date": "2026-09-19"
      }
    },
    {
      "id": "m05",
      "gradeKey": "main",
      "row": {
        "MaterialID": "M001",
        "GradeID": "",
        "Property": "HDT",
        "Raw value": "55 °C",
        "Raw unit": "°C",
        "Raw numeric": "55",
        "Raw uncertainty ±": "Not applicable",
        "Raw upper bound": "Not applicable",
        "Operator": "=",
        "Conversion factor": "1",
        "Normalized value": "55",
        "Normalized uncertainty ±": "Not applicable",
        "Normalized upper bound": "Not applicable",
        "Normalized unit": "°C",
        "Data status": "Published value",
        "Specimen type": "Not published (do not assume printed)",
        "Direction": "Not applicable",
        "Moisture condition": "Not published",
        "Moisture state": "not-stated",
        "Post-processing": "Not published",
        "Post-processing state": "not-stated",
        "Anneal °C": "Not applicable",
        "Anneal h": "Not applicable",
        "Test temperature": "Not published",
        "Standard / load": "E2092",
        "Standards": "ASTM E2092",
        "Test load MPa": "Not published",
        "Notch": "Not applicable",
        "Specimen / print parameters": "Not published",
        "SourceID": "S-SPECTRUM-PLA-Special-Glow-in-the-Dark",
        "Locator": "p. 1: Heat Distortion Temperature",
        "Notes": "Not applicable",
        "Parse review": "Not applicable"
      },
      "evidence": {
        "page": 1,
        "text": "Heat Distortion Temperature 55°C ASTM E2092"
      },
      "confidence": 1,
      "review": {
        "status": "accepted",
        "by": "claude-opus-5",
        "date": "2026-09-19"
      }
    },
    {
      "id": "m06",
      "gradeKey": "main",
      "row": {
        "MaterialID": "M001",
        "GradeID": "",
        "Property": "Glass transition temperature",
        "Raw value": "55-60 °C",
        "Raw unit": "°C",
        "Raw numeric": "55",
        "Raw uncertainty ±": "Not applicable",
        "Raw upper bound": "60",
        "Operator": "=",
        "Conversion factor": "1",
        "Normalized value": "55",
        "Normalized uncertainty ±": "Not applicable",
        "Normalized upper bound": "60",
        "Normalized unit": "°C",
        "Data status": "Published value",
        "Specimen type": "Not published (do not assume printed)",
        "Direction": "Not applicable",
        "Moisture condition": "Not published",
        "Moisture state": "not-stated",
        "Post-processing": "Not published",
        "Post-processing state": "not-stated",
        "Anneal °C": "Not applicable",
        "Anneal h": "Not applicable",
        "Test temperature": "Not published",
        "Standard / load": "ASTM D3418",
        "Standards": "ASTM D3418",
        "Test load MPa": "Not applicable",
        "Notch": "Not applicable",
        "Specimen / print parameters": "Not published",
        "SourceID": "S-SPECTRUM-PLA-Special-Glow-in-the-Dark",
        "Locator": "p. 1: Glass Transition Temperature",
        "Notes": "Not applicable",
        "Parse review": "Not applicable"
      },
      "evidence": {
        "page": 1,
        "text": "Glass Transition Temperature 55-60°C ASTM D3418"
      },
      "confidence": 1,
      "review": {
        "status": "accepted",
        "by": "claude-opus-5",
        "date": "2026-09-19"
      }
    }
  ],
  "profiles": [
    {
      "gradeKey": "main",
      "row": {
        "MaterialID": "M001",
        "GradeID": "",
        "Profile": "Manufacturer published guidance",
        "Nozzle °C": "185-215°C",
        "Nozzle state": "range",
        "Nozzle min °C": "185",
        "Nozzle max °C": "215",
        "Nozzle requirement": "required",
        "Bed °C": "not required (45°C recommended)",
        "Bed state": "range",
        "Bed min °C": "45",
        "Bed max °C": "45",
        "Bed requirement": "none",
        "Chamber °C": "Not published",
        "Chamber state": "unknown",
        "Chamber min °C": "Not applicable",
        "Chamber max °C": "Not applicable",
        "Chamber requirement": "unknown",
        "Enclosure": "Not published",
        "Enclosure state": "unknown",
        "Plate": "Not published",
        "Drying": "Not published",
        "Drying state": "unknown",
        "Drying °C": "Not applicable",
        "Drying hours": "Not applicable",
        "Nozzle material": "Not published",
        "Nozzle diameter": "Not published",
        "Abrasion / clogging": "Not published",
        "Hardened nozzle": "Not published",
        "H2C left": "Verify exact grade/nozzle; no blanket approval",
        "H2C right": "Verify exact grade/nozzle; no blanket approval",
        "AMS 2 Pro": "Not verified for every grade",
        "AMS HT": "Not verified for every grade",
        "AMS published": "Not published",
        "Support pairing": "Not published",
        "Failure modes": "Not published",
        "SourceID": "S-SPECTRUM-PLA-Special-Glow-in-the-Dark",
        "H2C SourceID": "H2C-WIKI",
        "Locator": "p. 1: Recommended printing settings",
        "Parse review": "Not applicable"
      },
      "notes": [],
      "editorial": [],
      "evidence": {
        "page": 1,
        "text": "Printing temperature 185-215°C"
      },
      "review": {
        "status": "accepted",
        "by": "claude-opus-5",
        "date": "2026-09-19"
      }
    }
  ],
  "evidence": [],
  "headlines": [],
  "coverage": [],
  "settings": [
    {
      "page": 1,
      "field": "nozzle",
      "topic": "",
      "label": "Printing temperature",
      "raw": "185-215°C",
      "line": "Printing temperature 185-215°C"
    },
    {
      "page": 1,
      "field": "bed",
      "topic": "",
      "label": "Bed temperature",
      "raw": "not required (45°C recommended)",
      "line": "Bed temperature not required (45°C recommended)"
    }
  ],
  "skipped": [
    {
      "page": 1,
      "text": "to use the offered product in most 3D printers operating in FDM/FFF technology",
      "reason": "no property and value this line states together"
    },
    {
      "page": 1,
      "text": "check if the filament is compatible with your 3D printer.",
      "reason": "no property and value this line states together"
    },
    {
      "page": 1,
      "text": "3",
      "reason": "no property and value this line states together"
    },
    {
      "page": 1,
      "text": "1.24 g/cm",
      "reason": "no property and value this line states together"
    },
    {
      "page": 1,
      "text": "Material density ASTM D792",
      "reason": "no property and value this line states together"
    },
    {
      "page": 1,
      "text": "Dimensional tolerance ± 0.05mm",
      "reason": "no property and value this line states together"
    },
    {
      "page": 1,
      "text": "Parkowa 85, 05-806 Pecice www.spectrumfilaments.com",
      "reason": "no property and value this line states together"
    },
    {
      "page": 1,
      "text": "Poland +48 608 109 008",
      "reason": "no property and value this line states together"
    }
  ],
  "review": {
    "status": "reviewed",
    "by": "claude-opus-5",
    "date": "2026-09-19"
  },
  "acceptances": [
    {
      "row": "m04",
      "code": "MEAS-PHYSICS-ORDER",
      "field": "Normalized value",
      "reason": "the sheet prints a yield above its own unqualified tensile stress. A filled PLA yields and then the stress falls; both numbers are the sheet's own.",
      "by": "claude-opus-5",
      "date": "2026-09-19"
    }
  ]
}

File: docs/audits/2026-09-18-v2-import/proposals/b05-held/a90dda8dc263491c.json
{
  "version": 1,
  "generated": {
    "tool": "propose.mjs",
    "date": "2026-09-19"
  },
  "document": {
    "sha256": "a90dda8dc263491c0ca594e340aee4a1bc1367c11f1d024c3b4068d3f36d9f89",
    "url": "https://spectrumfilaments.com/wp-content/uploads/2024/11/en_tds_spectrum_pla_metal_bronze.pdf",
    "pages": 1,
    "provider": "Spectrum",
    "manufacturer": "Spectrum",
    "docKey": "a90dda8dc263491c"
  },
  "identity": {
    "polymer": "PLA",
    "modifier": "Unfilled / unspecified",
    "variantClass": "particle-filled",
    "finish": "Metal",
    "family": "PLA",
    "hardness": null,
    "support": false,
    "signals": [
      "name: pla",
      "variant: metal (Metal)"
    ],
    "materialId": "M011",
    "materialName": "PLA Metal",
    "estimateIdentity": "PLA",
    "confidence": 1,
    "needsRuling": false,
    "reasons": []
  },
  "source": {
    "row": {
      "SourceID": "S-SPECTRUM-en-tds-spectrum-pla-metal-bronze",
      "Publisher": "Spectrum",
      "Title": "TECHNICAL DATA SHEET PLA Metal Bronze",
      "Revision": "Not published",
      "Publication date": "Not published",
      "Access date": "2026-09-18",
      "Source class": "Manufacturer TDS",
      "Source note": "Not applicable",
      "Citation role": "cited",
      "URL": "https://spectrumfilaments.com/wp-content/uploads/2024/11/en_tds_spectrum_pla_metal_bronze.pdf",
      "Locator": "Document / product page",
      "Applicable grades": "${grade:main}",
      "Access state": "retrieved",
      "Access note": "Not applicable",
      "SHA256": "a90dda8dc263491c0ca594e340aee4a1bc1367c11f1d024c3b4068d3f36d9f89"
    },
    "evidence": {
      "page": 1,
      "text": "TECHNICAL DATA SHEET PLA Metal Bronze"
    },
    "review": {
      "status": "proposed"
    }
  },
  "grades": [
    {
      "key": "main",
      "review": {
        "status": "accepted",
        "by": "claude-opus-5",
        "date": "2026-09-19"
      },
      "row": {
        "MaterialID": "M011",
        "Role": "procurement",
        "Status": "active",
        "Manufacturer": "Spectrum",
        "Product name": "PLA Metal Bronze",
        "Shared formulation key": "S-SPECTRUM-en-tds-spectrum-pla-metal-bronze",
        "Composition / filler": "Physical Spectrum PLA Metal Bronze, enriched with bronze (p. 1, as the sheet states it)",
        "Variant": "Not applicable",
        "Colour caveat": "Properties may vary by colour; use TDS scope",
        "Availability": "Not published",
        "Certification claims": "Not published",
        "Selected-grade rationale": "Documented commercial formulation; traceable manufacturer evidence",
        "SourceID": "S-SPECTRUM-en-tds-spectrum-pla-metal-bronze",
        "Source locator": "TDS / official product page",
        "Diameter compatibility": "Check 1.75 mm variant; diameter is not part tolerance"
      },
      "evidence": {
        "page": 1,
        "text": "TECHNICAL DATA SHEET PLA Metal Bronze"
      }
    }
  ],
  "measurements": [
    {
      "id": "m01",
      "gradeKey": "main",
      "row": {
        "MaterialID": "M011",
        "GradeID": "",
        "Property": "Density",
        "Raw value": "2.28 g/cm3",
        "Raw unit": "g/cm3",
        "Raw numeric": "2.28",
        "Raw uncertainty ±": "Not applicable",
        "Raw upper bound": "Not applicable",
        "Operator": "=",
        "Conversion factor": "1000",
        "Normalized value": "2280",
        "Normalized uncertainty ±": "Not applicable",
        "Normalized upper bound": "Not applicable",
        "Normalized unit": "kg/m³",
        "Data status": "Published value",
        "Specimen type": "Not published (density specimen form not explicitly established)",
        "Direction": "Not applicable",
        "Moisture condition": "Not published",
        "Moisture state": "not-stated",
        "Post-processing": "Not published",
        "Post-processing state": "not-stated",
        "Anneal °C": "Not applicable",
        "Anneal h": "Not applicable",
        "Test temperature": "Not published",
        "Standard / load": "Not published",
        "Standards": "Not published",
        "Test load MPa": "Not applicable",
        "Notch": "Not applicable",
        "Specimen / print parameters": "Not published",
        "SourceID": "S-SPECTRUM-en-tds-spectrum-pla-metal-bronze",
        "Locator": "p. 1: Specific Gravity",
        "Notes": "Not applicable",
        "Parse review": "Not applicable"
      },
      "evidence": {
        "page": 1,
        "text": "Specific Gravity 2.28 g/cm3"
      },
      "confidence": 1,
      "review": {
        "status": "accepted",
        "by": "claude-opus-5",
        "date": "2026-09-19"
      }
    },
    {
      "id": "m02",
      "gradeKey": "main",
      "row": {
        "MaterialID": "M011",
        "GradeID": "",
        "Property": "Tensile break strength",
        "Raw value": "23 MPa",
        "Raw unit": "MPa",
        "Raw numeric": "23",
        "Raw uncertainty ±": "Not applicable",
        "Raw upper bound": "Not applicable",
        "Operator": "=",
        "Conversion factor": "1",
        "Normalized value": "23",
        "Normalized uncertainty ±": "Not applicable",
        "Normalized upper bound": "Not applicable",
        "Normalized unit": "MPa",
        "Data status": "Published value",
        "Specimen type": "Not published (do not assume printed)",
        "Direction": "Unstated",
        "Moisture condition": "Not published",
        "Moisture state": "not-stated",
        "Post-processing": "Not published",
        "Post-processing state": "not-stated",
        "Anneal °C": "Not applicable",
        "Anneal h": "Not applicable",
        "Test temperature": "Not published",
        "Standard / load": "Not published",
        "Standards": "Not published",
        "Test load MPa": "Not applicable",
        "Notch": "Not applicable",
        "Specimen / print parameters": "Not published",
        "SourceID": "S-SPECTRUM-en-tds-spectrum-pla-metal-bronze",
        "Locator": "p. 1: Tensile Strength at Break",
        "Notes": "Not applicable",
        "Parse review": "Not applicable"
      },
      "evidence": {
        "page": 1,
        "text": "Tensile Strength at Break 23 MPa"
      },
      "confidence": 1,
      "review": {
        "status": "accepted",
        "by": "claude-opus-5",
        "date": "2026-09-19"
      }
    },
    {
      "id": "m03",
      "gradeKey": "main",
      "row": {
        "MaterialID": "M011",
        "GradeID": "",
        "Property": "Tensile yield strength",
        "Raw value": "31 MPa",
        "Raw unit": "MPa",
        "Raw numeric": "31",
        "Raw uncertainty ±": "Not applicable",
        "Raw upper bound": "Not applicable",
        "Operator": "=",
        "Conversion factor": "1",
        "Normalized value": "31",
        "Normalized uncertainty ±": "Not applicable",
        "Normalized upper bound": "Not applicable",
        "Normalized unit": "MPa",
        "Data status": "Published value",
        "Specimen type": "Not published (do not assume printed)",
        "Direction": "Unstated",
        "Moisture condition": "Not published",
        "Moisture state": "not-stated",
        "Post-processing": "Not published",
        "Post-processing state": "not-stated",
        "Anneal °C": "Not applicable",
        "Anneal h": "Not applicable",
        "Test temperature": "Not published",
        "Standard / load": "Not published",
        "Standards": "Not published",
        "Test load MPa": "Not applicable",
        "Notch": "Not applicable",
        "Specimen / print parameters": "Not published",
        "SourceID": "S-SPECTRUM-en-tds-spectrum-pla-metal-bronze",
        "Locator": "p. 1: Tensile Strength at Yield",
        "Notes": "Not applicable",
        "Parse review": "Not applicable"
      },
      "evidence": {
        "page": 1,
        "text": "Tensile Strength at Yield 31 MPa"
      },
      "confidence": 1,
      "review": {
        "status": "accepted",
        "by": "claude-opus-5",
        "date": "2026-09-19"
      }
    },
    {
      "id": "m04",
      "gradeKey": "main",
      "row": {
        "MaterialID": "M011",
        "GradeID": "",
        "Property": "Impact strength",
        "Raw value": "3.5 kJ/m2",
        "Raw unit": "kJ/m2",
        "Raw numeric": "3.5",
        "Raw uncertainty ±": "Not applicable",
        "Raw upper bound": "Not applicable",
        "Operator": "=",
        "Conversion factor": "1",
        "Normalized value": "3.5",
        "Normalized uncertainty ±": "Not applicable",
        "Normalized upper bound": "Not applicable",
        "Normalized unit": "kJ/m²",
        "Data status": "Published value",
        "Specimen type": "Not published (do not assume printed)",
        "Direction": "Not applicable",
        "Moisture condition": "Not published",
        "Moisture state": "not-stated",
        "Post-processing": "Not published",
        "Post-processing state": "not-stated",
        "Anneal °C": "Not applicable",
        "Anneal h": "Not applicable",
        "Test temperature": "23°C",
        "Standard / load": "23°C",
        "Standards": "Not published",
        "Test load MPa": "Not applicable",
        "Notch": "Not published",
        "Specimen / print parameters": "Not published",
        "SourceID": "S-SPECTRUM-en-tds-spectrum-pla-metal-bronze",
        "Locator": "p. 1: Impact Strength - Charpy method 23°C",
        "Notes": "Not applicable",
        "Parse review": "Not applicable"
      },
      "evidence": {
        "page": 1,
        "text": "Impact Strength - Charpy method 23°C 3.5 kJ/mz FEAUTURES"
      },
      "confidence": 1,
      "review": {
        "status": "accepted",
        "by": "claude-opus-5",
        "date": "2026-09-19"
      }
    }
  ],
  "profiles": [
    {
      "gradeKey": "main",
      "row": {
        "MaterialID": "M011",
        "GradeID": "",
        "Profile": "Manufacturer published guidance",
        "Nozzle °C": "195-230°C",
        "Nozzle state": "range",
        "Nozzle min °C": "195",
        "Nozzle max °C": "230",
        "Nozzle requirement": "required",
        "Bed °C": "40-50°C",
        "Bed state": "range",
        "Bed min °C": "40",
        "Bed max °C": "50",
        "Bed requirement": "required",
        "Chamber °C": "Not published",
        "Chamber state": "unknown",
        "Chamber min °C": "Not applicable",
        "Chamber max °C": "Not applicable",
        "Chamber requirement": "unknown",
        "Enclosure": "not necessary",
        "Enclosure state": "not-needed",
        "Plate": "Not published",
        "Drying": "Not published",
        "Drying state": "unknown",
        "Drying °C": "Not applicable",
        "Drying hours": "Not applicable",
        "Nozzle material": "Yes",
        "Nozzle diameter": "Not published",
        "Abrasion / clogging": "Ruby or hardened nozzle Yes",
        "Hardened nozzle": "TRUE",
        "H2C left": "Verify exact grade/nozzle; no blanket approval",
        "H2C right": "Verify exact grade/nozzle; no blanket approval",
        "AMS 2 Pro": "Not verified for every grade",
        "AMS HT": "Not verified for every grade",
        "AMS published": "Not published",
        "Support pairing": "Not published",
        "Failure modes": "Not published",
        "SourceID": "S-SPECTRUM-en-tds-spectrum-pla-metal-bronze",
        "H2C SourceID": "H2C-WIKI",
        "Locator": "p. 1: Recommended printing settings",
        "Parse review": "Not applicable"
      },
      "notes": [
        {
          "Topic": "Cooling",
          "Text": "YES (up to 100%)"
        },
        {
          "Topic": "Layer height",
          "Text": "0.05 - 0.30 mm"
        },
        {
          "Topic": "Shell / walls",
          "Text": "≥ 0.20 mm"
        },
        {
          "Topic": "Adhesion / release",
          "Text": "not necessary"
        }
      ],
      "editorial": [],
      "evidence": {
        "page": 1,
        "text": "Nozzle temperature 195-230°C"
      },
      "review": {
        "status": "accepted",
        "by": "claude-opus-5",
        "date": "2026-09-19"
      }
    }
  ],
  "evidence": [],
  "headlines": [],
  "coverage": [],
  "settings": [
    {
      "page": 1,
      "field": "nozzle",
      "topic": "",
      "label": "Nozzle temperature",
      "raw": "195-230°C",
      "line": "Nozzle temperature 195-230°C"
    },
    {
      "page": 1,
      "field": "bed",
      "topic": "",
      "label": "Bed temperature",
      "raw": "40-50°C",
      "line": "Bed temperature 40-50°C"
    },
    {
      "page": 1,
      "field": "note",
      "topic": "Cooling",
      "label": "Active cooling fan",
      "raw": "YES (up to 100%)",
      "line": "Active cooling fan YES (up to 100%)"
    },
    {
      "page": 1,
      "field": "note",
      "topic": "Layer height",
      "label": "Layer height",
      "raw": "0.05 - 0.30 mm",
      "line": "Layer height** 0.05 - 0.30 mm"
    },
    {
      "page": 1,
      "field": "note",
      "topic": "Shell / walls",
      "label": "Shell thickness",
      "raw": "≥ 0.20 mm",
      "line": "Shell thickness** ≥ 0.20 mm"
    },
    {
      "page": 1,
      "field": "enclosure",
      "topic": "",
      "label": "Closed chamber",
      "raw": "not necessary",
      "line": "Closed chamber not necessary"
    },
    {
      "page": 1,
      "field": "nozzle-material",
      "topic": "",
      "label": "Ruby or hardened nozzle",
      "raw": "Yes",
      "line": "Ruby or hardened nozzle Yes"
    },
    {
      "page": 1,
      "field": "note",
      "topic": "Adhesion / release",
      "label": "Adhesive",
      "raw": "not necessary",
      "line": "Adhesive not necessary"
    }
  ],
  "skipped": [
    {
      "page": 1,
      "text": "MFI (210°C, 2.16kg) 40.8 g/10min",
      "reason": "no property and value this line states together"
    },
    {
      "page": 1,
      "text": "Recommended nozzle ≥ 0.4 mm",
      "reason": "in the column beside the storage note, naming no property and value together"
    },
    {
      "page": 1,
      "text": "is ca. 18-25°C (64.4 -77.0°F). Keep out of moisture,",
      "reason": "a storage or shelf-life note, not a test result"
    },
    {
      "page": 1,
      "text": "stick, Dimafix, 3DLac, Magigoo)",
      "reason": "in the column beside the storage note, naming no property and value together"
    },
    {
      "page": 1,
      "text": "product has a shelf life of 24 months.",
      "reason": "a storage or shelf-life note, not a test result"
    },
    {
      "page": 1,
      "text": "* settings are based on a 0,4 mm nozzle.",
      "reason": "in the column beside the storage note, naming no property and value together"
    },
    {
      "page": 1,
      "text": "than the standard 0.4mm. The high metal content may cause accelerated wear of standard brass nozzles; therefore, it is",
      "reason": "in the column beside the storage note, naming no property and value together"
    },
    {
      "page": 1,
      "text": "www.spectrumfilaments.com Preparation date: 26-11-2024",
      "reason": "in the column beside the storage note, naming no property and value together"
    }
  ],
  "review": {
    "status": "reviewed",
    "by": "claude-opus-5",
    "date": "2026-09-19"
  },
  "acceptances": [
    {
      "row": "m01",
      "code": "MEAS-PHYSICS-WINDOW",
      "field": "Normalized value",
      "reason": "a metal-filled PLA carries 60 to 70 per cent copper, brass or bronze powder by weight, and weighs what the metal makes it weigh. The window is drawn from polymers and their fibre and mineral loads, and no row of it describes a metal powder.",
      "by": "claude-opus-5",
      "date": "2026-09-19"
    }
  ]
}
