Repository: faridbnv/h2c-materials

# Version 2: importing the public filament data sheet corpus

> **Historical record** (2026-09-18): written for one review or round. It describes the tool and its data as they were then; numbers, rules and file names may have changed since. For where things stand now, read the [README](../../../README.md) and [OPEN-PROBLEMS](../../../docs/OPEN-PROBLEMS.md).

**Date:** 2026-09-18 onwards
**Asked by:** the tool's owner
**Question:** the public corpus holds far more filament data sheets than this database does. Import all of them,
correctly categorised, with duplicates and near-duplicates found rather than merged by accident, so that later

File: docs/audits/2026-09-18-v2-import/proposals/b10-held/c2860553376cdc4f.json
{
  "version": 1,
  "generated": {
    "tool": "propose.mjs",
    "date": "2026-09-20"
  },
  "document": {
    "sha256": "c2860553376cdc4fbf427ed6e770c272aaa6db5cfe8d0d879d1f2555e28c65de",
    "url": "https://fillamentum.com/wp-content/uploads/2020/10/Technical-Data-Sheet_Nylon-AF80-Aramid.pdf",
    "pages": 1,
    "provider": "Fillamentum",
    "manufacturer": "Fillamentum",
    "docKey": "c2860553376cdc4f"
  },
  "identity": {
    "polymer": "PA12",
    "modifier": "Aramid fibre",
    "variantClass": "",
    "finish": "",
    "family": "Nylon / Polyamide",
    "hardness": null,
    "support": false,
    "signals": [
      "composition: pa12",
      "filler: aramid"
    ],
    "materialId": null,
    "materialName": null,
    "estimateIdentity": "PA12",
    "confidence": 1,
    "needsRuling": false,
    "reasons": []
  },
  "newMaterial": {
    "Original name": "PA12-AF",
    "Family": "Nylon / Polyamide",
    "H2C status": "Theoretical",
    "Representative grade": "${grade:main}",
    "Best uses": "Not published",
    "Limitations": "Not published",
    "Full name": "Polyamide 12 (Nylon 12) (Aramid fibre)",
    "Scope": "H2C-relevant",
    "Abbreviation": "PA12-AF",
    "Base polymer": "PA12",
    "Estimate identity": "PA12",
    "Modifier / filler": "Aramid fibre",
    "Variant class": "Not applicable",
    "Role": "Structural / functional / appearance",
    "Identity notes": "Identity read from R-FILLAMENTUM-Technical-Data-Sheet-Nylon-AF80-Aramid (p. 1): composition: pa12; filler: aramid."
  },
  "source": {
    "row": {
      "SourceID": "R-FILLAMENTUM-Technical-Data-Sheet-Nylon-AF80-Aramid",
      "Publisher": "Fillamentum",
      "Title": "Nylon AF80 Aramid",
      "Revision": "Not published",
      "Publication date": "Not published",
      "Access date": "2026-09-19",
      "Source class": "Manufacturer TDS",
      "Source note": "Not applicable",
      "Citation role": "cited",
      "URL": "https://fillamentum.com/wp-content/uploads/2020/10/Technical-Data-Sheet_Nylon-AF80-Aramid.pdf",
      "Locator": "Document / product page",
      "Applicable grades": "${grade:main}",
      "Access state": "retrieved",
      "Access note": "Not applicable",
      "SHA256": "c2860553376cdc4fbf427ed6e770c272aaa6db5cfe8d0d879d1f2555e28c65de"
    },
    "evidence": {
      "page": 1,
      "text": "Nylon AF80 Aramid"
    },
    "review": {
      "status": "proposed"
    }
  },
  "grades": [
    {
      "key": "main",
      "review": {
        "status": "proposed"
      },
      "row": {
        "MaterialID": "",
        "Role": "procurement",
        "Status": "active",
        "Manufacturer": "Fillamentum",
        "Product name": "Nylon AF80 Aramid",
        "Shared formulation key": "R-FILLAMENTUM-Technical-Data-Sheet-Nylon-AF80-Aramid",
        "Composition / filler": "a material filled with aramid fibres for (p. 1, as the sheet states it)",
        "Variant": "Not applicable",
        "Colour caveat": "Properties may vary by colour; use TDS scope",
        "Availability": "Not published",
        "Certification claims": "Not published",
        "Selected-grade rationale": "Documented commercial formulation; traceable manufacturer evidence",
        "SourceID": "R-FILLAMENTUM-Technical-Data-Sheet-Nylon-AF80-Aramid",
        "Source locator": "TDS / official product page",
        "Diameter compatibility": "Check 1.75 mm variant; diameter is not part tolerance"
      },
      "evidence": {
        "page": 1,
        "text": "Nylon AF80 Aramid"
      }
    }
  ],
  "measurements": [
    {
      "id": "m01",
      "gradeKey": "main",
      "row": {
        "MaterialID": "",
        "GradeID": "",
        "Property": "Melt mass-flow rate",
        "Raw value": "9,9 g/10 min",
        "Raw unit": "g/10 min",
        "Raw numeric": "9.9",
        "Raw uncertainty ±": "Not applicable",
        "Raw upper bound": "Not applicable",
        "Operator": "=",
        "Conversion factor": "1",
        "Normalized value": "9.9",
        "Normalized uncertainty ±": "Not applicable",
        "Normalized upper bound": "Not applicable",
        "Normalized unit": "g/10 min",
        "Data status": "Published value",
        "Specimen type": "Not published (do not assume printed)",
        "Direction": "Not applicable",
        "Moisture condition": "Not published",
        "Moisture state": "not-stated",
        "Post-processing": "Not published",
        "Post-processing state": "not-stated",
        "Anneal °C": "Not applicable",
        "Anneal h": "Not applicable",
        "Test temperature": "Not published",
        "Standard / load": "ISO 1133",
        "Standards": "ISO 1133",
        "Test load MPa": "Not applicable",
        "Notch": "Not applicable",
        "Specimen / print parameters": "Not published",
        "SourceID": "R-FILLAMENTUM-Technical-Data-Sheet-Nylon-AF80-Aramid",
        "Locator": "p. 1: Melt flow index",
        "Notes": "Not applicable",
        "Parse review": "Not applicable"
      },
      "evidence": {
        "page": 1,
        "text": "Melt flow index 9,9 g/10 min ISO 1133 235 °C, 2,16 kg"
      },
      "confidence": 1,
      "review": {
        "status": "proposed"
      }
    },
    {
      "id": "m02",
      "gradeKey": "main",
      "row": {
        "MaterialID": "",
        "GradeID": "",
        "Property": "Tensile break strength",
        "Raw value": "50,4 MPa",
        "Raw unit": "MPa",
        "Raw numeric": "50.4",
        "Raw uncertainty ±": "Not applicable",
        "Raw upper bound": "Not applicable",
        "Operator": "=",
        "Conversion factor": "1",
        "Normalized value": "50.4",
        "Normalized uncertainty ±": "Not applicable",
        "Normalized upper bound": "Not applicable",
        "Normalized unit": "MPa",
        "Data status": "Published value",
        "Specimen type": "Not published (do not assume printed)",
        "Direction": "Unstated",
        "Moisture condition": "Not published",
        "Moisture state": "not-stated",
        "Post-processing": "Not published",
        "Post-processing state": "not-stated",
        "Anneal °C": "Not applicable",
        "Anneal h": "Not applicable",
        "Test temperature": "Not published",
        "Standard / load": "ISO 527",
        "Standards": "ISO 527",
        "Test load MPa": "Not applicable",
        "Notch": "Not applicable",
        "Specimen / print parameters": "Not published",
        "SourceID": "R-FILLAMENTUM-Technical-Data-Sheet-Nylon-AF80-Aramid",
        "Locator": "p. 1: Tensile strength",
        "Notes": "Not applicable",
        "Parse review": "Not applicable"
      },
      "evidence": {
        "page": 1,
        "text": "Tensile strength 50,4 MPa ISO 527 at break, 50 mm/min"
      },
      "confidence": 1,
      "review": {
        "status": "proposed"
      }
    },
    {
      "id": "m03",
      "gradeKey": "main",
      "row": {
        "MaterialID": "",
        "GradeID": "",
        "Property": "Elongation at break",
        "Raw value": "5,8 %",
        "Raw unit": "%",
        "Raw numeric": "5.8",
        "Raw uncertainty ±": "Not applicable",
        "Raw upper bound": "Not applicable",
        "Operator": "=",
        "Conversion factor": "1",
        "Normalized value": "5.8",
        "Normalized uncertainty ±": "Not applicable",
        "Normalized upper bound": "Not applicable",
        "Normalized unit": "%",
        "Data status": "Published value",
        "Specimen type": "Not published (do not assume printed)",
        "Direction": "Unstated",
        "Moisture condition": "Not published",
        "Moisture state": "not-stated",
        "Post-processing": "Not published",
        "Post-processing state": "not-stated",
        "Anneal °C": "Not applicable",
        "Anneal h": "Not applicable",
        "Test temperature": "Not published",
        "Standard / load": "ISO 527",
        "Standards": "ISO 527",
        "Test load MPa": "Not applicable",
        "Notch": "Not applicable",
        "Specimen / print parameters": "Not published",
        "SourceID": "R-FILLAMENTUM-Technical-Data-Sheet-Nylon-AF80-Aramid",
        "Locator": "p. 1: Elongation",
        "Notes": "Not applicable",
        "Parse review": "Not applicable"
      },
      "evidence": {
        "page": 1,
        "text": "Elongation 5,8 % ISO 527 at break, 50 mm/min"
      },
      "confidence": 1,
      "review": {
        "status": "proposed"
      }
    },
    {
      "id": "m04",
      "gradeKey": "main",
      "row": {
        "MaterialID": "",
        "GradeID": "",
        "Property": "Tensile modulus",
        "Raw value": "510 MPa",
        "Raw unit": "MPa",
        "Raw numeric": "510",
        "Raw uncertainty ±": "Not applicable",
        "Raw upper bound": "Not applicable",
        "Operator": "=",
        "Conversion factor": "0.001",
        "Normalized value": "0.51",
        "Normalized uncertainty ±": "Not applicable",
        "Normalized upper bound": "Not applicable",
        "Normalized unit": "GPa",
        "Data status": "Published value",
        "Specimen type": "Not published (do not assume printed)",
        "Direction": "Unstated",
        "Moisture condition": "Not published",
        "Moisture state": "not-stated",
        "Post-processing": "Not published",
        "Post-processing state": "not-stated",
        "Anneal °C": "Not applicable",
        "Anneal h": "Not applicable",
        "Test temperature": "Not published",
        "Standard / load": "ISO 527",
        "Standards": "ISO 527",
        "Test load MPa": "Not applicable",
        "Notch": "Not applicable",
        "Specimen / print parameters": "Not published",
        "SourceID": "R-FILLAMENTUM-Technical-Data-Sheet-Nylon-AF80-Aramid",
        "Locator": "p. 1: Tensile modulus",
        "Notes": "Not applicable",
        "Parse review": "Not applicable"
      },
      "evidence": {
        "page": 1,
        "text": "Tensile modulus 510 MPa ISO 527 50 mm/min"
      },
      "confidence": 1,
      "review": {
        "status": "proposed"
      }
    },
    {
      "id": "m05",
      "gradeKey": "main",
      "row": {
        "MaterialID": "",
        "GradeID": "",
        "Property": "Charpy strength",
        "Raw value": "53,2 kJ/m2",
        "Raw unit": "kJ/m2",
        "Raw numeric": "53.2",
        "Raw uncertainty ±": "Not applicable",
        "Raw upper bound": "Not applicable",
        "Operator": "=",
        "Conversion factor": "1",
        "Normalized value": "53.2",
        "Normalized uncertainty ±": "Not applicable",
        "Normalized upper bound": "Not applicable",
        "Normalized unit": "kJ/m²",
        "Data status": "Published value",
        "Specimen type": "Not published (do not assume printed)",
        "Direction": "Not applicable",
        "Moisture condition": "Not published",
        "Moisture state": "not-stated",
        "Post-processing": "Not published",
        "Post-processing state": "not-stated",
        "Anneal °C": "Not applicable",
        "Anneal h": "Not applicable",
        "Test temperature": "Not published",
        "Standard / load": "ISO 179",
        "Standards": "ISO 179",
        "Test load MPa": "Not applicable",
        "Notch": "Unnotched",
        "Specimen / print parameters": "Not published",
        "SourceID": "R-FILLAMENTUM-Technical-Data-Sheet-Nylon-AF80-Aramid",
        "Locator": "p. 1: Charpy impact resistance",
        "Notes": "Not applicable",
        "Parse review": "Not applicable"
      },
      "evidence": {
        "page": 1,
        "text": "Charpy impact resistance 53,2 kJ/m2 ISO 179 20 °C, unnotched"
      },
      "confidence": 1,
      "review": {
        "status": "proposed"
      }
    },
    {
      "id": "m06",
      "gradeKey": "main",
      "row": {
        "MaterialID": "",
        "GradeID": "",
        "Property": "Charpy strength",
        "Raw value": "58,8 kJ/m2",
        "Raw unit": "kJ/m2",
        "Raw numeric": "58.8",
        "Raw uncertainty ±": "Not applicable",
        "Raw upper bound": "Not applicable",
        "Operator": "=",
        "Conversion factor": "1",
        "Normalized value": "58.8",
        "Normalized uncertainty ±": "Not applicable",
        "Normalized upper bound": "Not applicable",
        "Normalized unit": "kJ/m²",
        "Data status": "Published value",
        "Specimen type": "Not published (do not assume printed)",
        "Direction": "Not applicable",
        "Moisture condition": "Not published",
        "Moisture state": "not-stated",
        "Post-processing": "Not published",
        "Post-processing state": "not-stated",
        "Anneal °C": "Not applicable",
        "Anneal h": "Not applicable",
        "Test temperature": "Not published",
        "Standard / load": "ISO 179",
        "Standards": "ISO 179",
        "Test load MPa": "Not applicable",
        "Notch": "Unnotched",
        "Specimen / print parameters": "Not published",
        "SourceID": "R-FILLAMENTUM-Technical-Data-Sheet-Nylon-AF80-Aramid",
        "Locator": "p. 1: Charpy impact resistance",
        "Notes": "Not applicable",
        "Parse review": "Not applicable"
      },
      "evidence": {
        "page": 1,
        "text": "Charpy impact resistance 58,8 kJ/m2 ISO 179 -20 °C, unnotched"
      },
      "confidence": 1,
      "review": {
        "status": "proposed"
      }
    }
  ],
  "profiles": [
    {
      "gradeKey": "main",
      "row": {
        "MaterialID": "",
        "GradeID": "",
        "Profile": "Manufacturer published guidance",
        "Nozzle °C": "235–255 °C",
        "Nozzle state": "range",
        "Nozzle min °C": "235",
        "Nozzle max °C": "255",
        "Nozzle requirement": "required",
        "Bed °C": "Not published",
        "Bed state": "unknown",
        "Bed min °C": "Not applicable",
        "Bed max °C": "Not applicable",
        "Bed requirement": "unknown",
        "Chamber °C": "Not published",
        "Chamber state": "unknown",
        "Chamber min °C": "Not applicable",
        "Chamber max °C": "Not applicable",
        "Chamber requirement": "unknown",
        "Enclosure": "Not published",
        "Enclosure state": "unknown",
        "Plate": "Not published",
        "Drying": "Not published",
        "Drying state": "unknown",
        "Drying °C": "Not applicable",
        "Drying hours": "Not applicable",
        "Nozzle material": "Not published",
        "Nozzle diameter": "Not published",
        "Abrasion / clogging": "Use abrasion-resistant nozzle; verify minimum orifice. Fibre concentration and length are grade-specific.",
        "Hardened nozzle": "TRUE",
        "H2C left": "Verify exact grade/nozzle; no blanket approval",
        "H2C right": "Verify exact grade/nozzle; no blanket approval",
        "AMS 2 Pro": "Not verified for every grade",
        "AMS HT": "Not verified for every grade",
        "AMS published": "Not published",
        "Support pairing": "Not published",
        "Failure modes": "Not published",
        "SourceID": "R-FILLAMENTUM-Technical-Data-Sheet-Nylon-AF80-Aramid",
        "H2C SourceID": "H2C-WIKI",
        "Locator": "p. 1: Recommended printing settings",
        "Parse review": "Not applicable"
      },
      "notes": [
        {
          "Topic": "Speed",
          "Text": "of printing 30–50 mm/s"
        }
      ],
      "editorial": [
        "Abrasion / clogging"
      ],
      "evidence": {
        "page": 1,
        "text": "Print temperature 235–255 °C"
      },
      "review": {
        "status": "proposed"
      }
    }
  ],
  "evidence": [],
  "headlines": [],
  "coverage": [],
  "settings": [
    {
      "page": 1,
      "field": "nozzle",
      "topic": "",
      "label": "Print temperature",
      "raw": "235–255 °C",
      "fromBelow": false,
      "line": "Print temperature 235–255 °C"
    },
    {
      "page": 1,
      "field": "note",
      "topic": "Speed",
      "label": "Speed",
      "raw": "of printing 30–50 mm/s",
      "fromBelow": false,
      "line": "Speed of printing 30–50 mm/s"
    }
  ],
  "skipped": [
    {
      "page": 1,
      "text": "Nylon AF80 Aramid",
      "reason": "no property and value this line states together"
    },
    {
      "page": 1,
      "text": "0,99 g/cm3 ISO 1183 20 °C",
      "reason": "properties.csv carries no property for \"0,99 g/cm3\""
    },
    {
      "page": 1,
      "text": "Fillamentum Nylon AF80 Aramid is Material density",
      "reason": "no property and value this line states together"
    },
    {
      "page": 1,
      "text": "0,92 g/cm3 ISO 1183 235 °C",
      "reason": "properties.csv carries no property for \"0,92 g/cm3\""
    },
    {
      "page": 1,
      "text": "the FDM 3D printing technology.",
      "reason": "no property and value this line states together"
    },
    {
      "page": 1,
      "text": "Diameter tolerance ± 0,10 mm",
      "reason": "no property and value this line states together"
    },
    {
      "page": 1,
      "text": "600 g of filament",
      "reason": "no property and value this line states together"
    },
    {
      "page": 1,
      "text": "(+ 230 g spool)",
      "reason": "no property and value this line states together"
    },
    {
      "page": 1,
      "text": "pressure load than unfilled Nylon FX256.",
      "reason": "no property and value this line states together"
    },
    {
      "page": 1,
      "text": "Polymer base polyamide 12",
      "reason": "no property and value this line states together"
    },
    {
      "page": 1,
      "text": "very good 25 °C",
      "reason": "no property and value this line states together"
    },
    {
      "page": 1,
      "text": "low 25 °C",
      "reason": "no property and value this line states together"
    },
    {
      "page": 1,
      "text": "Hot pad 90–110 °C",
      "reason": "no property and value this line states together"
    },
    {
      "page": 1,
      "text": "Part cooling fan 0 %",
      "reason": "no property and value this line states together"
    },
    {
      "page": 1,
      "text": "within the tolerance of +/- 0,10 mm. Other recommendation 10mm brim / raft",
      "reason": "no property and value this line states together"
    },
    {
      "page": 1,
      "text": "Workability of 3D printing filament is at least 12 months from delivery.",
      "reason": "no property and value this line states together"
    },
    {
      "page": 1,
      "text": "Fillamentum Manufacturing Czech s.r.o. tel.: +420 720 060 947",
      "reason": "no property and value this line states together"
    },
    {
      "page": 1,
      "text": "nam. Miru 1217, 768 24 Hulin helpdesk@fillamentum.com",
      "reason": "no property and value this line states together"
    }
  ],
  "review": {
    "status": "proposed"
  }
}
