Repository: faridbnv/h2c-materials

# Version 2: importing the public filament data sheet corpus

> **Historical record** (2026-09-18): written for one review or round. It describes the tool and its data as they were then; numbers, rules and file names may have changed since. For where things stand now, read the [README](../../../README.md) and [OPEN-PROBLEMS](../../../docs/OPEN-PROBLEMS.md).

**Date:** 2026-09-18 onwards
**Asked by:** the tool's owner
**Question:** the public corpus holds far more filament data sheets than this database does. Import all of them,
correctly categorised, with duplicates and near-duplicates found rather than merged by accident, so that later

File: docs/audits/2026-09-18-v2-import/proposals/b01-spectrum/305887dac7d7924e.json
{
  "version": 1,
  "generated": {
    "tool": "propose.mjs",
    "date": "2026-09-18"
  },
  "document": {
    "sha256": "305887dac7d7924ea2d05d282cb83f6a622c40b0053d05f9900c05078ff5030a",
    "url": "https://spectrumfilaments.com/wp-content/uploads/2022/10/en_tds_spectrum_pa6_low_warp_gf30.pdf",
    "pages": 2,
    "provider": "Spectrum",
    "manufacturer": "Spectrum",
    "docKey": "305887dac7d7924e"
  },
  "identity": {
    "polymer": "PA6",
    "modifier": "Glass fibre",
    "variantClass": "",
    "family": "Nylon / Polyamide",
    "hardness": null,
    "support": false,
    "signals": [
      "name: pa6",
      "filler: gf30"
    ],
    "materialId": "M051",
    "materialName": "PA6-GF",
    "estimateIdentity": "PA6",
    "confidence": 1,
    "needsRuling": false,
    "reasons": []
  },
  "source": {
    "row": {
      "SourceID": "S-SPECTRUM-en-tds-spectrum-pa6-low-warp-gf30",
      "Publisher": "Spectrum",
      "Title": "TECHNICAL DATA SHEET PA6 Low Warp GF30",
      "Revision": "Not published",
      "Publication date": "Not published",
      "Access date": "2026-09-18",
      "Source class": "Manufacturer TDS",
      "Source note": "Not applicable",
      "Citation role": "cited",
      "URL": "https://spectrumfilaments.com/wp-content/uploads/2022/10/en_tds_spectrum_pa6_low_warp_gf30.pdf",
      "Locator": "Document / product page",
      "Applicable grades": "${grade:main}",
      "Access state": "retrieved",
      "Access note": "Not applicable",
      "SHA256": "305887dac7d7924ea2d05d282cb83f6a622c40b0053d05f9900c05078ff5030a"
    },
    "evidence": {
      "page": 1,
      "text": "TECHNICAL DATA SHEET PA6 Low Warp GF30"
    },
    "review": {
      "status": "proposed"
    }
  },
  "grades": [
    {
      "key": "main",
      "review": {
        "status": "accepted",
        "by": "claude-opus-5",
        "date": "2026-09-18"
      },
      "row": {
        "MaterialID": "M051",
        "Role": "procurement",
        "Status": "active",
        "Manufacturer": "Spectrum",
        "Product name": "PA6 Low Warp GF30",
        "Shared formulation key": "S-SPECTRUM-en-tds-spectrum-pa6-low-warp-gf30",
        "Composition / filler": "• 30% glass fibres (p. 1, as the sheet states it)",
        "Variant": "Not applicable",
        "Colour caveat": "Properties may vary by colour; use TDS scope",
        "Availability": "Not published",
        "Certification claims": "Not published",
        "Selected-grade rationale": "Documented commercial formulation; traceable manufacturer evidence",
        "SourceID": "S-SPECTRUM-en-tds-spectrum-pa6-low-warp-gf30",
        "Source locator": "TDS / official product page",
        "Diameter compatibility": "Check 1.75 mm variant; diameter is not part tolerance"
      },
      "evidence": {
        "page": 1,
        "text": "TECHNICAL DATA SHEET PA6 Low Warp GF30"
      }
    }
  ],
  "measurements": [
    {
      "id": "m01",
      "gradeKey": "main",
      "row": {
        "MaterialID": "M051",
        "GradeID": "",
        "Property": "Density",
        "Raw value": "1,34 g/cm3",
        "Raw unit": "g/cm3",
        "Raw numeric": "1.34",
        "Raw uncertainty ±": "Not applicable",
        "Raw upper bound": "Not applicable",
        "Operator": "=",
        "Conversion factor": "1000",
        "Normalized value": "1340",
        "Normalized uncertainty ±": "Not applicable",
        "Normalized upper bound": "Not applicable",
        "Normalized unit": "kg/m³",
        "Data status": "Published value",
        "Specimen type": "Not published (density specimen form not explicitly established)",
        "Direction": "Not applicable",
        "Moisture condition": "Not published",
        "Moisture state": "not-stated",
        "Post-processing": "Not published",
        "Post-processing state": "not-stated",
        "Anneal °C": "Not applicable",
        "Anneal h": "Not applicable",
        "Test temperature": "Not published",
        "Standard / load": "ISO 1183",
        "Standards": "ISO 1183",
        "Test load MPa": "Not applicable",
        "Notch": "Not applicable",
        "Specimen / print parameters": "Not published",
        "SourceID": "S-SPECTRUM-en-tds-spectrum-pa6-low-warp-gf30",
        "Locator": "p. 1: Density",
        "Notes": "Not applicable",
        "Parse review": "Not applicable"
      },
      "evidence": {
        "page": 1,
        "text": "Density 1,34 g/cm3 EN ISO 1183 Spectrum PA6 GF30 is another in our range of"
      },
      "confidence": 1,
      "review": {
        "status": "accepted",
        "by": "claude-opus-5",
        "date": "2026-09-18"
      }
    },
    {
      "id": "m02",
      "gradeKey": "main",
      "row": {
        "MaterialID": "M051",
        "GradeID": "",
        "Property": "Water absorption",
        "Raw value": "6,5 %",
        "Raw unit": "%",
        "Raw numeric": "6.5",
        "Raw uncertainty ±": "Not applicable",
        "Raw upper bound": "Not applicable",
        "Operator": "=",
        "Conversion factor": "1",
        "Normalized value": "6.5",
        "Normalized uncertainty ±": "Not applicable",
        "Normalized upper bound": "Not applicable",
        "Normalized unit": "%",
        "Data status": "Published value",
        "Specimen type": "Not published (do not assume printed)",
        "Direction": "Not applicable",
        "Moisture condition": "Not published",
        "Moisture state": "not-stated",
        "Post-processing": "Not published",
        "Post-processing state": "not-stated",
        "Anneal °C": "Not applicable",
        "Anneal h": "Not applicable",
        "Test temperature": "Not published",
        "Standard / load": "23 ºC / saturation in water ISO 62",
        "Standards": "ISO 62",
        "Test load MPa": "Not applicable",
        "Notch": "Not applicable",
        "Specimen / print parameters": "Not published",
        "SourceID": "S-SPECTRUM-en-tds-spectrum-pa6-low-warp-gf30",
        "Locator": "p. 1: Water Absorption (23 ºC / saturation in water)",
        "Notes": "Not applicable",
        "Parse review": "Not applicable"
      },
      "evidence": {
        "page": 1,
        "text": "Water Absorption (23 ºC / saturation in water) 6,5% ISO 62"
      },
      "confidence": 1,
      "review": {
        "status": "accepted",
        "by": "claude-opus-5",
        "date": "2026-09-18"
      }
    },
    {
      "id": "m03",
      "gradeKey": "main",
      "row": {
        "MaterialID": "M051",
        "GradeID": "",
        "Property": "Tensile strength (endpoint unspecified)",
        "Raw value": "80 MPa",
        "Raw unit": "MPa",
        "Raw numeric": "80",
        "Raw uncertainty ±": "Not applicable",
        "Raw upper bound": "Not applicable",
        "Operator": "=",
        "Conversion factor": "1",
        "Normalized value": "80",
        "Normalized uncertainty ±": "Not applicable",
        "Normalized upper bound": "Not applicable",
        "Normalized unit": "MPa",
        "Data status": "Published value",
        "Specimen type": "Not published (do not assume printed)",
        "Direction": "Unstated",
        "Moisture condition": "Not published",
        "Moisture state": "not-stated",
        "Post-processing": "Not published",
        "Post-processing state": "not-stated",
        "Anneal °C": "Not applicable",
        "Anneal h": "Not applicable",
        "Test temperature": "Not published",
        "Standard / load": "23 ºC 50 mm/min ISO 527-1",
        "Standards": "ISO 527",
        "Test load MPa": "Not applicable",
        "Notch": "Not applicable",
        "Specimen / print parameters": "Not published",
        "SourceID": "S-SPECTRUM-en-tds-spectrum-pa6-low-warp-gf30",
        "Locator": "p. 1: Tensile strength (23 ºC, 50 mm/min)",
        "Notes": "Not applicable",
        "Parse review": "Not applicable"
      },
      "evidence": {
        "page": 1,
        "text": "Tensile strength (23 ºC, 50 mm/min) 80 MPa EN ISO 527-1"
      },
      "confidence": 1,
      "review": {
        "status": "accepted",
        "by": "claude-opus-5",
        "date": "2026-09-18"
      }
    },
    {
      "id": "m04",
      "gradeKey": "main",
      "row": {
        "MaterialID": "M051",
        "GradeID": "",
        "Property": "Tensile modulus",
        "Raw value": "5500 MPa",
        "Raw unit": "MPa",
        "Raw numeric": "5500",
        "Raw uncertainty ±": "Not applicable",
        "Raw upper bound": "Not applicable",
        "Operator": "=",
        "Conversion factor": "0.001",
        "Normalized value": "5.5",
        "Normalized uncertainty ±": "Not applicable",
        "Normalized upper bound": "Not applicable",
        "Normalized unit": "GPa",
        "Data status": "Published value",
        "Specimen type": "Not published (do not assume printed)",
        "Direction": "Unstated",
        "Moisture condition": "Not published",
        "Moisture state": "not-stated",
        "Post-processing": "Not published",
        "Post-processing state": "not-stated",
        "Anneal °C": "Not applicable",
        "Anneal h": "Not applicable",
        "Test temperature": "Not published",
        "Standard / load": "23 ºC 50 mm/min ISO 527-1",
        "Standards": "ISO 527",
        "Test load MPa": "Not applicable",
        "Notch": "Not applicable",
        "Specimen / print parameters": "Not published",
        "SourceID": "S-SPECTRUM-en-tds-spectrum-pa6-low-warp-gf30",
        "Locator": "p. 1: Tensile modulus (23 ºC, 50 mm/min)",
        "Notes": "Not applicable",
        "Parse review": "Not applicable"
      },
      "evidence": {
        "page": 1,
        "text": "Tensile modulus (23 ºC, 50 mm/min) 5500 MPa EN ISO 527-1"
      },
      "confidence": 1,
      "review": {
        "status": "accepted",
        "by": "claude-opus-5",
        "date": "2026-09-18"
      }
    },
    {
      "id": "m05",
      "gradeKey": "main",
      "row": {
        "MaterialID": "M051",
        "GradeID": "",
        "Property": "Elongation at break",
        "Raw value": "3 %",
        "Raw unit": "%",
        "Raw numeric": "3",
        "Raw uncertainty ±": "Not applicable",
        "Raw upper bound": "Not applicable",
        "Operator": ">",
        "Conversion factor": "1",
        "Normalized value": "3",
        "Normalized uncertainty ±": "Not applicable",
        "Normalized upper bound": "Not applicable",
        "Normalized unit": "%",
        "Data status": "Published value",
        "Specimen type": "Not published (do not assume printed)",
        "Direction": "Unstated",
        "Moisture condition": "Not published",
        "Moisture state": "not-stated",
        "Post-processing": "Not published",
        "Post-processing state": "not-stated",
        "Anneal °C": "Not applicable",
        "Anneal h": "Not applicable",
        "Test temperature": "Not published",
        "Standard / load": "23 ºC 50 mm/min ISO 527-1",
        "Standards": "ISO 527",
        "Test load MPa": "Not applicable",
        "Notch": "Not applicable",
        "Specimen / print parameters": "Not published",
        "SourceID": "S-SPECTRUM-en-tds-spectrum-pa6-low-warp-gf30",
        "Locator": "p. 1: Elongation at break (23 ºC, 50 mm/min)",
        "Notes": "Not applicable",
        "Parse review": "Not applicable"
      },
      "evidence": {
        "page": 1,
        "text": "Elongation at break (23 ºC, 50 mm/min) >3 % EN ISO 527-1"
      },
      "confidence": 1,
      "review": {
        "status": "accepted",
        "by": "claude-opus-5",
        "date": "2026-09-18"
      }
    },
    {
      "id": "m06",
      "gradeKey": "main",
      "row": {
        "MaterialID": "M051",
        "GradeID": "",
        "Property": "Flexural modulus",
        "Raw value": "4500 MPa",
        "Raw unit": "MPa",
        "Raw numeric": "4500",
        "Raw uncertainty ±": "Not applicable",
        "Raw upper bound": "Not applicable",
        "Operator": "=",
        "Conversion factor": "0.001",
        "Normalized value": "4.5",
        "Normalized uncertainty ±": "Not applicable",
        "Normalized upper bound": "Not applicable",
        "Normalized unit": "GPa",
        "Data status": "Published value",
        "Specimen type": "Not published (do not assume printed)",
        "Direction": "Unstated",
        "Moisture condition": "Not published",
        "Moisture state": "not-stated",
        "Post-processing": "Not published",
        "Post-processing state": "not-stated",
        "Anneal °C": "Not applicable",
        "Anneal h": "Not applicable",
        "Test temperature": "Not published",
        "Standard / load": "23 ºC 2 mm/min ISO 178",
        "Standards": "ISO 178",
        "Test load MPa": "Not applicable",
        "Notch": "Not applicable",
        "Specimen / print parameters": "Not published",
        "SourceID": "S-SPECTRUM-en-tds-spectrum-pa6-low-warp-gf30",
        "Locator": "p. 1: Flexural Modulus (23 ºC, 2 mm/min)",
        "Notes": "Not applicable",
        "Parse review": "Not applicable"
      },
      "evidence": {
        "page": 1,
        "text": "Flexural Modulus (23 ºC, 2 mm/min) 4500 MPa EN ISO 178"
      },
      "confidence": 1,
      "review": {
        "status": "accepted",
        "by": "claude-opus-5",
        "date": "2026-09-18"
      }
    },
    {
      "id": "m07",
      "gradeKey": "main",
      "row": {
        "MaterialID": "M051",
        "GradeID": "",
        "Property": "Flexural strength",
        "Raw value": "125 MPa",
        "Raw unit": "MPa",
        "Raw numeric": "125",
        "Raw uncertainty ±": "Not applicable",
        "Raw upper bound": "Not applicable",
        "Operator": "=",
        "Conversion factor": "1",
        "Normalized value": "125",
        "Normalized uncertainty ±": "Not applicable",
        "Normalized upper bound": "Not applicable",
        "Normalized unit": "MPa",
        "Data status": "Published value",
        "Specimen type": "Not published (do not assume printed)",
        "Direction": "Unstated",
        "Moisture condition": "Not published",
        "Moisture state": "not-stated",
        "Post-processing": "Not published",
        "Post-processing state": "not-stated",
        "Anneal °C": "Not applicable",
        "Anneal h": "Not applicable",
        "Test temperature": "Not published",
        "Standard / load": "23 ºC 2 mm/min ISO 178",
        "Standards": "ISO 178",
        "Test load MPa": "Not applicable",
        "Notch": "Not applicable",
        "Specimen / print parameters": "Not published",
        "SourceID": "S-SPECTRUM-en-tds-spectrum-pa6-low-warp-gf30",
        "Locator": "p. 1: Flexural Strength (23 ºC, 2 mm/min)",
        "Notes": "Not applicable",
        "Parse review": "Not applicable"
      },
      "evidence": {
        "page": 1,
        "text": "Flexural Strength (23 ºC, 2 mm/min) 125 MPa EN ISO 178"
      },
      "confidence": 1,
      "review": {
        "status": "accepted",
        "by": "claude-opus-5",
        "date": "2026-09-18"
      }
    },
    {
      "id": "m08",
      "gradeKey": "main",
      "row": {
        "MaterialID": "M051",
        "GradeID": "",
        "Property": "Charpy strength",
        "Raw value": "25 kJ/m2",
        "Raw unit": "kJ/m2",
        "Raw numeric": "25",
        "Raw uncertainty ±": "Not applicable",
        "Raw upper bound": "Not applicable",
        "Operator": "=",
        "Conversion factor": "1",
        "Normalized value": "25",
        "Normalized uncertainty ±": "Not applicable",
        "Normalized upper bound": "Not applicable",
        "Normalized unit": "kJ/m²",
        "Data status": "Published value",
        "Specimen type": "Not published (do not assume printed)",
        "Direction": "Not applicable",
        "Moisture condition": "Not published",
        "Moisture state": "not-stated",
        "Post-processing": "Not published",
        "Post-processing state": "not-stated",
        "Anneal °C": "Not applicable",
        "Anneal h": "Not applicable",
        "Test temperature": "23°C",
        "Standard / load": "23°C ISO 179/1eU",
        "Standards": "ISO 179",
        "Test load MPa": "Not applicable",
        "Notch": "Unnotched",
        "Specimen / print parameters": "Not published",
        "SourceID": "S-SPECTRUM-en-tds-spectrum-pa6-low-warp-gf30",
        "Locator": "p. 1: Charpy impact strength Unnotched @ 23°C",
        "Notes": "Not applicable",
        "Parse review": "Not applicable"
      },
      "evidence": {
        "page": 1,
        "text": "Unnotched @ 23°C 25 kJ/m2 ISO 179/1eU"
      },
      "confidence": 1,
      "review": {
        "status": "accepted",
        "by": "claude-opus-5",
        "date": "2026-09-18"
      }
    },
    {
      "id": "m09",
      "gradeKey": "main",
      "row": {
        "MaterialID": "M051",
        "GradeID": "",
        "Property": "Charpy strength",
        "Raw value": "4 kJ/m2",
        "Raw unit": "kJ/m2",
        "Raw numeric": "4",
        "Raw uncertainty ±": "Not applicable",
        "Raw upper bound": "Not applicable",
        "Operator": "=",
        "Conversion factor": "1",
        "Normalized value": "4",
        "Normalized uncertainty ±": "Not applicable",
        "Normalized upper bound": "Not applicable",
        "Normalized unit": "kJ/m²",
        "Data status": "Published value",
        "Specimen type": "Not published (do not assume printed)",
        "Direction": "Not applicable",
        "Moisture condition": "Not published",
        "Moisture state": "not-stated",
        "Post-processing": "Not published",
        "Post-processing state": "not-stated",
        "Anneal °C": "Not applicable",
        "Anneal h": "Not applicable",
        "Test temperature": "23°C",
        "Standard / load": "23°C ISO 179/1eU",
        "Standards": "ISO 179",
        "Test load MPa": "Not applicable",
        "Notch": "Notched",
        "Specimen / print parameters": "Not published",
        "SourceID": "S-SPECTRUM-en-tds-spectrum-pa6-low-warp-gf30",
        "Locator": "p. 1: Charpy impact strength Notched @ 23°C",
        "Notes": "the row says notched and the standard it names is the unnotched designation; the sheet's own word for the row is kept",
        "Parse review": "Not applicable"
      },
      "evidence": {
        "page": 1,
        "text": "Notched @ 23°C 4 kJ/m2 ISO 179/1eU"
      },
      "confidence": 1,
      "review": {
        "status": "accepted",
        "by": "claude-opus-5",
        "date": "2026-09-18",
        "note": "the sheet prints a notched Charpy and cites ISO 179/1eU, the unnotched designation; its own word for the row is kept and the disagreement is recorded"
      }
    },
    {
      "id": "m10",
      "gradeKey": "main",
      "row": {
        "MaterialID": "M051",
        "GradeID": "",
        "Property": "HDT",
        "Raw value": "65 °C",
        "Raw unit": "°C",
        "Raw numeric": "65",
        "Raw uncertainty ±": "Not applicable",
        "Raw upper bound": "Not applicable",
        "Operator": "=",
        "Conversion factor": "1",
        "Normalized value": "65",
        "Normalized uncertainty ±": "Not applicable",
        "Normalized upper bound": "Not applicable",
        "Normalized unit": "°C",
        "Data status": "Published value",
        "Specimen type": "Not published (do not assume printed)",
        "Direction": "Not applicable",
        "Moisture condition": "Not published",
        "Moisture state": "not-stated",
        "Post-processing": "Not published",
        "Post-processing state": "not-stated",
        "Anneal °C": "Not applicable",
        "Anneal h": "Not applicable",
        "Test temperature": "Not published",
        "Standard / load": "1.8 MPa ISO 75",
        "Standards": "ISO 75",
        "Test load MPa": "1.8",
        "Notch": "Not applicable",
        "Specimen / print parameters": "Not published",
        "SourceID": "S-SPECTRUM-en-tds-spectrum-pa6-low-warp-gf30",
        "Locator": "p. 1: Heat Deflection Temperature 1.8 MPa",
        "Notes": "Not applicable",
        "Parse review": "Not applicable"
      },
      "evidence": {
        "page": 1,
        "text": "1.8 MPa 65°C ISO 75 -1/-2"
      },
      "confidence": 1,
      "review": {
        "status": "accepted",
        "by": "claude-opus-5",
        "date": "2026-09-18"
      }
    },
    {
      "id": "m11",
      "gradeKey": "main",
      "row": {
        "MaterialID": "M051",
        "GradeID": "",
        "Property": "HDT",
        "Raw value": "180 °C",
        "Raw unit": "°C",
        "Raw numeric": "180",
        "Raw uncertainty ±": "Not applicable",
        "Raw upper bound": "Not applicable",
        "Operator": "=",
        "Conversion factor": "1",
        "Normalized value": "180",
        "Normalized uncertainty ±": "Not applicable",
        "Normalized upper bound": "Not applicable",
        "Normalized unit": "°C",
        "Data status": "Published value",
        "Specimen type": "Not published (do not assume printed)",
        "Direction": "Not applicable",
        "Moisture condition": "Not published",
        "Moisture state": "not-stated",
        "Post-processing": "Not published",
        "Post-processing state": "not-stated",
        "Anneal °C": "Not applicable",
        "Anneal h": "Not applicable",
        "Test temperature": "Not published",
        "Standard / load": "0.45 MPa ISO 75",
        "Standards": "ISO 75",
        "Test load MPa": "0.45",
        "Notch": "Not applicable",
        "Specimen / print parameters": "Not published",
        "SourceID": "S-SPECTRUM-en-tds-spectrum-pa6-low-warp-gf30",
        "Locator": "p. 1: Heat Deflection Temperature 0.45 MPa",
        "Notes": "Not applicable",
        "Parse review": "Not applicable"
      },
      "evidence": {
        "page": 1,
        "text": "0.45 MPa 180°C ISO 75 -1/-2"
      },
      "confidence": 1,
      "review": {
        "status": "accepted",
        "by": "claude-opus-5",
        "date": "2026-09-18"
      }
    }
  ],
  "profiles": [
    {
      "gradeKey": "main",
      "row": {
        "MaterialID": "M051",
        "GradeID": "",
        "Profile": "Manufacturer published guidance",
        "Nozzle °C": "250-280°C",
        "Nozzle state": "range",
        "Nozzle min °C": "250",
        "Nozzle max °C": "280",
        "Nozzle requirement": "required",
        "Bed °C": "< 80°C",
        "Bed state": "range",
        "Bed min °C": "80",
        "Bed max °C": "80",
        "Bed requirement": "required",
        "Chamber °C": "Not published",
        "Chamber state": "unknown",
        "Chamber min °C": "Not applicable",
        "Chamber max °C": "Not applicable",
        "Chamber requirement": "unknown",
        "Enclosure": "recommended",
        "Enclosure state": "recommended",
        "Plate": "Not published",
        "Drying": "Not published",
        "Drying state": "unknown",
        "Drying °C": "Not applicable",
        "Drying hours": "Not applicable",
        "Nozzle material": "recommended",
        "Nozzle diameter": "Not published",
        "Abrasion / clogging": "Ruby or hardened nozzle recommended",
        "Hardened nozzle": "TRUE",
        "H2C left": "Verify exact grade/nozzle; no blanket approval",
        "H2C right": "Verify exact grade/nozzle; no blanket approval",
        "AMS 2 Pro": "Not verified for every grade",
        "AMS HT": "Not verified for every grade",
        "AMS published": "Not published",
        "Support pairing": "Not published",
        "Failure modes": "Not published",
        "SourceID": "S-SPECTRUM-en-tds-spectrum-pa6-low-warp-gf30",
        "H2C SourceID": "H2C-WIKI",
        "Locator": "p. 1: Recommended printing settings",
        "Parse review": "Not applicable"
      },
      "notes": [
        {
          "Topic": "Cooling",
          "Text": "0 - 30%"
        },
        {
          "Topic": "Layer height",
          "Text": "≥ 0.15mm"
        },
        {
          "Topic": "Shell / walls",
          "Text": "0.50 - 3.00 mm"
        },
        {
          "Topic": "Speed",
          "Text": "30-60 mm/s"
        }
      ],
      "editorial": [],
      "evidence": {
        "page": 1,
        "text": "Nozzle temperature 250-280°C"
      },
      "review": {
        "status": "accepted",
        "by": "claude-opus-5",
        "date": "2026-09-18"
      }
    }
  ],
  "evidence": [],
  "headlines": [],
  "coverage": [],
  "settings": [
    {
      "page": 1,
      "field": "nozzle",
      "topic": "",
      "label": "Nozzle temperature",
      "raw": "250-280°C",
      "line": "Nozzle temperature 250-280°C"
    },
    {
      "page": 1,
      "field": "bed",
      "topic": "",
      "label": "Bed temperature",
      "raw": "< 80°C",
      "line": "Bed temperature < 80°C"
    },
    {
      "page": 1,
      "field": "note",
      "topic": "Cooling",
      "label": "Active cooling fan",
      "raw": "0 - 30%",
      "line": "Active cooling fan 0 - 30%"
    },
    {
      "page": 1,
      "field": "note",
      "topic": "Layer height",
      "label": "Layer height",
      "raw": "≥ 0.15mm",
      "line": "Layer height** ≥ 0.15mm"
    },
    {
      "page": 1,
      "field": "note",
      "topic": "Shell / walls",
      "label": "Shell thickness",
      "raw": "0.50 - 3.00 mm",
      "line": "Shell thickness** 0.50 - 3.00 mm"
    },
    {
      "page": 1,
      "field": "note",
      "topic": "Speed",
      "label": "Print speed",
      "raw": "30-60 mm/s",
      "line": "Print speed** 30-60 mm/s"
    },
    {
      "page": 1,
      "field": "enclosure",
      "topic": "",
      "label": "Closed chamber",
      "raw": "recommended",
      "line": "Closed chamber recommended"
    },
    {
      "page": 1,
      "field": "nozzle-material",
      "topic": "",
      "label": "Ruby or hardened nozzle",
      "raw": "recommended",
      "line": "Ruby or hardened nozzle recommended"
    }
  ],
  "skipped": [
    {
      "page": 1,
      "text": "PA6 Low Warp GF30",
      "reason": "no property and value this line states together"
    },
    {
      "page": 1,
      "text": "composite materials based on technical nylon 6",
      "reason": "no property and value this line states together"
    },
    {
      "page": 1,
      "text": "Moisture Absortpion (23 ºC / 50% r.h.) 2,00% ISO 62",
      "reason": "no property and value this line states together"
    },
    {
      "page": 1,
      "text": "Spectrum PA6 GF30 is a filament for users who are",
      "reason": "no property and value this line states together"
    },
    {
      "page": 1,
      "text": "• 30% glass fibres",
      "reason": "no property and value this line states together"
    },
    {
      "page": 1,
      "text": "is ca. 18-25°C (64.4 -77.0°F). Keep out of moisture,",
      "reason": "a storage or shelf-life note, not a test result"
    },
    {
      "page": 1,
      "text": "23-80°C long. 0,7 10-4/K ISO 11359-1/-2",
      "reason": "in the column beside the storage note, naming no property and value together"
    },
    {
      "page": 1,
      "text": "23-80°C transv. 1 10-4/K ISO 11359-1/-2",
      "reason": "in the column beside the storage note, naming no property and value together"
    },
    {
      "page": 1,
      "text": "product has a shelf life of 24 months.",
      "reason": "a storage or shelf-life note, not a test result"
    },
    {
      "page": 1,
      "text": "Recommended nozzle ≥ 0.5 mm",
      "reason": "in the printing guide, naming no setting the lexicon knows"
    },
    {
      "page": 1,
      "text": "* settings are based on a 0,5 mm nozzle. *** at least 12h at 80 using a hot dry air oven",
      "reason": "in the column beside the storage note, naming no property and value together"
    },
    {
      "page": 1,
      "text": "www.spectrumfilaments.com Preparation date: 06-04-2022",
      "reason": "in the column beside the storage note, naming no property and value together"
    },
    {
      "page": 2,
      "text": "PA6 Low Warp GF30",
      "reason": "no property and value this line states together"
    },
    {
      "page": 2,
      "text": "www.spectrumfilaments.com Preparation date: 06-04-2022",
      "reason": "no property and value this line states together"
    }
  ],
  "review": {
    "status": "reviewed",
    "by": "claude-opus-5",
    "date": "2026-09-18"
  }
}

File: docs/audits/2026-09-18-v2-import/proposals/b02-spectrum/06c1443a51e64059.json
{
  "version": 1,
  "generated": {
    "tool": "propose.mjs",
    "date": "2026-09-18"
  },
  "document": {
    "sha256": "06c1443a51e640596945034be7790cd67c59745227065394f68309736d2820e7",
    "url": "https://spectrumfilaments.com/wp-content/uploads/2022/05/en_tds_spectrum_pla_glitter.pdf",
    "pages": 1,
    "provider": "Spectrum",
    "manufacturer": "Spectrum",
    "docKey": "06c1443a51e64059"
  },
  "identity": {
    "polymer": "PLA",
    "modifier": "Unfilled / unspecified",
    "variantClass": "particle-filled",
    "family": "PLA",
    "hardness": null,
    "support": false,
    "signals": [
      "name: pla",
      "variant: glitter"
    ],
    "materialId": null,
    "materialName": null,
    "estimateIdentity": "PLA",
    "confidence": 1,
    "needsRuling": false,
    "reasons": []
  },
  "source": {
    "row": {
      "SourceID": "S-SPECTRUM-en-tds-spectrum-pla-glitter",
      "Publisher": "Spectrum",
      "Title": "TECHNICAL DATA SHEET PLA Glitter",
      "Revision": "Not published",
      "Publication date": "Not published",
      "Access date": "2026-09-18",
      "Source class": "Manufacturer TDS",
      "Source note": "Not applicable",
      "Citation role": "cited",
      "URL": "https://spectrumfilaments.com/wp-content/uploads/2022/05/en_tds_spectrum_pla_glitter.pdf",
      "Locator": "Document / product page",
      "Applicable grades": "${grade:main}",
      "Access state": "retrieved",
      "Access note": "Not applicable",
      "SHA256": "06c1443a51e640596945034be7790cd67c59745227065394f68309736d2820e7"
    },
    "evidence": {
      "page": 1,
      "text": "TECHNICAL DATA SHEET PLA Glitter"
    },
    "review": {
      "status": "proposed"
    }
  },
  "grades": [
    {
      "key": "main",
      "review": {
        "status": "proposed"
      },
      "row": {
        "MaterialID": "",
        "Role": "procurement",
        "Status": "active",
        "Manufacturer": "Spectrum",
        "Product name": "PLA Glitter",
        "Shared formulation key": "S-SPECTRUM-en-tds-spectrum-pla-glitter",
        "Composition / filler": "Not published",
        "Variant": "Not applicable",
        "Colour caveat": "Properties may vary by colour; use TDS scope",
        "Availability": "Not published",
        "Certification claims": "Not published",
        "Selected-grade rationale": "Documented commercial formulation; traceable manufacturer evidence",
        "SourceID": "S-SPECTRUM-en-tds-spectrum-pla-glitter",
        "Source locator": "TDS / official product page",
        "Diameter compatibility": "Check 1.75 mm variant; diameter is not part tolerance"
      },
      "evidence": {
        "page": 1,
        "text": "TECHNICAL DATA SHEET PLA Glitter"
      }
    }
  ],
  "measurements": [
    {
      "id": "m01",
      "gradeKey": "main",
      "row": {
        "MaterialID": "",
        "GradeID": "",
        "Property": "Density",
        "Raw value": "1.24 g/cm3",
        "Raw unit": "g/cm3",
        "Raw numeric": "1.24",
        "Raw uncertainty ±": "Not applicable",
        "Raw upper bound": "Not applicable",
        "Operator": "=",
        "Conversion factor": "1000",
        "Normalized value": "1240",
        "Normalized uncertainty ±": "Not applicable",
        "Normalized upper bound": "Not applicable",
        "Normalized unit": "kg/m³",
        "Data status": "Published value",
        "Specimen type": "Not published (density specimen form not explicitly established)",
        "Direction": "Not applicable",
        "Moisture condition": "Not published",
        "Moisture state": "not-stated",
        "Post-processing": "Not published",
        "Post-processing state": "not-stated",
        "Anneal °C": "Not applicable",
        "Anneal h": "Not applicable",
        "Test temperature": "Not published",
        "Standard / load": "D 792",
        "Standards": "ASTM D792",
        "Test load MPa": "Not applicable",
        "Notch": "Not applicable",
        "Specimen / print parameters": "Not published",
        "SourceID": "S-SPECTRUM-en-tds-spectrum-pla-glitter",
        "Locator": "p. 1: Specific Gravity",
        "Notes": "Not applicable",
        "Parse review": "Not applicable"
      },
      "evidence": {
        "page": 1,
        "text": "Specific Gravity 1.24 g/cm3 D 792 Spectrum PLA Glitter is a highly aesthetical PLA-"
      },
      "confidence": 1,
      "review": {
        "status": "proposed"
      }
    },
    {
      "id": "m02",
      "gradeKey": "main",
      "row": {
        "MaterialID": "",
        "GradeID": "",
        "Property": "Melt mass-flow rate",
        "Raw value": "6 g/10min",
        "Raw unit": "g/10min",
        "Raw numeric": "6",
        "Raw uncertainty ±": "Not applicable",
        "Raw upper bound": "Not applicable",
        "Operator": "=",
        "Conversion factor": "1",
        "Normalized value": "6",
        "Normalized uncertainty ±": "Not applicable",
        "Normalized upper bound": "Not applicable",
        "Normalized unit": "g/10 min",
        "Data status": "Published value",
        "Specimen type": "Not published (do not assume printed)",
        "Direction": "Not applicable",
        "Moisture condition": "Not published",
        "Moisture state": "not-stated",
        "Post-processing": "Not published",
        "Post-processing state": "not-stated",
        "Anneal °C": "Not applicable",
        "Anneal h": "Not applicable",
        "Test temperature": "210°C",
        "Standard / load": "210°C 2.16kg D 1238",
        "Standards": "ASTM D1238",
        "Test load MPa": "Not applicable",
        "Notch": "Not applicable",
        "Specimen / print parameters": "Not published",
        "SourceID": "S-SPECTRUM-en-tds-spectrum-pla-glitter",
        "Locator": "p. 1: MFR (210°C, 2.16kg)",
        "Notes": "Not applicable",
        "Parse review": "Not applicable"
      },
      "evidence": {
        "page": 1,
        "text": "MFR (210°C, 2.16kg) 6 g/10min D 1238"
      },
      "confidence": 1,
      "review": {
        "status": "proposed"
      }
    },
    {
      "id": "m03",
      "gradeKey": "main",
      "row": {
        "MaterialID": "",
        "GradeID": "",
        "Property": "Tensile break strength",
        "Raw value": "53 MPa",
        "Raw unit": "MPa",
        "Raw numeric": "53",
        "Raw uncertainty ±": "Not applicable",
        "Raw upper bound": "Not applicable",
        "Operator": "=",
        "Conversion factor": "1",
        "Normalized value": "53",
        "Normalized uncertainty ±": "Not applicable",
        "Normalized upper bound": "Not applicable",
        "Normalized unit": "MPa",
        "Data status": "Published value",
        "Specimen type": "Not published (do not assume printed)",
        "Direction": "Unstated",
        "Moisture condition": "Not published",
        "Moisture state": "not-stated",
        "Post-processing": "Not published",
        "Post-processing state": "not-stated",
        "Anneal °C": "Not applicable",
        "Anneal h": "Not applicable",
        "Test temperature": "Not published",
        "Standard / load": "D 882",
        "Standards": "ASTM D882",
        "Test load MPa": "Not applicable",
        "Notch": "Not applicable",
        "Specimen / print parameters": "Not published",
        "SourceID": "S-SPECTRUM-en-tds-spectrum-pla-glitter",
        "Locator": "p. 1: Tensile Strength at Break",
        "Notes": "Not applicable",
        "Parse review": "Not applicable"
      },
      "evidence": {
        "page": 1,
        "text": "Tensile Strength at Break 53 MPa D 882"
      },
      "confidence": 1,
      "review": {
        "status": "proposed"
      }
    },
    {
      "id": "m04",
      "gradeKey": "main",
      "row": {
        "MaterialID": "",
        "GradeID": "",
        "Property": "Tensile yield strength",
        "Raw value": "60 MPa",
        "Raw unit": "MPa",
        "Raw numeric": "60",
        "Raw uncertainty ±": "Not applicable",
        "Raw upper bound": "Not applicable",
        "Operator": "=",
        "Conversion factor": "1",
        "Normalized value": "60",
        "Normalized uncertainty ±": "Not applicable",
        "Normalized upper bound": "Not applicable",
        "Normalized unit": "MPa",
        "Data status": "Published value",
        "Specimen type": "Not published (do not assume printed)",
        "Direction": "Unstated",
        "Moisture condition": "Not published",
        "Moisture state": "not-stated",
        "Post-processing": "Not published",
        "Post-processing state": "not-stated",
        "Anneal °C": "Not applicable",
        "Anneal h": "Not applicable",
        "Test temperature": "Not published",
        "Standard / load": "D 882",
        "Standards": "ASTM D882",
        "Test load MPa": "Not applicable",
        "Notch": "Not applicable",
        "Specimen / print parameters": "Not published",
        "SourceID": "S-SPECTRUM-en-tds-spectrum-pla-glitter",
        "Locator": "p. 1: Tensile Yield Strength",
        "Notes": "Not applicable",
        "Parse review": "Not applicable"
      },
      "evidence": {
        "page": 1,
        "text": "Tensile Yield Strength 60 MPa D 882"
      },
      "confidence": 1,
      "review": {
        "status": "proposed"
      }
    },
    {
      "id": "m05",
      "gradeKey": "main",
      "row": {
        "MaterialID": "",
        "GradeID": "",
        "Property": "Tensile modulus",
        "Raw value": "3.5 Gpa",
        "Raw unit": "Gpa",
        "Raw numeric": "3.5",
        "Raw uncertainty ±": "Not applicable",
        "Raw upper bound": "Not applicable",
        "Operator": "=",
        "Conversion factor": "1",
        "Normalized value": "3.5",
        "Normalized uncertainty ±": "Not applicable",
        "Normalized upper bound": "Not applicable",
        "Normalized unit": "GPa",
        "Data status": "Published value",
        "Specimen type": "Not published (do not assume printed)",
        "Direction": "Unstated",
        "Moisture condition": "Not published",
        "Moisture state": "not-stated",
        "Post-processing": "Not published",
        "Post-processing state": "not-stated",
        "Anneal °C": "Not applicable",
        "Anneal h": "Not applicable",
        "Test temperature": "Not published",
        "Standard / load": "D 882",
        "Standards": "ASTM D882",
        "Test load MPa": "Not applicable",
        "Notch": "Not applicable",
        "Specimen / print parameters": "Not published",
        "SourceID": "S-SPECTRUM-en-tds-spectrum-pla-glitter",
        "Locator": "p. 1: Tensile Modulus",
        "Notes": "Not applicable",
        "Parse review": "Not applicable"
      },
      "evidence": {
        "page": 1,
        "text": "Tensile Modulus 3.5 Gpa D 882"
      },
      "confidence": 1,
      "review": {
        "status": "proposed"
      }
    },
    {
      "id": "m06",
      "gradeKey": "main",
      "row": {
        "MaterialID": "",
        "GradeID": "",
        "Property": "Izod impact strength",
        "Raw value": "16 J/m",
        "Raw unit": "J/m",
        "Raw numeric": "16",
        "Raw uncertainty ±": "Not applicable",
        "Raw upper bound": "Not applicable",
        "Operator": "=",
        "Conversion factor": "1",
        "Normalized value": "16",
        "Normalized uncertainty ±": "Not applicable",
        "Normalized upper bound": "Not applicable",
        "Normalized unit": "J/m",
        "Data status": "Published value",
        "Specimen type": "Not published (do not assume printed)",
        "Direction": "Not applicable",
        "Moisture condition": "Not published",
        "Moisture state": "not-stated",
        "Post-processing": "Not published",
        "Post-processing state": "not-stated",
        "Anneal °C": "Not applicable",
        "Anneal h": "Not applicable",
        "Test temperature": "Not published",
        "Standard / load": "D 256",
        "Standards": "ASTM D256",
        "Test load MPa": "Not applicable",
        "Notch": "Notched",
        "Specimen / print parameters": "Not published",
        "SourceID": "S-SPECTRUM-en-tds-spectrum-pla-glitter",
        "Locator": "p. 1: Notched Izod Impact",
        "Notes": "Not applicable",
        "Parse review": "Not applicable"
      },
      "evidence": {
        "page": 1,
        "text": "Notched Izod Impact 16 J/m D 256"
      },
      "confidence": 1,
      "review": {
        "status": "proposed"
      }
    },
    {
      "id": "m07",
      "gradeKey": "main",
      "row": {
        "MaterialID": "",
        "GradeID": "",
        "Property": "Flexural strength",
        "Raw value": "83 MPa",
        "Raw unit": "MPa",
        "Raw numeric": "83",
        "Raw uncertainty ±": "Not applicable",
        "Raw upper bound": "Not applicable",
        "Operator": "=",
        "Conversion factor": "1",
        "Normalized value": "83",
        "Normalized uncertainty ±": "Not applicable",
        "Normalized upper bound": "Not applicable",
        "Normalized unit": "MPa",
        "Data status": "Published value",
        "Specimen type": "Not published (do not assume printed)",
        "Direction": "Unstated",
        "Moisture condition": "Not published",
        "Moisture state": "not-stated",
        "Post-processing": "Not published",
        "Post-processing state": "not-stated",
        "Anneal °C": "Not applicable",
        "Anneal h": "Not applicable",
        "Test temperature": "Not published",
        "Standard / load": "D790",
        "Standards": "ASTM D790",
        "Test load MPa": "Not applicable",
        "Notch": "Not applicable",
        "Specimen / print parameters": "Not published",
        "SourceID": "S-SPECTRUM-en-tds-spectrum-pla-glitter",
        "Locator": "p. 1: Flexural Strength",
        "Notes": "Not applicable",
        "Parse review": "Not applicable"
      },
      "evidence": {
        "page": 1,
        "text": "Flexural Strength 83 MPa D790"
      },
      "confidence": 1,
      "review": {
        "status": "proposed"
      }
    },
    {
      "id": "m08",
      "gradeKey": "main",
      "row": {
        "MaterialID": "",
        "GradeID": "",
        "Property": "Flexural modulus",
        "Raw value": "3.8 MPa",
        "Raw unit": "MPa",
        "Raw numeric": "3.8",
        "Raw uncertainty ±": "Not applicable",
        "Raw upper bound": "Not applicable",
        "Operator": "=",
        "Conversion factor": "0.001",
        "Normalized value": "0.0038",
        "Normalized uncertainty ±": "Not applicable",
        "Normalized upper bound": "Not applicable",
        "Normalized unit": "GPa",
        "Data status": "Published value",
        "Specimen type": "Not published (do not assume printed)",
        "Direction": "Unstated",
        "Moisture condition": "Not published",
        "Moisture state": "not-stated",
        "Post-processing": "Not published",
        "Post-processing state": "not-stated",
        "Anneal °C": "Not applicable",
        "Anneal h": "Not applicable",
        "Test temperature": "Not published",
        "Standard / load": "D790",
        "Standards": "ASTM D790",
        "Test load MPa": "Not applicable",
        "Notch": "Not applicable",
        "Specimen / print parameters": "Not published",
        "SourceID": "S-SPECTRUM-en-tds-spectrum-pla-glitter",
        "Locator": "p. 1: Flexural Modulus",
        "Notes": "Not applicable",
        "Parse review": "Not applicable"
      },
      "evidence": {
        "page": 1,
        "text": "Flexural Modulus 3.8 MPa D790"
      },
      "confidence": 1,
      "review": {
        "status": "proposed"
      }
    },
    {
      "id": "m09",
      "gradeKey": "main",
      "row": {
        "MaterialID": "",
        "GradeID": "",
        "Property": "HDT",
        "Raw value": "55 °C",
        "Raw unit": "°C",
        "Raw numeric": "55",
        "Raw uncertainty ±": "Not applicable",
        "Raw upper bound": "Not applicable",
        "Operator": "=",
        "Conversion factor": "1",
        "Normalized value": "55",
        "Normalized uncertainty ±": "Not applicable",
        "Normalized upper bound": "Not applicable",
        "Normalized unit": "°C",
        "Data status": "Published value",
        "Specimen type": "Not published (do not assume printed)",
        "Direction": "Not applicable",
        "Moisture condition": "Not published",
        "Moisture state": "not-stated",
        "Post-processing": "Not published",
        "Post-processing state": "not-stated",
        "Anneal °C": "Not applicable",
        "Anneal h": "Not applicable",
        "Test temperature": "Not published",
        "Standard / load": "E 2092",
        "Standards": "ASTM E2092",
        "Test load MPa": "Not published",
        "Notch": "Not applicable",
        "Specimen / print parameters": "Not published",
        "SourceID": "S-SPECTRUM-en-tds-spectrum-pla-glitter",
        "Locator": "p. 1: Heat Distortion Temperature",
        "Notes": "Not applicable",
        "Parse review": "Not applicable"
      },
      "evidence": {
        "page": 1,
        "text": "Heat Distortion Temperature 55°C E 2092"
      },
      "confidence": 1,
      "review": {
        "status": "proposed"
      }
    },
    {
      "id": "m10",
      "gradeKey": "main",
      "row": {
        "MaterialID": "",
        "GradeID": "",
        "Property": "Glass transition temperature",
        "Raw value": "55-60 °C",
        "Raw unit": "°C",
        "Raw numeric": "55",
        "Raw uncertainty ±": "Not applicable",
        "Raw upper bound": "60",
        "Operator": "=",
        "Conversion factor": "1",
        "Normalized value": "55",
        "Normalized uncertainty ±": "Not applicable",
        "Normalized upper bound": "60",
        "Normalized unit": "°C",
        "Data status": "Published value",
        "Specimen type": "Not published (do not assume printed)",
        "Direction": "Not applicable",
        "Moisture condition": "Not published",
        "Moisture state": "not-stated",
        "Post-processing": "Not published",
        "Post-processing state": "not-stated",
        "Anneal °C": "Not applicable",
        "Anneal h": "Not applicable",
        "Test temperature": "Not published",
        "Standard / load": "D3418",
        "Standards": "ASTM D3418",
        "Test load MPa": "Not applicable",
        "Notch": "Not applicable",
        "Specimen / print parameters": "Not published",
        "SourceID": "S-SPECTRUM-en-tds-spectrum-pla-glitter",
        "Locator": "p. 1: Glass Transition Temperature",
        "Notes": "Not applicable",
        "Parse review": "Not applicable"
      },
      "evidence": {
        "page": 1,
        "text": "Glass Transition Temperature 55-60°C D3418"
      },
      "confidence": 1,
      "review": {
        "status": "proposed"
      }
    }
  ],
  "profiles": [
    {
      "gradeKey": "main",
      "row": {
        "MaterialID": "",
        "GradeID": "",
        "Profile": "Manufacturer published guidance",
        "Nozzle °C": "185-215°C",
        "Nozzle state": "range",
        "Nozzle min °C": "185",
        "Nozzle max °C": "215",
        "Nozzle requirement": "required",
        "Bed °C": "0-45°C",
        "Bed state": "range",
        "Bed min °C": "0",
        "Bed max °C": "45",
        "Bed requirement": "required",
        "Chamber °C": "Not published",
        "Chamber state": "unknown",
        "Chamber min °C": "Not applicable",
        "Chamber max °C": "Not applicable",
        "Chamber requirement": "unknown",
        "Enclosure": "not necessary",
        "Enclosure state": "not-needed",
        "Plate": "Not published",
        "Drying": "Not published",
        "Drying state": "unknown",
        "Drying °C": "Not applicable",
        "Drying hours": "Not applicable",
        "Nozzle material": "not necessary",
        "Nozzle diameter": "Not published",
        "Abrasion / clogging": "Not published",
        "Hardened nozzle": "Not published",
        "H2C left": "Verify exact grade/nozzle; no blanket approval",
        "H2C right": "Verify exact grade/nozzle; no blanket approval",
        "AMS 2 Pro": "Not verified for every grade",
        "AMS HT": "Not verified for every grade",
        "AMS published": "Not published",
        "Support pairing": "Not published",
        "Failure modes": "Not published",
        "SourceID": "S-SPECTRUM-en-tds-spectrum-pla-glitter",
        "H2C SourceID": "H2C-WIKI",
        "Locator": "p. 1: Recommended printing settings",
        "Parse review": "Not applicable"
      },
      "notes": [
        {
          "Topic": "Cooling",
          "Text": "YES (up to 100%)"
        },
        {
          "Topic": "Layer height",
          "Text": "0.05 - 0.30 mm"
        },
        {
          "Topic": "Shell / walls",
          "Text": "0.40 – 2.70 mm"
        },
        {
          "Topic": "Speed",
          "Text": "40-90 mm/s"
        }
      ],
      "editorial": [],
      "evidence": {
        "page": 1,
        "text": "Nozzle temperature 185-215°C"
      },
      "review": {
        "status": "proposed"
      }
    }
  ],
  "evidence": [],
  "headlines": [],
  "coverage": [],
  "settings": [
    {
      "page": 1,
      "field": "nozzle",
      "topic": "",
      "label": "Nozzle temperature",
      "raw": "185-215°C",
      "line": "Nozzle temperature 185-215°C"
    },
    {
      "page": 1,
      "field": "bed",
      "topic": "",
      "label": "Bed temperature",
      "raw": "0-45°C",
      "line": "Bed temperature 0-45°C product has a shelf life of 24 months."
    },
    {
      "page": 1,
      "field": "note",
      "topic": "Cooling",
      "label": "Active cooling fan",
      "raw": "YES (up to 100%)",
      "line": "Active cooling fan YES (up to 100%)"
    },
    {
      "page": 1,
      "field": "note",
      "topic": "Layer height",
      "label": "Layer height",
      "raw": "0.05 - 0.30 mm",
      "line": "Layer height** 0.05 - 0.30 mm"
    },
    {
      "page": 1,
      "field": "note",
      "topic": "Shell / walls",
      "label": "Shell thickness",
      "raw": "0.40 – 2.70 mm",
      "line": "Shell thickness** 0.40 – 2.70 mm"
    },
    {
      "page": 1,
      "field": "note",
      "topic": "Speed",
      "label": "Print speed",
      "raw": "40-90 mm/s",
      "line": "Print speed** 40-90 mm/s"
    },
    {
      "page": 1,
      "field": "enclosure",
      "topic": "",
      "label": "Closed chamber",
      "raw": "not necessary",
      "line": "Closed chamber not necessary"
    },
    {
      "page": 1,
      "field": "nozzle-material",
      "topic": "",
      "label": "Ruby or hardened nozzle",
      "raw": "not necessary",
      "line": "Ruby or hardened nozzle not necessary"
    }
  ],
  "skipped": [
    {
      "page": 1,
      "text": "Tensile Elongation 6,00% D 882",
      "reason": "no property and value this line states together"
    },
    {
      "page": 1,
      "text": "is ca. 18-25°C (64.4 -77.0°F). Keep out of moisture,",
      "reason": "in the printing guide, naming no setting the lexicon knows"
    },
    {
      "page": 1,
      "text": "Recommended nozzle ≥ 0.4 mm",
      "reason": "in the printing guide, naming no setting the lexicon knows"
    },
    {
      "page": 1,
      "text": "* settings are based on a 0,4 mm nozzle.",
      "reason": "in the printing guide, naming no setting the lexicon knows"
    },
    {
      "page": 1,
      "text": "www.spectrumfilaments.com Preparation date: 06-04-2022",
      "reason": "in the printing guide, naming no setting the lexicon knows"
    }
  ],
  "review": {
    "status": "proposed"
  }
}
