Repository: faridbnv/h2c-materials

# Version 2: importing the public filament data sheet corpus

> **Historical record** (2026-09-18): written for one review or round. It describes the tool and its data as they were then; numbers, rules and file names may have changed since. For where things stand now, read the [README](../../../README.md) and [OPEN-PROBLEMS](../../../docs/OPEN-PROBLEMS.md).

**Date:** 2026-09-18 onwards
**Asked by:** the tool's owner
**Question:** the public corpus holds far more filament data sheets than this database does. Import all of them,
correctly categorised, with duplicates and near-duplicates found rather than merged by accident, so that later

File: docs/audits/2026-09-18-v2-import/proposals/b02-spectrum/1a6aad212c4ed835.json
{
  "version": 1,
  "generated": {
    "tool": "propose.mjs",
    "date": "2026-09-18"
  },
  "document": {
    "sha256": "1a6aad212c4ed8358515bb4ac1491292d22f9b245648e67663e2a76f0545c0a7",
    "url": "https://spectrumfilaments.com/wp-content/uploads/2021/12/en_tds_spectrum_pa6_cs20_frv0.pdf",
    "pages": 1,
    "provider": "Spectrum",
    "manufacturer": "Spectrum",
    "docKey": "1a6aad212c4ed835"
  },
  "identity": {
    "polymer": "PA6",
    "modifier": "Unfilled / unspecified",
    "variantClass": "",
    "family": "Nylon / Polyamide",
    "hardness": null,
    "support": false,
    "signals": [
      "name: pa6",
      "filler: ceramic (from the sheet, not the name)"
    ],
    "materialId": "M049",
    "materialName": "PA6",
    "estimateIdentity": "PA6",
    "confidence": 0.85,
    "needsRuling": true,
    "reasons": [
      "\"ceramic\" has no value in schema/vocab/modifiers.csv: a ceramic load raises density and stiffness and has no vocabulary value: a ruling",
      "its density of 1490 kg/m³ is above what neat PA6 reaches (1180), so the product carries a filler its name does not declare"
    ]
  },
  "source": {
    "row": {
      "SourceID": "S-SPECTRUM-en-tds-spectrum-pa6-cs20-frv0",
      "Publisher": "Spectrum",
      "Title": "TECHNICAL DATA SHEET PA6 CS20 FR V0",
      "Revision": "Not published",
      "Publication date": "Not published",
      "Access date": "2026-09-18",
      "Source class": "Manufacturer TDS",
      "Source note": "Not applicable",
      "Citation role": "cited",
      "URL": "https://spectrumfilaments.com/wp-content/uploads/2021/12/en_tds_spectrum_pa6_cs20_frv0.pdf",
      "Locator": "Document / product page",
      "Applicable grades": "${grade:main}",
      "Access state": "retrieved",
      "Access note": "Not applicable",
      "SHA256": "1a6aad212c4ed8358515bb4ac1491292d22f9b245648e67663e2a76f0545c0a7"
    },
    "evidence": {
      "page": 1,
      "text": "TECHNICAL DATA SHEET PA6 CS20 FR V0"
    },
    "review": {
      "status": "proposed"
    }
  },
  "grades": [
    {
      "key": "main",
      "review": {
        "status": "proposed"
      },
      "row": {
        "MaterialID": "M049",
        "Role": "procurement",
        "Status": "active",
        "Manufacturer": "Spectrum",
        "Product name": "PA6 CS20 FR V0",
        "Shared formulation key": "S-SPECTRUM-en-tds-spectrum-pa6-cs20-frv0",
        "Composition / filler": "Not published",
        "Variant": "Not applicable",
        "Colour caveat": "Properties may vary by colour; use TDS scope",
        "Availability": "Not published",
        "Certification claims": "PA6 CS20 FR V0 (p. 1, as printed; a typical value, not a certificate: verify grade, thickness and certificate)",
        "Selected-grade rationale": "Documented commercial formulation; traceable manufacturer evidence",
        "SourceID": "S-SPECTRUM-en-tds-spectrum-pa6-cs20-frv0",
        "Source locator": "TDS / official product page",
        "Diameter compatibility": "Check 1.75 mm variant; diameter is not part tolerance"
      },
      "evidence": {
        "page": 1,
        "text": "TECHNICAL DATA SHEET PA6 CS20 FR V0"
      }
    }
  ],
  "measurements": [
    {
      "id": "m01",
      "gradeKey": "main",
      "row": {
        "MaterialID": "M049",
        "GradeID": "",
        "Property": "Density",
        "Raw value": "1.49 g/cm3",
        "Raw unit": "g/cm3",
        "Raw numeric": "1.49",
        "Raw uncertainty ±": "Not applicable",
        "Raw upper bound": "Not applicable",
        "Operator": "=",
        "Conversion factor": "1000",
        "Normalized value": "1490",
        "Normalized uncertainty ±": "Not applicable",
        "Normalized upper bound": "Not applicable",
        "Normalized unit": "kg/m³",
        "Data status": "Published value",
        "Specimen type": "Not published (density specimen form not explicitly established)",
        "Direction": "Not applicable",
        "Moisture condition": "Not published",
        "Moisture state": "not-stated",
        "Post-processing": "Not published",
        "Post-processing state": "not-stated",
        "Anneal °C": "Not applicable",
        "Anneal h": "Not applicable",
        "Test temperature": "Not published",
        "Standard / load": "ISO 1183-3",
        "Standards": "ISO 1183",
        "Test load MPa": "Not applicable",
        "Notch": "Not applicable",
        "Specimen / print parameters": "Not published",
        "SourceID": "S-SPECTRUM-en-tds-spectrum-pa6-cs20-frv0",
        "Locator": "p. 1: Specific gravity",
        "Notes": "Not applicable",
        "Parse review": "Not applicable"
      },
      "evidence": {
        "page": 1,
        "text": "Specific gravity 1.49 g/cm3 ISO 1183-3 Spectrum PA6 CS20 FR V0 filament is a new"
      },
      "confidence": 0.85,
      "review": {
        "status": "proposed"
      }
    },
    {
      "id": "m02",
      "gradeKey": "main",
      "row": {
        "MaterialID": "M049",
        "GradeID": "",
        "Property": "Water absorption",
        "Raw value": "0.3 %",
        "Raw unit": "%",
        "Raw numeric": "0.3",
        "Raw uncertainty ±": "Not applicable",
        "Raw upper bound": "Not applicable",
        "Operator": "<",
        "Conversion factor": "1",
        "Normalized value": "0.3",
        "Normalized uncertainty ±": "Not applicable",
        "Normalized upper bound": "Not applicable",
        "Normalized unit": "%",
        "Data status": "Published value",
        "Specimen type": "Not published (do not assume printed)",
        "Direction": "Not applicable",
        "Moisture condition": "Not published",
        "Moisture state": "not-stated",
        "Post-processing": "Not published",
        "Post-processing state": "not-stated",
        "Anneal °C": "Not applicable",
        "Anneal h": "Not applicable",
        "Test temperature": "23°C",
        "Standard / load": "23°C/24h ISO 62",
        "Standards": "ISO 62",
        "Test load MPa": "Not applicable",
        "Notch": "Not applicable",
        "Specimen / print parameters": "Not published",
        "SourceID": "S-SPECTRUM-en-tds-spectrum-pa6-cs20-frv0",
        "Locator": "p. 1: Water absorption, 23°C/24h",
        "Notes": "Not applicable",
        "Parse review": "Not applicable"
      },
      "evidence": {
        "page": 1,
        "text": "Water absorption, 23°C/24h < 0.3% ISO 62"
      },
      "confidence": 0.85,
      "review": {
        "status": "proposed"
      }
    },
    {
      "id": "m03",
      "gradeKey": "main",
      "row": {
        "MaterialID": "M049",
        "GradeID": "",
        "Property": "Tensile strength (endpoint unspecified)",
        "Raw value": "55 MPa",
        "Raw unit": "MPa",
        "Raw numeric": "55",
        "Raw uncertainty ±": "Not applicable",
        "Raw upper bound": "Not applicable",
        "Operator": "=",
        "Conversion factor": "1",
        "Normalized value": "55",
        "Normalized uncertainty ±": "Not applicable",
        "Normalized upper bound": "Not applicable",
        "Normalized unit": "MPa",
        "Data status": "Published value",
        "Specimen type": "Not published (do not assume printed)",
        "Direction": "Unstated",
        "Moisture condition": "Dry",
        "Moisture state": "dry",
        "Post-processing": "Not published",
        "Post-processing state": "not-stated",
        "Anneal °C": "Not applicable",
        "Anneal h": "Not applicable",
        "Test temperature": "Not published",
        "Standard / load": "dry at 50 mm/min ISO 527",
        "Standards": "ISO 527",
        "Test load MPa": "Not applicable",
        "Notch": "Not applicable",
        "Specimen / print parameters": "Not published",
        "SourceID": "S-SPECTRUM-en-tds-spectrum-pa6-cs20-frv0",
        "Locator": "p. 1: Tensile strength (dry, at 50 mm/min)",
        "Notes": "Not applicable",
        "Parse review": "Not applicable"
      },
      "evidence": {
        "page": 1,
        "text": "Tensile strength (dry, at 50 mm/min) 55 MPa ISO 527"
      },
      "confidence": 0.85,
      "review": {
        "status": "proposed"
      }
    },
    {
      "id": "m04",
      "gradeKey": "main",
      "row": {
        "MaterialID": "M049",
        "GradeID": "",
        "Property": "Tensile strain at strength",
        "Raw value": "1.2 %",
        "Raw unit": "%",
        "Raw numeric": "1.2",
        "Raw uncertainty ±": "Not applicable",
        "Raw upper bound": "Not applicable",
        "Operator": "=",
        "Conversion factor": "1",
        "Normalized value": "1.2",
        "Normalized uncertainty ±": "Not applicable",
        "Normalized upper bound": "Not applicable",
        "Normalized unit": "%",
        "Data status": "Published value",
        "Specimen type": "Not published (do not assume printed)",
        "Direction": "Unstated",
        "Moisture condition": "Dry",
        "Moisture state": "dry",
        "Post-processing": "Not published",
        "Post-processing state": "not-stated",
        "Anneal °C": "Not applicable",
        "Anneal h": "Not applicable",
        "Test temperature": "Not published",
        "Standard / load": "dry at 50 mm/min ISO 527",
        "Standards": "ISO 527",
        "Test load MPa": "Not applicable",
        "Notch": "Not applicable",
        "Specimen / print parameters": "Not published",
        "SourceID": "S-SPECTRUM-en-tds-spectrum-pa6-cs20-frv0",
        "Locator": "p. 1: Elongation at max. force (dry, at 50 mm/min)",
        "Notes": "Not applicable",
        "Parse review": "Not applicable"
      },
      "evidence": {
        "page": 1,
        "text": "Elongation at max. force (dry, at 50 mm/min) 1.2% ISO 527"
      },
      "confidence": 0.85,
      "review": {
        "status": "proposed"
      }
    },
    {
      "id": "m05",
      "gradeKey": "main",
      "row": {
        "MaterialID": "M049",
        "GradeID": "",
        "Property": "Tensile modulus",
        "Raw value": "6 GPa",
        "Raw unit": "GPa",
        "Raw numeric": "6",
        "Raw uncertainty ±": "Not applicable",
        "Raw upper bound": "Not applicable",
        "Operator": "=",
        "Conversion factor": "1",
        "Normalized value": "6",
        "Normalized uncertainty ±": "Not applicable",
        "Normalized upper bound": "Not applicable",
        "Normalized unit": "GPa",
        "Data status": "Published value",
        "Specimen type": "Not published (do not assume printed)",
        "Direction": "Unstated",
        "Moisture condition": "Dry",
        "Moisture state": "dry",
        "Post-processing": "Not published",
        "Post-processing state": "not-stated",
        "Anneal °C": "Not applicable",
        "Anneal h": "Not applicable",
        "Test temperature": "Not published",
        "Standard / load": "dry at 1 mm/min ISO 527",
        "Standards": "ISO 527",
        "Test load MPa": "Not applicable",
        "Notch": "Not applicable",
        "Specimen / print parameters": "Not published",
        "SourceID": "S-SPECTRUM-en-tds-spectrum-pa6-cs20-frv0",
        "Locator": "p. 1: Modulus of elasticity (dry, at 1 mm/min)",
        "Notes": "Not applicable",
        "Parse review": "Not applicable"
      },
      "evidence": {
        "page": 1,
        "text": "Modulus of elasticity (dry, at 1 mm/min) 6 GPa ISO 527"
      },
      "confidence": 0.85,
      "review": {
        "status": "proposed"
      }
    },
    {
      "id": "m06",
      "gradeKey": "main",
      "row": {
        "MaterialID": "M049",
        "GradeID": "",
        "Property": "HDT",
        "Raw value": "90 °C",
        "Raw unit": "°C",
        "Raw numeric": "90",
        "Raw uncertainty ±": "Not applicable",
        "Raw upper bound": "Not applicable",
        "Operator": "=",
        "Conversion factor": "1",
        "Normalized value": "90",
        "Normalized uncertainty ±": "Not applicable",
        "Normalized upper bound": "Not applicable",
        "Normalized unit": "°C",
        "Data status": "Published value",
        "Specimen type": "Not published (do not assume printed)",
        "Direction": "Not applicable",
        "Moisture condition": "Not published",
        "Moisture state": "not-stated",
        "Post-processing": "Not published",
        "Post-processing state": "not-stated",
        "Anneal °C": "Not applicable",
        "Anneal h": "Not applicable",
        "Test temperature": "Not published",
        "Standard / load": "ISO 75",
        "Standards": "ISO 75",
        "Test load MPa": "Not published",
        "Notch": "Not applicable",
        "Specimen / print parameters": "Not published",
        "SourceID": "S-SPECTRUM-en-tds-spectrum-pa6-cs20-frv0",
        "Locator": "p. 1: Heat distortion temperature ( HDT A)",
        "Notes": "Not applicable",
        "Parse review": "Not applicable"
      },
      "evidence": {
        "page": 1,
        "text": "Heat distortion temperature ( HDT A) 90°C ISO 75"
      },
      "confidence": 0.85,
      "review": {
        "status": "proposed"
      }
    },
    {
      "id": "m07",
      "gradeKey": "main",
      "row": {
        "MaterialID": "M049",
        "GradeID": "",
        "Property": "Continuous service temperature",
        "Raw value": "120 °C",
        "Raw unit": "°C",
        "Raw numeric": "120",
        "Raw uncertainty ±": "Not applicable",
        "Raw upper bound": "Not applicable",
        "Operator": "=",
        "Conversion factor": "1",
        "Normalized value": "120",
        "Normalized uncertainty ±": "Not applicable",
        "Normalized upper bound": "Not applicable",
        "Normalized unit": "°C",
        "Data status": "Published value",
        "Specimen type": "Not published (do not assume printed)",
        "Direction": "Not applicable",
        "Moisture condition": "Not published",
        "Moisture state": "not-stated",
        "Post-processing": "Not published",
        "Post-processing state": "not-stated",
        "Anneal °C": "Not applicable",
        "Anneal h": "Not applicable",
        "Test temperature": "Not published",
        "Standard / load": "20.000h IEC 60216",
        "Standards": "IEC 60216",
        "Test load MPa": "Not applicable",
        "Notch": "Not applicable",
        "Specimen / print parameters": "Not published",
        "SourceID": "S-SPECTRUM-en-tds-spectrum-pa6-cs20-frv0",
        "Locator": "p. 1: Continous service temperature (20.000h)",
        "Notes": "Not applicable",
        "Parse review": "Not applicable"
      },
      "evidence": {
        "page": 1,
        "text": "Continous service temperature (20.000h) 120°C IEC 60216"
      },
      "confidence": 0.85,
      "review": {
        "status": "proposed"
      }
    }
  ],
  "profiles": [
    {
      "gradeKey": "main",
      "row": {
        "MaterialID": "M049",
        "GradeID": "",
        "Profile": "Manufacturer published guidance",
        "Nozzle °C": "265-290°C",
        "Nozzle state": "range",
        "Nozzle min °C": "265",
        "Nozzle max °C": "290",
        "Nozzle requirement": "required",
        "Bed °C": "> 80°C",
        "Bed state": "range",
        "Bed min °C": "80",
        "Bed max °C": "80",
        "Bed requirement": "required",
        "Chamber °C": "Not published",
        "Chamber state": "unknown",
        "Chamber min °C": "Not applicable",
        "Chamber max °C": "Not applicable",
        "Chamber requirement": "unknown",
        "Enclosure": "not necessary",
        "Enclosure state": "not-needed",
        "Plate": "Not published",
        "Drying": "Not published",
        "Drying state": "unknown",
        "Drying °C": "Not applicable",
        "Drying hours": "Not applicable",
        "Nozzle material": "recommended",
        "Nozzle diameter": "Not published",
        "Abrasion / clogging": "Ruby or hardened nozzle recommended",
        "Hardened nozzle": "TRUE",
        "H2C left": "Verify exact grade/nozzle; no blanket approval",
        "H2C right": "Verify exact grade/nozzle; no blanket approval",
        "AMS 2 Pro": "Not verified for every grade",
        "AMS HT": "Not verified for every grade",
        "AMS published": "Not published",
        "Support pairing": "Not published",
        "Failure modes": "Not published",
        "SourceID": "S-SPECTRUM-en-tds-spectrum-pa6-cs20-frv0",
        "H2C SourceID": "H2C-WIKI",
        "Locator": "p. 1: Recommended printing settings",
        "Parse review": "Not applicable"
      },
      "notes": [
        {
          "Topic": "Cooling",
          "Text": "0 - 10%"
        },
        {
          "Topic": "Layer height",
          "Text": "≥ 0.20mm"
        },
        {
          "Topic": "Shell / walls",
          "Text": "0.50 – 3.00 mm"
        },
        {
          "Topic": "Speed",
          "Text": "30-70 mm/s"
        }
      ],
      "editorial": [],
      "evidence": {
        "page": 1,
        "text": "Nozzle temperature 265-290°C"
      },
      "review": {
        "status": "proposed"
      }
    }
  ],
  "evidence": [],
  "headlines": [],
  "coverage": [],
  "settings": [
    {
      "page": 1,
      "field": "nozzle",
      "topic": "",
      "label": "Nozzle temperature",
      "raw": "265-290°C",
      "line": "Nozzle temperature 265-290°C"
    },
    {
      "page": 1,
      "field": "bed",
      "topic": "",
      "label": "Bed temperature",
      "raw": "> 80°C",
      "line": "Bed temperature > 80°C"
    },
    {
      "page": 1,
      "field": "note",
      "topic": "Cooling",
      "label": "Active cooling fan",
      "raw": "0 - 10%",
      "line": "Active cooling fan 0 - 10%"
    },
    {
      "page": 1,
      "field": "note",
      "topic": "Layer height",
      "label": "Layer height",
      "raw": "≥ 0.20mm",
      "line": "Layer height** ≥ 0.20mm"
    },
    {
      "page": 1,
      "field": "note",
      "topic": "Shell / walls",
      "label": "Shell thickness",
      "raw": "0.50 – 3.00 mm",
      "line": "Shell thickness** 0.50 – 3.00 mm product has a shelf life of 24 months."
    },
    {
      "page": 1,
      "field": "note",
      "topic": "Speed",
      "label": "Print speed",
      "raw": "30-70 mm/s",
      "line": "Print speed** 30-70 mm/s"
    },
    {
      "page": 1,
      "field": "enclosure",
      "topic": "",
      "label": "Closed chamber",
      "raw": "not necessary",
      "line": "Closed chamber not necessary"
    },
    {
      "page": 1,
      "field": "nozzle-material",
      "topic": "",
      "label": "Ruby or hardened nozzle",
      "raw": "recommended",
      "line": "Ruby or hardened nozzle recommended"
    }
  ],
  "skipped": [
    {
      "page": 1,
      "text": "PA6 CS20 FR V0",
      "reason": "no property and value this line states together"
    },
    {
      "page": 1,
      "text": "polyamide 6. The applied ceramic fillers enhance",
      "reason": "no property and value this line states together"
    },
    {
      "page": 1,
      "text": "Flammability behaviour (1/16”) V-0 UL 94",
      "reason": "no property and value this line states together"
    },
    {
      "page": 1,
      "text": "Linear shrinkage 0.0-0.1% DIN 16742",
      "reason": "no property and value this line states together"
    },
    {
      "page": 1,
      "text": "used, the UL-94 V0 flammability rating is achieved",
      "reason": "no property and value this line states together"
    },
    {
      "page": 1,
      "text": "on ≥0.4 mm thick printed parts. Spectrum PA6",
      "reason": "no property and value this line states together"
    },
    {
      "page": 1,
      "text": "CS20 FR V0 also exhibits low moisture absorption,",
      "reason": "no property and value this line states together"
    },
    {
      "page": 1,
      "text": "which Spectrum PA6 CS20 FR V0 filament is made",
      "reason": "no property and value this line states together"
    },
    {
      "page": 1,
      "text": "complies with the EN 45545 standard in the railway",
      "reason": "no property and value this line states together"
    },
    {
      "page": 1,
      "text": "Service temperature (max. 200h) 160°C",
      "reason": "no property and value this line states together"
    },
    {
      "page": 1,
      "text": "(linear) <0.1%",
      "reason": "no property and value this line states together"
    },
    {
      "page": 1,
      "text": "Insulation resistance (strip electrode R25) > 109 Ω DIN IEC 60167",
      "reason": "no property and value this line states together"
    },
    {
      "page": 1,
      "text": "Surface resistance (ROB) > 109 Ω DIN IEC 60093",
      "reason": "no property and value this line states together"
    },
    {
      "page": 1,
      "text": "is ca. 18-25°C (64.4 -77.0°F). Keep out of moisture,",
      "reason": "a storage or shelf-life note, not a test result"
    },
    {
      "page": 1,
      "text": "Recommended nozzle ≥ 0.5 mm",
      "reason": "in the column beside the storage note, naming no property and value together"
    },
    {
      "page": 1,
      "text": "* settings are based on a 0,5 mm nozzle. *** at least 12h at 80 using a hot dry air oven",
      "reason": "in the column beside the storage note, naming no property and value together"
    },
    {
      "page": 1,
      "text": "www.spectrumfilaments.com Preparation date: 06-04-2022",
      "reason": "in the column beside the storage note, naming no property and value together"
    }
  ],
  "review": {
    "status": "proposed"
  }
}
