Repository: faridbnv/h2c-materials

# Version 2: importing the public filament data sheet corpus

> **Historical record** (2026-09-18): written for one review or round. It describes the tool and its data as they were then; numbers, rules and file names may have changed since. For where things stand now, read the [README](../../../README.md) and [OPEN-PROBLEMS](../../../docs/OPEN-PROBLEMS.md).

**Date:** 2026-09-18 onwards
**Asked by:** the tool's owner
**Question:** the public corpus holds far more filament data sheets than this database does. Import all of them,
correctly categorised, with duplicates and near-duplicates found rather than merged by accident, so that later

File: docs/audits/2026-09-18-v2-import/proposals/b02-spectrum/1fb3b3d12ebf0c08.json
{
  "version": 1,
  "generated": {
    "tool": "propose.mjs",
    "date": "2026-09-19"
  },
  "document": {
    "sha256": "1fb3b3d12ebf0c08b15978b0c53056909731dfc75aa90cc479ba38f8499d1338",
    "url": "https://spectrumfilaments.com/wp-content/uploads/2022/05/en_tds_spectrum_sflex_90a.pdf",
    "pages": 1,
    "provider": "Spectrum",
    "manufacturer": "Spectrum",
    "docKey": "1fb3b3d12ebf0c08"
  },
  "identity": {
    "polymer": "TPU",
    "modifier": "Unfilled / unspecified",
    "variantClass": "",
    "family": "Flexible Elastomers",
    "hardness": "90A",
    "support": false,
    "signals": [
      "name: sflex",
      "hardness: 90A"
    ],
    "materialId": "M039",
    "materialName": "TPU",
    "estimateIdentity": "TPU",
    "confidence": 1,
    "needsRuling": false,
    "reasons": []
  },
  "source": {
    "row": {
      "SourceID": "S-SPECTRUM-en-tds-spectrum-sflex-90a",
      "Publisher": "Spectrum",
      "Title": "TECHNICAL DATA SHEET S-Flex 90A",
      "Revision": "Not published",
      "Publication date": "Not published",
      "Access date": "2026-09-18",
      "Source class": "Manufacturer TDS",
      "Source note": "Not applicable",
      "Citation role": "cited",
      "URL": "https://spectrumfilaments.com/wp-content/uploads/2022/05/en_tds_spectrum_sflex_90a.pdf",
      "Locator": "Document / product page",
      "Applicable grades": "${grade:main}",
      "Access state": "retrieved",
      "Access note": "Not applicable",
      "SHA256": "1fb3b3d12ebf0c08b15978b0c53056909731dfc75aa90cc479ba38f8499d1338"
    },
    "evidence": {
      "page": 1,
      "text": "TECHNICAL DATA SHEET S-Flex 90A"
    },
    "review": {
      "status": "proposed"
    }
  },
  "grades": [
    {
      "key": "main",
      "review": {
        "status": "accepted",
        "by": "claude-opus-5",
        "date": "2026-09-19"
      },
      "row": {
        "MaterialID": "M039",
        "Role": "procurement",
        "Status": "active",
        "Manufacturer": "Spectrum",
        "Product name": "S-Flex 90A",
        "Shared formulation key": "S-SPECTRUM-en-tds-spectrum-sflex-90a",
        "Composition / filler": "Not published",
        "Variant": "Not applicable",
        "Colour caveat": "Properties may vary by colour; use TDS scope",
        "Availability": "Not published",
        "Certification claims": "Not published",
        "Selected-grade rationale": "Documented commercial formulation; traceable manufacturer evidence",
        "SourceID": "S-SPECTRUM-en-tds-spectrum-sflex-90a",
        "Source locator": "TDS / official product page",
        "Diameter compatibility": "Check 1.75 mm variant; diameter is not part tolerance"
      },
      "evidence": {
        "page": 1,
        "text": "TECHNICAL DATA SHEET S-Flex 90A"
      }
    }
  ],
  "measurements": [
    {
      "id": "m01",
      "gradeKey": "main",
      "row": {
        "MaterialID": "M039",
        "GradeID": "",
        "Property": "Density",
        "Raw value": "1,22 g/cm3",
        "Raw unit": "g/cm3",
        "Raw numeric": "1.22",
        "Raw uncertainty ±": "Not applicable",
        "Raw upper bound": "Not applicable",
        "Operator": "=",
        "Conversion factor": "1000",
        "Normalized value": "1220",
        "Normalized uncertainty ±": "Not applicable",
        "Normalized upper bound": "Not applicable",
        "Normalized unit": "kg/m³",
        "Data status": "Published value",
        "Specimen type": "Not published (density specimen form not explicitly established)",
        "Direction": "Not applicable",
        "Moisture condition": "Not published",
        "Moisture state": "not-stated",
        "Post-processing": "Not published",
        "Post-processing state": "not-stated",
        "Anneal °C": "Not applicable",
        "Anneal h": "Not applicable",
        "Test temperature": "Not published",
        "Standard / load": "DIN 53479",
        "Standards": "Not published",
        "Test load MPa": "Not applicable",
        "Notch": "Not applicable",
        "Specimen / print parameters": "Not published",
        "SourceID": "S-SPECTRUM-en-tds-spectrum-sflex-90a",
        "Locator": "p. 1: Density",
        "Notes": "Not applicable",
        "Parse review": "Not applicable"
      },
      "evidence": {
        "page": 1,
        "text": "Density 1,22 g/cm3 DIN 53479 Spectrum S-Flex 90A is a filament designed for 3D"
      },
      "confidence": 1,
      "review": {
        "status": "accepted",
        "by": "claude-opus-5",
        "date": "2026-09-19"
      }
    },
    {
      "id": "m02",
      "gradeKey": "main",
      "row": {
        "MaterialID": "M039",
        "GradeID": "",
        "Property": "Tensile strength (endpoint unspecified)",
        "Raw value": "35 MPa",
        "Raw unit": "MPa",
        "Raw numeric": "35",
        "Raw uncertainty ±": "Not applicable",
        "Raw upper bound": "Not applicable",
        "Operator": "=",
        "Conversion factor": "1",
        "Normalized value": "35",
        "Normalized uncertainty ±": "Not applicable",
        "Normalized upper bound": "Not applicable",
        "Normalized unit": "MPa",
        "Data status": "Published value",
        "Specimen type": "Not published (do not assume printed)",
        "Direction": "Unstated",
        "Moisture condition": "Not published",
        "Moisture state": "not-stated",
        "Post-processing": "Not published",
        "Post-processing state": "not-stated",
        "Anneal °C": "Not applicable",
        "Anneal h": "Not applicable",
        "Test temperature": "Not published",
        "Standard / load": "DIN 53504",
        "Standards": "Not published",
        "Test load MPa": "Not applicable",
        "Notch": "Not applicable",
        "Specimen / print parameters": "Not published",
        "SourceID": "S-SPECTRUM-en-tds-spectrum-sflex-90a",
        "Locator": "p. 1: Tensile Strength (Machine Direction)",
        "Notes": "Not applicable",
        "Parse review": "Not applicable"
      },
      "evidence": {
        "page": 1,
        "text": "Tensile Strength (Machine Direction) 35 MPa DIN 53504"
      },
      "confidence": 1,
      "review": {
        "status": "accepted",
        "by": "claude-opus-5",
        "date": "2026-09-19"
      }
    }
  ],
  "profiles": [
    {
      "gradeKey": "main",
      "row": {
        "MaterialID": "M039",
        "GradeID": "",
        "Profile": "Manufacturer published guidance",
        "Nozzle °C": "200-230°C",
        "Nozzle state": "range",
        "Nozzle min °C": "200",
        "Nozzle max °C": "230",
        "Nozzle requirement": "required",
        "Bed °C": "50-70°C",
        "Bed state": "range",
        "Bed min °C": "50",
        "Bed max °C": "70",
        "Bed requirement": "required",
        "Chamber °C": "Not published",
        "Chamber state": "unknown",
        "Chamber min °C": "Not applicable",
        "Chamber max °C": "Not applicable",
        "Chamber requirement": "unknown",
        "Enclosure": "not necessary",
        "Enclosure state": "not-needed",
        "Plate": "Not published",
        "Drying": "Not published",
        "Drying state": "unknown",
        "Drying °C": "Not applicable",
        "Drying hours": "Not applicable",
        "Nozzle material": "not necessary",
        "Nozzle diameter": "Not published",
        "Abrasion / clogging": "Not published",
        "Hardened nozzle": "Not published",
        "H2C left": "Verify exact grade/nozzle; no blanket approval",
        "H2C right": "Verify exact grade/nozzle; no blanket approval",
        "AMS 2 Pro": "Not verified for every grade",
        "AMS HT": "Not verified for every grade",
        "AMS published": "Not published",
        "Support pairing": "Not published",
        "Failure modes": "Not published",
        "SourceID": "S-SPECTRUM-en-tds-spectrum-sflex-90a",
        "H2C SourceID": "H2C-WIKI",
        "Locator": "p. 1: Recommended printing settings",
        "Parse review": "Not applicable"
      },
      "notes": [
        {
          "Topic": "Cooling",
          "Text": "YES (up to 100%)"
        },
        {
          "Topic": "Layer height",
          "Text": "0.05 - 0.30 mm"
        },
        {
          "Topic": "Shell / walls",
          "Text": "0.40 - 2.70 mm"
        },
        {
          "Topic": "Speed",
          "Text": "15-50 mm/s"
        }
      ],
      "editorial": [],
      "evidence": {
        "page": 1,
        "text": "Nozzle temperature 200-230°C"
      },
      "review": {
        "status": "accepted",
        "by": "claude-opus-5",
        "date": "2026-09-19"
      }
    }
  ],
  "evidence": [],
  "headlines": [],
  "coverage": [],
  "settings": [
    {
      "page": 1,
      "field": "nozzle",
      "topic": "",
      "label": "Nozzle temperature",
      "raw": "200-230°C",
      "line": "Nozzle temperature 200-230°C"
    },
    {
      "page": 1,
      "field": "bed",
      "topic": "",
      "label": "Bed temperature",
      "raw": "50-70°C",
      "line": "Bed temperature 50-70°C"
    },
    {
      "page": 1,
      "field": "note",
      "topic": "Cooling",
      "label": "Active cooling fan",
      "raw": "YES (up to 100%)",
      "line": "Active cooling fan YES (up to 100%)"
    },
    {
      "page": 1,
      "field": "note",
      "topic": "Layer height",
      "label": "Layer height",
      "raw": "0.05 - 0.30 mm",
      "line": "Layer height** 0.05 - 0.30 mm"
    },
    {
      "page": 1,
      "field": "note",
      "topic": "Shell / walls",
      "label": "Shell thickness",
      "raw": "0.40 - 2.70 mm",
      "line": "Shell thickness** 0.40 - 2.70 mm"
    },
    {
      "page": 1,
      "field": "note",
      "topic": "Speed",
      "label": "Print speed",
      "raw": "15-50 mm/s",
      "line": "Print speed** 15-50 mm/s"
    },
    {
      "page": 1,
      "field": "enclosure",
      "topic": "",
      "label": "Closed chamber",
      "raw": "not necessary",
      "line": "Closed chamber not necessary"
    },
    {
      "page": 1,
      "field": "nozzle-material",
      "topic": "",
      "label": "Ruby or hardened nozzle",
      "raw": "not necessary",
      "line": "Ruby or hardened nozzle not necessary"
    }
  ],
  "skipped": [
    {
      "page": 1,
      "text": "S-Flex 90A",
      "reason": "no property and value this line states together"
    },
    {
      "page": 1,
      "text": "Shore hardness A 90 DIN 53505",
      "reason": "no property and value this line states together"
    },
    {
      "page": 1,
      "text": "Elongation at Rupture (Machine Direction) 500,00% DIN 53515",
      "reason": "no property and value this line states together"
    },
    {
      "page": 1,
      "text": "Tear Propagation Strength (Machine Direction) 90 N/mm DIN 53515",
      "reason": "no property and value this line states together"
    },
    {
      "page": 1,
      "text": "Abrasion Resistance 35 mm3 DIN 53516",
      "reason": "no property and value this line states together"
    },
    {
      "page": 1,
      "text": "S-Flex 90A material is also characterized by good",
      "reason": "no property and value this line states together"
    },
    {
      "page": 1,
      "text": "aging. Flexible filament S-Flex 90A shows resistance",
      "reason": "no property and value this line states together"
    },
    {
      "page": 1,
      "text": "• up to 500% elongation at break",
      "reason": "in the printing guide, naming no setting the lexicon knows"
    },
    {
      "page": 1,
      "text": "Dry box recommended temperature range -30 to + 60°C",
      "reason": "in the printing guide, naming no setting the lexicon knows"
    },
    {
      "page": 1,
      "text": "* settings are based on a 0,4 mm nozzle.",
      "reason": "in the column beside the storage note, naming no property and value together"
    },
    {
      "page": 1,
      "text": "is ca. 18-25°C (64.4 -77.0°F). Keep out of moisture,",
      "reason": "a storage or shelf-life note, not a test result"
    },
    {
      "page": 1,
      "text": "product has a shelf life of 24 months.",
      "reason": "a storage or shelf-life note, not a test result"
    },
    {
      "page": 1,
      "text": "www.spectrumfilaments.com Preparation date: 06-04-2022",
      "reason": "in the column beside the storage note, naming no property and value together"
    }
  ],
  "review": {
    "status": "reviewed",
    "by": "claude-opus-5",
    "date": "2026-09-19"
  }
}

File: docs/audits/2026-09-18-v2-import/proposals/b02-spectrum/1fba88b90bf49902.json
{
  "version": 1,
  "generated": {
    "tool": "propose.mjs",
    "date": "2026-09-18"
  },
  "document": {
    "sha256": "1fba88b90bf4990299ebc527ee590dc6d4bcdc2f07191bd9bb7cdbd2001ea0dc",
    "url": "https://spectrumfilaments.com/wp-content/uploads/2025/09/en_tds_spectrum_asa_conductive.pdf",
    "pages": 2,
    "provider": "Spectrum",
    "manufacturer": "Spectrum",
    "docKey": "1fba88b90bf49902"
  },
  "identity": {
    "polymer": "ASA",
    "modifier": "Unfilled / unspecified",
    "variantClass": "",
    "family": "ASA",
    "hardness": null,
    "support": false,
    "signals": [
      "name: asa",
      "filler: conductive"
    ],
    "materialId": "M031",
    "materialName": "ASA",
    "estimateIdentity": "ASA",
    "confidence": 1,
    "needsRuling": true,
    "reasons": [
      "\"conductive\" has no value in schema/vocab/modifiers.csv: electrically conductive has no modifier value yet: a ruling",
      "its density of 1170 kg/m³ is above what neat ASA reaches (1110), so the product carries a filler its name does not declare"
    ]
  },
  "source": {
    "row": {
      "SourceID": "S-SPECTRUM-en-tds-spectrum-asa-conductive",
      "Publisher": "Spectrum",
      "Title": "TECHNICAL DATA SHEET ASA Conductive",
      "Revision": "Not published",
      "Publication date": "Not published",
      "Access date": "2026-09-18",
      "Source class": "Manufacturer TDS",
      "Source note": "Not applicable",
      "Citation role": "cited",
      "URL": "https://spectrumfilaments.com/wp-content/uploads/2025/09/en_tds_spectrum_asa_conductive.pdf",
      "Locator": "Document / product page",
      "Applicable grades": "${grade:main}",
      "Access state": "retrieved",
      "Access note": "Not applicable",
      "SHA256": "1fba88b90bf4990299ebc527ee590dc6d4bcdc2f07191bd9bb7cdbd2001ea0dc"
    },
    "evidence": {
      "page": 1,
      "text": "TECHNICAL DATA SHEET ASA Conductive"
    },
    "review": {
      "status": "proposed"
    }
  },
  "grades": [
    {
      "key": "main",
      "review": {
        "status": "proposed"
      },
      "row": {
        "MaterialID": "M031",
        "Role": "procurement",
        "Status": "active",
        "Manufacturer": "Spectrum",
        "Product name": "ASA Conductive",
        "Shared formulation key": "S-SPECTRUM-en-tds-spectrum-asa-conductive",
        "Composition / filler": "Not published",
        "Variant": "Not applicable",
        "Colour caveat": "Properties may vary by colour; use TDS scope",
        "Availability": "Not published",
        "Certification claims": "Not published",
        "Selected-grade rationale": "Documented commercial formulation; traceable manufacturer evidence",
        "SourceID": "S-SPECTRUM-en-tds-spectrum-asa-conductive",
        "Source locator": "TDS / official product page",
        "Diameter compatibility": "Check 1.75 mm variant; diameter is not part tolerance"
      },
      "evidence": {
        "page": 1,
        "text": "TECHNICAL DATA SHEET ASA Conductive"
      }
    }
  ],
  "measurements": [
    {
      "id": "m01",
      "gradeKey": "main",
      "row": {
        "MaterialID": "M031",
        "GradeID": "",
        "Property": "Density",
        "Raw value": "1.17 g/cm3",
        "Raw unit": "g/cm3",
        "Raw numeric": "1.17",
        "Raw uncertainty ±": "Not applicable",
        "Raw upper bound": "Not applicable",
        "Operator": "=",
        "Conversion factor": "1000",
        "Normalized value": "1170",
        "Normalized uncertainty ±": "Not applicable",
        "Normalized upper bound": "Not applicable",
        "Normalized unit": "kg/m³",
        "Data status": "Published value",
        "Specimen type": "Not published (density specimen form not explicitly established)",
        "Direction": "Not applicable",
        "Moisture condition": "Not published",
        "Moisture state": "not-stated",
        "Post-processing": "Not published",
        "Post-processing state": "not-stated",
        "Anneal °C": "Not applicable",
        "Anneal h": "Not applicable",
        "Test temperature": "Not published",
        "Standard / load": "ISO 1183",
        "Standards": "ISO 1183",
        "Test load MPa": "Not applicable",
        "Notch": "Not applicable",
        "Specimen / print parameters": "Not published",
        "SourceID": "S-SPECTRUM-en-tds-spectrum-asa-conductive",
        "Locator": "p. 1: Density",
        "Notes": "Not applicable",
        "Parse review": "Not applicable"
      },
      "evidence": {
        "page": 1,
        "text": "Density 1.17 g/cm3 ISO 1183 Filament Spectrum ASA Electrically Conductive is"
      },
      "confidence": 1,
      "review": {
        "status": "proposed"
      }
    },
    {
      "id": "m02",
      "gradeKey": "main",
      "row": {
        "MaterialID": "M031",
        "GradeID": "",
        "Property": "Charpy strength",
        "Raw value": "15.7 kJ/m2",
        "Raw unit": "kJ/m2",
        "Raw numeric": "15.7",
        "Raw uncertainty ±": "Not applicable",
        "Raw upper bound": "Not applicable",
        "Operator": "=",
        "Conversion factor": "1",
        "Normalized value": "15.7",
        "Normalized uncertainty ±": "Not applicable",
        "Normalized upper bound": "Not applicable",
        "Normalized unit": "kJ/m²",
        "Data status": "Published value",
        "Specimen type": "Not published (do not assume printed)",
        "Direction": "Not applicable",
        "Moisture condition": "Not published",
        "Moisture state": "not-stated",
        "Post-processing": "Not published",
        "Post-processing state": "not-stated",
        "Anneal °C": "Not applicable",
        "Anneal h": "Not applicable",
        "Test temperature": "Not published",
        "Standard / load": "ISO 179-1eU",
        "Standards": "ISO 179",
        "Test load MPa": "Not applicable",
        "Notch": "Unnotched",
        "Specimen / print parameters": "Not published",
        "SourceID": "S-SPECTRUM-en-tds-spectrum-asa-conductive",
        "Locator": "p. 1: CHARPY impact strength Unnotched*",
        "Notes": "Not applicable",
        "Parse review": "Not applicable"
      },
      "evidence": {
        "page": 1,
        "text": "CHARPY impact strength Unnotched* 15.7 kJ/m2 ISO 179-1eU"
      },
      "confidence": 1,
      "review": {
        "status": "proposed"
      }
    },
    {
      "id": "m03",
      "gradeKey": "main",
      "row": {
        "MaterialID": "M031",
        "GradeID": "",
        "Property": "Charpy strength",
        "Raw value": "1.5 kJ/m2",
        "Raw unit": "kJ/m2",
        "Raw numeric": "1.5",
        "Raw uncertainty ±": "Not applicable",
        "Raw upper bound": "Not applicable",
        "Operator": "=",
        "Conversion factor": "1",
        "Normalized value": "1.5",
        "Normalized uncertainty ±": "Not applicable",
        "Normalized upper bound": "Not applicable",
        "Normalized unit": "kJ/m²",
        "Data status": "Published value",
        "Specimen type": "Not published (do not assume printed)",
        "Direction": "Not applicable",
        "Moisture condition": "Not published",
        "Moisture state": "not-stated",
        "Post-processing": "Not published",
        "Post-processing state": "not-stated",
        "Anneal °C": "Not applicable",
        "Anneal h": "Not applicable",
        "Test temperature": "Not published",
        "Standard / load": "ISO 179-1eA",
        "Standards": "ISO 179",
        "Test load MPa": "Not applicable",
        "Notch": "Notched",
        "Specimen / print parameters": "Not published",
        "SourceID": "S-SPECTRUM-en-tds-spectrum-asa-conductive",
        "Locator": "p. 1: CHARPY impact strength Notched*",
        "Notes": "Not applicable",
        "Parse review": "Not applicable"
      },
      "evidence": {
        "page": 1,
        "text": "CHARPY impact strength Notched* 1.5 kJ/m2 ISO 179-1eA"
      },
      "confidence": 1,
      "review": {
        "status": "proposed"
      }
    },
    {
      "id": "m04",
      "gradeKey": "main",
      "row": {
        "MaterialID": "M031",
        "GradeID": "",
        "Property": "Elongation at yield",
        "Raw value": "2.2 %",
        "Raw unit": "%",
        "Raw numeric": "2.2",
        "Raw uncertainty ±": "Not applicable",
        "Raw upper bound": "Not applicable",
        "Operator": "=",
        "Conversion factor": "1",
        "Normalized value": "2.2",
        "Normalized uncertainty ±": "Not applicable",
        "Normalized upper bound": "Not applicable",
        "Normalized unit": "%",
        "Data status": "Published value",
        "Specimen type": "Not published (do not assume printed)",
        "Direction": "Unstated",
        "Moisture condition": "Not published",
        "Moisture state": "not-stated",
        "Post-processing": "Not published",
        "Post-processing state": "not-stated",
        "Anneal °C": "Not applicable",
        "Anneal h": "Not applicable",
        "Test temperature": "Not published",
        "Standard / load": "5 mm/min ISO 527",
        "Standards": "ISO 527",
        "Test load MPa": "Not applicable",
        "Notch": "Not applicable",
        "Specimen / print parameters": "Not published",
        "SourceID": "S-SPECTRUM-en-tds-spectrum-asa-conductive",
        "Locator": "p. 1: Tensile elongation At yield (5 mm/min)*",
        "Notes": "Not applicable",
        "Parse review": "Not applicable"
      },
      "evidence": {
        "page": 1,
        "text": "Tensile elongation At yield (5 mm/min)* 2.2 % ISO 527"
      },
      "confidence": 1,
      "review": {
        "status": "proposed"
      }
    },
    {
      "id": "m05",
      "gradeKey": "main",
      "row": {
        "MaterialID": "M031",
        "GradeID": "",
        "Property": "Elongation at break",
        "Raw value": "3 %",
        "Raw unit": "%",
        "Raw numeric": "3",
        "Raw uncertainty ±": "Not applicable",
        "Raw upper bound": "Not applicable",
        "Operator": "=",
        "Conversion factor": "1",
        "Normalized value": "3",
        "Normalized uncertainty ±": "Not applicable",
        "Normalized upper bound": "Not applicable",
        "Normalized unit": "%",
        "Data status": "Published value",
        "Specimen type": "Not published (do not assume printed)",
        "Direction": "Unstated",
        "Moisture condition": "Not published",
        "Moisture state": "not-stated",
        "Post-processing": "Not published",
        "Post-processing state": "not-stated",
        "Anneal °C": "Not applicable",
        "Anneal h": "Not applicable",
        "Test temperature": "Not published",
        "Standard / load": "5 mm/min ISO 527",
        "Standards": "ISO 527",
        "Test load MPa": "Not applicable",
        "Notch": "Not applicable",
        "Specimen / print parameters": "Not published",
        "SourceID": "S-SPECTRUM-en-tds-spectrum-asa-conductive",
        "Locator": "p. 1: Tensile elongation At break (5 mm/min)*",
        "Notes": "Not applicable",
        "Parse review": "Not applicable"
      },
      "evidence": {
        "page": 1,
        "text": "Tensile elongation At break (5 mm/min)* 3 % ISO 527"
      },
      "confidence": 1,
      "review": {
        "status": "proposed"
      }
    },
    {
      "id": "m06",
      "gradeKey": "main",
      "row": {
        "MaterialID": "M031",
        "GradeID": "",
        "Property": "Tensile yield strength",
        "Raw value": "48,7 MPa",
        "Raw unit": "MPa",
        "Raw numeric": "48.7",
        "Raw uncertainty ±": "Not applicable",
        "Raw upper bound": "Not applicable",
        "Operator": "=",
        "Conversion factor": "1",
        "Normalized value": "48.7",
        "Normalized uncertainty ±": "Not applicable",
        "Normalized upper bound": "Not applicable",
        "Normalized unit": "MPa",
        "Data status": "Published value",
        "Specimen type": "Not published (do not assume printed)",
        "Direction": "Unstated",
        "Moisture condition": "Not published",
        "Moisture state": "not-stated",
        "Post-processing": "Not published",
        "Post-processing state": "not-stated",
        "Anneal °C": "Not applicable",
        "Anneal h": "Not applicable",
        "Test temperature": "Not published",
        "Standard / load": "5 mm/min ISO 527",
        "Standards": "ISO 527",
        "Test load MPa": "Not applicable",
        "Notch": "Not applicable",
        "Specimen / print parameters": "Not published",
        "SourceID": "S-SPECTRUM-en-tds-spectrum-asa-conductive",
        "Locator": "p. 1: Tensile strength At yield (5 mm/min)*",
        "Notes": "Not applicable",
        "Parse review": "Not applicable"
      },
      "evidence": {
        "page": 1,
        "text": "Tensile strength At yield (5 mm/min)* 48,7 MPa ISO 527"
      },
      "confidence": 1,
      "review": {
        "status": "proposed"
      }
    },
    {
      "id": "m07",
      "gradeKey": "main",
      "row": {
        "MaterialID": "M031",
        "GradeID": "",
        "Property": "Tensile break strength",
        "Raw value": "46,1 MPa",
        "Raw unit": "MPa",
        "Raw numeric": "46.1",
        "Raw uncertainty ±": "Not applicable",
        "Raw upper bound": "Not applicable",
        "Operator": "=",
        "Conversion factor": "1",
        "Normalized value": "46.1",
        "Normalized uncertainty ±": "Not applicable",
        "Normalized upper bound": "Not applicable",
        "Normalized unit": "MPa",
        "Data status": "Published value",
        "Specimen type": "Not published (do not assume printed)",
        "Direction": "Unstated",
        "Moisture condition": "Not published",
        "Moisture state": "not-stated",
        "Post-processing": "Not published",
        "Post-processing state": "not-stated",
        "Anneal °C": "Not applicable",
        "Anneal h": "Not applicable",
        "Test temperature": "Not published",
        "Standard / load": "5 mm/min ISO 527",
        "Standards": "ISO 527",
        "Test load MPa": "Not applicable",
        "Notch": "Not applicable",
        "Specimen / print parameters": "Not published",
        "SourceID": "S-SPECTRUM-en-tds-spectrum-asa-conductive",
        "Locator": "p. 1: Tensile strength At break (5 mm/min)*",
        "Notes": "Not applicable",
        "Parse review": "Not applicable"
      },
      "evidence": {
        "page": 1,
        "text": "Tensile strength At break (5 mm/min)* 46,1 MPa ISO 527"
      },
      "confidence": 1,
      "review": {
        "status": "proposed"
      }
    },
    {
      "id": "m08",
      "gradeKey": "main",
      "row": {
        "MaterialID": "M031",
        "GradeID": "",
        "Property": "Tensile modulus",
        "Raw value": "3570 MPa",
        "Raw unit": "MPa",
        "Raw numeric": "3570",
        "Raw uncertainty ±": "Not applicable",
        "Raw upper bound": "Not applicable",
        "Operator": "=",
        "Conversion factor": "0.001",
        "Normalized value": "3.57",
        "Normalized uncertainty ±": "Not applicable",
        "Normalized upper bound": "Not applicable",
        "Normalized unit": "GPa",
        "Data status": "Published value",
        "Specimen type": "Not published (do not assume printed)",
        "Direction": "Unstated",
        "Moisture condition": "Not published",
        "Moisture state": "not-stated",
        "Post-processing": "Not published",
        "Post-processing state": "not-stated",
        "Anneal °C": "Not applicable",
        "Anneal h": "Not applicable",
        "Test temperature": "Not published",
        "Standard / load": "1 mm/min ISO 527",
        "Standards": "ISO 527",
        "Test load MPa": "Not applicable",
        "Notch": "Not applicable",
        "Specimen / print parameters": "Not published",
        "SourceID": "S-SPECTRUM-en-tds-spectrum-asa-conductive",
        "Locator": "p. 1: Elastic modulus Tensile (1 mm/min)*",
        "Notes": "Not applicable",
        "Parse review": "Not applicable"
      },
      "evidence": {
        "page": 1,
        "text": "Elastic modulus Tensile (1 mm/min)* 3570 MPa ISO 527"
      },
      "confidence": 1,
      "review": {
        "status": "proposed"
      }
    },
    {
      "id": "m09",
      "gradeKey": "main",
      "row": {
        "MaterialID": "M031",
        "GradeID": "",
        "Property": "Vicat softening temperature",
        "Raw value": "102 °C",
        "Raw unit": "°C",
        "Raw numeric": "102",
        "Raw uncertainty ±": "Not applicable",
        "Raw upper bound": "Not applicable",
        "Operator": "=",
        "Conversion factor": "1",
        "Normalized value": "102",
        "Normalized uncertainty ±": "Not applicable",
        "Normalized upper bound": "Not applicable",
        "Normalized unit": "°C",
        "Data status": "Published value",
        "Specimen type": "Not published (do not assume printed)",
        "Direction": "Not applicable",
        "Moisture condition": "Not published",
        "Moisture state": "not-stated",
        "Post-processing": "Not published",
        "Post-processing state": "not-stated",
        "Anneal °C": "Not applicable",
        "Anneal h": "Not applicable",
        "Test temperature": "Not published",
        "Standard / load": "ISO 306",
        "Standards": "ISO 306",
        "Test load MPa": "Not applicable",
        "Notch": "Not applicable",
        "Specimen / print parameters": "Not published",
        "SourceID": "S-SPECTRUM-en-tds-spectrum-asa-conductive",
        "Locator": "p. 1: VICAT - Softening point",
        "Notes": "Not applicable",
        "Parse review": "Not applicable"
      },
      "evidence": {
        "page": 1,
        "text": "VICAT - Softening point 102 °C ISO 306"
      },
      "confidence": 1,
      "review": {
        "status": "proposed"
      }
    },
    {
      "id": "m10",
      "gradeKey": "main",
      "row": {
        "MaterialID": "M031",
        "GradeID": "",
        "Property": "HDT",
        "Raw value": "101 °C",
        "Raw unit": "°C",
        "Raw numeric": "101",
        "Raw uncertainty ±": "Not applicable",
        "Raw upper bound": "Not applicable",
        "Operator": "=",
        "Conversion factor": "1",
        "Normalized value": "101",
        "Normalized uncertainty ±": "Not applicable",
        "Normalized upper bound": "Not applicable",
        "Normalized unit": "°C",
        "Data status": "Published value",
        "Specimen type": "Not published (do not assume printed)",
        "Direction": "Not applicable",
        "Moisture condition": "Not published",
        "Moisture state": "not-stated",
        "Post-processing": "Not published",
        "Post-processing state": "not-stated",
        "Anneal °C": "Not applicable",
        "Anneal h": "Not applicable",
        "Test temperature": "Not published",
        "Standard / load": "0.45 MPa injection moulding ISO 75",
        "Standards": "ISO 75",
        "Test load MPa": "0.45",
        "Notch": "Not applicable",
        "Specimen / print parameters": "Not published",
        "SourceID": "S-SPECTRUM-en-tds-spectrum-asa-conductive",
        "Locator": "p. 1: HDT - Heat Deflection Temperature, 0.45 MPa, injection moulding",
        "Notes": "Not applicable",
        "Parse review": "Not applicable"
      },
      "evidence": {
        "page": 1,
        "text": "0.45 MPa, injection moulding 101 °C ISO 75"
      },
      "confidence": 1,
      "review": {
        "status": "proposed"
      }
    }
  ],
  "profiles": [
    {
      "gradeKey": "main",
      "row": {
        "MaterialID": "M031",
        "GradeID": "",
        "Profile": "Manufacturer published guidance",
        "Nozzle °C": "240-270°C",
        "Nozzle state": "range",
        "Nozzle min °C": "240",
        "Nozzle max °C": "270",
        "Nozzle requirement": "required",
        "Bed °C": "75-100°C",
        "Bed state": "range",
        "Bed min °C": "75",
        "Bed max °C": "100",
        "Bed requirement": "required",
        "Chamber °C": "Not published",
        "Chamber state": "unknown",
        "Chamber min °C": "Not applicable",
        "Chamber max °C": "Not applicable",
        "Chamber requirement": "unknown",
        "Enclosure": "recommended for larger prints",
        "Enclosure state": "recommended",
        "Plate": "Not published",
        "Drying": "Not published",
        "Drying state": "unknown",
        "Drying °C": "Not applicable",
        "Drying hours": "Not applicable",
        "Nozzle material": "Yes",
        "Nozzle diameter": "Not published",
        "Abrasion / clogging": "Ruby or hardened nozzle Yes",
        "Hardened nozzle": "TRUE",
        "H2C left": "Verify exact grade/nozzle; no blanket approval",
        "H2C right": "Verify exact grade/nozzle; no blanket approval",
        "AMS 2 Pro": "Not verified for every grade",
        "AMS HT": "Not verified for every grade",
        "AMS published": "Not published",
        "Support pairing": "Not published",
        "Failure modes": "Not published",
        "SourceID": "S-SPECTRUM-en-tds-spectrum-asa-conductive",
        "H2C SourceID": "H2C-WIKI",
        "Locator": "p. 1: Recommended printing settings",
        "Parse review": "Not applicable"
      },
      "notes": [
        {
          "Topic": "Cooling",
          "Text": "0-20%"
        },
        {
          "Topic": "Shell / walls",
          "Text": "0.4 - 2.7 mm"
        },
        {
          "Topic": "Layer height",
          "Text": "0.5 - 3.0 mm"
        },
        {
          "Topic": "Adhesion / release",
          "Text": "not necessary"
        }
      ],
      "editorial": [],
      "evidence": {
        "page": 1,
        "text": "Nozzle temperature - standard speed 240-270°C"
      },
      "review": {
        "status": "proposed"
      }
    }
  ],
  "evidence": [],
  "headlines": [],
  "coverage": [],
  "settings": [
    {
      "page": 1,
      "field": "nozzle",
      "topic": "",
      "label": "Nozzle temperature - standard speed",
      "raw": "240-270°C",
      "line": "Nozzle temperature - standard speed 240-270°C"
    },
    {
      "page": 1,
      "field": "bed",
      "topic": "",
      "label": "Bed temperature",
      "raw": "75-100°C",
      "line": "Bed temperature 75-100°C"
    },
    {
      "page": 1,
      "field": "note",
      "topic": "Cooling",
      "label": "Active cooling fan",
      "raw": "0-20%",
      "line": "Active cooling fan 0-20%"
    },
    {
      "page": 1,
      "field": "note",
      "topic": "Shell / walls",
      "label": "Shell thickness",
      "raw": "0.4 - 2.7 mm",
      "line": "Shell thickness** 0.4 - 2.7 mm"
    },
    {
      "page": 1,
      "field": "note",
      "topic": "Layer height",
      "label": "Layer height",
      "raw": "0.5 - 3.0 mm",
      "line": "Layer height** 0.5 - 3.0 mm"
    },
    {
      "page": 1,
      "field": "enclosure",
      "topic": "",
      "label": "Closed chamber",
      "raw": "recommended for larger prints",
      "line": "Closed chamber recommended for larger prints"
    },
    {
      "page": 1,
      "field": "nozzle-material",
      "topic": "",
      "label": "Ruby or hardened nozzle",
      "raw": "Yes",
      "line": "Ruby or hardened nozzle Yes"
    },
    {
      "page": 1,
      "field": "note",
      "topic": "Adhesion / release",
      "label": "Adhesive",
      "raw": "not necessary",
      "line": "Adhesive not necessary"
    }
  ],
  "skipped": [
    {
      "page": 1,
      "text": "provide very low surface resistivity – around 40 Ω.",
      "reason": "no property and value this line states together"
    },
    {
      "page": 1,
      "text": "• Very low surface resistivity (~40 Ω·m)",
      "reason": "no property and value this line states together"
    },
    {
      "page": 1,
      "text": "Electrical resistivity (surface, dry) 4E1 ohm ASTM D 257",
      "reason": "in the column beside the storage note, naming no property and value together"
    },
    {
      "page": 1,
      "text": "* at 23°C, injection moulding",
      "reason": "in the column beside the storage note, naming no property and value together"
    },
    {
      "page": 1,
      "text": "is ca. 18-25°C (64.4 -77.0°F). Keep out of moisture,",
      "reason": "a storage or shelf-life note, not a test result"
    },
    {
      "page": 1,
      "text": "product has a shelf life of 24 months.",
      "reason": "a storage or shelf-life note, not a test result"
    },
    {
      "page": 1,
      "text": "stick, Dimafix, 3DLac, Magigoo)",
      "reason": "in the column beside the storage note, naming no property and value together"
    },
    {
      "page": 1,
      "text": "* settings are based on a 0.4mm nozzle",
      "reason": "in the column beside the storage note, naming no property and value together"
    },
    {
      "page": 1,
      "text": "*** at least 6h at 75°C using a hot dry air oven",
      "reason": "in the column beside the storage note, naming no property and value together"
    },
    {
      "page": 1,
      "text": "www.spectrumfilaments.com Preparation date: 20-07-2025",
      "reason": "in the column beside the storage note, naming no property and value together"
    },
    {
      "page": 2,
      "text": "To verify the conductive properties, tests were conducted using a 3D-printed (100% infill, 0.2mm layer height, BambuLab P1S), specimen withdimensions 4 ×",
      "reason": "no property and value this line states together"
    },
    {
      "page": 2,
      "text": "4 × 120 mm, at 10 V and three different extrusion temperatures: 270°C,280°C, and 290°C. The volume resistivity results were as follows:",
      "reason": "no property and value this line states together"
    },
    {
      "page": 2,
      "text": "• 270°C:51 Ω·m",
      "reason": "no property and value this line states together"
    },
    {
      "page": 2,
      "text": "• 280°C:45 Ω·m",
      "reason": "no property and value this line states together"
    },
    {
      "page": 2,
      "text": "• 290°C:41 Ω·m",
      "reason": "no property and value this line states together"
    },
    {
      "page": 2,
      "text": "quiring maximum conductivity is best achieved at higher extrusion temperatures (up to 290°C), provided that the printer's hardware supports such settings.",
      "reason": "no property and value this line states together"
    },
    {
      "page": 2,
      "text": "www.spectrumfilaments.com Preparation date: 20-07-2025",
      "reason": "no property and value this line states together"
    }
  ],
  "review": {
    "status": "proposed"
  }
}
