Repository: faridbnv/h2c-materials

# Version 2: importing the public filament data sheet corpus

> **Historical record** (2026-09-18): written for one review or round. It describes the tool and its data as they were then; numbers, rules and file names may have changed since. For where things stand now, read the [README](../../../README.md) and [OPEN-PROBLEMS](../../../docs/OPEN-PROBLEMS.md).

**Date:** 2026-09-18 onwards
**Asked by:** the tool's owner
**Question:** the public corpus holds far more filament data sheets than this database does. Import all of them,
correctly categorised, with duplicates and near-duplicates found rather than merged by accident, so that later

File: docs/audits/2026-09-18-v2-import/proposals/b02-spectrum/27fb63eeafcc72e6.json
{
  "version": 1,
  "generated": {
    "tool": "propose.mjs",
    "date": "2026-09-18"
  },
  "document": {
    "sha256": "27fb63eeafcc72e65db89461f0e1693c51315985f053dbeb2575f3c7893a2cbc",
    "url": "https://spectrumfilaments.com/wp-content/uploads/2024/11/en_tds_spectrum_thermatech_pa.pdf",
    "pages": 1,
    "provider": "Spectrum",
    "manufacturer": "Spectrum",
    "docKey": "27fb63eeafcc72e6"
  },
  "identity": {
    "polymer": "",
    "modifier": "",
    "variantClass": "",
    "family": "Nylon / Polyamide",
    "hardness": null,
    "support": false,
    "signals": [
      "name: pa"
    ],
    "materialId": null,
    "materialName": null,
    "estimateIdentity": "",
    "confidence": 1,
    "needsRuling": true,
    "reasons": [
      "\"pa\" names a family, not a polymer: as above"
    ]
  },
  "source": {
    "row": {
      "SourceID": "S-SPECTRUM-en-tds-spectrum-thermatech-pa",
      "Publisher": "Spectrum",
      "Title": "TECHNICAL DATA SHEET ThermaTech PA",
      "Revision": "Not published",
      "Publication date": "Not published",
      "Access date": "2026-09-18",
      "Source class": "Manufacturer TDS",
      "Source note": "Not applicable",
      "Citation role": "cited",
      "URL": "https://spectrumfilaments.com/wp-content/uploads/2024/11/en_tds_spectrum_thermatech_pa.pdf",
      "Locator": "Document / product page",
      "Applicable grades": "${grade:main}",
      "Access state": "retrieved",
      "Access note": "Not applicable",
      "SHA256": "27fb63eeafcc72e65db89461f0e1693c51315985f053dbeb2575f3c7893a2cbc"
    },
    "evidence": {
      "page": 1,
      "text": "TECHNICAL DATA SHEET ThermaTech PA"
    },
    "review": {
      "status": "proposed"
    }
  },
  "grades": [
    {
      "key": "main",
      "review": {
        "status": "proposed"
      },
      "row": {
        "MaterialID": "",
        "Role": "procurement",
        "Status": "active",
        "Manufacturer": "Spectrum",
        "Product name": "ThermaTech PA",
        "Shared formulation key": "S-SPECTRUM-en-tds-spectrum-thermatech-pa",
        "Composition / filler": "Not published",
        "Variant": "Not applicable",
        "Colour caveat": "Properties may vary by colour; use TDS scope",
        "Availability": "Not published",
        "Certification claims": "Not published",
        "Selected-grade rationale": "Documented commercial formulation; traceable manufacturer evidence",
        "SourceID": "S-SPECTRUM-en-tds-spectrum-thermatech-pa",
        "Source locator": "TDS / official product page",
        "Diameter compatibility": "Check 1.75 mm variant; diameter is not part tolerance"
      },
      "evidence": {
        "page": 1,
        "text": "TECHNICAL DATA SHEET ThermaTech PA"
      }
    }
  ],
  "measurements": [
    {
      "id": "m01",
      "gradeKey": "main",
      "row": {
        "MaterialID": "",
        "GradeID": "",
        "Property": "Density",
        "Raw value": "1.30 g/cm3",
        "Raw unit": "g/cm3",
        "Raw numeric": "1.3",
        "Raw uncertainty ±": "Not applicable",
        "Raw upper bound": "Not applicable",
        "Operator": "=",
        "Conversion factor": "1000",
        "Normalized value": "1300",
        "Normalized uncertainty ±": "Not applicable",
        "Normalized upper bound": "Not applicable",
        "Normalized unit": "kg/m³",
        "Data status": "Published value",
        "Specimen type": "Not published (density specimen form not explicitly established)",
        "Direction": "Not applicable",
        "Moisture condition": "Not published",
        "Moisture state": "not-stated",
        "Post-processing": "Not published",
        "Post-processing state": "not-stated",
        "Anneal °C": "Not applicable",
        "Anneal h": "Not applicable",
        "Test temperature": "Not published",
        "Standard / load": "ISO 1183",
        "Standards": "ISO 1183",
        "Test load MPa": "Not applicable",
        "Notch": "Not applicable",
        "Specimen / print parameters": "Not published",
        "SourceID": "S-SPECTRUM-en-tds-spectrum-thermatech-pa",
        "Locator": "p. 1: Density",
        "Notes": "Not applicable",
        "Parse review": "Not applicable"
      },
      "evidence": {
        "page": 1,
        "text": "Density 1.30 g/cm3 ISO 1183 ThermaTech PA is a high-performance 3D printing"
      },
      "confidence": 1,
      "review": {
        "status": "proposed"
      }
    },
    {
      "id": "m02",
      "gradeKey": "main",
      "row": {
        "MaterialID": "",
        "GradeID": "",
        "Property": "Charpy strength",
        "Raw value": "30 kJ/m2",
        "Raw unit": "kJ/m2",
        "Raw numeric": "30",
        "Raw uncertainty ±": "Not applicable",
        "Raw upper bound": "Not applicable",
        "Operator": "=",
        "Conversion factor": "1",
        "Normalized value": "30",
        "Normalized uncertainty ±": "Not applicable",
        "Normalized upper bound": "Not applicable",
        "Normalized unit": "kJ/m²",
        "Data status": "Published value",
        "Specimen type": "Not published (do not assume printed)",
        "Direction": "Not applicable",
        "Moisture condition": "Not published",
        "Moisture state": "not-stated",
        "Post-processing": "Not published",
        "Post-processing state": "not-stated",
        "Anneal °C": "Not applicable",
        "Anneal h": "Not applicable",
        "Test temperature": "Not published",
        "Standard / load": "injection moulding ISO 179-1eU",
        "Standards": "ISO 179",
        "Test load MPa": "Not applicable",
        "Notch": "Unnotched",
        "Specimen / print parameters": "Not published",
        "SourceID": "S-SPECTRUM-en-tds-spectrum-thermatech-pa",
        "Locator": "p. 1: Charpy impact strength Unnotched, injection moulding",
        "Notes": "Not applicable",
        "Parse review": "Not applicable"
      },
      "evidence": {
        "page": 1,
        "text": "Unnotched, injection moulding 30 kJ/m2 ISO 179-1eU"
      },
      "confidence": 1,
      "review": {
        "status": "proposed"
      }
    },
    {
      "id": "m03",
      "gradeKey": "main",
      "row": {
        "MaterialID": "",
        "GradeID": "",
        "Property": "Charpy strength",
        "Raw value": "3.8 kJ/m2",
        "Raw unit": "kJ/m2",
        "Raw numeric": "3.8",
        "Raw uncertainty ±": "Not applicable",
        "Raw upper bound": "Not applicable",
        "Operator": "=",
        "Conversion factor": "1",
        "Normalized value": "3.8",
        "Normalized uncertainty ±": "Not applicable",
        "Normalized upper bound": "Not applicable",
        "Normalized unit": "kJ/m²",
        "Data status": "Published value",
        "Specimen type": "Not published (do not assume printed)",
        "Direction": "Not applicable",
        "Moisture condition": "Not published",
        "Moisture state": "not-stated",
        "Post-processing": "Not published",
        "Post-processing state": "not-stated",
        "Anneal °C": "Not applicable",
        "Anneal h": "Not applicable",
        "Test temperature": "Not published",
        "Standard / load": "injection moulding ISO 179-1eA",
        "Standards": "ISO 179",
        "Test load MPa": "Not applicable",
        "Notch": "Notched",
        "Specimen / print parameters": "Not published",
        "SourceID": "S-SPECTRUM-en-tds-spectrum-thermatech-pa",
        "Locator": "p. 1: Charpy impact strength Notched, injection moulding",
        "Notes": "Not applicable",
        "Parse review": "Not applicable"
      },
      "evidence": {
        "page": 1,
        "text": "Notched, injection moulding 3.8 kJ/m2 ISO 179-1eA"
      },
      "confidence": 1,
      "review": {
        "status": "proposed"
      }
    },
    {
      "id": "m04",
      "gradeKey": "main",
      "row": {
        "MaterialID": "",
        "GradeID": "",
        "Property": "Tensile modulus",
        "Raw value": "6300 MPa",
        "Raw unit": "MPa",
        "Raw numeric": "6300",
        "Raw uncertainty ±": "Not applicable",
        "Raw upper bound": "Not applicable",
        "Operator": "=",
        "Conversion factor": "0.001",
        "Normalized value": "6.3",
        "Normalized uncertainty ±": "Not applicable",
        "Normalized upper bound": "Not applicable",
        "Normalized unit": "GPa",
        "Data status": "Published value",
        "Specimen type": "Not published (do not assume printed)",
        "Direction": "Unstated",
        "Moisture condition": "Not published",
        "Moisture state": "not-stated",
        "Post-processing": "Not published",
        "Post-processing state": "not-stated",
        "Anneal °C": "Not applicable",
        "Anneal h": "Not applicable",
        "Test temperature": "Not published",
        "Standard / load": "speed 1 mm/min injection moulding ISO 527",
        "Standards": "ISO 527",
        "Test load MPa": "Not applicable",
        "Notch": "Not applicable",
        "Specimen / print parameters": "Not published",
        "SourceID": "S-SPECTRUM-en-tds-spectrum-thermatech-pa",
        "Locator": "p. 1: Elastic modulus Tensile (speed 1 mm/min), injection moulding",
        "Notes": "Not applicable",
        "Parse review": "Not applicable"
      },
      "evidence": {
        "page": 1,
        "text": "Tensile (speed 1 mm/min), injection moulding 6300 MPa ISO 527 (1)"
      },
      "confidence": 1,
      "review": {
        "status": "proposed"
      }
    }
  ],
  "profiles": [
    {
      "gradeKey": "main",
      "row": {
        "MaterialID": "",
        "GradeID": "",
        "Profile": "Manufacturer published guidance",
        "Nozzle °C": "250-280°C",
        "Nozzle state": "range",
        "Nozzle min °C": "250",
        "Nozzle max °C": "280",
        "Nozzle requirement": "required",
        "Bed °C": "60-80°C",
        "Bed state": "range",
        "Bed min °C": "60",
        "Bed max °C": "80",
        "Bed requirement": "required",
        "Chamber °C": "Not published",
        "Chamber state": "unknown",
        "Chamber min °C": "Not applicable",
        "Chamber max °C": "Not applicable",
        "Chamber requirement": "unknown",
        "Enclosure": "recommended for larger prints",
        "Enclosure state": "recommended",
        "Plate": "Not published",
        "Drying": "Not published",
        "Drying state": "unknown",
        "Drying °C": "Not applicable",
        "Drying hours": "Not applicable",
        "Nozzle material": "not necessary",
        "Nozzle diameter": "Not published",
        "Abrasion / clogging": "Not published",
        "Hardened nozzle": "Not published",
        "H2C left": "Verify exact grade/nozzle; no blanket approval",
        "H2C right": "Verify exact grade/nozzle; no blanket approval",
        "AMS 2 Pro": "Not verified for every grade",
        "AMS HT": "Not verified for every grade",
        "AMS published": "Not published",
        "Support pairing": "Not published",
        "Failure modes": "Not published",
        "SourceID": "S-SPECTRUM-en-tds-spectrum-thermatech-pa",
        "H2C SourceID": "H2C-WIKI",
        "Locator": "p. 1: Recommended printing settings",
        "Parse review": "Not applicable"
      },
      "notes": [
        {
          "Topic": "Cooling",
          "Text": "Up to 100%"
        },
        {
          "Topic": "Layer height",
          "Text": "0.40 - 2.70mm"
        },
        {
          "Topic": "Shell / walls",
          "Text": "0.05 - 0.30mm"
        },
        {
          "Topic": "Adhesion / release",
          "Text": "recommended (Magigoo PA)"
        }
      ],
      "editorial": [],
      "evidence": {
        "page": 1,
        "text": "Nozzle temperature - standard speed 250-280°C"
      },
      "review": {
        "status": "proposed"
      }
    }
  ],
  "evidence": [],
  "headlines": [],
  "coverage": [],
  "settings": [
    {
      "page": 1,
      "field": "nozzle",
      "topic": "",
      "label": "Nozzle temperature - standard speed",
      "raw": "250-280°C",
      "line": "Nozzle temperature - standard speed 250-280°C"
    },
    {
      "page": 1,
      "field": "bed",
      "topic": "",
      "label": "Bed temperature",
      "raw": "60-80°C",
      "line": "Bed temperature 60-80°C"
    },
    {
      "page": 1,
      "field": "note",
      "topic": "Cooling",
      "label": "Active cooling fan",
      "raw": "Up to 100%",
      "line": "Active cooling fan Up to 100%"
    },
    {
      "page": 1,
      "field": "note",
      "topic": "Layer height",
      "label": "Layer height",
      "raw": "0.40 - 2.70mm",
      "line": "Layer height** 0.40 - 2.70mm"
    },
    {
      "page": 1,
      "field": "note",
      "topic": "Shell / walls",
      "label": "Shell thickness",
      "raw": "0.05 - 0.30mm",
      "line": "Shell thickness** 0.05 - 0.30mm"
    },
    {
      "page": 1,
      "field": "enclosure",
      "topic": "",
      "label": "Closed chamber",
      "raw": "recommended for larger prints",
      "line": "Closed chamber recommended for larger prints"
    },
    {
      "page": 1,
      "field": "nozzle-material",
      "topic": "",
      "label": "Ruby or hardened nozzle",
      "raw": "not necessary",
      "line": "Ruby or hardened nozzle not necessary"
    },
    {
      "page": 1,
      "field": "note",
      "topic": "Adhesion / release",
      "label": "Adhesive",
      "raw": "recommended (Magigoo PA)",
      "line": "Adhesive recommended (Magigoo PA)"
    }
  ],
  "skipped": [
    {
      "page": 1,
      "text": "Tensile elongation (speed 5mm/min)",
      "reason": "no property and value this line states together"
    },
    {
      "page": 1,
      "text": "At yield, injection moulding 2.7% ISO 527 (1)",
      "reason": "no property and value this line states together"
    },
    {
      "page": 1,
      "text": "At break, injection moulding 3.4% ISO 527 (1)",
      "reason": "no property and value this line states together"
    },
    {
      "page": 1,
      "text": "Tensile strength (speed 5mm/min)",
      "reason": "no property and value this line states together"
    },
    {
      "page": 1,
      "text": "At yield, injection moulding 55 MPa ISO 527 (1)",
      "reason": "no property and value this line states together"
    },
    {
      "page": 1,
      "text": "At break, injection moulding 50 MPa ISO 527 (1)",
      "reason": "no property and value this line states together"
    },
    {
      "page": 1,
      "text": "is ca. 18-25°C (64.4 -77.0°F). Keep out of moisture,",
      "reason": "a storage or shelf-life note, not a test result"
    },
    {
      "page": 1,
      "text": "product has a shelf life of 24 months.",
      "reason": "a storage or shelf-life note, not a test result"
    },
    {
      "page": 1,
      "text": "* settings are based on a 0.4mm nozzle",
      "reason": "in the column beside the storage note, naming no property and value together"
    },
    {
      "page": 1,
      "text": "*** at least 6h at 85°C using a hot dry air oven",
      "reason": "in the column beside the storage note, naming no property and value together"
    },
    {
      "page": 1,
      "text": "www.spectrumfilaments.com Preparation date: 30-09-2024",
      "reason": "in the column beside the storage note, naming no property and value together"
    }
  ],
  "review": {
    "status": "proposed"
  }
}

File: docs/audits/2026-09-18-v2-import/proposals/b02-spectrum/30479e7db3a80770.json
{
  "version": 1,
  "generated": {
    "tool": "propose.mjs",
    "date": "2026-09-18"
  },
  "document": {
    "sha256": "30479e7db3a8077025d8eb967b01c995033410ac4bd59abf614043cea9f38d0c",
    "url": "https://spectrumfilaments.com/wp-content/uploads/2021/12/en_tds_spectrum_abs_kevlar.pdf",
    "pages": 1,
    "provider": "Spectrum",
    "manufacturer": "Spectrum",
    "docKey": "30479e7db3a80770"
  },
  "identity": {
    "polymer": "ABS",
    "modifier": "Unfilled / unspecified",
    "variantClass": "",
    "family": "ABS",
    "hardness": null,
    "support": false,
    "signals": [
      "name: abs",
      "filler: kevlar"
    ],
    "materialId": "M027",
    "materialName": "ABS",
    "estimateIdentity": "ABS",
    "confidence": 1,
    "needsRuling": true,
    "reasons": [
      "\"kevlar\" has no value in schema/vocab/modifiers.csv: aramid has no modifier value yet: a ruling"
    ]
  },
  "source": {
    "row": {
      "SourceID": "S-SPECTRUM-en-tds-spectrum-abs-kevlar",
      "Publisher": "Spectrum",
      "Title": "TECHNICAL DATA SHEET ABS Kevlar",
      "Revision": "Not published",
      "Publication date": "Not published",
      "Access date": "2026-09-18",
      "Source class": "Manufacturer TDS",
      "Source note": "Not applicable",
      "Citation role": "cited",
      "URL": "https://spectrumfilaments.com/wp-content/uploads/2021/12/en_tds_spectrum_abs_kevlar.pdf",
      "Locator": "Document / product page",
      "Applicable grades": "${grade:main}",
      "Access state": "retrieved",
      "Access note": "Not applicable",
      "SHA256": "30479e7db3a8077025d8eb967b01c995033410ac4bd59abf614043cea9f38d0c"
    },
    "evidence": {
      "page": 1,
      "text": "TECHNICAL DATA SHEET ABS Kevlar"
    },
    "review": {
      "status": "proposed"
    }
  },
  "grades": [
    {
      "key": "main",
      "review": {
        "status": "proposed"
      },
      "row": {
        "MaterialID": "M027",
        "Role": "procurement",
        "Status": "active",
        "Manufacturer": "Spectrum",
        "Product name": "ABS Kevlar",
        "Shared formulation key": "S-SPECTRUM-en-tds-spectrum-abs-kevlar",
        "Composition / filler": "Not published",
        "Variant": "Not applicable",
        "Colour caveat": "Properties may vary by colour; use TDS scope",
        "Availability": "Not published",
        "Certification claims": "Not published",
        "Selected-grade rationale": "Documented commercial formulation; traceable manufacturer evidence",
        "SourceID": "S-SPECTRUM-en-tds-spectrum-abs-kevlar",
        "Source locator": "TDS / official product page",
        "Diameter compatibility": "Check 1.75 mm variant; diameter is not part tolerance"
      },
      "evidence": {
        "page": 1,
        "text": "TECHNICAL DATA SHEET ABS Kevlar"
      }
    }
  ],
  "measurements": [
    {
      "id": "m01",
      "gradeKey": "main",
      "row": {
        "MaterialID": "M027",
        "GradeID": "",
        "Property": "Density",
        "Raw value": "1.05 g/cm3",
        "Raw unit": "g/cm3",
        "Raw numeric": "1.05",
        "Raw uncertainty ±": "Not applicable",
        "Raw upper bound": "Not applicable",
        "Operator": "=",
        "Conversion factor": "1000",
        "Normalized value": "1050",
        "Normalized uncertainty ±": "Not applicable",
        "Normalized upper bound": "Not applicable",
        "Normalized unit": "kg/m³",
        "Data status": "Published value",
        "Specimen type": "Not published (density specimen form not explicitly established)",
        "Direction": "Not applicable",
        "Moisture condition": "Not published",
        "Moisture state": "not-stated",
        "Post-processing": "Not published",
        "Post-processing state": "not-stated",
        "Anneal °C": "Not applicable",
        "Anneal h": "Not applicable",
        "Test temperature": "Not published",
        "Standard / load": "ISO 1183",
        "Standards": "ISO 1183",
        "Test load MPa": "Not applicable",
        "Notch": "Not applicable",
        "Specimen / print parameters": "Not published",
        "SourceID": "S-SPECTRUM-en-tds-spectrum-abs-kevlar",
        "Locator": "p. 1: Density",
        "Notes": "Not applicable",
        "Parse review": "Not applicable"
      },
      "evidence": {
        "page": 1,
        "text": "Density 1.05 g/cm3 ISO 1183 Spectrum ABS Kevlar is a structural composite"
      },
      "confidence": 1,
      "review": {
        "status": "proposed"
      }
    },
    {
      "id": "m02",
      "gradeKey": "main",
      "row": {
        "MaterialID": "M027",
        "GradeID": "",
        "Property": "Charpy strength",
        "Raw value": "14 kJ/m2",
        "Raw unit": "kJ/m2",
        "Raw numeric": "14",
        "Raw uncertainty ±": "Not applicable",
        "Raw upper bound": "Not applicable",
        "Operator": "=",
        "Conversion factor": "1",
        "Normalized value": "14",
        "Normalized uncertainty ±": "Not applicable",
        "Normalized upper bound": "Not applicable",
        "Normalized unit": "kJ/m²",
        "Data status": "Published value",
        "Specimen type": "Not published (do not assume printed)",
        "Direction": "Not applicable",
        "Moisture condition": "Not published",
        "Moisture state": "not-stated",
        "Post-processing": "Not published",
        "Post-processing state": "not-stated",
        "Anneal °C": "Not applicable",
        "Anneal h": "Not applicable",
        "Test temperature": "Not published",
        "Standard / load": "injection moulding ISO 179-1eU",
        "Standards": "ISO 179",
        "Test load MPa": "Not applicable",
        "Notch": "Unnotched",
        "Specimen / print parameters": "Not published",
        "SourceID": "S-SPECTRUM-en-tds-spectrum-abs-kevlar",
        "Locator": "p. 1: Charpy impact strength Unnotched, injection moulding",
        "Notes": "Not applicable",
        "Parse review": "Not applicable"
      },
      "evidence": {
        "page": 1,
        "text": "Unnotched, injection moulding 14 kJ/m2 ISO 179-1eU"
      },
      "confidence": 1,
      "review": {
        "status": "proposed"
      }
    },
    {
      "id": "m03",
      "gradeKey": "main",
      "row": {
        "MaterialID": "M027",
        "GradeID": "",
        "Property": "Charpy strength",
        "Raw value": "6.1 kJ/m2",
        "Raw unit": "kJ/m2",
        "Raw numeric": "6.1",
        "Raw uncertainty ±": "Not applicable",
        "Raw upper bound": "Not applicable",
        "Operator": "=",
        "Conversion factor": "1",
        "Normalized value": "6.1",
        "Normalized uncertainty ±": "Not applicable",
        "Normalized upper bound": "Not applicable",
        "Normalized unit": "kJ/m²",
        "Data status": "Published value",
        "Specimen type": "Not published (do not assume printed)",
        "Direction": "Not applicable",
        "Moisture condition": "Not published",
        "Moisture state": "not-stated",
        "Post-processing": "Not published",
        "Post-processing state": "not-stated",
        "Anneal °C": "Not applicable",
        "Anneal h": "Not applicable",
        "Test temperature": "Not published",
        "Standard / load": "injection moulding ISO 179-1eA",
        "Standards": "ISO 179",
        "Test load MPa": "Not applicable",
        "Notch": "Notched",
        "Specimen / print parameters": "Not published",
        "SourceID": "S-SPECTRUM-en-tds-spectrum-abs-kevlar",
        "Locator": "p. 1: Charpy impact strength Notched, injection moulding",
        "Notes": "Not applicable",
        "Parse review": "Not applicable"
      },
      "evidence": {
        "page": 1,
        "text": "Notched, injection moulding 6.1 kJ/m2 ISO 179-1eA"
      },
      "confidence": 1,
      "review": {
        "status": "proposed"
      }
    },
    {
      "id": "m04",
      "gradeKey": "main",
      "row": {
        "MaterialID": "M027",
        "GradeID": "",
        "Property": "Elongation at yield",
        "Raw value": "1.9 %",
        "Raw unit": "%",
        "Raw numeric": "1.9",
        "Raw uncertainty ±": "Not applicable",
        "Raw upper bound": "Not applicable",
        "Operator": "=",
        "Conversion factor": "1",
        "Normalized value": "1.9",
        "Normalized uncertainty ±": "Not applicable",
        "Normalized upper bound": "Not applicable",
        "Normalized unit": "%",
        "Data status": "Published value",
        "Specimen type": "Not published (do not assume printed)",
        "Direction": "Unstated",
        "Moisture condition": "Not published",
        "Moisture state": "not-stated",
        "Post-processing": "Not published",
        "Post-processing state": "not-stated",
        "Anneal °C": "Not applicable",
        "Anneal h": "Not applicable",
        "Test temperature": "Not published",
        "Standard / load": "ISO 527",
        "Standards": "ISO 527",
        "Test load MPa": "Not applicable",
        "Notch": "Not applicable",
        "Specimen / print parameters": "Not published",
        "SourceID": "S-SPECTRUM-en-tds-spectrum-abs-kevlar",
        "Locator": "p. 1: Tensile Elongation at Yield *",
        "Notes": "Not applicable",
        "Parse review": "Not applicable"
      },
      "evidence": {
        "page": 1,
        "text": "Tensile Elongation at Yield * 1.9% ISO 527 (1)"
      },
      "confidence": 1,
      "review": {
        "status": "proposed"
      }
    },
    {
      "id": "m05",
      "gradeKey": "main",
      "row": {
        "MaterialID": "M027",
        "GradeID": "",
        "Property": "Elongation at break",
        "Raw value": "6,00 %",
        "Raw unit": "%",
        "Raw numeric": "6",
        "Raw uncertainty ±": "Not applicable",
        "Raw upper bound": "Not applicable",
        "Operator": "=",
        "Conversion factor": "1",
        "Normalized value": "6",
        "Normalized uncertainty ±": "Not applicable",
        "Normalized upper bound": "Not applicable",
        "Normalized unit": "%",
        "Data status": "Published value",
        "Specimen type": "Not published (do not assume printed)",
        "Direction": "Unstated",
        "Moisture condition": "Not published",
        "Moisture state": "not-stated",
        "Post-processing": "Not published",
        "Post-processing state": "not-stated",
        "Anneal °C": "Not applicable",
        "Anneal h": "Not applicable",
        "Test temperature": "Not published",
        "Standard / load": "ISO 527",
        "Standards": "ISO 527",
        "Test load MPa": "Not applicable",
        "Notch": "Not applicable",
        "Specimen / print parameters": "Not published",
        "SourceID": "S-SPECTRUM-en-tds-spectrum-abs-kevlar",
        "Locator": "p. 1: Tensile Elongation at Break *",
        "Notes": "Not applicable",
        "Parse review": "Not applicable"
      },
      "evidence": {
        "page": 1,
        "text": "Tensile Elongation at Break * 6,00% ISO 527 (1)"
      },
      "confidence": 1,
      "review": {
        "status": "proposed"
      }
    },
    {
      "id": "m06",
      "gradeKey": "main",
      "row": {
        "MaterialID": "M027",
        "GradeID": "",
        "Property": "Tensile yield strength",
        "Raw value": "35 MPa",
        "Raw unit": "MPa",
        "Raw numeric": "35",
        "Raw uncertainty ±": "Not applicable",
        "Raw upper bound": "Not applicable",
        "Operator": "=",
        "Conversion factor": "1",
        "Normalized value": "35",
        "Normalized uncertainty ±": "Not applicable",
        "Normalized upper bound": "Not applicable",
        "Normalized unit": "MPa",
        "Data status": "Published value",
        "Specimen type": "Not published (do not assume printed)",
        "Direction": "Unstated",
        "Moisture condition": "Not published",
        "Moisture state": "not-stated",
        "Post-processing": "Not published",
        "Post-processing state": "not-stated",
        "Anneal °C": "Not applicable",
        "Anneal h": "Not applicable",
        "Test temperature": "Not published",
        "Standard / load": "ISO 527",
        "Standards": "ISO 527",
        "Test load MPa": "Not applicable",
        "Notch": "Not applicable",
        "Specimen / print parameters": "Not published",
        "SourceID": "S-SPECTRUM-en-tds-spectrum-abs-kevlar",
        "Locator": "p. 1: Tensile Strength at Yield *",
        "Notes": "Not applicable",
        "Parse review": "Not applicable"
      },
      "evidence": {
        "page": 1,
        "text": "Tensile Strength at Yield * 35 MPa ISO 527 (1)"
      },
      "confidence": 1,
      "review": {
        "status": "proposed"
      }
    },
    {
      "id": "m07",
      "gradeKey": "main",
      "row": {
        "MaterialID": "M027",
        "GradeID": "",
        "Property": "Tensile break strength",
        "Raw value": "30 MPa",
        "Raw unit": "MPa",
        "Raw numeric": "30",
        "Raw uncertainty ±": "Not applicable",
        "Raw upper bound": "Not applicable",
        "Operator": "=",
        "Conversion factor": "1",
        "Normalized value": "30",
        "Normalized uncertainty ±": "Not applicable",
        "Normalized upper bound": "Not applicable",
        "Normalized unit": "MPa",
        "Data status": "Published value",
        "Specimen type": "Not published (do not assume printed)",
        "Direction": "Unstated",
        "Moisture condition": "Not published",
        "Moisture state": "not-stated",
        "Post-processing": "Not published",
        "Post-processing state": "not-stated",
        "Anneal °C": "Not applicable",
        "Anneal h": "Not applicable",
        "Test temperature": "Not published",
        "Standard / load": "ISO 527",
        "Standards": "ISO 527",
        "Test load MPa": "Not applicable",
        "Notch": "Not applicable",
        "Specimen / print parameters": "Not published",
        "SourceID": "S-SPECTRUM-en-tds-spectrum-abs-kevlar",
        "Locator": "p. 1: Tensile Strength at Break *",
        "Notes": "Not applicable",
        "Parse review": "Not applicable"
      },
      "evidence": {
        "page": 1,
        "text": "Tensile Strength at Break * 30 MPa ISO 527 (1)"
      },
      "confidence": 1,
      "review": {
        "status": "proposed"
      }
    },
    {
      "id": "m08",
      "gradeKey": "main",
      "row": {
        "MaterialID": "M027",
        "GradeID": "",
        "Property": "Tensile modulus",
        "Raw value": "2350 MPa",
        "Raw unit": "MPa",
        "Raw numeric": "2350",
        "Raw uncertainty ±": "Not applicable",
        "Raw upper bound": "Not applicable",
        "Operator": "=",
        "Conversion factor": "0.001",
        "Normalized value": "2.35",
        "Normalized uncertainty ±": "Not applicable",
        "Normalized upper bound": "Not applicable",
        "Normalized unit": "GPa",
        "Data status": "Published value",
        "Specimen type": "Not published (do not assume printed)",
        "Direction": "Unstated",
        "Moisture condition": "Not published",
        "Moisture state": "not-stated",
        "Post-processing": "Not published",
        "Post-processing state": "not-stated",
        "Anneal °C": "Not applicable",
        "Anneal h": "Not applicable",
        "Test temperature": "Not published",
        "Standard / load": "speed 1 mm/min ISO 527",
        "Standards": "ISO 527",
        "Test load MPa": "Not applicable",
        "Notch": "Not applicable",
        "Specimen / print parameters": "Not published",
        "SourceID": "S-SPECTRUM-en-tds-spectrum-abs-kevlar",
        "Locator": "p. 1: Elastic modulus (speed 1 mm/min)",
        "Notes": "Not applicable",
        "Parse review": "Not applicable"
      },
      "evidence": {
        "page": 1,
        "text": "Elastic modulus (speed 1 mm/min) 2350 MPa ISO 527 (1)"
      },
      "confidence": 1,
      "review": {
        "status": "proposed"
      }
    },
    {
      "id": "m09",
      "gradeKey": "main",
      "row": {
        "MaterialID": "M027",
        "GradeID": "",
        "Property": "Vicat softening temperature",
        "Raw value": "95 °C",
        "Raw unit": "°C",
        "Raw numeric": "95",
        "Raw uncertainty ±": "Not applicable",
        "Raw upper bound": "Not applicable",
        "Operator": "=",
        "Conversion factor": "1",
        "Normalized value": "95",
        "Normalized uncertainty ±": "Not applicable",
        "Normalized upper bound": "Not applicable",
        "Normalized unit": "°C",
        "Data status": "Published value",
        "Specimen type": "Not published (do not assume printed)",
        "Direction": "Not applicable",
        "Moisture condition": "Not published",
        "Moisture state": "not-stated",
        "Post-processing": "Not published",
        "Post-processing state": "not-stated",
        "Anneal °C": "Not applicable",
        "Anneal h": "Not applicable",
        "Test temperature": "Not published",
        "Standard / load": "ISO 306",
        "Standards": "ISO 306",
        "Test load MPa": "Not applicable",
        "Notch": "Not applicable",
        "Specimen / print parameters": "Not published",
        "SourceID": "S-SPECTRUM-en-tds-spectrum-abs-kevlar",
        "Locator": "p. 1: VICAT Softening point **",
        "Notes": "Not applicable",
        "Parse review": "Not applicable"
      },
      "evidence": {
        "page": 1,
        "text": "VICAT Softening point ** 95°C ISO 306 • industrial-grade material"
      },
      "confidence": 1,
      "review": {
        "status": "proposed"
      }
    },
    {
      "id": "m10",
      "gradeKey": "main",
      "row": {
        "MaterialID": "M027",
        "GradeID": "",
        "Property": "HDT",
        "Raw value": "88 °C",
        "Raw unit": "°C",
        "Raw numeric": "88",
        "Raw uncertainty ±": "Not applicable",
        "Raw upper bound": "Not applicable",
        "Operator": "=",
        "Conversion factor": "1",
        "Normalized value": "88",
        "Normalized uncertainty ±": "Not applicable",
        "Normalized upper bound": "Not applicable",
        "Normalized unit": "°C",
        "Data status": "Published value",
        "Specimen type": "Not published (do not assume printed)",
        "Direction": "Not applicable",
        "Moisture condition": "Not published",
        "Moisture state": "not-stated",
        "Post-processing": "annealed",
        "Post-processing state": "annealed",
        "Anneal °C": "Not published",
        "Anneal h": "Not published",
        "Test temperature": "Not published",
        "Standard / load": "0.45 MN/m2 annealed ISO 75",
        "Standards": "ISO 75",
        "Test load MPa": "0.45",
        "Notch": "Not applicable",
        "Specimen / print parameters": "Not published",
        "SourceID": "S-SPECTRUM-en-tds-spectrum-abs-kevlar",
        "Locator": "p. 1: HDT 0.45 MN/m2, annealed",
        "Notes": "Not applicable",
        "Parse review": "Not applicable"
      },
      "evidence": {
        "page": 1,
        "text": "HDT 0.45 MN/m2, annealed 88°C ISO 75"
      },
      "confidence": 1,
      "review": {
        "status": "proposed"
      }
    },
    {
      "id": "m11",
      "gradeKey": "main",
      "row": {
        "MaterialID": "M027",
        "GradeID": "",
        "Property": "HDT",
        "Raw value": "75 °C",
        "Raw unit": "°C",
        "Raw numeric": "75",
        "Raw uncertainty ±": "Not applicable",
        "Raw upper bound": "Not applicable",
        "Operator": "=",
        "Conversion factor": "1",
        "Normalized value": "75",
        "Normalized uncertainty ±": "Not applicable",
        "Normalized upper bound": "Not applicable",
        "Normalized unit": "°C",
        "Data status": "Published value",
        "Specimen type": "Not published (do not assume printed)",
        "Direction": "Not applicable",
        "Moisture condition": "Not published",
        "Moisture state": "not-stated",
        "Post-processing": "annealed",
        "Post-processing state": "annealed",
        "Anneal °C": "Not published",
        "Anneal h": "Not published",
        "Test temperature": "Not published",
        "Standard / load": "1.81 MN/m2 annealed ISO 75",
        "Standards": "ISO 75",
        "Test load MPa": "1.8",
        "Notch": "Not applicable",
        "Specimen / print parameters": "Not published",
        "SourceID": "S-SPECTRUM-en-tds-spectrum-abs-kevlar",
        "Locator": "p. 1: HDT 1.81 MN/m2, annealed",
        "Notes": "Not applicable",
        "Parse review": "Not applicable"
      },
      "evidence": {
        "page": 1,
        "text": "HDT 1.81 MN/m2, annealed 75°C ISO 75"
      },
      "confidence": 1,
      "review": {
        "status": "proposed"
      }
    }
  ],
  "profiles": [
    {
      "gradeKey": "main",
      "row": {
        "MaterialID": "M027",
        "GradeID": "",
        "Profile": "Manufacturer published guidance",
        "Nozzle °C": "250-270°C",
        "Nozzle state": "range",
        "Nozzle min °C": "250",
        "Nozzle max °C": "270",
        "Nozzle requirement": "required",
        "Bed °C": "100°C",
        "Bed state": "range",
        "Bed min °C": "100",
        "Bed max °C": "100",
        "Bed requirement": "required",
        "Chamber °C": "Not published",
        "Chamber state": "unknown",
        "Chamber min °C": "Not applicable",
        "Chamber max °C": "Not applicable",
        "Chamber requirement": "unknown",
        "Enclosure": "not necessary",
        "Enclosure state": "not-needed",
        "Plate": "Not published",
        "Drying": "Not published",
        "Drying state": "unknown",
        "Drying °C": "Not applicable",
        "Drying hours": "Not applicable",
        "Nozzle material": "recommended",
        "Nozzle diameter": "Not published",
        "Abrasion / clogging": "Ruby or hardened nozzle recommended",
        "Hardened nozzle": "TRUE",
        "H2C left": "Verify exact grade/nozzle; no blanket approval",
        "H2C right": "Verify exact grade/nozzle; no blanket approval",
        "AMS 2 Pro": "Not verified for every grade",
        "AMS HT": "Not verified for every grade",
        "AMS published": "Not published",
        "Support pairing": "Not published",
        "Failure modes": "Not published",
        "SourceID": "S-SPECTRUM-en-tds-spectrum-abs-kevlar",
        "H2C SourceID": "H2C-WIKI",
        "Locator": "p. 1: Recommended printing settings",
        "Parse review": "Not applicable"
      },
      "notes": [
        {
          "Topic": "Cooling",
          "Text": "0 - 25%"
        },
        {
          "Topic": "Layer height",
          "Text": "≥ 0.15mm"
        },
        {
          "Topic": "Shell / walls",
          "Text": "0.40 – 2.70 mm"
        },
        {
          "Topic": "Speed",
          "Text": "30-70 mm/s"
        }
      ],
      "editorial": [],
      "evidence": {
        "page": 1,
        "text": "Nozzle temperature 250-270°C temperature. Recommended storage temperature"
      },
      "review": {
        "status": "proposed"
      }
    }
  ],
  "evidence": [],
  "headlines": [],
  "coverage": [],
  "settings": [
    {
      "page": 1,
      "field": "nozzle",
      "topic": "",
      "label": "Nozzle temperature",
      "raw": "250-270°C",
      "line": "Nozzle temperature 250-270°C temperature. Recommended storage temperature"
    },
    {
      "page": 1,
      "field": "bed",
      "topic": "",
      "label": "Bed temperature",
      "raw": "100°C",
      "line": "Bed temperature 100°C"
    },
    {
      "page": 1,
      "field": "note",
      "topic": "Cooling",
      "label": "Active cooling fan",
      "raw": "0 - 25%",
      "line": "Active cooling fan 0 - 25%"
    },
    {
      "page": 1,
      "field": "note",
      "topic": "Layer height",
      "label": "Layer height",
      "raw": "≥ 0.15mm",
      "line": "Layer height** ≥ 0.15mm"
    },
    {
      "page": 1,
      "field": "note",
      "topic": "Shell / walls",
      "label": "Shell thickness",
      "raw": "0.40 – 2.70 mm",
      "line": "Shell thickness** 0.40 – 2.70 mm"
    },
    {
      "page": 1,
      "field": "note",
      "topic": "Speed",
      "label": "Print speed",
      "raw": "30-70 mm/s",
      "line": "Print speed** 30-70 mm/s"
    },
    {
      "page": 1,
      "field": "enclosure",
      "topic": "",
      "label": "Closed chamber",
      "raw": "not necessary",
      "line": "Closed chamber not necessary"
    },
    {
      "page": 1,
      "field": "nozzle-material",
      "topic": "",
      "label": "Ruby or hardened nozzle",
      "raw": "recommended",
      "line": "Ruby or hardened nozzle recommended"
    }
  ],
  "skipped": [
    {
      "page": 1,
      "text": "*speed 5mm/min",
      "reason": "no property and value this line states together"
    },
    {
      "page": 1,
      "text": "** 50 N (heating rate 50°C/h), injection moulding",
      "reason": "no property and value this line states together"
    },
    {
      "page": 1,
      "text": "is ca. 18-25°C (64.4 -77.0°F). Keep out of moisture,",
      "reason": "in the printing guide, naming no setting the lexicon knows"
    },
    {
      "page": 1,
      "text": "product has a shelf life of 24 months.",
      "reason": "in the printing guide, naming no setting the lexicon knows"
    },
    {
      "page": 1,
      "text": "* settings are based on a 0,4 mm nozzle.",
      "reason": "in the printing guide, naming no setting the lexicon knows"
    },
    {
      "page": 1,
      "text": "www.spectrumfilaments.com Preparation date: 06-04-2022",
      "reason": "in the printing guide, naming no setting the lexicon knows"
    }
  ],
  "review": {
    "status": "proposed"
  }
}
