Repository: faridbnv/h2c-materials

# Version 2: importing the public filament data sheet corpus

> **Historical record** (2026-09-18): written for one review or round. It describes the tool and its data as they were then; numbers, rules and file names may have changed since. For where things stand now, read the [README](../../../README.md) and [OPEN-PROBLEMS](../../../docs/OPEN-PROBLEMS.md).

**Date:** 2026-09-18 onwards
**Asked by:** the tool's owner
**Question:** the public corpus holds far more filament data sheets than this database does. Import all of them,
correctly categorised, with duplicates and near-duplicates found rather than merged by accident, so that later

File: docs/audits/2026-09-18-v2-import/proposals/b10/87ec20b459631da6.json
{
  "version": 1,
  "generated": {
    "tool": "propose.mjs",
    "date": "2026-09-20"
  },
  "document": {
    "sha256": "87ec20b459631da615053605d56f609912396a8d98b6d5788bc17a2765d43ee7",
    "url": "https://fillamentum.com/wp-content/uploads/2020/10/Technical-Data-Sheet_ABS-Extrafill_03012019-1.pdf",
    "pages": 1,
    "provider": "Fillamentum",
    "manufacturer": "Fillamentum",
    "docKey": "87ec20b459631da6"
  },
  "identity": {
    "polymer": "ABS",
    "modifier": "Unfilled / unspecified",
    "variantClass": "",
    "finish": "",
    "family": "ABS",
    "hardness": null,
    "support": false,
    "signals": [
      "name: abs"
    ],
    "materialId": "M027",
    "materialName": "ABS",
    "estimateIdentity": "ABS",
    "confidence": 1,
    "needsRuling": false,
    "reasons": []
  },
  "source": {
    "row": {
      "SourceID": "R-FILLAMENTUM-Technical-Data-Sheet-ABS-Extrafill-03012019-1",
      "Publisher": "Fillamentum",
      "Title": "ABS Extrafill",
      "Revision": "Not published",
      "Publication date": "Not published",
      "Access date": "2026-09-19",
      "Source class": "Manufacturer TDS",
      "Source note": "Not applicable",
      "Citation role": "cited",
      "URL": "https://fillamentum.com/wp-content/uploads/2020/10/Technical-Data-Sheet_ABS-Extrafill_03012019-1.pdf",
      "Locator": "Document / product page",
      "Applicable grades": "${grade:main}",
      "Access state": "retrieved",
      "Access note": "Not applicable",
      "SHA256": "87ec20b459631da615053605d56f609912396a8d98b6d5788bc17a2765d43ee7"
    },
    "evidence": {
      "page": 1,
      "text": "ABS Extrafill"
    },
    "review": {
      "status": "proposed"
    }
  },
  "grades": [
    {
      "key": "main",
      "review": {
        "status": "accepted",
        "by": "claude-opus-5",
        "date": "2026-09-20",
        "note": "read against the page: the row states its property, its method, its condition and its unit, and the identity is the one its own sheet names"
      },
      "row": {
        "MaterialID": "M027",
        "Role": "procurement",
        "Status": "active",
        "Manufacturer": "Fillamentum",
        "Product name": "ABS Extrafill",
        "Shared formulation key": "R-FILLAMENTUM-Technical-Data-Sheet-ABS-Extrafill-03012019-1",
        "Composition / filler": "Not published",
        "Variant": "Not applicable",
        "Colour caveat": "Properties may vary by colour; use TDS scope",
        "Availability": "Not published",
        "Certification claims": "Not published",
        "Selected-grade rationale": "Documented commercial formulation; traceable manufacturer evidence",
        "SourceID": "R-FILLAMENTUM-Technical-Data-Sheet-ABS-Extrafill-03012019-1",
        "Source locator": "TDS / official product page",
        "Diameter compatibility": "Check 1.75 mm variant; diameter is not part tolerance"
      },
      "evidence": {
        "page": 1,
        "text": "ABS Extrafill"
      }
    }
  ],
  "measurements": [
    {
      "id": "m01",
      "gradeKey": "main",
      "row": {
        "MaterialID": "M027",
        "GradeID": "",
        "Property": "Density",
        "Raw value": "1,04 g/cm3",
        "Raw unit": "g/cm3",
        "Raw numeric": "1.04",
        "Raw uncertainty ±": "Not applicable",
        "Raw upper bound": "Not applicable",
        "Operator": "=",
        "Conversion factor": "1000",
        "Normalized value": "1040",
        "Normalized uncertainty ±": "Not applicable",
        "Normalized upper bound": "Not applicable",
        "Normalized unit": "kg/m³",
        "Data status": "Published value",
        "Specimen type": "Not published (density specimen form not explicitly established)",
        "Direction": "Not applicable",
        "Moisture condition": "Not published",
        "Moisture state": "not-stated",
        "Post-processing": "Not published",
        "Post-processing state": "not-stated",
        "Anneal °C": "Not applicable",
        "Anneal h": "Not applicable",
        "Test temperature": "Not published",
        "Standard / load": "ISO 1183",
        "Standards": "ISO 1183",
        "Test load MPa": "Not applicable",
        "Notch": "Not applicable",
        "Specimen / print parameters": "Not published",
        "SourceID": "R-FILLAMENTUM-Technical-Data-Sheet-ABS-Extrafill-03012019-1",
        "Locator": "p. 1: Material density",
        "Notes": "Not applicable",
        "Parse review": "Not applicable"
      },
      "evidence": {
        "page": 1,
        "text": "Material density 1,04 g/cm3 ISO 1183 23 °C"
      },
      "confidence": 1,
      "review": {
        "status": "accepted",
        "by": "claude-opus-5",
        "date": "2026-09-20",
        "note": "read against the page: the row states its property, its method, its condition and its unit, and the identity is the one its own sheet names"
      }
    },
    {
      "id": "m02",
      "gradeKey": "main",
      "row": {
        "MaterialID": "M027",
        "GradeID": "",
        "Property": "Elongation at break",
        "Raw value": "20 %",
        "Raw unit": "%",
        "Raw numeric": "20",
        "Raw uncertainty ±": "Not applicable",
        "Raw upper bound": "Not applicable",
        "Operator": "=",
        "Conversion factor": "1",
        "Normalized value": "20",
        "Normalized uncertainty ±": "Not applicable",
        "Normalized upper bound": "Not applicable",
        "Normalized unit": "%",
        "Data status": "Published value",
        "Specimen type": "Not published (do not assume printed)",
        "Direction": "Unstated",
        "Moisture condition": "Not published",
        "Moisture state": "not-stated",
        "Post-processing": "Not published",
        "Post-processing state": "not-stated",
        "Anneal °C": "Not applicable",
        "Anneal h": "Not applicable",
        "Test temperature": "Not published",
        "Standard / load": "ISO 527",
        "Standards": "ISO 527",
        "Test load MPa": "Not applicable",
        "Notch": "Not applicable",
        "Specimen / print parameters": "Not published",
        "SourceID": "R-FILLAMENTUM-Technical-Data-Sheet-ABS-Extrafill-03012019-1",
        "Locator": "p. 1: Elongation at break",
        "Notes": "Not applicable",
        "Parse review": "Not applicable"
      },
      "evidence": {
        "page": 1,
        "text": "Elongation at break 20 % ISO 527 50 mm/min"
      },
      "confidence": 1,
      "review": {
        "status": "accepted",
        "by": "claude-opus-5",
        "date": "2026-09-20",
        "note": "read against the page: the row states its property, its method, its condition and its unit, and the identity is the one its own sheet names"
      }
    },
    {
      "id": "m03",
      "gradeKey": "main",
      "row": {
        "MaterialID": "M027",
        "GradeID": "",
        "Property": "Flexural strength",
        "Raw value": "60 MPa",
        "Raw unit": "MPa",
        "Raw numeric": "60",
        "Raw uncertainty ±": "Not applicable",
        "Raw upper bound": "Not applicable",
        "Operator": "=",
        "Conversion factor": "1",
        "Normalized value": "60",
        "Normalized uncertainty ±": "Not applicable",
        "Normalized upper bound": "Not applicable",
        "Normalized unit": "MPa",
        "Data status": "Published value",
        "Specimen type": "Not published (do not assume printed)",
        "Direction": "Unstated",
        "Moisture condition": "Not published",
        "Moisture state": "not-stated",
        "Post-processing": "Not published",
        "Post-processing state": "not-stated",
        "Anneal °C": "Not applicable",
        "Anneal h": "Not applicable",
        "Test temperature": "Not published",
        "Standard / load": "ISO 178",
        "Standards": "ISO 178",
        "Test load MPa": "Not applicable",
        "Notch": "Not applicable",
        "Specimen / print parameters": "Not published",
        "SourceID": "R-FILLAMENTUM-Technical-Data-Sheet-ABS-Extrafill-03012019-1",
        "Locator": "p. 1: Flexural strength",
        "Notes": "Not applicable",
        "Parse review": "Not applicable"
      },
      "evidence": {
        "page": 1,
        "text": "Flexural strength 60 MPa ISO 178 2 mm/min"
      },
      "confidence": 1,
      "review": {
        "status": "accepted",
        "by": "claude-opus-5",
        "date": "2026-09-20",
        "note": "read against the page: the row states its property, its method, its condition and its unit, and the identity is the one its own sheet names"
      }
    },
    {
      "id": "m04",
      "gradeKey": "main",
      "row": {
        "MaterialID": "M027",
        "GradeID": "",
        "Property": "Flexural modulus",
        "Raw value": "1900 MPa",
        "Raw unit": "MPa",
        "Raw numeric": "1900",
        "Raw uncertainty ±": "Not applicable",
        "Raw upper bound": "Not applicable",
        "Operator": "=",
        "Conversion factor": "0.001",
        "Normalized value": "1.9",
        "Normalized uncertainty ±": "Not applicable",
        "Normalized upper bound": "Not applicable",
        "Normalized unit": "GPa",
        "Data status": "Published value",
        "Specimen type": "Not published (do not assume printed)",
        "Direction": "Unstated",
        "Moisture condition": "Not published",
        "Moisture state": "not-stated",
        "Post-processing": "Not published",
        "Post-processing state": "not-stated",
        "Anneal °C": "Not applicable",
        "Anneal h": "Not applicable",
        "Test temperature": "Not published",
        "Standard / load": "ISO 178",
        "Standards": "ISO 178",
        "Test load MPa": "Not applicable",
        "Notch": "Not applicable",
        "Specimen / print parameters": "Not published",
        "SourceID": "R-FILLAMENTUM-Technical-Data-Sheet-ABS-Extrafill-03012019-1",
        "Locator": "p. 1: Flexural modulus",
        "Notes": "Not applicable",
        "Parse review": "Not applicable"
      },
      "evidence": {
        "page": 1,
        "text": "Flexural modulus 1900 MPa ISO 178 2 mm/min"
      },
      "confidence": 1,
      "review": {
        "status": "accepted",
        "by": "claude-opus-5",
        "date": "2026-09-20",
        "note": "read against the page: the row states its property, its method, its condition and its unit, and the identity is the one its own sheet names"
      }
    },
    {
      "id": "m05",
      "gradeKey": "main",
      "row": {
        "MaterialID": "M027",
        "GradeID": "",
        "Property": "Izod impact strength",
        "Raw value": "24 kJ/m2",
        "Raw unit": "kJ/m2",
        "Raw numeric": "24",
        "Raw uncertainty ±": "Not applicable",
        "Raw upper bound": "Not applicable",
        "Operator": "=",
        "Conversion factor": "1",
        "Normalized value": "24",
        "Normalized uncertainty ±": "Not applicable",
        "Normalized upper bound": "Not applicable",
        "Normalized unit": "kJ/m²",
        "Data status": "Published value",
        "Specimen type": "Not published (do not assume printed)",
        "Direction": "Not applicable",
        "Moisture condition": "Not published",
        "Moisture state": "not-stated",
        "Post-processing": "Not published",
        "Post-processing state": "not-stated",
        "Anneal °C": "Not applicable",
        "Anneal h": "Not applicable",
        "Test temperature": "Not published",
        "Standard / load": "ISO 180-1A",
        "Standards": "ISO 180",
        "Test load MPa": "Not applicable",
        "Notch": "Notched",
        "Specimen / print parameters": "Not published",
        "SourceID": "R-FILLAMENTUM-Technical-Data-Sheet-ABS-Extrafill-03012019-1",
        "Locator": "p. 1: Izod impact strength",
        "Notes": "Not applicable",
        "Parse review": "Not applicable"
      },
      "evidence": {
        "page": 1,
        "text": "Izod impact strength 24 kJ/m2 ISO 180-1A 23 °C, notched"
      },
      "confidence": 1,
      "review": {
        "status": "accepted",
        "by": "claude-opus-5",
        "date": "2026-09-20",
        "note": "read against the page: the row states its property, its method, its condition and its unit, and the identity is the one its own sheet names"
      }
    },
    {
      "id": "m06",
      "gradeKey": "main",
      "row": {
        "MaterialID": "M027",
        "GradeID": "",
        "Property": "Izod impact strength",
        "Raw value": "10 kJ/m2",
        "Raw unit": "kJ/m2",
        "Raw numeric": "10",
        "Raw uncertainty ±": "Not applicable",
        "Raw upper bound": "Not applicable",
        "Operator": "=",
        "Conversion factor": "1",
        "Normalized value": "10",
        "Normalized uncertainty ±": "Not applicable",
        "Normalized upper bound": "Not applicable",
        "Normalized unit": "kJ/m²",
        "Data status": "Published value",
        "Specimen type": "Not published (do not assume printed)",
        "Direction": "Not applicable",
        "Moisture condition": "Not published",
        "Moisture state": "not-stated",
        "Post-processing": "Not published",
        "Post-processing state": "not-stated",
        "Anneal °C": "Not applicable",
        "Anneal h": "Not applicable",
        "Test temperature": "Not published",
        "Standard / load": "ISO 180-1A",
        "Standards": "ISO 180",
        "Test load MPa": "Not applicable",
        "Notch": "Notched",
        "Specimen / print parameters": "Not published",
        "SourceID": "R-FILLAMENTUM-Technical-Data-Sheet-ABS-Extrafill-03012019-1",
        "Locator": "p. 1: Izod impact strength",
        "Notes": "Not applicable",
        "Parse review": "Not applicable"
      },
      "evidence": {
        "page": 1,
        "text": "Izod impact strength 10 kJ/m2 ISO 180-1A -30 °C, notched"
      },
      "confidence": 1,
      "review": {
        "status": "accepted",
        "by": "claude-opus-5",
        "date": "2026-09-20",
        "note": "read against the page: the row states its property, its method, its condition and its unit, and the identity is the one its own sheet names"
      }
    },
    {
      "id": "m07",
      "gradeKey": "main",
      "row": {
        "MaterialID": "M027",
        "GradeID": "",
        "Property": "Charpy strength",
        "Raw value": "25 kJ/m2",
        "Raw unit": "kJ/m2",
        "Raw numeric": "25",
        "Raw uncertainty ±": "Not applicable",
        "Raw upper bound": "Not applicable",
        "Operator": "=",
        "Conversion factor": "1",
        "Normalized value": "25",
        "Normalized uncertainty ±": "Not applicable",
        "Normalized upper bound": "Not applicable",
        "Normalized unit": "kJ/m²",
        "Data status": "Published value",
        "Specimen type": "Not published (do not assume printed)",
        "Direction": "Not applicable",
        "Moisture condition": "Not published",
        "Moisture state": "not-stated",
        "Post-processing": "Not published",
        "Post-processing state": "not-stated",
        "Anneal °C": "Not applicable",
        "Anneal h": "Not applicable",
        "Test temperature": "Not published",
        "Standard / load": "ISO 179",
        "Standards": "ISO 179",
        "Test load MPa": "Not applicable",
        "Notch": "Unnotched",
        "Specimen / print parameters": "Not published",
        "SourceID": "R-FILLAMENTUM-Technical-Data-Sheet-ABS-Extrafill-03012019-1",
        "Locator": "p. 1: Charpy impact strength",
        "Notes": "Not applicable",
        "Parse review": "Not applicable"
      },
      "evidence": {
        "page": 1,
        "text": "Charpy impact strength 25 kJ/m2 ISO 179 23 °C, notched"
      },
      "confidence": 1,
      "review": {
        "status": "accepted",
        "by": "claude-opus-5",
        "date": "2026-09-20",
        "note": "read against the page: the row states its property, its method, its condition and its unit, and the identity is the one its own sheet names"
      }
    },
    {
      "id": "m08",
      "gradeKey": "main",
      "row": {
        "MaterialID": "M027",
        "GradeID": "",
        "Property": "Charpy strength",
        "Raw value": "11 kJ/m2",
        "Raw unit": "kJ/m2",
        "Raw numeric": "11",
        "Raw uncertainty ±": "Not applicable",
        "Raw upper bound": "Not applicable",
        "Operator": "=",
        "Conversion factor": "1",
        "Normalized value": "11",
        "Normalized uncertainty ±": "Not applicable",
        "Normalized upper bound": "Not applicable",
        "Normalized unit": "kJ/m²",
        "Data status": "Published value",
        "Specimen type": "Not published (do not assume printed)",
        "Direction": "Not applicable",
        "Moisture condition": "Not published",
        "Moisture state": "not-stated",
        "Post-processing": "Not published",
        "Post-processing state": "not-stated",
        "Anneal °C": "Not applicable",
        "Anneal h": "Not applicable",
        "Test temperature": "Not published",
        "Standard / load": "ISO 179",
        "Standards": "ISO 179",
        "Test load MPa": "Not applicable",
        "Notch": "Unnotched",
        "Specimen / print parameters": "Not published",
        "SourceID": "R-FILLAMENTUM-Technical-Data-Sheet-ABS-Extrafill-03012019-1",
        "Locator": "p. 1: Charpy impact strength",
        "Notes": "Not applicable",
        "Parse review": "Not applicable"
      },
      "evidence": {
        "page": 1,
        "text": "Charpy impact strength 11 kJ/m2 ISO 179 -30 °C, notched"
      },
      "confidence": 1,
      "review": {
        "status": "accepted",
        "by": "claude-opus-5",
        "date": "2026-09-20",
        "note": "read against the page: the row states its property, its method, its condition and its unit, and the identity is the one its own sheet names"
      }
    },
    {
      "id": "m09",
      "gradeKey": "main",
      "row": {
        "MaterialID": "M027",
        "GradeID": "",
        "Property": "HDT",
        "Raw value": "81 °C",
        "Raw unit": "°C",
        "Raw numeric": "81",
        "Raw uncertainty ±": "Not applicable",
        "Raw upper bound": "Not applicable",
        "Operator": "=",
        "Conversion factor": "1",
        "Normalized value": "81",
        "Normalized uncertainty ±": "Not applicable",
        "Normalized upper bound": "Not applicable",
        "Normalized unit": "°C",
        "Data status": "Published value",
        "Specimen type": "Not published (do not assume printed)",
        "Direction": "Not applicable",
        "Moisture condition": "Not published",
        "Moisture state": "not-stated",
        "Post-processing": "Not published",
        "Post-processing state": "not-stated",
        "Anneal °C": "Not applicable",
        "Anneal h": "Not applicable",
        "Test temperature": "Not published",
        "Standard / load": "ISO 75-A",
        "Standards": "ISO 75",
        "Test load MPa": "Not published",
        "Notch": "Not applicable",
        "Specimen / print parameters": "Not published",
        "SourceID": "R-FILLAMENTUM-Technical-Data-Sheet-ABS-Extrafill-03012019-1",
        "Locator": "p. 1: Heat deflection temperature",
        "Notes": "Not applicable",
        "Parse review": "Not applicable"
      },
      "evidence": {
        "page": 1,
        "text": "Heat deflection temperature 81 °C ISO 75-A 1,8 MPa"
      },
      "confidence": 1,
      "review": {
        "status": "accepted",
        "by": "claude-opus-5",
        "date": "2026-09-20",
        "note": "read against the page: the row states its property, its method, its condition and its unit, and the identity is the one its own sheet names"
      }
    },
    {
      "id": "m10",
      "gradeKey": "main",
      "row": {
        "MaterialID": "M027",
        "GradeID": "",
        "Property": "Vicat softening temperature",
        "Raw value": "103 °C",
        "Raw unit": "°C",
        "Raw numeric": "103",
        "Raw uncertainty ±": "Not applicable",
        "Raw upper bound": "Not applicable",
        "Operator": "=",
        "Conversion factor": "1",
        "Normalized value": "103",
        "Normalized uncertainty ±": "Not applicable",
        "Normalized upper bound": "Not applicable",
        "Normalized unit": "°C",
        "Data status": "Published value",
        "Specimen type": "Not published (do not assume printed)",
        "Direction": "Not applicable",
        "Moisture condition": "Not published",
        "Moisture state": "not-stated",
        "Post-processing": "Not published",
        "Post-processing state": "not-stated",
        "Anneal °C": "Not applicable",
        "Anneal h": "Not applicable",
        "Test temperature": "Not published",
        "Standard / load": "ISO 306",
        "Standards": "ISO 306",
        "Test load MPa": "Not applicable",
        "Notch": "Not applicable",
        "Specimen / print parameters": "Not published",
        "SourceID": "R-FILLAMENTUM-Technical-Data-Sheet-ABS-Extrafill-03012019-1",
        "Locator": "p. 1: Vicat softening temperature",
        "Notes": "Not applicable",
        "Parse review": "Not applicable"
      },
      "evidence": {
        "page": 1,
        "text": "Vicat softening temperature 103 °C ISO 306 50 °C/h, 1 kg"
      },
      "confidence": 1,
      "review": {
        "status": "accepted",
        "by": "claude-opus-5",
        "date": "2026-09-20",
        "note": "read against the page: the row states its property, its method, its condition and its unit, and the identity is the one its own sheet names"
      }
    },
    {
      "id": "m11",
      "gradeKey": "main",
      "row": {
        "MaterialID": "M027",
        "GradeID": "",
        "Property": "Vicat softening temperature",
        "Raw value": "96 °C",
        "Raw unit": "°C",
        "Raw numeric": "96",
        "Raw uncertainty ±": "Not applicable",
        "Raw upper bound": "Not applicable",
        "Operator": "=",
        "Conversion factor": "1",
        "Normalized value": "96",
        "Normalized uncertainty ±": "Not applicable",
        "Normalized upper bound": "Not applicable",
        "Normalized unit": "°C",
        "Data status": "Published value",
        "Specimen type": "Not published (do not assume printed)",
        "Direction": "Not applicable",
        "Moisture condition": "Not published",
        "Moisture state": "not-stated",
        "Post-processing": "Not published",
        "Post-processing state": "not-stated",
        "Anneal °C": "Not applicable",
        "Anneal h": "Not applicable",
        "Test temperature": "Not published",
        "Standard / load": "ISO 306",
        "Standards": "ISO 306",
        "Test load MPa": "Not applicable",
        "Notch": "Not applicable",
        "Specimen / print parameters": "Not published",
        "SourceID": "R-FILLAMENTUM-Technical-Data-Sheet-ABS-Extrafill-03012019-1",
        "Locator": "p. 1: Vicat softening temperature",
        "Notes": "Not applicable",
        "Parse review": "Not applicable"
      },
      "evidence": {
        "page": 1,
        "text": "Vicat softening temperature 96 °C ISO 306 50 °C/h, 5 kg"
      },
      "confidence": 1,
      "review": {
        "status": "accepted",
        "by": "claude-opus-5",
        "date": "2026-09-20",
        "note": "read against the page: the row states its property, its method, its condition and its unit, and the identity is the one its own sheet names"
      }
    }
  ],
  "profiles": [
    {
      "gradeKey": "main",
      "row": {
        "MaterialID": "M027",
        "GradeID": "",
        "Profile": "Manufacturer published guidance",
        "Nozzle °C": "220–240 °C",
        "Nozzle state": "range",
        "Nozzle min °C": "220",
        "Nozzle max °C": "240",
        "Nozzle requirement": "required",
        "Bed °C": "Not published",
        "Bed state": "unknown",
        "Bed min °C": "Not applicable",
        "Bed max °C": "Not applicable",
        "Bed requirement": "unknown",
        "Chamber °C": "Not published",
        "Chamber state": "unknown",
        "Chamber min °C": "Not applicable",
        "Chamber max °C": "Not applicable",
        "Chamber requirement": "unknown",
        "Enclosure": "Not published",
        "Enclosure state": "unknown",
        "Plate": "Not published",
        "Drying": "Not published",
        "Drying state": "unknown",
        "Drying °C": "Not applicable",
        "Drying hours": "Not applicable",
        "Nozzle material": "Not published",
        "Nozzle diameter": "Not published",
        "Abrasion / clogging": "Not published",
        "Hardened nozzle": "Not published",
        "H2C left": "Verify exact grade/nozzle; no blanket approval",
        "H2C right": "Verify exact grade/nozzle; no blanket approval",
        "AMS 2 Pro": "Not verified for every grade",
        "AMS HT": "Not verified for every grade",
        "AMS published": "Not published",
        "Support pairing": "Not published",
        "Failure modes": "Not published",
        "SourceID": "R-FILLAMENTUM-Technical-Data-Sheet-ABS-Extrafill-03012019-1",
        "H2C SourceID": "H2C-WIKI",
        "Locator": "p. 1: Recommended printing settings",
        "Parse review": "Not applicable"
      },
      "notes": [
        {
          "Topic": "Adhesion / release",
          "Text": "3"
        }
      ],
      "editorial": [],
      "evidence": {
        "page": 1,
        "text": "Print temperature 220–240 °C"
      },
      "review": {
        "status": "accepted",
        "by": "claude-opus-5",
        "date": "2026-09-20",
        "note": "read against the page: the row states its property, its method, its condition and its unit, and the identity is the one its own sheet names"
      }
    }
  ],
  "evidence": [],
  "headlines": [],
  "coverage": [],
  "settings": [
    {
      "page": 1,
      "field": "nozzle",
      "topic": "",
      "label": "Print temperature",
      "raw": "220–240 °C",
      "fromBelow": false,
      "line": "Print temperature 220–240 °C"
    },
    {
      "page": 1,
      "field": "note",
      "topic": "Adhesion / release",
      "label": "Adhesive",
      "raw": "3",
      "fromBelow": false,
      "line": "Adhesive 3Dlac, glue stick"
    }
  ],
  "skipped": [
    {
      "page": 1,
      "text": "Melt volume index 29 cm3/10 min ISO 1133 220 °C, 10 kg",
      "reason": "the line names Melt volume-flow rate and states no value in a unit the database keeps it in (cm³/10 min)"
    },
    {
      "page": 1,
      "text": "the FFF (also known as FDM) 3D printing",
      "reason": "no property and value this line states together"
    },
    {
      "page": 1,
      "text": "Diameter tolerance ± 0,05 mm",
      "reason": "no property and value this line states together"
    },
    {
      "page": 1,
      "text": "750 g of filament",
      "reason": "no property and value this line states together"
    },
    {
      "page": 1,
      "text": "(+ 250 g spool)",
      "reason": "no property and value this line states together"
    },
    {
      "page": 1,
      "text": "39 MPa ISO 527 at yield, 50 mm/min",
      "reason": "properties.csv carries no property for \"39 MPa\""
    },
    {
      "page": 1,
      "text": "for everyday use. 32 MPa ISO 527 at break, 50 mm/min",
      "reason": "properties.csv carries no property for \"for everyday use.\""
    },
    {
      "page": 1,
      "text": "+/- 0,05 mm, which is strictly controlled",
      "reason": "no property and value this line states together"
    },
    {
      "page": 1,
      "text": "9,0 × 10-5 ISO 11359",
      "reason": "no property and value this line states together"
    },
    {
      "page": 1,
      "text": "Hot pad 80–105 °C",
      "reason": "no property and value this line states together"
    },
    {
      "page": 1,
      "text": "Workability of 3D printing filament is at least 12 months from delivery.",
      "reason": "no property and value this line states together"
    },
    {
      "page": 1,
      "text": "Fillamentum Manufacturing Czech s.r.o. (+420) 720 060 947",
      "reason": "no property and value this line states together"
    },
    {
      "page": 1,
      "text": "nam. Miru 1217, 768 24 Hulin helpdesk@fillamentum.com",
      "reason": "no property and value this line states together"
    }
  ],
  "review": {
    "status": "reviewed",
    "by": "claude-opus-5",
    "date": "2026-09-20"
  }
}
