Repository: faridbnv/h2c-materials

# Version 2: importing the public filament data sheet corpus

> **Historical record** (2026-09-18): written for one review or round. It describes the tool and its data as they were then; numbers, rules and file names may have changed since. For where things stand now, read the [README](../../../README.md) and [OPEN-PROBLEMS](../../../docs/OPEN-PROBLEMS.md).

**Date:** 2026-09-18 onwards
**Asked by:** the tool's owner
**Question:** the public corpus holds far more filament data sheets than this database does. Import all of them,
correctly categorised, with duplicates and near-duplicates found rather than merged by accident, so that later

File: docs/audits/2026-09-18-v2-import/proposals/b11/107bbf75d495055d.json
{
  "version": 1,
  "generated": {
    "tool": "propose.mjs",
    "date": "2026-09-20"
  },
  "document": {
    "sha256": "107bbf75d495055d57467868383fce229706551b6d3f89e3bef5fb08bf801d90",
    "url": "https://3d.nice-cdn.com/upload/file/EN_TDS_Spectrum_SFLEX_98A.pdf",
    "pages": 1,
    "provider": "3DJake / 3DJAKE",
    "manufacturer": "Spectrum",
    "docKey": "107bbf75d495055d"
  },
  "identity": {
    "polymer": "TPU",
    "modifier": "Unfilled / unspecified",
    "variantClass": "",
    "finish": "",
    "family": "Flexible Elastomers",
    "hardness": "98A",
    "support": false,
    "signals": [
      "name: sflex",
      "hardness: 98A"
    ],
    "materialId": "M039",
    "materialName": "TPU",
    "estimateIdentity": "TPU",
    "confidence": 1,
    "needsRuling": false,
    "reasons": []
  },
  "source": {
    "row": {
      "SourceID": "S-SPECTRUM-EN-TDS-Spectrum-SFLEX-98A",
      "Publisher": "Spectrum",
      "Title": "TECHNICAL DATA SHEET S-Flex 98A",
      "Revision": "Not published",
      "Publication date": "Not published",
      "Access date": "2026-09-18",
      "Source class": "Manufacturer TDS",
      "Source note": "Hosted by 3DJake / 3DJAKE; the sheet is Spectrum's.",
      "Citation role": "cited",
      "URL": "https://3d.nice-cdn.com/upload/file/EN_TDS_Spectrum_SFLEX_98A.pdf",
      "Locator": "Document / product page",
      "Applicable grades": "${grade:main}",
      "Access state": "retrieved",
      "Access note": "Not applicable",
      "SHA256": "107bbf75d495055d57467868383fce229706551b6d3f89e3bef5fb08bf801d90"
    },
    "evidence": {
      "page": 1,
      "text": "TECHNICAL DATA SHEET S-Flex 98A"
    },
    "review": {
      "status": "proposed"
    }
  },
  "grades": [
    {
      "key": "main",
      "review": {
        "status": "accepted",
        "by": "claude-opus-5",
        "date": "2026-09-20",
        "note": "read against the page: the row states its property, its method, its condition and its unit, and the identity is the one its own sheet names"
      },
      "row": {
        "MaterialID": "M039",
        "Role": "procurement",
        "Status": "active",
        "Manufacturer": "Spectrum",
        "Product name": "S-Flex 98A",
        "Shared formulation key": "S-SPECTRUM-EN-TDS-Spectrum-SFLEX-98A",
        "Composition / filler": "Not published",
        "Variant": "Not applicable",
        "Colour caveat": "Properties may vary by colour; use TDS scope",
        "Availability": "Not published",
        "Certification claims": "Not published",
        "Selected-grade rationale": "Documented commercial formulation; traceable manufacturer evidence",
        "SourceID": "S-SPECTRUM-EN-TDS-Spectrum-SFLEX-98A",
        "Source locator": "TDS / official product page",
        "Diameter compatibility": "Check 1.75 mm variant; diameter is not part tolerance"
      },
      "evidence": {
        "page": 1,
        "text": "TECHNICAL DATA SHEET S-Flex 98A"
      }
    }
  ],
  "measurements": [
    {
      "id": "m01",
      "gradeKey": "main",
      "row": {
        "MaterialID": "M039",
        "GradeID": "",
        "Property": "Density",
        "Raw value": "1,09 g/cm3",
        "Raw unit": "g/cm3",
        "Raw numeric": "1.09",
        "Raw uncertainty ±": "Not applicable",
        "Raw upper bound": "Not applicable",
        "Operator": "=",
        "Conversion factor": "1000",
        "Normalized value": "1090",
        "Normalized uncertainty ±": "Not applicable",
        "Normalized upper bound": "Not applicable",
        "Normalized unit": "kg/m³",
        "Data status": "Published value",
        "Specimen type": "Not published (density specimen form not explicitly established)",
        "Direction": "Not applicable",
        "Moisture condition": "Not published",
        "Moisture state": "not-stated",
        "Post-processing": "Not published",
        "Post-processing state": "not-stated",
        "Anneal °C": "Not applicable",
        "Anneal h": "Not applicable",
        "Test temperature": "Not published",
        "Standard / load": "ISO 1183-1",
        "Standards": "ISO 1183",
        "Test load MPa": "Not applicable",
        "Notch": "Not applicable",
        "Specimen / print parameters": "Not published",
        "SourceID": "S-SPECTRUM-EN-TDS-Spectrum-SFLEX-98A",
        "Locator": "p. 1: Density",
        "Notes": "Not applicable",
        "Parse review": "Not applicable"
      },
      "evidence": {
        "page": 1,
        "text": "Density 1,09 g/cm3 ISO 1183-1 Spectrum S-Flex 98A is a filament based on a"
      },
      "confidence": 1,
      "review": {
        "status": "accepted",
        "by": "claude-opus-5",
        "date": "2026-09-20",
        "note": "read against the page: the row states its property, its method, its condition and its unit, and the identity is the one its own sheet names"
      }
    },
    {
      "id": "m02",
      "gradeKey": "main",
      "row": {
        "MaterialID": "M039",
        "GradeID": "",
        "Property": "Mould shrinkage",
        "Raw value": "0,80 %",
        "Raw unit": "%",
        "Raw numeric": "0.8",
        "Raw uncertainty ±": "Not applicable",
        "Raw upper bound": "Not applicable",
        "Operator": "=",
        "Conversion factor": "1",
        "Normalized value": "0.8",
        "Normalized uncertainty ±": "Not applicable",
        "Normalized upper bound": "Not applicable",
        "Normalized unit": "%",
        "Data status": "Published value",
        "Specimen type": "Not published (do not assume printed)",
        "Direction": "Unstated",
        "Moisture condition": "Not published",
        "Moisture state": "not-stated",
        "Post-processing": "Not published",
        "Post-processing state": "not-stated",
        "Anneal °C": "Not applicable",
        "Anneal h": "Not applicable",
        "Test temperature": "Not published",
        "Standard / load": "D 955",
        "Standards": "ASTM D955",
        "Test load MPa": "Not applicable",
        "Notch": "Not applicable",
        "Specimen / print parameters": "Not published",
        "SourceID": "S-SPECTRUM-EN-TDS-Spectrum-SFLEX-98A",
        "Locator": "p. 1: Shrinkage",
        "Notes": "Not applicable",
        "Parse review": "Not applicable"
      },
      "evidence": {
        "page": 1,
        "text": "Shrinkage 0,80% D 955"
      },
      "confidence": 1,
      "review": {
        "status": "accepted",
        "by": "claude-opus-5",
        "date": "2026-09-20",
        "note": "read against the page: the row states its property, its method, its condition and its unit, and the identity is the one its own sheet names"
      }
    },
    {
      "id": "m03",
      "gradeKey": "main",
      "row": {
        "MaterialID": "M039",
        "GradeID": "",
        "Property": "Hardness",
        "Raw value": "98",
        "Raw unit": "Shore A",
        "Raw numeric": "98",
        "Raw uncertainty ±": "Not applicable",
        "Raw upper bound": "Not applicable",
        "Operator": "=",
        "Conversion factor": "1",
        "Normalized value": "98",
        "Normalized uncertainty ±": "Not applicable",
        "Normalized upper bound": "Not applicable",
        "Normalized unit": "Shore A",
        "Data status": "Published value",
        "Specimen type": "Not published (do not assume printed)",
        "Direction": "Not applicable",
        "Moisture condition": "Not published",
        "Moisture state": "not-stated",
        "Post-processing": "Not published",
        "Post-processing state": "not-stated",
        "Anneal °C": "Not applicable",
        "Anneal h": "Not applicable",
        "Test temperature": "Not published",
        "Standard / load": "ISO 7619",
        "Standards": "ISO 7619",
        "Test load MPa": "Not applicable",
        "Notch": "Not applicable",
        "Specimen / print parameters": "Not published",
        "SourceID": "S-SPECTRUM-EN-TDS-Spectrum-SFLEX-98A",
        "Locator": "p. 1: Shore hardness A",
        "Notes": "Not applicable",
        "Parse review": "Not applicable"
      },
      "evidence": {
        "page": 1,
        "text": "Shore hardness A 98 ISO 7619"
      },
      "confidence": 1,
      "review": {
        "status": "accepted",
        "by": "claude-opus-5",
        "date": "2026-09-20",
        "note": "read against the page: the row states its property, its method, its condition and its unit, and the identity is the one its own sheet names"
      }
    },
    {
      "id": "m04",
      "gradeKey": "main",
      "row": {
        "MaterialID": "M039",
        "GradeID": "",
        "Property": "Tensile strength (endpoint unspecified)",
        "Raw value": "55 MPa",
        "Raw unit": "MPa",
        "Raw numeric": "55",
        "Raw uncertainty ±": "Not applicable",
        "Raw upper bound": "Not applicable",
        "Operator": "=",
        "Conversion factor": "1",
        "Normalized value": "55",
        "Normalized uncertainty ±": "Not applicable",
        "Normalized upper bound": "Not applicable",
        "Normalized unit": "MPa",
        "Data status": "Published value",
        "Specimen type": "Not published (do not assume printed)",
        "Direction": "Unstated",
        "Moisture condition": "Not published",
        "Moisture state": "not-stated",
        "Post-processing": "Not published",
        "Post-processing state": "not-stated",
        "Anneal °C": "Not applicable",
        "Anneal h": "Not applicable",
        "Test temperature": "Not published",
        "Standard / load": "DIN 53504",
        "Standards": "Not published",
        "Test load MPa": "Not applicable",
        "Notch": "Not applicable",
        "Specimen / print parameters": "Not published",
        "SourceID": "S-SPECTRUM-EN-TDS-Spectrum-SFLEX-98A",
        "Locator": "p. 1: Tensile strength",
        "Notes": "Not applicable",
        "Parse review": "Not applicable"
      },
      "evidence": {
        "page": 1,
        "text": "Tensile strength 55 MPa DIN 53504"
      },
      "confidence": 1,
      "review": {
        "status": "accepted",
        "by": "claude-opus-5",
        "date": "2026-09-20",
        "note": "read against the page: the row states its property, its method, its condition and its unit, and the identity is the one its own sheet names"
      }
    },
    {
      "id": "m05",
      "gradeKey": "main",
      "row": {
        "MaterialID": "M039",
        "GradeID": "",
        "Property": "Elongation at break",
        "Raw value": "510,00 %",
        "Raw unit": "%",
        "Raw numeric": "510",
        "Raw uncertainty ±": "Not applicable",
        "Raw upper bound": "Not applicable",
        "Operator": "=",
        "Conversion factor": "1",
        "Normalized value": "510",
        "Normalized uncertainty ±": "Not applicable",
        "Normalized upper bound": "Not applicable",
        "Normalized unit": "%",
        "Data status": "Published value",
        "Specimen type": "Not published (do not assume printed)",
        "Direction": "Unstated",
        "Moisture condition": "Not published",
        "Moisture state": "not-stated",
        "Post-processing": "Not published",
        "Post-processing state": "not-stated",
        "Anneal °C": "Not applicable",
        "Anneal h": "Not applicable",
        "Test temperature": "Not published",
        "Standard / load": "DIN 53504",
        "Standards": "Not published",
        "Test load MPa": "Not applicable",
        "Notch": "Not applicable",
        "Specimen / print parameters": "Not published",
        "SourceID": "S-SPECTRUM-EN-TDS-Spectrum-SFLEX-98A",
        "Locator": "p. 1: Ultimate elongation",
        "Notes": "Not applicable",
        "Parse review": "Not applicable"
      },
      "evidence": {
        "page": 1,
        "text": "Ultimate elongation 510,00% DIN 53504"
      },
      "confidence": 1,
      "review": {
        "status": "accepted",
        "by": "claude-opus-5",
        "date": "2026-09-20",
        "note": "read against the page: the row states its property, its method, its condition and its unit, and the identity is the one its own sheet names"
      }
    },
    {
      "id": "m06",
      "gradeKey": "main",
      "row": {
        "MaterialID": "M039",
        "GradeID": "",
        "Property": "Abrasion loss",
        "Raw value": "30 mm3",
        "Raw unit": "mm3",
        "Raw numeric": "30",
        "Raw uncertainty ±": "Not applicable",
        "Raw upper bound": "Not applicable",
        "Operator": "=",
        "Conversion factor": "1",
        "Normalized value": "30",
        "Normalized uncertainty ±": "Not applicable",
        "Normalized upper bound": "Not applicable",
        "Normalized unit": "mm³",
        "Data status": "Published value",
        "Specimen type": "Not published (do not assume printed)",
        "Direction": "Unstated",
        "Moisture condition": "Not published",
        "Moisture state": "not-stated",
        "Post-processing": "Not published",
        "Post-processing state": "not-stated",
        "Anneal °C": "Not applicable",
        "Anneal h": "Not applicable",
        "Test temperature": "Not published",
        "Standard / load": "ISO 4649",
        "Standards": "ISO 4649",
        "Test load MPa": "Not applicable",
        "Notch": "Not applicable",
        "Specimen / print parameters": "Not published",
        "SourceID": "S-SPECTRUM-EN-TDS-Spectrum-SFLEX-98A",
        "Locator": "p. 1: Abrasion Resistance",
        "Notes": "Not applicable",
        "Parse review": "Not applicable"
      },
      "evidence": {
        "page": 1,
        "text": "Abrasion Resistance 30 mm3 ISO 4649"
      },
      "confidence": 1,
      "review": {
        "status": "accepted",
        "by": "claude-opus-5",
        "date": "2026-09-20",
        "note": "read against the page: the row states its property, its method, its condition and its unit, and the identity is the one its own sheet names"
      }
    },
    {
      "id": "m07",
      "gradeKey": "main",
      "row": {
        "MaterialID": "M039",
        "GradeID": "",
        "Property": "Compression set",
        "Raw value": "32,00 %",
        "Raw unit": "%",
        "Raw numeric": "32",
        "Raw uncertainty ±": "Not applicable",
        "Raw upper bound": "Not applicable",
        "Operator": "=",
        "Conversion factor": "1",
        "Normalized value": "32",
        "Normalized uncertainty ±": "Not applicable",
        "Normalized upper bound": "Not applicable",
        "Normalized unit": "%",
        "Data status": "Published value",
        "Specimen type": "Not published (do not assume printed)",
        "Direction": "Unstated",
        "Moisture condition": "Not published",
        "Moisture state": "not-stated",
        "Post-processing": "Not published",
        "Post-processing state": "not-stated",
        "Anneal °C": "Not applicable",
        "Anneal h": "Not applicable",
        "Test temperature": "23°C",
        "Standard / load": "70 h 23°C ISO 815",
        "Standards": "ISO 815",
        "Test load MPa": "Not applicable",
        "Notch": "Not applicable",
        "Specimen / print parameters": "Not published",
        "SourceID": "S-SPECTRUM-EN-TDS-Spectrum-SFLEX-98A",
        "Locator": "p. 1: Compression set / 70 h @ 23°C",
        "Notes": "Not applicable",
        "Parse review": "Not applicable"
      },
      "evidence": {
        "page": 1,
        "text": "Compression set / 70 h @ 23°C 32,00% ISO 815"
      },
      "confidence": 1,
      "review": {
        "status": "accepted",
        "by": "claude-opus-5",
        "date": "2026-09-20",
        "note": "read against the page: the row states its property, its method, its condition and its unit, and the identity is the one its own sheet names"
      }
    },
    {
      "id": "m08",
      "gradeKey": "main",
      "row": {
        "MaterialID": "M039",
        "GradeID": "",
        "Property": "Compression set",
        "Raw value": "50,00 %",
        "Raw unit": "%",
        "Raw numeric": "50",
        "Raw uncertainty ±": "Not applicable",
        "Raw upper bound": "Not applicable",
        "Operator": "=",
        "Conversion factor": "1",
        "Normalized value": "50",
        "Normalized uncertainty ±": "Not applicable",
        "Normalized upper bound": "Not applicable",
        "Normalized unit": "%",
        "Data status": "Published value",
        "Specimen type": "Not published (do not assume printed)",
        "Direction": "Unstated",
        "Moisture condition": "Not published",
        "Moisture state": "not-stated",
        "Post-processing": "Not published",
        "Post-processing state": "not-stated",
        "Anneal °C": "Not applicable",
        "Anneal h": "Not applicable",
        "Test temperature": "70°C",
        "Standard / load": "24 h 70°C ISO 815",
        "Standards": "ISO 815",
        "Test load MPa": "Not applicable",
        "Notch": "Not applicable",
        "Specimen / print parameters": "Not published",
        "SourceID": "S-SPECTRUM-EN-TDS-Spectrum-SFLEX-98A",
        "Locator": "p. 1: Compression set / 24 h @ 70°C",
        "Notes": "Not applicable",
        "Parse review": "Not applicable"
      },
      "evidence": {
        "page": 1,
        "text": "Compression set / 24 h @ 70°C 50,00% ISO 815"
      },
      "confidence": 1,
      "review": {
        "status": "accepted",
        "by": "claude-opus-5",
        "date": "2026-09-20",
        "note": "read against the page: the row states its property, its method, its condition and its unit, and the identity is the one its own sheet names"
      }
    }
  ],
  "profiles": [
    {
      "gradeKey": "main",
      "row": {
        "MaterialID": "M039",
        "GradeID": "",
        "Profile": "Manufacturer published guidance",
        "Nozzle °C": "200-230°C",
        "Nozzle state": "range",
        "Nozzle min °C": "200",
        "Nozzle max °C": "230",
        "Nozzle requirement": "required",
        "Bed °C": "50-70°C",
        "Bed state": "range",
        "Bed min °C": "50",
        "Bed max °C": "70",
        "Bed requirement": "required",
        "Chamber °C": "Not published",
        "Chamber state": "unknown",
        "Chamber min °C": "Not applicable",
        "Chamber max °C": "Not applicable",
        "Chamber requirement": "unknown",
        "Enclosure": "not necessary",
        "Enclosure state": "not-needed",
        "Plate": "Not published",
        "Drying": "Not published",
        "Drying state": "unknown",
        "Drying °C": "Not applicable",
        "Drying hours": "Not applicable",
        "Nozzle material": "not necessary",
        "Nozzle diameter": "Not published",
        "Abrasion / clogging": "Not published",
        "Hardened nozzle": "Not published",
        "H2C left": "Verify exact grade/nozzle; no blanket approval",
        "H2C right": "Verify exact grade/nozzle; no blanket approval",
        "AMS 2 Pro": "Not verified for every grade",
        "AMS HT": "Not verified for every grade",
        "AMS published": "Not published",
        "Support pairing": "Not published",
        "Failure modes": "Not published",
        "SourceID": "S-SPECTRUM-EN-TDS-Spectrum-SFLEX-98A",
        "H2C SourceID": "H2C-WIKI",
        "Locator": "p. 1: Recommended printing settings",
        "Parse review": "Not applicable"
      },
      "notes": [
        {
          "Topic": "Cooling",
          "Text": "YES (up to 100%)"
        },
        {
          "Topic": "Layer height",
          "Text": "0.05 - 0.30 mm"
        },
        {
          "Topic": "Shell / walls",
          "Text": "0.40 - 2.70 mm"
        },
        {
          "Topic": "Speed",
          "Text": "20-70 mm/s"
        }
      ],
      "editorial": [],
      "evidence": {
        "page": 1,
        "text": "Nozzle temperature 200-230°C"
      },
      "review": {
        "status": "accepted",
        "by": "claude-opus-5",
        "date": "2026-09-20",
        "note": "read against the page: the row states its property, its method, its condition and its unit, and the identity is the one its own sheet names"
      }
    }
  ],
  "evidence": [],
  "headlines": [],
  "coverage": [],
  "settings": [
    {
      "page": 1,
      "field": "nozzle",
      "topic": "",
      "label": "Nozzle temperature",
      "raw": "200-230°C",
      "fromBelow": false,
      "line": "Nozzle temperature 200-230°C"
    },
    {
      "page": 1,
      "field": "bed",
      "topic": "",
      "label": "Bed temperature",
      "raw": "50-70°C",
      "fromBelow": false,
      "line": "Bed temperature 50-70°C"
    },
    {
      "page": 1,
      "field": "note",
      "topic": "Cooling",
      "label": "Active cooling fan",
      "raw": "YES (up to 100%)",
      "fromBelow": false,
      "line": "Active cooling fan YES (up to 100%)"
    },
    {
      "page": 1,
      "field": "note",
      "topic": "Layer height",
      "label": "Layer height",
      "raw": "0.05 - 0.30 mm",
      "fromBelow": false,
      "line": "Layer height** 0.05 - 0.30 mm"
    },
    {
      "page": 1,
      "field": "note",
      "topic": "Shell / walls",
      "label": "Shell thickness",
      "raw": "0.40 - 2.70 mm",
      "fromBelow": false,
      "line": "Shell thickness** 0.40 - 2.70 mm"
    },
    {
      "page": 1,
      "field": "note",
      "topic": "Speed",
      "label": "Print speed",
      "raw": "20-70 mm/s",
      "fromBelow": false,
      "line": "Print speed** 20-70 mm/s"
    },
    {
      "page": 1,
      "field": "enclosure",
      "topic": "",
      "label": "Closed chamber",
      "raw": "not necessary",
      "fromBelow": false,
      "line": "Closed chamber not necessary"
    },
    {
      "page": 1,
      "field": "nozzle-material",
      "topic": "",
      "label": "Ruby or hardened nozzle",
      "raw": "not necessary",
      "fromBelow": false,
      "line": "Ruby or hardened nozzle not necessary"
    }
  ],
  "skipped": [
    {
      "page": 1,
      "text": "S-Flex 98A",
      "reason": "no property and value this line states together"
    },
    {
      "page": 1,
      "text": "guishing feature in the filament name 98A – relates",
      "reason": "no property and value this line states together"
    },
    {
      "page": 1,
      "text": "and classifies Spectrum S-Flex 98A in the category",
      "reason": "no property and value this line states together"
    },
    {
      "page": 1,
      "text": "100% Tensile Modulus 15,4 MPa DIN 53504",
      "reason": "properties.csv carries no property for \"100% Tensile Modulus\""
    },
    {
      "page": 1,
      "text": "300% Tensile Modulus 25 MPa DIN 53504",
      "reason": "properties.csv carries no property for \"300% Tensile Modulus\""
    },
    {
      "page": 1,
      "text": "Tear strength 120 N/mm ISO 34-1",
      "reason": "the line names Tear strength and states no value in a unit the database keeps it in (kN/m)"
    },
    {
      "page": 1,
      "text": "• up to 510% elongation at break",
      "reason": "no property and value this line states together"
    },
    {
      "page": 1,
      "text": "Bayshore Rebound Resilience 30,00% D 2632",
      "reason": "properties.csv carries no property for \"Bayshore Rebound Resilience\""
    },
    {
      "page": 1,
      "text": "is ca. 18-25°C (64.4 -77.0°F). Keep out of moisture,",
      "reason": "a storage or shelf-life note, not a test result"
    },
    {
      "page": 1,
      "text": "product has a shelf life of 24 months.",
      "reason": "a storage or shelf-life note, not a test result"
    },
    {
      "page": 1,
      "text": "* settings are based on a 0,4 mm nozzle.",
      "reason": "no property and value this line states together"
    },
    {
      "page": 1,
      "text": "www.spectrumfilaments.com Preparation date: 06-04-2022",
      "reason": "no property and value this line states together"
    }
  ],
  "review": {
    "status": "reviewed",
    "by": "claude-opus-5",
    "date": "2026-09-20"
  }
}
