Repository: faridbnv/h2c-materials

# Version 2: importing the public filament data sheet corpus

> **Historical record** (2026-09-18): written for one review or round. It describes the tool and its data as they were then; numbers, rules and file names may have changed since. For where things stand now, read the [README](../../../README.md) and [OPEN-PROBLEMS](../../../docs/OPEN-PROBLEMS.md).

**Date:** 2026-09-18 onwards
**Asked by:** the tool's owner
**Question:** the public corpus holds far more filament data sheets than this database does. Import all of them,
correctly categorised, with duplicates and near-duplicates found rather than merged by accident, so that later

File: docs/audits/2026-09-18-v2-import/proposals/b11/225d7c138c7cc051.json
{
  "version": 1,
  "generated": {
    "tool": "propose.mjs",
    "date": "2026-09-20"
  },
  "document": {
    "sha256": "225d7c138c7cc0518d3fea6ed17a0872df4516a7b351816b10145c5ee6621fc9",
    "url": "https://3d.nice-cdn.com/upload/file/EN_TDS_Spectrum_PEBA.pdf",
    "pages": 1,
    "provider": "3DJake / 3DJAKE",
    "manufacturer": "Spectrum",
    "docKey": "225d7c138c7cc051"
  },
  "identity": {
    "polymer": "PEBA",
    "modifier": "Unfilled / unspecified",
    "variantClass": "",
    "finish": "",
    "family": "Flexible Elastomers",
    "hardness": null,
    "support": false,
    "signals": [
      "name: peba"
    ],
    "materialId": "M045",
    "materialName": "PEBA",
    "estimateIdentity": "PEBA",
    "confidence": 1,
    "needsRuling": false,
    "reasons": []
  },
  "source": {
    "row": {
      "SourceID": "S-SPECTRUM-EN-TDS-Spectrum-PEBA",
      "Publisher": "Spectrum",
      "Title": "TECHNICAL DATA SHEET PEBA",
      "Revision": "Not published",
      "Publication date": "Not published",
      "Access date": "2026-09-18",
      "Source class": "Manufacturer TDS",
      "Source note": "Hosted by 3DJake / 3DJAKE; the sheet is Spectrum's.",
      "Citation role": "cited",
      "URL": "https://3d.nice-cdn.com/upload/file/EN_TDS_Spectrum_PEBA.pdf",
      "Locator": "Document / product page",
      "Applicable grades": "${grade:main}",
      "Access state": "retrieved",
      "Access note": "Not applicable",
      "SHA256": "225d7c138c7cc0518d3fea6ed17a0872df4516a7b351816b10145c5ee6621fc9"
    },
    "evidence": {
      "page": 1,
      "text": "TECHNICAL DATA SHEET PEBA"
    },
    "review": {
      "status": "proposed"
    }
  },
  "grades": [
    {
      "key": "main",
      "review": {
        "status": "accepted",
        "by": "claude-opus-5",
        "date": "2026-09-20",
        "note": "read against the page: the row states its property, its method, its condition and its unit, and the identity is the one its own sheet names"
      },
      "row": {
        "MaterialID": "M045",
        "Role": "procurement",
        "Status": "active",
        "Manufacturer": "Spectrum",
        "Product name": "PEBA",
        "Shared formulation key": "S-SPECTRUM-EN-TDS-Spectrum-PEBA",
        "Composition / filler": "Not published",
        "Variant": "Not applicable",
        "Colour caveat": "Properties may vary by colour; use TDS scope",
        "Availability": "Not published",
        "Certification claims": "Not published",
        "Selected-grade rationale": "Documented commercial formulation; traceable manufacturer evidence",
        "SourceID": "S-SPECTRUM-EN-TDS-Spectrum-PEBA",
        "Source locator": "TDS / official product page",
        "Diameter compatibility": "Check 1.75 mm variant; diameter is not part tolerance"
      },
      "evidence": {
        "page": 1,
        "text": "TECHNICAL DATA SHEET PEBA"
      }
    }
  ],
  "measurements": [
    {
      "id": "m01",
      "gradeKey": "main",
      "row": {
        "MaterialID": "M045",
        "GradeID": "",
        "Property": "Density",
        "Raw value": "1.02 g/cm3",
        "Raw unit": "g/cm3",
        "Raw numeric": "1.02",
        "Raw uncertainty ±": "Not applicable",
        "Raw upper bound": "Not applicable",
        "Operator": "=",
        "Conversion factor": "1000",
        "Normalized value": "1020",
        "Normalized uncertainty ±": "Not applicable",
        "Normalized upper bound": "Not applicable",
        "Normalized unit": "kg/m³",
        "Data status": "Published value",
        "Specimen type": "Not published (density specimen form not explicitly established)",
        "Direction": "Not applicable",
        "Moisture condition": "Not published",
        "Moisture state": "not-stated",
        "Post-processing": "Not published",
        "Post-processing state": "not-stated",
        "Anneal °C": "Not applicable",
        "Anneal h": "Not applicable",
        "Test temperature": "Not published",
        "Standard / load": "ISO 1183",
        "Standards": "ISO 1183",
        "Test load MPa": "Not applicable",
        "Notch": "Not applicable",
        "Specimen / print parameters": "Not published",
        "SourceID": "S-SPECTRUM-EN-TDS-Spectrum-PEBA",
        "Locator": "p. 1: Density",
        "Notes": "Not applicable",
        "Parse review": "Not applicable"
      },
      "evidence": {
        "page": 1,
        "text": "Density 1.02 g/cm3 ISO 1183"
      },
      "confidence": 1,
      "review": {
        "status": "accepted",
        "by": "claude-opus-5",
        "date": "2026-09-20",
        "note": "read against the page: the row states its property, its method, its condition and its unit, and the identity is the one its own sheet names"
      }
    },
    {
      "id": "m02",
      "gradeKey": "main",
      "row": {
        "MaterialID": "M045",
        "GradeID": "",
        "Property": "Hardness",
        "Raw value": "43",
        "Raw unit": "Shore D",
        "Raw numeric": "43",
        "Raw uncertainty ±": "Not applicable",
        "Raw upper bound": "Not applicable",
        "Operator": "=",
        "Conversion factor": "1",
        "Normalized value": "43",
        "Normalized uncertainty ±": "Not applicable",
        "Normalized upper bound": "Not applicable",
        "Normalized unit": "Shore D",
        "Data status": "Published value",
        "Specimen type": "Not published (do not assume printed)",
        "Direction": "Not applicable",
        "Moisture condition": "Not published",
        "Moisture state": "not-stated",
        "Post-processing": "Not published",
        "Post-processing state": "not-stated",
        "Anneal °C": "Not applicable",
        "Anneal h": "Not applicable",
        "Test temperature": "Not published",
        "Standard / load": "ISO 868",
        "Standards": "ISO 868",
        "Test load MPa": "Not applicable",
        "Notch": "Not applicable",
        "Specimen / print parameters": "Not published",
        "SourceID": "S-SPECTRUM-EN-TDS-Spectrum-PEBA",
        "Locator": "p. 1: Shore D Hardness",
        "Notes": "Not applicable",
        "Parse review": "Not applicable"
      },
      "evidence": {
        "page": 1,
        "text": "Shore D Hardness 43 ISO 868"
      },
      "confidence": 1,
      "review": {
        "status": "accepted",
        "by": "claude-opus-5",
        "date": "2026-09-20",
        "note": "read against the page: the row states its property, its method, its condition and its unit, and the identity is the one its own sheet names"
      }
    },
    {
      "id": "m03",
      "gradeKey": "main",
      "row": {
        "MaterialID": "M045",
        "GradeID": "",
        "Property": "Hardness",
        "Raw value": "92",
        "Raw unit": "Shore A",
        "Raw numeric": "92",
        "Raw uncertainty ±": "Not applicable",
        "Raw upper bound": "Not applicable",
        "Operator": "=",
        "Conversion factor": "1",
        "Normalized value": "92",
        "Normalized uncertainty ±": "Not applicable",
        "Normalized upper bound": "Not applicable",
        "Normalized unit": "Shore A",
        "Data status": "Published value",
        "Specimen type": "Not published (do not assume printed)",
        "Direction": "Not applicable",
        "Moisture condition": "Not published",
        "Moisture state": "not-stated",
        "Post-processing": "Not published",
        "Post-processing state": "not-stated",
        "Anneal °C": "Not applicable",
        "Anneal h": "Not applicable",
        "Test temperature": "Not published",
        "Standard / load": "ISO 868",
        "Standards": "ISO 868",
        "Test load MPa": "Not applicable",
        "Notch": "Not applicable",
        "Specimen / print parameters": "Not published",
        "SourceID": "S-SPECTRUM-EN-TDS-Spectrum-PEBA",
        "Locator": "p. 1: Shore A Hardness",
        "Notes": "Not applicable",
        "Parse review": "Not applicable"
      },
      "evidence": {
        "page": 1,
        "text": "Shore A Hardness 92 ISO 868"
      },
      "confidence": 1,
      "review": {
        "status": "accepted",
        "by": "claude-opus-5",
        "date": "2026-09-20",
        "note": "read against the page: the row states its property, its method, its condition and its unit, and the identity is the one its own sheet names"
      }
    },
    {
      "id": "m04",
      "gradeKey": "main",
      "row": {
        "MaterialID": "M045",
        "GradeID": "",
        "Property": "Tensile modulus",
        "Raw value": "100 Mpa",
        "Raw unit": "Mpa",
        "Raw numeric": "100",
        "Raw uncertainty ±": "Not applicable",
        "Raw upper bound": "Not applicable",
        "Operator": "=",
        "Conversion factor": "0.001",
        "Normalized value": "0.1",
        "Normalized uncertainty ±": "Not applicable",
        "Normalized upper bound": "Not applicable",
        "Normalized unit": "GPa",
        "Data status": "Published value",
        "Specimen type": "Raw material value",
        "Direction": "Unstated",
        "Moisture condition": "Not published",
        "Moisture state": "not-stated",
        "Post-processing": "Not published",
        "Post-processing state": "not-stated",
        "Anneal °C": "Not applicable",
        "Anneal h": "Not applicable",
        "Test temperature": "23°C",
        "Standard / load": "23°C injection moulding ISO 527-1/-2",
        "Standards": "ISO 527",
        "Test load MPa": "Not applicable",
        "Notch": "Not applicable",
        "Specimen / print parameters": "Not published",
        "SourceID": "S-SPECTRUM-EN-TDS-Spectrum-PEBA",
        "Locator": "p. 1: Tensile modulus, 23°C, injection moulding",
        "Notes": "Not applicable",
        "Parse review": "Not applicable"
      },
      "evidence": {
        "page": 1,
        "text": "Tensile modulus, 23°C, injection moulding 100 Mpa ISO 527-1/-2"
      },
      "confidence": 1,
      "review": {
        "status": "accepted",
        "by": "claude-opus-5",
        "date": "2026-09-20",
        "note": "read against the page: the row states its property, its method, its condition and its unit, and the identity is the one its own sheet names"
      }
    },
    {
      "id": "m05",
      "gradeKey": "main",
      "row": {
        "MaterialID": "M045",
        "GradeID": "",
        "Property": "Tensile strength (endpoint unspecified)",
        "Raw value": "25 MPa",
        "Raw unit": "MPa",
        "Raw numeric": "25",
        "Raw uncertainty ±": "Not applicable",
        "Raw upper bound": "Not applicable",
        "Operator": "=",
        "Conversion factor": "1",
        "Normalized value": "25",
        "Normalized uncertainty ±": "Not applicable",
        "Normalized upper bound": "Not applicable",
        "Normalized unit": "MPa",
        "Data status": "Published value",
        "Specimen type": "Raw material value",
        "Direction": "Unstated",
        "Moisture condition": "Not published",
        "Moisture state": "not-stated",
        "Post-processing": "Not published",
        "Post-processing state": "not-stated",
        "Anneal °C": "Not applicable",
        "Anneal h": "Not applicable",
        "Test temperature": "23°C",
        "Standard / load": "23°C injection moulding ISO 527-1/-2",
        "Standards": "ISO 527",
        "Test load MPa": "Not applicable",
        "Notch": "Not applicable",
        "Specimen / print parameters": "Not published",
        "SourceID": "S-SPECTRUM-EN-TDS-Spectrum-PEBA",
        "Locator": "p. 1: Tensile strength, 23°C, injection moulding",
        "Notes": "Not applicable",
        "Parse review": "Not applicable"
      },
      "evidence": {
        "page": 1,
        "text": "Tensile strength, 23°C, injection moulding 25 MPa ISO 527-1/-2"
      },
      "confidence": 1,
      "review": {
        "status": "accepted",
        "by": "claude-opus-5",
        "date": "2026-09-20",
        "note": "read against the page: the row states its property, its method, its condition and its unit, and the identity is the one its own sheet names"
      }
    },
    {
      "id": "m06",
      "gradeKey": "main",
      "row": {
        "MaterialID": "M045",
        "GradeID": "",
        "Property": "Elongation at break",
        "Raw value": "500 %",
        "Raw unit": "%",
        "Raw numeric": "500",
        "Raw uncertainty ±": "Not applicable",
        "Raw upper bound": "Not applicable",
        "Operator": ">",
        "Conversion factor": "1",
        "Normalized value": "500",
        "Normalized uncertainty ±": "Not applicable",
        "Normalized upper bound": "Not applicable",
        "Normalized unit": "%",
        "Data status": "Published value",
        "Specimen type": "Raw material value",
        "Direction": "Unstated",
        "Moisture condition": "Not published",
        "Moisture state": "not-stated",
        "Post-processing": "Not published",
        "Post-processing state": "not-stated",
        "Anneal °C": "Not applicable",
        "Anneal h": "Not applicable",
        "Test temperature": "23°C",
        "Standard / load": "23°C injection moulding ISO 527-1/-2",
        "Standards": "ISO 527",
        "Test load MPa": "Not applicable",
        "Notch": "Not applicable",
        "Specimen / print parameters": "Not published",
        "SourceID": "S-SPECTRUM-EN-TDS-Spectrum-PEBA",
        "Locator": "p. 1: Elongation at break, 23°C, injection moulding",
        "Notes": "Not applicable",
        "Parse review": "Not applicable"
      },
      "evidence": {
        "page": 1,
        "text": "Elongation at break, 23°C, injection moulding >500 % ISO 527-1/-2"
      },
      "confidence": 1,
      "review": {
        "status": "accepted",
        "by": "claude-opus-5",
        "date": "2026-09-20",
        "note": "read against the page: the row states its property, its method, its condition and its unit, and the identity is the one its own sheet names"
      }
    },
    {
      "id": "m07",
      "gradeKey": "main",
      "row": {
        "MaterialID": "M045",
        "GradeID": "",
        "Property": "Flexural modulus",
        "Raw value": "90 Mpa",
        "Raw unit": "Mpa",
        "Raw numeric": "90",
        "Raw uncertainty ±": "Not applicable",
        "Raw upper bound": "Not applicable",
        "Operator": "=",
        "Conversion factor": "0.001",
        "Normalized value": "0.09",
        "Normalized uncertainty ±": "Not applicable",
        "Normalized upper bound": "Not applicable",
        "Normalized unit": "GPa",
        "Data status": "Published value",
        "Specimen type": "Raw material value",
        "Direction": "Unstated",
        "Moisture condition": "Not published",
        "Moisture state": "not-stated",
        "Post-processing": "Not published",
        "Post-processing state": "not-stated",
        "Anneal °C": "Not applicable",
        "Anneal h": "Not applicable",
        "Test temperature": "23°C",
        "Standard / load": "23°C injection moulding ISO 178",
        "Standards": "ISO 178",
        "Test load MPa": "Not applicable",
        "Notch": "Not applicable",
        "Specimen / print parameters": "Not published",
        "SourceID": "S-SPECTRUM-EN-TDS-Spectrum-PEBA",
        "Locator": "p. 1: Flexural modulus, 23°C, injection moulding",
        "Notes": "Not applicable",
        "Parse review": "Not applicable"
      },
      "evidence": {
        "page": 1,
        "text": "Flexural modulus, 23°C, injection moulding 90 Mpa ISO 178"
      },
      "confidence": 1,
      "review": {
        "status": "accepted",
        "by": "claude-opus-5",
        "date": "2026-09-20",
        "note": "read against the page: the row states its property, its method, its condition and its unit, and the identity is the one its own sheet names"
      }
    },
    {
      "id": "m08",
      "gradeKey": "main",
      "row": {
        "MaterialID": "M045",
        "GradeID": "",
        "Property": "Flexural strength",
        "Raw value": "5 Mpa",
        "Raw unit": "Mpa",
        "Raw numeric": "5",
        "Raw uncertainty ±": "Not applicable",
        "Raw upper bound": "Not applicable",
        "Operator": "=",
        "Conversion factor": "1",
        "Normalized value": "5",
        "Normalized uncertainty ±": "Not applicable",
        "Normalized upper bound": "Not applicable",
        "Normalized unit": "MPa",
        "Data status": "Published value",
        "Specimen type": "Raw material value",
        "Direction": "Unstated",
        "Moisture condition": "Not published",
        "Moisture state": "not-stated",
        "Post-processing": "Not published",
        "Post-processing state": "not-stated",
        "Anneal °C": "Not applicable",
        "Anneal h": "Not applicable",
        "Test temperature": "23°C",
        "Standard / load": "23°C injection moulding ISO 178",
        "Standards": "ISO 178",
        "Test load MPa": "Not applicable",
        "Notch": "Not applicable",
        "Specimen / print parameters": "Not published",
        "SourceID": "S-SPECTRUM-EN-TDS-Spectrum-PEBA",
        "Locator": "p. 1: Flexural strength, 23°C, injection moulding",
        "Notes": "Not applicable",
        "Parse review": "Not applicable"
      },
      "evidence": {
        "page": 1,
        "text": "Flexural strength, 23°C, injection moulding 5 Mpa ISO 178 FEAUTURES"
      },
      "confidence": 1,
      "review": {
        "status": "accepted",
        "by": "claude-opus-5",
        "date": "2026-09-20",
        "note": "read against the page: the row states its property, its method, its condition and its unit, and the identity is the one its own sheet names"
      }
    },
    {
      "id": "m09",
      "gradeKey": "main",
      "row": {
        "MaterialID": "M045",
        "GradeID": "",
        "Property": "Density",
        "Raw value": "1.02 g/cm3",
        "Raw unit": "g/cm3",
        "Raw numeric": "1.02",
        "Raw uncertainty ±": "Not applicable",
        "Raw upper bound": "Not applicable",
        "Operator": "=",
        "Conversion factor": "1000",
        "Normalized value": "1020",
        "Normalized uncertainty ±": "Not applicable",
        "Normalized upper bound": "Not applicable",
        "Normalized unit": "kg/m³",
        "Data status": "Published value",
        "Specimen type": "Not published (density specimen form not explicitly established)",
        "Direction": "Not applicable",
        "Moisture condition": "Not published",
        "Moisture state": "not-stated",
        "Post-processing": "Not published",
        "Post-processing state": "not-stated",
        "Anneal °C": "Not applicable",
        "Anneal h": "Not applicable",
        "Test temperature": "Not published",
        "Standard / load": "Not published",
        "Standards": "Not published",
        "Test load MPa": "Not applicable",
        "Notch": "Not applicable",
        "Specimen / print parameters": "Not published",
        "SourceID": "S-SPECTRUM-EN-TDS-Spectrum-PEBA",
        "Locator": "p. 1: Density",
        "Notes": "Not applicable",
        "Parse review": "Not applicable"
      },
      "evidence": {
        "page": 1,
        "text": "Density 1.02 g/cm3"
      },
      "confidence": 1,
      "review": {
        "status": "accepted",
        "by": "claude-opus-5",
        "date": "2026-09-20",
        "note": "read against the page: the row states its property, its method, its condition and its unit, and the identity is the one its own sheet names"
      }
    }
  ],
  "profiles": [
    {
      "gradeKey": "main",
      "row": {
        "MaterialID": "M045",
        "GradeID": "",
        "Profile": "Manufacturer published guidance",
        "Nozzle °C": "200-240°C",
        "Nozzle state": "range",
        "Nozzle min °C": "200",
        "Nozzle max °C": "240",
        "Nozzle requirement": "required",
        "Bed °C": "0-50°C",
        "Bed state": "range",
        "Bed min °C": "0",
        "Bed max °C": "50",
        "Bed requirement": "required",
        "Chamber °C": "Not published",
        "Chamber state": "unknown",
        "Chamber min °C": "Not applicable",
        "Chamber max °C": "Not applicable",
        "Chamber requirement": "unknown",
        "Enclosure": "for printing not necessary",
        "Enclosure state": "not-needed",
        "Plate": "Not published",
        "Drying": "Not published",
        "Drying state": "unknown",
        "Drying °C": "Not applicable",
        "Drying hours": "Not applicable",
        "Nozzle material": "recommended No",
        "Nozzle diameter": "Not published",
        "Abrasion / clogging": "Not published",
        "Hardened nozzle": "Not published",
        "H2C left": "Verify exact grade/nozzle; no blanket approval",
        "H2C right": "Verify exact grade/nozzle; no blanket approval",
        "AMS 2 Pro": "Not verified for every grade",
        "AMS HT": "Not verified for every grade",
        "AMS published": "Not published",
        "Support pairing": "Not published",
        "Failure modes": "Not published",
        "SourceID": "S-SPECTRUM-EN-TDS-Spectrum-PEBA",
        "H2C SourceID": "H2C-WIKI",
        "Locator": "p. 1: Recommended printing settings",
        "Parse review": "Not applicable"
      },
      "notes": [
        {
          "Topic": "Cooling",
          "Text": "up to 100%"
        },
        {
          "Topic": "Adhesion / release",
          "Text": "not necessary*"
        }
      ],
      "editorial": [],
      "evidence": {
        "page": 1,
        "text": "Nozzle temperature 200-240°C"
      },
      "review": {
        "status": "accepted",
        "by": "claude-opus-5",
        "date": "2026-09-20",
        "note": "read against the page: the row states its property, its method, its condition and its unit, and the identity is the one its own sheet names"
      }
    }
  ],
  "evidence": [],
  "headlines": [],
  "coverage": [],
  "settings": [
    {
      "page": 1,
      "field": "nozzle",
      "topic": "",
      "label": "Nozzle temperature",
      "raw": "200-240°C",
      "fromBelow": false,
      "line": "Nozzle temperature 200-240°C"
    },
    {
      "page": 1,
      "field": "bed",
      "topic": "",
      "label": "Bed temperature",
      "raw": "0-50°C",
      "fromBelow": false,
      "line": "Bed temperature 0-50°C"
    },
    {
      "page": 1,
      "field": "note",
      "topic": "Cooling",
      "label": "Cooling",
      "raw": "up to 100%",
      "fromBelow": false,
      "line": "Cooling up to 100%"
    },
    {
      "page": 1,
      "field": "enclosure",
      "topic": "",
      "label": "Closed chamber",
      "raw": "for printing not necessary",
      "fromBelow": false,
      "line": "Closed chamber for printing not necessary"
    },
    {
      "page": 1,
      "field": "nozzle-material",
      "topic": "",
      "label": "Ruby or hardened nozzle",
      "raw": "recommended No",
      "fromBelow": false,
      "line": "Ruby or hardened nozzle recommended No"
    },
    {
      "page": 1,
      "field": "note",
      "topic": "Adhesion / release",
      "label": "Adhesive",
      "raw": "not necessary*",
      "fromBelow": false,
      "line": "Adhesive not necessary*"
    }
  ],
  "skipped": [
    {
      "page": 1,
      "text": "generation of flexible 3D printing materials – lighter,",
      "reason": "no property and value this line states together"
    },
    {
      "page": 1,
      "text": "• Shore hardness 92A",
      "reason": "no property and value this line states together"
    },
    {
      "page": 1,
      "text": "• Elongation at break &gt;500%",
      "reason": "no property and value this line states together"
    },
    {
      "page": 1,
      "text": "• Lightweight structure – density 1.02 g/cm³",
      "reason": "no property and value this line states together"
    },
    {
      "page": 1,
      "text": "is ca. 18-25°C (64.4 -77.0°F). Keep out of moisture,",
      "reason": "no property and value this line states together"
    },
    {
      "page": 1,
      "text": "Recommended printing speed 15-70 mm/s",
      "reason": "in the printing guide, naming no setting the lexicon knows"
    },
    {
      "page": 1,
      "text": "product has a shelf life of 24 months.",
      "reason": "no property and value this line states together"
    },
    {
      "page": 1,
      "text": "www.spectrumfilaments.com Preparation date: 27-10-2025",
      "reason": "no property and value this line states together"
    }
  ],
  "review": {
    "status": "reviewed",
    "by": "claude-opus-5",
    "date": "2026-09-20"
  }
}
