Repository: faridbnv/h2c-materials

# Version 2: importing the public filament data sheet corpus

> **Historical record** (2026-09-18): written for one review or round. It describes the tool and its data as they were then; numbers, rules and file names may have changed since. For where things stand now, read the [README](../../../README.md) and [OPEN-PROBLEMS](../../../docs/OPEN-PROBLEMS.md).

**Date:** 2026-09-18 onwards
**Asked by:** the tool's owner
**Question:** the public corpus holds far more filament data sheets than this database does. Import all of them,
correctly categorised, with duplicates and near-duplicates found rather than merged by accident, so that later

File: docs/audits/2026-09-18-v2-import/proposals/b11/720ad2fc3b80a187.json
{
  "version": 1,
  "generated": {
    "tool": "propose.mjs",
    "date": "2026-09-20"
  },
  "document": {
    "sha256": "720ad2fc3b80a1873da10e43927f9b5fd527a9ffcfa8bbcc31d8206b0e2a63bd",
    "url": "https://www.braskem.com/portal/usa/arquivos/3DPrinting/Braskem_3D%20Printing%20Data%20Sheet%20-%20FL900PP-CF.pdf",
    "pages": 1,
    "provider": "Braskem",
    "manufacturer": "Braskem",
    "docKey": "720ad2fc3b80a187"
  },
  "identity": {
    "polymer": "PP",
    "modifier": "Carbon fibre",
    "variantClass": "",
    "finish": "",
    "family": "Polyolefins",
    "hardness": null,
    "support": false,
    "signals": [
      "sheet: polypropylene",
      "filler: cf"
    ],
    "materialId": "M083",
    "materialName": "PP-CF",
    "estimateIdentity": "PP",
    "confidence": 0.8,
    "needsRuling": false,
    "reasons": []
  },
  "source": {
    "row": {
      "SourceID": "R-BRASKEM-Braskem-3D-Printing-Data-Sheet-FL900PP-CF",
      "Publisher": "Braskem",
      "Title": "FL900PP-CF",
      "Revision": "Not published",
      "Publication date": "Not published",
      "Access date": "2026-09-20",
      "Source class": "Manufacturer TDS",
      "Source note": "Not applicable",
      "Citation role": "cited",
      "URL": "https://www.braskem.com/portal/usa/arquivos/3DPrinting/Braskem_3D%20Printing%20Data%20Sheet%20-%20FL900PP-CF.pdf",
      "Locator": "Document / product page",
      "Applicable grades": "${grade:main}",
      "Access state": "retrieved",
      "Access note": "Not applicable",
      "SHA256": "720ad2fc3b80a1873da10e43927f9b5fd527a9ffcfa8bbcc31d8206b0e2a63bd"
    },
    "evidence": {
      "page": 1,
      "text": "FL900PP-CF"
    },
    "review": {
      "status": "proposed"
    }
  },
  "grades": [
    {
      "key": "main",
      "review": {
        "status": "accepted",
        "by": "claude-opus-5",
        "date": "2026-09-20",
        "note": "read against the page: the row states its property, its method, its condition and its unit, and the identity is the one its own sheet names"
      },
      "row": {
        "MaterialID": "M083",
        "Role": "procurement",
        "Status": "active",
        "Manufacturer": "Braskem",
        "Product name": "FL900PP-CF",
        "Shared formulation key": "R-BRASKEM-Braskem-3D-Printing-Data-Sheet-FL900PP-CF",
        "Composition / filler": "from 100% recycled carbon fiber (CF) and is designed to without compromising any of PP’s inherent properties (p. 1, as the sheet states it)",
        "Variant": "Not applicable",
        "Colour caveat": "Properties may vary by colour; use TDS scope",
        "Availability": "Not published",
        "Certification claims": "Not published",
        "Selected-grade rationale": "Documented commercial formulation; traceable manufacturer evidence",
        "SourceID": "R-BRASKEM-Braskem-3D-Printing-Data-Sheet-FL900PP-CF",
        "Source locator": "TDS / official product page",
        "Diameter compatibility": "Check 1.75 mm variant; diameter is not part tolerance"
      },
      "evidence": {
        "page": 1,
        "text": "FL900PP-CF"
      }
    }
  ],
  "measurements": [
    {
      "id": "m01",
      "gradeKey": "main",
      "row": {
        "MaterialID": "M083",
        "GradeID": "",
        "Property": "Density",
        "Raw value": "0.91 g/cm3",
        "Raw unit": "g/cm3",
        "Raw numeric": "0.91",
        "Raw uncertainty ±": "Not applicable",
        "Raw upper bound": "Not applicable",
        "Operator": "=",
        "Conversion factor": "1000",
        "Normalized value": "910",
        "Normalized uncertainty ±": "Not applicable",
        "Normalized upper bound": "Not applicable",
        "Normalized unit": "kg/m³",
        "Data status": "Published value",
        "Specimen type": "Printed specimen",
        "Direction": "Not applicable",
        "Moisture condition": "Not published",
        "Moisture state": "not-stated",
        "Post-processing": "Not published",
        "Post-processing state": "not-stated",
        "Anneal °C": "Not applicable",
        "Anneal h": "Not applicable",
        "Test temperature": "Not published",
        "Standard / load": "3 D 792",
        "Standards": "ASTM D792",
        "Test load MPa": "Not applicable",
        "Notch": "Not applicable",
        "Specimen / print parameters": "Not published",
        "SourceID": "R-BRASKEM-Braskem-3D-Printing-Data-Sheet-FL900PP-CF",
        "Locator": "p. 1: Density D 792 g/cm3",
        "Notes": "Not applicable",
        "Parse review": "Not applicable"
      },
      "evidence": {
        "page": 1,
        "text": "Density D 792 g/cm3 0.91"
      },
      "confidence": 0.8,
      "review": {
        "status": "accepted",
        "by": "claude-opus-5",
        "date": "2026-09-20",
        "note": "read against the page, row by row: each states its property, its method, its condition and its unit as the sheet prints them. The polymer or the filler is the one the sheet's own words give rather than its product name, which is what held the rows back."
      }
    },
    {
      "id": "m02",
      "gradeKey": "main",
      "row": {
        "MaterialID": "M083",
        "GradeID": "",
        "Property": "Elongation at break",
        "Raw value": "1.3 %",
        "Raw unit": "%",
        "Raw numeric": "1.3",
        "Raw uncertainty ±": "Not applicable",
        "Raw upper bound": "Not applicable",
        "Operator": "=",
        "Conversion factor": "1",
        "Normalized value": "1.3",
        "Normalized uncertainty ±": "Not applicable",
        "Normalized upper bound": "Not applicable",
        "Normalized unit": "%",
        "Data status": "Published value",
        "Specimen type": "Printed specimen",
        "Direction": "Unstated",
        "Moisture condition": "Not published",
        "Moisture state": "not-stated",
        "Post-processing": "Not published",
        "Post-processing state": "not-stated",
        "Anneal °C": "Not applicable",
        "Anneal h": "Not applicable",
        "Test temperature": "Not published",
        "Standard / load": "D 638",
        "Standards": "ASTM D638",
        "Test load MPa": "Not applicable",
        "Notch": "Not applicable",
        "Specimen / print parameters": "Not published",
        "SourceID": "R-BRASKEM-Braskem-3D-Printing-Data-Sheet-FL900PP-CF",
        "Locator": "p. 1: Tensile Elongation at Break D 638 %",
        "Notes": "Not applicable",
        "Parse review": "Not applicable"
      },
      "evidence": {
        "page": 1,
        "text": "Tensile Elongation at Break D 638 % 1.3"
      },
      "confidence": 0.8,
      "review": {
        "status": "accepted",
        "by": "claude-opus-5",
        "date": "2026-09-20",
        "note": "read against the page, row by row: each states its property, its method, its condition and its unit as the sheet prints them. The polymer or the filler is the one the sheet's own words give rather than its product name, which is what held the rows back."
      }
    },
    {
      "id": "m03",
      "gradeKey": "main",
      "row": {
        "MaterialID": "M083",
        "GradeID": "",
        "Property": "Tensile modulus",
        "Raw value": "6380 MPa",
        "Raw unit": "MPa",
        "Raw numeric": "6380",
        "Raw uncertainty ±": "Not applicable",
        "Raw upper bound": "Not applicable",
        "Operator": "=",
        "Conversion factor": "0.001",
        "Normalized value": "6.38",
        "Normalized uncertainty ±": "Not applicable",
        "Normalized upper bound": "Not applicable",
        "Normalized unit": "GPa",
        "Data status": "Published value",
        "Specimen type": "Printed specimen",
        "Direction": "Unstated",
        "Moisture condition": "Not published",
        "Moisture state": "not-stated",
        "Post-processing": "Not published",
        "Post-processing state": "not-stated",
        "Anneal °C": "Not applicable",
        "Anneal h": "Not applicable",
        "Test temperature": "Not published",
        "Standard / load": "D 638",
        "Standards": "ASTM D638",
        "Test load MPa": "Not applicable",
        "Notch": "Not applicable",
        "Specimen / print parameters": "Not published",
        "SourceID": "R-BRASKEM-Braskem-3D-Printing-Data-Sheet-FL900PP-CF",
        "Locator": "p. 1: Youngs Modulus D 638 MPa",
        "Notes": "Not applicable",
        "Parse review": "Not applicable"
      },
      "evidence": {
        "page": 1,
        "text": "Youngs Modulus D 638 MPa 6380"
      },
      "confidence": 0.8,
      "review": {
        "status": "accepted",
        "by": "claude-opus-5",
        "date": "2026-09-20",
        "note": "read against the page, row by row: each states its property, its method, its condition and its unit as the sheet prints them. The polymer or the filler is the one the sheet's own words give rather than its product name, which is what held the rows back."
      }
    },
    {
      "id": "m04",
      "gradeKey": "main",
      "row": {
        "MaterialID": "M083",
        "GradeID": "",
        "Property": "Flexural modulus",
        "Raw value": "4512 MPa",
        "Raw unit": "MPa",
        "Raw numeric": "4512",
        "Raw uncertainty ±": "Not applicable",
        "Raw upper bound": "Not applicable",
        "Operator": "=",
        "Conversion factor": "0.001",
        "Normalized value": "4.512",
        "Normalized uncertainty ±": "Not applicable",
        "Normalized upper bound": "Not applicable",
        "Normalized unit": "GPa",
        "Data status": "Published value",
        "Specimen type": "Printed specimen",
        "Direction": "Unstated",
        "Moisture condition": "Not published",
        "Moisture state": "not-stated",
        "Post-processing": "Not published",
        "Post-processing state": "not-stated",
        "Anneal °C": "Not applicable",
        "Anneal h": "Not applicable",
        "Test temperature": "Not published",
        "Standard / load": "D 790",
        "Standards": "ASTM D790",
        "Test load MPa": "Not applicable",
        "Notch": "Not applicable",
        "Specimen / print parameters": "Not published",
        "SourceID": "R-BRASKEM-Braskem-3D-Printing-Data-Sheet-FL900PP-CF",
        "Locator": "p. 1: Flexural Modulus – Chord Modulus D 790 MPa",
        "Notes": "Not applicable",
        "Parse review": "Not applicable"
      },
      "evidence": {
        "page": 1,
        "text": "Flexural Modulus – Chord Modulus D 790 MPa 4512"
      },
      "confidence": 0.8,
      "review": {
        "status": "accepted",
        "by": "claude-opus-5",
        "date": "2026-09-20",
        "note": "read against the page, row by row: each states its property, its method, its condition and its unit as the sheet prints them. The polymer or the filler is the one the sheet's own words give rather than its product name, which is what held the rows back."
      }
    },
    {
      "id": "m05",
      "gradeKey": "main",
      "row": {
        "MaterialID": "M083",
        "GradeID": "",
        "Property": "Charpy strength",
        "Raw value": "11.6 kJ/m2",
        "Raw unit": "kJ/m2",
        "Raw numeric": "11.6",
        "Raw uncertainty ±": "Not applicable",
        "Raw upper bound": "Not applicable",
        "Operator": "=",
        "Conversion factor": "1",
        "Normalized value": "11.6",
        "Normalized uncertainty ±": "Not applicable",
        "Normalized upper bound": "Not applicable",
        "Normalized unit": "kJ/m²",
        "Data status": "Published value",
        "Specimen type": "Printed specimen",
        "Direction": "Not applicable",
        "Moisture condition": "Not published",
        "Moisture state": "not-stated",
        "Post-processing": "Not published",
        "Post-processing state": "not-stated",
        "Anneal °C": "Not applicable",
        "Anneal h": "Not applicable",
        "Test temperature": "23°C",
        "Standard / load": "23℃ ISO 179",
        "Standards": "ISO 179",
        "Test load MPa": "Not applicable",
        "Notch": "Unnotched",
        "Specimen / print parameters": "Not published",
        "SourceID": "R-BRASKEM-Braskem-3D-Printing-Data-Sheet-FL900PP-CF",
        "Locator": "p. 1: Charpy Impact Strength at 23℃ ISO 179 kJ/m2",
        "Notes": "Not applicable",
        "Parse review": "Not applicable"
      },
      "evidence": {
        "page": 1,
        "text": "Charpy Impact Strength at 23℃ ISO 179 kJ/m 11.6"
      },
      "confidence": 0.8,
      "review": {
        "status": "accepted",
        "by": "claude-opus-5",
        "date": "2026-09-20",
        "note": "read against the page, row by row: each states its property, its method, its condition and its unit as the sheet prints them. The polymer or the filler is the one the sheet's own words give rather than its product name, which is what held the rows back."
      }
    },
    {
      "id": "m06",
      "gradeKey": "main",
      "row": {
        "MaterialID": "M083",
        "GradeID": "",
        "Property": "HDT",
        "Raw value": "158 ℃",
        "Raw unit": "℃",
        "Raw numeric": "158",
        "Raw uncertainty ±": "Not applicable",
        "Raw upper bound": "Not applicable",
        "Operator": "=",
        "Conversion factor": "1",
        "Normalized value": "158",
        "Normalized uncertainty ±": "Not applicable",
        "Normalized upper bound": "Not applicable",
        "Normalized unit": "°C",
        "Data status": "Published value",
        "Specimen type": "Printed specimen",
        "Direction": "Not applicable",
        "Moisture condition": "Not published",
        "Moisture state": "not-stated",
        "Post-processing": "Not published",
        "Post-processing state": "not-stated",
        "Anneal °C": "Not applicable",
        "Anneal h": "Not applicable",
        "Test temperature": "Not published",
        "Standard / load": "0.455 MPa D 648",
        "Standards": "ASTM D648",
        "Test load MPa": "0.45",
        "Notch": "Not applicable",
        "Specimen / print parameters": "Not published",
        "SourceID": "R-BRASKEM-Braskem-3D-Printing-Data-Sheet-FL900PP-CF",
        "Locator": "p. 1: Deflection Temperature (at 0.455 MPa) D 648 ℃",
        "Notes": "Not applicable",
        "Parse review": "Not applicable"
      },
      "evidence": {
        "page": 1,
        "text": "Deflection Temperature (at 0.455 MPa) D 648 ℃ 158"
      },
      "confidence": 0.8,
      "review": {
        "status": "accepted",
        "by": "claude-opus-5",
        "date": "2026-09-20",
        "note": "read against the page, row by row: each states its property, its method, its condition and its unit as the sheet prints them. The polymer or the filler is the one the sheet's own words give rather than its product name, which is what held the rows back."
      }
    },
    {
      "id": "m07",
      "gradeKey": "main",
      "row": {
        "MaterialID": "M083",
        "GradeID": "",
        "Property": "Vicat softening temperature",
        "Raw value": "150 ℃",
        "Raw unit": "℃",
        "Raw numeric": "150",
        "Raw uncertainty ±": "Not applicable",
        "Raw upper bound": "Not applicable",
        "Operator": "=",
        "Conversion factor": "1",
        "Normalized value": "150",
        "Normalized uncertainty ±": "Not applicable",
        "Normalized upper bound": "Not applicable",
        "Normalized unit": "°C",
        "Data status": "Published value",
        "Specimen type": "Printed specimen",
        "Direction": "Not applicable",
        "Moisture condition": "Not published",
        "Moisture state": "not-stated",
        "Post-processing": "Not published",
        "Post-processing state": "not-stated",
        "Anneal °C": "Not applicable",
        "Anneal h": "Not applicable",
        "Test temperature": "Not published",
        "Standard / load": "at 10 N D 1525",
        "Standards": "ASTM D1525",
        "Test load MPa": "Not applicable",
        "Notch": "Not applicable",
        "Specimen / print parameters": "Not published",
        "SourceID": "R-BRASKEM-Braskem-3D-Printing-Data-Sheet-FL900PP-CF",
        "Locator": "p. 1: Vicat Softening Temperature (at 10 N) D 1525 ℃",
        "Notes": "Not applicable",
        "Parse review": "Not applicable"
      },
      "evidence": {
        "page": 1,
        "text": "Vicat Softening Temperature (at 10 N) D 1525 ℃ 150"
      },
      "confidence": 0.8,
      "review": {
        "status": "accepted",
        "by": "claude-opus-5",
        "date": "2026-09-20",
        "note": "read against the page, row by row: each states its property, its method, its condition and its unit as the sheet prints them. The polymer or the filler is the one the sheet's own words give rather than its product name, which is what held the rows back."
      }
    }
  ],
  "profiles": [
    {
      "gradeKey": "main",
      "row": {
        "MaterialID": "M083",
        "GradeID": "",
        "Profile": "Manufacturer published guidance",
        "Nozzle °C": "240 - 260 ℃",
        "Nozzle state": "range",
        "Nozzle min °C": "240",
        "Nozzle max °C": "260",
        "Nozzle requirement": "required",
        "Bed °C": "Not published",
        "Bed state": "unknown",
        "Bed min °C": "Not applicable",
        "Bed max °C": "Not applicable",
        "Bed requirement": "unknown",
        "Chamber °C": "Not published",
        "Chamber state": "unknown",
        "Chamber min °C": "Not applicable",
        "Chamber max °C": "Not applicable",
        "Chamber requirement": "unknown",
        "Enclosure": "Not published",
        "Enclosure state": "unknown",
        "Plate": "Not published",
        "Drying": "Not published",
        "Drying state": "unknown",
        "Drying °C": "Not applicable",
        "Drying hours": "Not applicable",
        "Nozzle material": "Not published",
        "Nozzle diameter": "Not published",
        "Abrasion / clogging": "Use abrasion-resistant nozzle; verify minimum orifice. Fibre concentration and length are grade-specific.",
        "Hardened nozzle": "TRUE",
        "H2C left": "Verify exact grade/nozzle; no blanket approval",
        "H2C right": "Verify exact grade/nozzle; no blanket approval",
        "AMS 2 Pro": "Not verified for every grade",
        "AMS HT": "Not verified for every grade",
        "AMS published": "Not published",
        "Support pairing": "Not published",
        "Failure modes": "Not published",
        "SourceID": "R-BRASKEM-Braskem-3D-Printing-Data-Sheet-FL900PP-CF",
        "H2C SourceID": "H2C-WIKI",
        "Locator": "p. 1: Recommended printing settings",
        "Parse review": "Not applicable"
      },
      "notes": [
        {
          "Topic": "Cooling",
          "Text": "50 - 100 %"
        }
      ],
      "editorial": [
        "Abrasion / clogging"
      ],
      "evidence": {
        "page": 1,
        "text": "Extruder Temperature ℃ 240 - 260"
      },
      "review": {
        "status": "accepted",
        "by": "claude-opus-5",
        "date": "2026-09-20",
        "note": "read against the page: the row states its property, its method, its condition and its unit, and the identity is the one its own sheet names"
      }
    }
  ],
  "evidence": [],
  "headlines": [],
  "coverage": [],
  "settings": [
    {
      "page": 1,
      "field": "nozzle",
      "topic": "",
      "label": "Extruder Temperature",
      "raw": "240 - 260 ℃",
      "fromBelow": false,
      "line": "Extruder Temperature ℃ 240 - 260"
    },
    {
      "page": 1,
      "field": "note",
      "topic": "Cooling",
      "label": "Fan Speed",
      "raw": "50 - 100 %",
      "fromBelow": false,
      "line": "Fan Speed % 50 - 100"
    }
  ],
  "skipped": [
    {
      "page": 1,
      "text": "FL900PP-CF",
      "reason": "no property and value this line states together"
    },
    {
      "page": 1,
      "text": "FL900PP-CF is an engineering-grade composite made FL900PP-CF provides engineering level performance",
      "reason": "no property and value this line states together"
    },
    {
      "page": 1,
      "text": "from 100% recycled carbon fiber (CF) and is designed to without inherent properties",
      "reason": "no property and value this line states together"
    },
    {
      "page": 1,
      "text": "≥0.6 (Hardened Nozzle)",
      "reason": "no property and value this line states together"
    },
    {
      "page": 1,
      "text": "80 /",
      "reason": "no property and value this line states together"
    },
    {
      "page": 1,
      "text": "20-40 / Multi-purpose adhesive spray",
      "reason": "no property and value this line states together"
    },
    {
      "page": 1,
      "text": "35 - 65 (60% speed)",
      "reason": "no property and value this line states together"
    },
    {
      "page": 1,
      "text": "Extrusion Multiplier – 0.90 – 1.10",
      "reason": "the sheet publishes no value for \"Extrusion Multiplier\" in this row: its value column prints \"–\""
    },
    {
      "page": 1,
      "text": "Overlap Percentage % 20 – 40",
      "reason": "no property and value this line states together"
    },
    {
      "page": 1,
      "text": "Brim Layers 0 - 5",
      "reason": "no property and value this line states together"
    },
    {
      "page": 1,
      "text": "0.2 or single layer thickness",
      "reason": "no property and value this line states together"
    },
    {
      "page": 1,
      "text": "Ultimate Tensile Strength D 638 MPa 41",
      "reason": "properties.csv carries no property for \"Ultimate Tensile Strength\" (MPa)"
    },
    {
      "page": 1,
      "text": "* 2",
      "reason": "no property and value this line states together"
    },
    {
      "page": 1,
      "text": "ditions: printing temperature 260°C, bed temperature 85°C, print speed 1800",
      "reason": "no property and value this line states together"
    },
    {
      "page": 1,
      "text": "mm/min, 100% of grid (90°) infill, 0 perimeter/shell layers, 0.60 mm hardened nozzle and 0.2 mm layer height.",
      "reason": "in the printing guide, naming no setting the lexicon knows"
    },
    {
      "page": 1,
      "text": "1.",
      "reason": "in the printing guide, naming no setting the lexicon knows"
    },
    {
      "page": 1,
      "text": "2. This resin does not contain the substance Bisphenol A (BPA, CAS: 80‐05‐7) in its composition.",
      "reason": "in the printing guide, naming no setting the lexicon knows"
    },
    {
      "page": 1,
      "text": "3.",
      "reason": "in the printing guide, naming no setting the lexicon knows"
    },
    {
      "page": 1,
      "text": "4.",
      "reason": "in the printing guide, naming no setting the lexicon knows"
    }
  ],
  "review": {
    "status": "reviewed",
    "by": "claude-opus-5",
    "date": "2026-09-20"
  },
  "acceptances": [
    {
      "row": "m01",
      "code": "MEAS-PHYSICS-WINDOW",
      "field": "Normalized value",
      "reason": "neat polypropylene is 0.90 g/cm³ and this is a carbon-filled grade at 0.91, which the window for a semicrystalline fibre compound does not reach down to. The sheet prints 0.91.",
      "by": "claude-opus-5",
      "date": "2026-09-20"
    }
  ]
}
