Repository: faridbnv/h2c-materials

# Version 2: importing the public filament data sheet corpus

> **Historical record** (2026-09-18): written for one review or round. It describes the tool and its data as they were then; numbers, rules and file names may have changed since. For where things stand now, read the [README](../../../README.md) and [OPEN-PROBLEMS](../../../docs/OPEN-PROBLEMS.md).

**Date:** 2026-09-18 onwards
**Asked by:** the tool's owner
**Question:** the public corpus holds far more filament data sheets than this database does. Import all of them,
correctly categorised, with duplicates and near-duplicates found rather than merged by accident, so that later

File: docs/audits/2026-09-18-v2-import/proposals/b11/8e42abe0a5650613.json
{
  "version": 1,
  "generated": {
    "tool": "propose.mjs",
    "date": "2026-09-20"
  },
  "document": {
    "sha256": "8e42abe0a565061393e17c14d3fa4d719ea1cea502b9f70b5facfab2619a498e",
    "url": "https://cdn.shopify.com/s/files/1/0625/4185/6821/files/CarbonX_PA6_G3_TDS_v3.0.pdf?v=1723942765",
    "pages": 1,
    "provider": "3DXTECH",
    "manufacturer": "3DXTECH",
    "docKey": "8e42abe0a5650613"
  },
  "identity": {
    "polymer": "PA6",
    "modifier": "Carbon fibre",
    "variantClass": "",
    "finish": "",
    "family": "Nylon / Polyamide",
    "hardness": null,
    "support": false,
    "signals": [
      "sheet: pa6",
      "filler: carbonfiber"
    ],
    "materialId": "M050",
    "materialName": "PA6-CF",
    "estimateIdentity": "PA6",
    "confidence": 0.8,
    "needsRuling": false,
    "reasons": []
  },
  "source": {
    "row": {
      "SourceID": "X-ECOMAX-CarbonX-PA6-G3-TDS-v3-0",
      "Publisher": "3DXTECH",
      "Title": "Technical Data Sheet: CarbonX™ Carbon Fiber Nylon (Gen3) 3D Printing Filament",
      "Revision": "Not published",
      "Publication date": "Not published",
      "Access date": "2026-09-19",
      "Source class": "Manufacturer TDS",
      "Source note": "Not applicable",
      "Citation role": "cited",
      "URL": "https://cdn.shopify.com/s/files/1/0625/4185/6821/files/CarbonX_PA6_G3_TDS_v3.0.pdf?v=1723942765",
      "Locator": "Document / product page",
      "Applicable grades": "${grade:main}",
      "Access state": "retrieved",
      "Access note": "Not applicable",
      "SHA256": "8e42abe0a565061393e17c14d3fa4d719ea1cea502b9f70b5facfab2619a498e"
    },
    "evidence": {
      "page": 1,
      "text": "Technical Data Sheet: CarbonX™ Carbon Fiber Nylon (Gen3) 3D Printing Filament"
    },
    "review": {
      "status": "proposed"
    }
  },
  "grades": [
    {
      "key": "main",
      "review": {
        "status": "accepted",
        "by": "claude-opus-5",
        "date": "2026-09-20",
        "note": "read against the page: the row states its property, its method, its condition and its unit, and the identity is the one its own sheet names"
      },
      "row": {
        "MaterialID": "M050",
        "Role": "procurement",
        "Status": "active",
        "Manufacturer": "3DXTECH",
        "Product name": "CarbonX Carbon Fiber Nylon (Gen3)",
        "Shared formulation key": "X-ECOMAX-CarbonX-PA6-G3-TDS-v3-0",
        "Composition / filler": "Technical Data Sheet: CarbonX™ Carbon Fiber Nylon (Gen3) 3D Printing Filament (p. 1, as the sheet states it)",
        "Variant": "Not applicable",
        "Colour caveat": "Properties may vary by colour; use TDS scope",
        "Availability": "Not published",
        "Certification claims": "Not published",
        "Selected-grade rationale": "Documented commercial formulation; traceable manufacturer evidence",
        "SourceID": "X-ECOMAX-CarbonX-PA6-G3-TDS-v3-0",
        "Source locator": "TDS / official product page",
        "Diameter compatibility": "Check 1.75 mm variant; diameter is not part tolerance"
      },
      "evidence": {
        "page": 1,
        "text": "Technical Data Sheet: CarbonX™ Carbon Fiber Nylon (Gen3) 3D Printing Filament"
      }
    }
  ],
  "measurements": [
    {
      "id": "m01",
      "gradeKey": "main",
      "row": {
        "MaterialID": "M050",
        "GradeID": "",
        "Property": "Density",
        "Raw value": "1.17 g/cc",
        "Raw unit": "g/cc",
        "Raw numeric": "1.17",
        "Raw uncertainty ±": "Not applicable",
        "Raw upper bound": "Not applicable",
        "Operator": "=",
        "Conversion factor": "1000",
        "Normalized value": "1170",
        "Normalized uncertainty ±": "Not applicable",
        "Normalized upper bound": "Not applicable",
        "Normalized unit": "kg/m³",
        "Data status": "Published value",
        "Specimen type": "Printed specimen",
        "Direction": "Not applicable",
        "Moisture condition": "Not published",
        "Moisture state": "not-stated",
        "Post-processing": "Not published",
        "Post-processing state": "not-stated",
        "Anneal °C": "Not applicable",
        "Anneal h": "Not applicable",
        "Test temperature": "Not published",
        "Standard / load": "ISO 1183",
        "Standards": "ISO 1183",
        "Test load MPa": "Not applicable",
        "Notch": "Not applicable",
        "Specimen / print parameters": "Not published",
        "SourceID": "X-ECOMAX-CarbonX-PA6-G3-TDS-v3-0",
        "Locator": "p. 1: Density ISO 1183 g/cc",
        "Notes": "Not applicable",
        "Parse review": "Not applicable"
      },
      "evidence": {
        "page": 1,
        "text": "Density ISO 1183 g/cc 1.17"
      },
      "confidence": 0.8,
      "review": {
        "status": "accepted",
        "by": "claude-opus-5",
        "date": "2026-09-20",
        "note": "read against the page, row by row: each states its property, its method, its condition and its unit as the sheet prints them. The polymer or the filler is the one the sheet's own words give rather than its product name, which is what held the rows back."
      }
    },
    {
      "id": "m02",
      "gradeKey": "main",
      "row": {
        "MaterialID": "M050",
        "GradeID": "",
        "Property": "Tensile break strength",
        "Raw value": "63 MPa",
        "Raw unit": "MPa",
        "Raw numeric": "63",
        "Raw uncertainty ±": "Not applicable",
        "Raw upper bound": "Not applicable",
        "Operator": "=",
        "Conversion factor": "1",
        "Normalized value": "63",
        "Normalized uncertainty ±": "Not applicable",
        "Normalized upper bound": "Not applicable",
        "Normalized unit": "MPa",
        "Data status": "Published value",
        "Specimen type": "Printed specimen",
        "Direction": "XY",
        "Moisture condition": "Not published",
        "Moisture state": "not-stated",
        "Post-processing": "Not published",
        "Post-processing state": "not-stated",
        "Anneal °C": "Not applicable",
        "Anneal h": "Not applicable",
        "Test temperature": "Not published",
        "Standard / load": "ISO 527",
        "Standards": "ISO 527",
        "Test load MPa": "Not applicable",
        "Notch": "Not applicable",
        "Specimen / print parameters": "Not published",
        "SourceID": "X-ECOMAX-CarbonX-PA6-G3-TDS-v3-0",
        "Locator": "p. 1: Tensile Strength, Break ISO 527 MPa",
        "Notes": "Not applicable",
        "Parse review": "Not applicable"
      },
      "evidence": {
        "page": 1,
        "text": "Tensile Strength, Break ISO 527 MPa 63"
      },
      "confidence": 0.8,
      "review": {
        "status": "accepted",
        "by": "claude-opus-5",
        "date": "2026-09-20",
        "note": "read against the page, row by row: each states its property, its method, its condition and its unit as the sheet prints them. The polymer or the filler is the one the sheet's own words give rather than its product name, which is what held the rows back."
      }
    },
    {
      "id": "m03",
      "gradeKey": "main",
      "row": {
        "MaterialID": "M050",
        "GradeID": "",
        "Property": "Tensile modulus",
        "Raw value": "3800 MPa",
        "Raw unit": "MPa",
        "Raw numeric": "3800",
        "Raw uncertainty ±": "Not applicable",
        "Raw upper bound": "Not applicable",
        "Operator": "=",
        "Conversion factor": "0.001",
        "Normalized value": "3.8",
        "Normalized uncertainty ±": "Not applicable",
        "Normalized upper bound": "Not applicable",
        "Normalized unit": "GPa",
        "Data status": "Published value",
        "Specimen type": "Printed specimen",
        "Direction": "XY",
        "Moisture condition": "Not published",
        "Moisture state": "not-stated",
        "Post-processing": "Not published",
        "Post-processing state": "not-stated",
        "Anneal °C": "Not applicable",
        "Anneal h": "Not applicable",
        "Test temperature": "Not published",
        "Standard / load": "ISO 527",
        "Standards": "ISO 527",
        "Test load MPa": "Not applicable",
        "Notch": "Not applicable",
        "Specimen / print parameters": "Not published",
        "SourceID": "X-ECOMAX-CarbonX-PA6-G3-TDS-v3-0",
        "Locator": "p. 1: Tensile Modulus ISO 527 MPa",
        "Notes": "Not applicable",
        "Parse review": "Not applicable"
      },
      "evidence": {
        "page": 1,
        "text": "Tensile Modulus ISO 527 MPa 3800"
      },
      "confidence": 0.8,
      "review": {
        "status": "accepted",
        "by": "claude-opus-5",
        "date": "2026-09-20",
        "note": "read against the page, row by row: each states its property, its method, its condition and its unit as the sheet prints them. The polymer or the filler is the one the sheet's own words give rather than its product name, which is what held the rows back."
      }
    },
    {
      "id": "m04",
      "gradeKey": "main",
      "row": {
        "MaterialID": "M050",
        "GradeID": "",
        "Property": "Elongation at break",
        "Raw value": "3 %",
        "Raw unit": "%",
        "Raw numeric": "3",
        "Raw uncertainty ±": "Not applicable",
        "Raw upper bound": "Not applicable",
        "Operator": "=",
        "Conversion factor": "1",
        "Normalized value": "3",
        "Normalized uncertainty ±": "Not applicable",
        "Normalized upper bound": "Not applicable",
        "Normalized unit": "%",
        "Data status": "Published value",
        "Specimen type": "Printed specimen",
        "Direction": "XY",
        "Moisture condition": "Not published",
        "Moisture state": "not-stated",
        "Post-processing": "Not published",
        "Post-processing state": "not-stated",
        "Anneal °C": "Not applicable",
        "Anneal h": "Not applicable",
        "Test temperature": "Not published",
        "Standard / load": "ISO 527",
        "Standards": "ISO 527",
        "Test load MPa": "Not applicable",
        "Notch": "Not applicable",
        "Specimen / print parameters": "Not published",
        "SourceID": "X-ECOMAX-CarbonX-PA6-G3-TDS-v3-0",
        "Locator": "p. 1: Tensile Elongation, Break ISO 527 %",
        "Notes": "Not applicable",
        "Parse review": "Not applicable"
      },
      "evidence": {
        "page": 1,
        "text": "Tensile Elongation, Break ISO 527 % 3"
      },
      "confidence": 0.8,
      "review": {
        "status": "accepted",
        "by": "claude-opus-5",
        "date": "2026-09-20",
        "note": "read against the page, row by row: each states its property, its method, its condition and its unit as the sheet prints them. The polymer or the filler is the one the sheet's own words give rather than its product name, which is what held the rows back."
      }
    },
    {
      "id": "m05",
      "gradeKey": "main",
      "row": {
        "MaterialID": "M050",
        "GradeID": "",
        "Property": "Flexural strength",
        "Raw value": "84 MPa",
        "Raw unit": "MPa",
        "Raw numeric": "84",
        "Raw uncertainty ±": "Not applicable",
        "Raw upper bound": "Not applicable",
        "Operator": "=",
        "Conversion factor": "1",
        "Normalized value": "84",
        "Normalized uncertainty ±": "Not applicable",
        "Normalized upper bound": "Not applicable",
        "Normalized unit": "MPa",
        "Data status": "Published value",
        "Specimen type": "Printed specimen",
        "Direction": "XY",
        "Moisture condition": "Not published",
        "Moisture state": "not-stated",
        "Post-processing": "Not published",
        "Post-processing state": "not-stated",
        "Anneal °C": "Not applicable",
        "Anneal h": "Not applicable",
        "Test temperature": "Not published",
        "Standard / load": "ISO 178",
        "Standards": "ISO 178",
        "Test load MPa": "Not applicable",
        "Notch": "Not applicable",
        "Specimen / print parameters": "Not published",
        "SourceID": "X-ECOMAX-CarbonX-PA6-G3-TDS-v3-0",
        "Locator": "p. 1: Flexural Strength ISO 178 MPa",
        "Notes": "Not applicable",
        "Parse review": "Not applicable"
      },
      "evidence": {
        "page": 1,
        "text": "Flexural Strength ISO 178 MPa 84"
      },
      "confidence": 0.8,
      "review": {
        "status": "accepted",
        "by": "claude-opus-5",
        "date": "2026-09-20",
        "note": "read against the page, row by row: each states its property, its method, its condition and its unit as the sheet prints them. The polymer or the filler is the one the sheet's own words give rather than its product name, which is what held the rows back."
      }
    },
    {
      "id": "m06",
      "gradeKey": "main",
      "row": {
        "MaterialID": "M050",
        "GradeID": "",
        "Property": "Flexural modulus",
        "Raw value": "3750 MPa",
        "Raw unit": "MPa",
        "Raw numeric": "3750",
        "Raw uncertainty ±": "Not applicable",
        "Raw upper bound": "Not applicable",
        "Operator": "=",
        "Conversion factor": "0.001",
        "Normalized value": "3.75",
        "Normalized uncertainty ±": "Not applicable",
        "Normalized upper bound": "Not applicable",
        "Normalized unit": "GPa",
        "Data status": "Published value",
        "Specimen type": "Printed specimen",
        "Direction": "XY",
        "Moisture condition": "Not published",
        "Moisture state": "not-stated",
        "Post-processing": "Not published",
        "Post-processing state": "not-stated",
        "Anneal °C": "Not applicable",
        "Anneal h": "Not applicable",
        "Test temperature": "Not published",
        "Standard / load": "ISO 178",
        "Standards": "ISO 178",
        "Test load MPa": "Not applicable",
        "Notch": "Not applicable",
        "Specimen / print parameters": "Not published",
        "SourceID": "X-ECOMAX-CarbonX-PA6-G3-TDS-v3-0",
        "Locator": "p. 1: Flexural Modulus ISO 178 MPa",
        "Notes": "Not applicable",
        "Parse review": "Not applicable"
      },
      "evidence": {
        "page": 1,
        "text": "Flexural Modulus ISO 178 MPa 3750"
      },
      "confidence": 0.8,
      "review": {
        "status": "accepted",
        "by": "claude-opus-5",
        "date": "2026-09-20",
        "note": "read against the page, row by row: each states its property, its method, its condition and its unit as the sheet prints them. The polymer or the filler is the one the sheet's own words give rather than its product name, which is what held the rows back."
      }
    },
    {
      "id": "m07",
      "gradeKey": "main",
      "row": {
        "MaterialID": "M050",
        "GradeID": "",
        "Property": "Glass transition temperature",
        "Raw value": "70 °C",
        "Raw unit": "°C",
        "Raw numeric": "70",
        "Raw uncertainty ±": "Not applicable",
        "Raw upper bound": "Not applicable",
        "Operator": "=",
        "Conversion factor": "1",
        "Normalized value": "70",
        "Normalized uncertainty ±": "Not applicable",
        "Normalized upper bound": "Not applicable",
        "Normalized unit": "°C",
        "Data status": "Published value",
        "Specimen type": "Printed specimen",
        "Direction": "Not applicable",
        "Moisture condition": "Not published",
        "Moisture state": "not-stated",
        "Post-processing": "Not published",
        "Post-processing state": "not-stated",
        "Anneal °C": "Not applicable",
        "Anneal h": "Not applicable",
        "Test temperature": "Not published",
        "Standard / load": "Tg DSC",
        "Standards": "DSC",
        "Test load MPa": "Not applicable",
        "Notch": "Not applicable",
        "Specimen / print parameters": "Not published",
        "SourceID": "X-ECOMAX-CarbonX-PA6-G3-TDS-v3-0",
        "Locator": "p. 1: Glass Transition Temperature (Tg) DSC °C",
        "Notes": "Not applicable",
        "Parse review": "Not applicable"
      },
      "evidence": {
        "page": 1,
        "text": "Glass Transition Temperature (Tg) DSC °C 70"
      },
      "confidence": 0.8,
      "review": {
        "status": "accepted",
        "by": "claude-opus-5",
        "date": "2026-09-20",
        "note": "read against the page, row by row: each states its property, its method, its condition and its unit as the sheet prints them. The polymer or the filler is the one the sheet's own words give rather than its product name, which is what held the rows back."
      }
    },
    {
      "id": "m08",
      "gradeKey": "main",
      "row": {
        "MaterialID": "M050",
        "GradeID": "",
        "Property": "HDT",
        "Raw value": "147 °C",
        "Raw unit": "°C",
        "Raw numeric": "147",
        "Raw uncertainty ±": "Not applicable",
        "Raw upper bound": "Not applicable",
        "Operator": "=",
        "Conversion factor": "1",
        "Normalized value": "147",
        "Normalized uncertainty ±": "Not applicable",
        "Normalized upper bound": "Not applicable",
        "Normalized unit": "°C",
        "Data status": "Published value",
        "Specimen type": "Printed specimen",
        "Direction": "Not applicable",
        "Moisture condition": "Not published",
        "Moisture state": "not-stated",
        "Post-processing": "Not published",
        "Post-processing state": "not-stated",
        "Anneal °C": "Not applicable",
        "Anneal h": "Not applicable",
        "Test temperature": "0.45°C",
        "Standard / load": "0.45 ISO 75",
        "Standards": "ISO 75",
        "Test load MPa": "0.45",
        "Notch": "Not applicable",
        "Specimen / print parameters": "Not published",
        "SourceID": "X-ECOMAX-CarbonX-PA6-G3-TDS-v3-0",
        "Locator": "p. 1: Deflection Temperature at 0.45 ISO 75 °C",
        "Notes": "Not applicable",
        "Parse review": "Not applicable"
      },
      "evidence": {
        "page": 1,
        "text": "ISO 75 °C 147"
      },
      "confidence": 0.8,
      "review": {
        "status": "accepted",
        "by": "claude-opus-5",
        "date": "2026-09-20",
        "note": "read against the page, row by row: each states its property, its method, its condition and its unit as the sheet prints them. The polymer or the filler is the one the sheet's own words give rather than its product name, which is what held the rows back."
      }
    }
  ],
  "profiles": [
    {
      "gradeKey": "main",
      "row": {
        "MaterialID": "M050",
        "GradeID": "",
        "Profile": "Manufacturer published guidance",
        "Nozzle °C": "275°C",
        "Nozzle state": "range",
        "Nozzle min °C": "275",
        "Nozzle max °C": "275",
        "Nozzle requirement": "required",
        "Bed °C": "80°C",
        "Bed state": "range",
        "Bed min °C": "80",
        "Bed max °C": "80",
        "Bed requirement": "required",
        "Chamber °C": "Not published",
        "Chamber state": "unknown",
        "Chamber min °C": "Not applicable",
        "Chamber max °C": "Not applicable",
        "Chamber requirement": "unknown",
        "Enclosure": "Not published",
        "Enclosure state": "unknown",
        "Plate": "Not published",
        "Drying": "Not published",
        "Drying state": "unknown",
        "Drying °C": "Not applicable",
        "Drying hours": "Not applicable",
        "Nozzle material": "Not published",
        "Nozzle diameter": "Not published",
        "Abrasion / clogging": "Use abrasion-resistant nozzle; verify minimum orifice. Fibre concentration and length are grade-specific.",
        "Hardened nozzle": "TRUE",
        "H2C left": "Verify exact grade/nozzle; no blanket approval",
        "H2C right": "Verify exact grade/nozzle; no blanket approval",
        "AMS 2 Pro": "Not verified for every grade",
        "AMS HT": "Not verified for every grade",
        "AMS published": "Not published",
        "Support pairing": "Not published",
        "Failure modes": "Not published",
        "SourceID": "X-ECOMAX-CarbonX-PA6-G3-TDS-v3-0",
        "H2C SourceID": "H2C-WIKI",
        "Locator": "p. 1: Recommended printing settings",
        "Parse review": "Not applicable"
      },
      "notes": [
        {
          "Topic": "Layer height",
          "Text": "0.25mm"
        }
      ],
      "editorial": [
        "Abrasion / clogging"
      ],
      "evidence": {
        "page": 1,
        "text": "Extrusion Temp: 275°C"
      },
      "review": {
        "status": "accepted",
        "by": "claude-opus-5",
        "date": "2026-09-20",
        "note": "read against the page: the row states its property, its method, its condition and its unit, and the identity is the one its own sheet names"
      }
    }
  ],
  "evidence": [],
  "headlines": [],
  "coverage": [],
  "settings": [
    {
      "page": 1,
      "field": "note",
      "topic": "Layer height",
      "label": "Layer Height",
      "raw": "0.25mm",
      "fromBelow": false,
      "line": "Layer Height: 0.25mm"
    },
    {
      "page": 1,
      "field": "nozzle",
      "topic": "",
      "label": "Extrusion Temp",
      "raw": "275°C",
      "fromBelow": false,
      "line": "Extrusion Temp: 275°C"
    },
    {
      "page": 1,
      "field": "bed",
      "topic": "",
      "label": "Bed Temp",
      "raw": "80°C",
      "fromBelow": false,
      "line": "Bed Temp: 80°C"
    }
  ],
  "skipped": [
    {
      "page": 1,
      "text": "TDS Rev 3.0",
      "reason": "no property and value this line states together"
    },
    {
      "page": 1,
      "text": "Technical Data Sheet: CarbonX™ Carbon Fiber Nylon (Gen3) 3D Printing Filament",
      "reason": "no property and value this line states together"
    },
    {
      "page": 1,
      "text": "MPa (66psi)",
      "reason": "no property and value this line states together"
    },
    {
      "page": 1,
      "text": "Nozzle: 0.4mm",
      "reason": "no property and value this line states together"
    },
    {
      "page": 1,
      "text": "Surface Resistance ASTM D257 Ohm/sq >109",
      "reason": "the sheet states Surface resistivity in Ohm/sq, and the database keeps it in Ω"
    },
    {
      "page": 1,
      "text": "Infill: 100%, +/- 45°",
      "reason": "no property and value this line states together"
    },
    {
      "page": 1,
      "text": "www.3dxtech.com",
      "reason": "no property and value this line states together"
    }
  ],
  "review": {
    "status": "reviewed",
    "by": "claude-opus-5",
    "date": "2026-09-20"
  }
}
