Repository: faridbnv/h2c-materials

# Version 2: importing the public filament data sheet corpus

> **Historical record** (2026-09-18): written for one review or round. It describes the tool and its data as they were then; numbers, rules and file names may have changed since. For where things stand now, read the [README](../../../README.md) and [OPEN-PROBLEMS](../../../docs/OPEN-PROBLEMS.md).

**Date:** 2026-09-18 onwards
**Asked by:** the tool's owner
**Question:** the public corpus holds far more filament data sheets than this database does. Import all of them,
correctly categorised, with duplicates and near-duplicates found rather than merged by accident, so that later

File: docs/audits/2026-09-18-v2-import/proposals/b11/90be757860575b59.json (part 1 of 2)
{
  "version": 1,
  "generated": {
    "tool": "propose.mjs",
    "date": "2026-09-20"
  },
  "document": {
    "sha256": "90be757860575b59d2c3e70437407b94bf4206445e1302d622530b7e1544ce2a",
    "url": "https://polymaker.com/wp-content/uploads/TDS_FIBERON-PA6-GF25_V1.1_EN.pdf",
    "pages": 1,
    "provider": "Polymaker / Fiberon",
    "manufacturer": "Polymaker (Fiberon)",
    "docKey": "https://polymaker.com/wp-content/uploads/TDS_FIBERON-PA6-GF25_V1.1_EN.pdf"
  },
  "identity": {
    "polymer": "PA6",
    "modifier": "Glass fibre",
    "variantClass": "",
    "finish": "",
    "family": "Nylon / Polyamide",
    "hardness": null,
    "support": false,
    "signals": [
      "name: pa6",
      "filler: gf25"
    ],
    "materialId": "M051",
    "materialName": "PA6-GF",
    "estimateIdentity": "PA6",
    "confidence": 1,
    "needsRuling": false,
    "reasons": []
  },
  "source": {
    "row": {
      "SourceID": "R-POLYMAKER-FIBERON-TDS-FIBERON-PA6-GF25-V1-1-EN",
      "Publisher": "Polymaker (Fiberon)",
      "Title": "T E C H N I C A L",
      "Revision": "Not published",
      "Publication date": "Not published",
      "Access date": "2026-09-20",
      "Source class": "Manufacturer TDS",
      "Source note": "Hosted by Polymaker / Fiberon; the sheet is Polymaker (Fiberon)'s.",
      "Citation role": "cited",
      "URL": "https://polymaker.com/wp-content/uploads/TDS_FIBERON-PA6-GF25_V1.1_EN.pdf",
      "Locator": "Document / product page",
      "Applicable grades": "${grade:main}",
      "Access state": "retrieved",
      "Access note": "Not applicable",
      "SHA256": "90be757860575b59d2c3e70437407b94bf4206445e1302d622530b7e1544ce2a"
    },
    "evidence": {
      "page": 1,
      "text": "T E C H N I C A L"
    },
    "review": {
      "status": "proposed"
    }
  },
  "grades": [
    {
      "key": "main",
      "review": {
        "status": "accepted",
        "by": "claude-opus-5",
        "date": "2026-09-20",
        "note": "read against the page: the row states its property, its method, its condition and its unit, and the identity is the one its own sheet names"
      },
      "row": {
        "MaterialID": "M051",
        "Role": "procurement",
        "Status": "active",
        "Manufacturer": "Polymaker",
        "Product name": "PA6-GF25 is a glass fiber reinforced PA6",
        "Shared formulation key": "R-POLYMAKER-FIBERON-TDS-FIBERON-PA6-GF25-V1-1-EN",
        "Composition / filler": "Fiberon™ PA6-GF25 is a glass fiber reinforced PA6 (p. 1, as the sheet states it)",
        "Variant": "Not applicable",
        "Colour caveat": "Properties may vary by colour; use TDS scope",
        "Availability": "Not published",
        "Certification claims": "V1.1 (p. 1, as printed; a typical value, not a certificate: verify grade, thickness and certificate)",
        "Selected-grade rationale": "Documented commercial formulation; traceable manufacturer evidence",
        "SourceID": "R-POLYMAKER-FIBERON-TDS-FIBERON-PA6-GF25-V1-1-EN",
        "Source locator": "TDS / official product page",
        "Diameter compatibility": "Check 1.75 mm variant; diameter is not part tolerance"
      },
      "evidence": {
        "page": 1,
        "text": "T E C H N I C A L"
      }
    }
  ],
  "measurements": [
    {
      "id": "m01",
      "gradeKey": "main",
      "row": {
        "MaterialID": "M051",
        "GradeID": "",
        "Property": "Density",
        "Raw value": "1.20 g/cm3",
        "Raw unit": "g/cm3",
        "Raw numeric": "1.2",
        "Raw uncertainty ±": "Not applicable",
        "Raw upper bound": "Not applicable",
        "Operator": "=",
        "Conversion factor": "1000",
        "Normalized value": "1200",
        "Normalized uncertainty ±": "Not applicable",
        "Normalized upper bound": "Not applicable",
        "Normalized unit": "kg/m³",
        "Data status": "Published value",
        "Specimen type": "Not published (density specimen form not explicitly established)",
        "Direction": "Not applicable",
        "Moisture condition": "Not published",
        "Moisture state": "not-stated",
        "Post-processing": "Not published",
        "Post-processing state": "not-stated",
        "Anneal °C": "Not applicable",
        "Anneal h": "Not applicable",
        "Test temperature": "Not published",
        "Standard / load": "ISO1183 GB/T1033",
        "Standards": "ISO 1183; GB/T 1033",
        "Test load MPa": "Not applicable",
        "Notch": "Not applicable",
        "Specimen / print parameters": "Not published",
        "SourceID": "R-POLYMAKER-FIBERON-TDS-FIBERON-PA6-GF25-V1-1-EN",
        "Locator": "p. 1: Density ISO1183, GB/T1033",
        "Notes": "Not applicable",
        "Parse review": "Not applicable"
      },
      "evidence": {
        "page": 1,
        "text": "Density ISO1183, GB/T1033 1.20 g/cm3at 23°C 3"
      },
      "confidence": 1,
      "review": {
        "status": "accepted",
        "by": "claude-opus-5",
        "date": "2026-09-20",
        "note": "read against the page: the row states its property, its method, its condition and its unit, and the identity is the one its own sheet names"
      }
    },
    {
      "id": "m02",
      "gradeKey": "main",
      "row": {
        "MaterialID": "M051",
        "GradeID": "",
        "Property": "Melt mass-flow rate",
        "Raw value": "15.9 g/10min",
        "Raw unit": "g/10min",
        "Raw numeric": "15.9",
        "Raw uncertainty ±": "Not applicable",
        "Raw upper bound": "Not applicable",
        "Operator": "=",
        "Conversion factor": "1",
        "Normalized value": "15.9",
        "Normalized uncertainty ±": "Not applicable",
        "Normalized upper bound": "Not applicable",
        "Normalized unit": "g/10 min",
        "Data status": "Published value",
        "Specimen type": "Not published (do not assume printed)",
        "Direction": "Not applicable",
        "Moisture condition": "Not published",
        "Moisture state": "not-stated",
        "Post-processing": "Not published",
        "Post-processing state": "not-stated",
        "Anneal °C": "Not applicable",
        "Anneal h": "Not applicable",
        "Test temperature": "300°C",
        "Standard / load": "300°C 2.16 kg",
        "Standards": "Not published",
        "Test load MPa": "Not applicable",
        "Notch": "Not applicable",
        "Specimen / print parameters": "Not published",
        "SourceID": "R-POLYMAKER-FIBERON-TDS-FIBERON-PA6-GF25-V1-1-EN",
        "Locator": "p. 1: Melt index 300°C, 2.16 kg",
        "Notes": "Not applicable",
        "Parse review": "Not applicable"
      },
      "evidence": {
        "page": 1,
        "text": "Melt index 300°C, 2.16 kg 15.9 g/10min 2.5"
      },
      "confidence": 1,
      "review": {
        "status": "accepted",
        "by": "claude-opus-5",
        "date": "2026-09-20",
        "note": "read against the page: the row states its property, its method, its condition and its unit, and the identity is the one its own sheet names"
      }
    },
    {
      "id": "m03",
      "gradeKey": "main",
      "row": {
        "MaterialID": "M051",
        "GradeID": "",
        "Property": "Surface resistivity",
        "Raw value": "1012 Ω",
        "Raw unit": "Ω",
        "Raw numeric": "1012",
        "Raw uncertainty ±": "Not applicable",
        "Raw upper bound": "Not applicable",
        "Operator": ">",
        "Conversion factor": "1",
        "Normalized value": "1012",
        "Normalized uncertainty ±": "Not applicable",
        "Normalized upper bound": "Not applicable",
        "Normalized unit": "Ω",
        "Data status": "Published value",
        "Specimen type": "Not published (do not assume printed)",
        "Direction": "Not applicable",
        "Moisture condition": "Not published",
        "Moisture state": "not-stated",
        "Post-processing": "Not published",
        "Post-processing state": "not-stated",
        "Anneal °C": "Not applicable",
        "Anneal h": "Not applicable",
        "Test temperature": "Not published",
        "Standard / load": "Ω ANSI ESD S11.11 OL",
        "Standards": "Not published",
        "Test load MPa": "Not applicable",
        "Notch": "Not applicable",
        "Specimen / print parameters": "Not published",
        "SourceID": "R-POLYMAKER-FIBERON-TDS-FIBERON-PA6-GF25-V1-1-EN",
        "Locator": "p. 1: Surface Resistivity (Ω) ANSI ESD S11.11 OL",
        "Notes": "Not applicable",
        "Parse review": "Not applicable"
      },
      "evidence": {
        "page": 1,
        "text": "Surface Resistivity (Ω) ANSI ESD S11.11 OL, >1012 Ω"
      },
      "confidence": 1,
      "review": {
        "status": "accepted",
        "by": "claude-opus-5",
        "date": "2026-09-20",
        "note": "read against the page: the row states its property, its method, its condition and its unit, and the identity is the one its own sheet names"
      }
    },
    {
      "id": "m04",
      "gradeKey": "main",
      "row": {
        "MaterialID": "M051",
        "GradeID": "",
        "Property": "Glass transition temperature",
        "Raw value": "70.4 °C",
        "Raw unit": "°C",
        "Raw numeric": "70.4",
        "Raw uncertainty ±": "Not applicable",
        "Raw upper bound": "Not applicable",
        "Operator": "=",
        "Conversion factor": "1",
        "Normalized value": "70.4",
        "Normalized uncertainty ±": "Not applicable",
        "Normalized upper bound": "Not applicable",
        "Normalized unit": "°C",
        "Data status": "Published value",
        "Specimen type": "Not published (do not assume printed)",
        "Direction": "Not applicable",
        "Moisture condition": "Not published",
        "Moisture state": "not-stated",
        "Post-processing": "Not published",
        "Post-processing state": "not-stated",
        "Anneal °C": "Not applicable",
        "Anneal h": "Not applicable",
        "Test temperature": "Not published",
        "Standard / load": "Not published",
        "Standards": "Not published",
        "Test load MPa": "Not applicable",
        "Notch": "Not applicable",
        "Specimen / print parameters": "Not published",
        "SourceID": "R-POLYMAKER-FIBERON-TDS-FIBERON-PA6-GF25-V1-1-EN",
        "Locator": "p. 1: Glass transition temp. DSC, 10°C/min",
        "Notes": "Not applicable",
        "Parse review": "Not applicable"
      },
      "evidence": {
        "page": 1,
        "text": "Glass transition temp. DSC, 10°C/min 70.4 °C"
      },
      "confidence": 1,
      "review": {
        "status": "accepted",
        "by": "claude-opus-5",
        "date": "2026-09-20",
        "note": "read against the page: the row states its property, its method, its condition and its unit, and the identity is the one its own sheet names"
      }
    },
    {
      "id": "m05",
      "gradeKey": "main",
      "row": {
        "MaterialID": "M051",
        "GradeID": "",
        "Property": "Melting temperature",
        "Raw value": "214.5 °C",
        "Raw unit": "°C",
        "Raw numeric": "214.5",
        "Raw uncertainty ±": "Not applicable",
        "Raw upper bound": "Not applicable",
        "Operator": "=",
        "Conversion factor": "1",
        "Normalized value": "214.5",
        "Normalized uncertainty ±": "Not applicable",
        "Normalized upper bound": "Not applicable",
        "Normalized unit": "°C",
        "Data status": "Published value",
        "Specimen type": "Not published (do not assume printed)",
        "Direction": "Not applicable",
        "Moisture condition": "Not published",
        "Moisture state": "not-stated",
        "Post-processing": "Not published",
        "Post-processing state": "not-stated",
        "Anneal °C": "Not applicable",
        "Anneal h": "Not applicable",
        "Test temperature": "Not published",
        "Standard / load": "Not published",
        "Standards": "Not published",
        "Test load MPa": "Not applicable",
        "Notch": "Not applicable",
        "Specimen / print parameters": "Not published",
        "SourceID": "R-POLYMAKER-FIBERON-TDS-FIBERON-PA6-GF25-V1-1-EN",
        "Locator": "p. 1: Melting temperature DSC, 10°C/min",
        "Notes": "Not applicable",
        "Parse review": "Not applicable"
      },
      "evidence": {
        "page": 1,
        "text": "Melting temperature DSC, 10°C/min 214.5 °C"
      },
      "confidence": 1,
      "review": {
        "status": "accepted",
        "by": "claude-opus-5",
        "date": "2026-09-20",
        "note": "read against the page: the row states its property, its method, its condition and its unit, and the identity is the one its own sheet names"
      }
    },
    {
      "id": "m06",
      "gradeKey": "main",
      "row": {
        "MaterialID": "M051",
        "GradeID": "",
        "Property": "Vicat softening temperature",
        "Raw value": "211.7 °C",
        "Raw unit": "°C",
        "Raw numeric": "211.7",
        "Raw uncertainty ±": "Not applicable",
        "Raw upper bound": "Not applicable",
        "Operator": "=",
        "Conversion factor": "1",
        "Normalized value": "211.7",
        "Normalized uncertainty ±": "Not applicable",
        "Normalized upper bound": "Not applicable",
        "Normalized unit": "°C",
        "Data status": "Published value",
        "Specimen type": "Not published (do not assume printed)",
        "Direction": "Not applicable",
        "Moisture condition": "Not published",
        "Moisture state": "not-stated",
        "Post-processing": "Not published",
        "Post-processing state": "not-stated",
        "Anneal °C": "Not applicable",
        "Anneal h": "Not applicable",
        "Test temperature": "Not published",
        "Standard / load": "ISO 306 GB/T 1633",
        "Standards": "ISO 306; GB/T 1633",
        "Test load MPa": "Not applicable",
        "Notch": "Not applicable",
        "Specimen / print parameters": "Not published",
        "SourceID": "R-POLYMAKER-FIBERON-TDS-FIBERON-PA6-GF25-V1-1-EN",
        "Locator": "p. 1: Vicat softening temp. ISO 306, GB/T 1633",
        "Notes": "Not applicable",
        "Parse review": "Not applicable"
      },
      "evidence": {
        "page": 1,
        "text": "Vicat softening temp. ISO 306, GB/T 1633 211.7 °C"
      },
      "confidence": 1,
      "review": {
        "status": "accepted",
        "by": "claude-opus-5",
        "date": "2026-09-20",
        "note": "read against the page: the row states its property, its method, its condition and its unit, and the identity is the one its own sheet names"
      }
    },
    {
      "id": "m07",
      "gradeKey": "main",
      "row": {
        "MaterialID": "M051",
        "GradeID": "",
        "Property": "HDT",
        "Raw value": "157 °C",
        "Raw unit": "°C",
        "Raw numeric": "157",
        "Raw uncertainty ±": "Not applicable",
        "Raw upper bound": "Not applicable",
        "Operator": "=",
        "Conversion factor": "1",
        "Normalized value": "157",
        "Normalized uncertainty ±": "Not applicable",
        "Normalized upper bound": "Not applicable",
        "Normalized unit": "°C",
        "Data status": "Published value",
        "Specimen type": "Not published (do not assume printed)",
        "Direction": "Not applicable",
        "Moisture condition": "Not published",
        "Moisture state": "not-stated",
        "Post-processing": "Not published",
        "Post-processing state": "not-stated",
        "Anneal °C": "Not applicable",
        "Anneal h": "Not applicable",
        "Test temperature": "Not published",
        "Standard / load": "1.8MPa ISO 75",
        "Standards": "ISO 75",
        "Test load MPa": "1.8",
        "Notch": "Not applicable",
        "Specimen / print parameters": "Not published",
        "SourceID": "R-POLYMAKER-FIBERON-TDS-FIBERON-PA6-GF25-V1-1-EN",
        "Locator": "p. 1: Heat deflection temp. ISO 75 1.8MPa",
        "Notes": "Not applicable",
        "Parse review": "Not applicable"
      },
      "evidence": {
        "page": 1,
        "text": "Heat deflection temp. ISO 75 1.8MPa 157 °C"
      },
      "confidence": 1,
      "review": {
        "status": "accepted",
        "by": "claude-opus-5",
        "date": "2026-09-20",
        "note": "read against the page: the row states its property, its method, its condition and its unit, and the identity is the one its own sheet names"
      }
    },
    {
      "id": "m08",
      "gradeKey": "main",
      "row": {
        "MaterialID": "M051",
        "GradeID": "",
        "Property": "HDT",
        "Raw value": "191 °C",
        "Raw unit": "°C",
        "Raw numeric": "191",
        "Raw uncertainty ±": "Not applicable",
        "Raw upper bound": "Not applicable",
        "Operator": "=",
        "Conversion factor": "1",
        "Normalized value": "191",
        "Normalized uncertainty ±": "Not applicable",
        "Normalized upper bound": "Not applicable",
        "Normalized unit": "°C",
        "Data status": "Published value",
        "Specimen type": "Not published (do not assume printed)",
        "Direction": "Not applicable",
        "Moisture condition": "Not published",
        "Moisture state": "not-stated",
        "Post-processing": "Not published",
        "Post-processing state": "not-stated",
        "Anneal °C": "Not applicable",
        "Anneal h": "Not applicable",
        "Test temperature": "Not published",
        "Standard / load": "0.45MPa ISO 75",
        "Standards": "ISO 75",
        "Test load MPa": "0.45",
        "Notch": "Not applicable",
        "Specimen / print parameters": "Not published",
        "SourceID": "R-POLYMAKER-FIBERON-TDS-FIBERON-PA6-GF25-V1-1-EN",
        "Locator": "p. 1: Heat deflection temp. ISO 75 0.45MPa",
        "Notes": "Not applicable",
        "Parse review": "Not applicable"
      },
      "evidence": {
        "page": 1,
        "text": "Heat deflection temp. ISO 75 0.45MPa 191 °C"
      },
      "confidence": 1,
      "review": {
        "status": "accepted",
        "by": "claude-opus-5",
        "date": "2026-09-20",
        "note": "read against the page: the row states its property, its method, its condition and its unit, and the identity is the one its own sheet names"
      }
    },
    {
      "id": "m09",
      "gradeKey": "main",
      "row": {
        "MaterialID": "M051",
        "GradeID": "",
        "Property": "Tensile modulus",
        "Raw value": "5356.9 ± 211.0 MPa",
        "Raw unit": "MPa",
        "Raw numeric": "5356.9",
        "Raw uncertainty ±": "211",
        "Raw upper bound": "Not applicable",
        "Operator": "=",
        "Conversion factor": "0.001",
        "Normalized value": "5.3569",
        "Normalized uncertainty ±": "0.211",
        "Normalized upper bound": "Not applicable",
        "Normalized unit": "GPa",
        "Data status": "Published value",
        "Specimen type": "Not published (do not assume printed)",
        "Direction": "XY",
        "Moisture condition": "Not published",
        "Moisture state": "not-stated",
        "Post-processing": "Not published",
        "Post-processing state": "not-stated",
        "Anneal °C": "Not applicable",
        "Anneal h": "Not applicable",
        "Test temperature": "Not published",
        "Standard / load": "Not published",
        "Standards": "Not published",
        "Test load MPa": "Not applicable",
        "Notch": "Not applicable",
        "Specimen / print parameters": "Not published",
        "SourceID": "R-POLYMAKER-FIBERON-TDS-FIBERON-PA6-GF25-V1-1-EN",
        "Locator": "p. 1: Young’s modulus (X-Y)",
        "Notes": "Not applicable",
        "Parse review": "Not applicable"
      },
      "evidence": {
        "page": 1,
        "text": "Young’s modulus (X-Y) 5356.9 ± 211.0 MPa"
      },
      "confidence": 1,
      "review": {
        "status": "accepted",
        "by": "claude-opus-5",
        "date": "2026-09-20",
        "note": "read against the page: the row states its property, its method, its condition and its unit, and the identity is the one its own sheet names"
      }
    },
    {
      "id": "m10",
      "gradeKey": "main",
      "row": {
        "MaterialID": "M051",
        "GradeID": "",
        "Property": "Tensile modulus",
        "Raw value": "3375.9 ± 142.1 MPa",
        "Raw unit": "MPa",
        "Raw numeric": "3375.9",
        "Raw uncertainty ±": "142.1",
        "Raw upper bound": "Not applicable",
        "Operator": "=",
        "Conversion factor": "0.001",
        "Normalized value": "3.3759",
        "Normalized uncertainty ±": "0.1421",
        "Normalized upper bound": "Not applicable",
        "Normalized unit": "GPa",
        "Data status": "Published value",
        "Specimen type": "Not published (do not assume printed)",
        "Direction": "Z",
        "Moisture condition": "Not published",
        "Moisture state": "not-stated",
        "Post-processing": "Not published",
        "Post-processing state": "not-stated",
        "Anneal °C": "Not applicable",
        "Anneal h": "Not applicable",
        "Test temperature": "Not published",
        "Standard / load": "Not published",
        "Standards": "Not published",
        "Test load MPa": "Not applicable",
        "Notch": "Not applicable",
        "Specimen / print parameters": "Not published",
        "SourceID": "R-POLYMAKER-FIBERON-TDS-FIBERON-PA6-GF25-V1-1-EN",
        "Locator": "p. 1: Young’s modulus (Z)",
        "Notes": "Not applicable",
        "Parse review": "Not applicable"
      },
      "evidence": {
        "page": 1,
        "text": "Young’s modulus (Z) 3375.9 ± 142.1 MPa"
      },
      "confidence": 1,
      "review": {
        "status": "accepted",
        "by": "claude-opus-5",
        "date": "2026-09-20",
        "note": "read against the page: the row states its property, its method, its condition and its unit, and the identity is the one its own sheet names"
      }
    },
    {
      "id": "m11",
      "gradeKey": "main",
      "row": {
        "MaterialID": "M051",
        "GradeID": "",
        "Property": "Tensile strength (endpoint unspecified)",
        "Raw value": "80.1 ± 1.8 MPa",
        "Raw unit": "MPa",
        "Raw numeric": "80.1",
        "Raw uncertainty ±": "1.8",
        "Raw upper bound": "Not applicable",
        "Operator": "=",
        "Conversion factor": "1",
        "Normalized value": "80.1",
        "Normalized uncertainty ±": "1.8",
        "Normalized upper bound": "Not applicable",
        "Normalized unit": "MPa",
        "Data status": "Published value",
        "Specimen type": "Not published (do not assume printed)",
        "Direction": "XY",
        "Moisture condition": "Not published",
        "Moisture state": "not-stated",
        "Post-processing": "Not published",
        "Post-processing state": "not-stated",
        "Anneal °C": "Not applicable",
        "Anneal h": "Not applicable",
        "Test temperature": "Not published",
        "Standard / load": "Not published",
        "Standards": "Not published",
        "Test load MPa": "Not applicable",
        "Notch": "Not applicable",
        "Specimen / print parameters": "Not published",
        "SourceID": "R-POLYMAKER-FIBERON-TDS-FIBERON-PA6-GF25-V1-1-EN",
        "Locator": "p. 1: Tensile strength (X-Y)",
        "Notes": "Not applicable",
        "Parse review": "Not applicable"
      },
      "evidence": {
        "page": 1,
        "text": "Tensile strength (X-Y) 80.1 ± 1.8 MPa"
      },
      "confidence": 1,
      "review": {
        "status": "accepted",
        "by": "claude-opus-5",
        "date": "2026-09-20",
        "note": "read against the page: the row states its property, its method, its condition and its unit, and the identity is the one its own sheet names"
      }
    },
    {
      "id": "m12",
      "gradeKey": "main",
      "row": {
        "MaterialID": "M051",
        "GradeID": "",
        "Property": "Tensile strength (endpoint unspecified)",
        "Raw value": "60.7 ± 1.1 MPa",
        "Raw unit": "MPa",
        "Raw numeric": "60.7",
        "Raw uncertainty ±": "1.1",
        "Raw upper bound": "Not applicable",
        "Operator": "=",
        "Conversion factor": "1",
        "Normalized value": "60.7",
        "Normalized uncertainty ±": "1.1",
        "Normalized upper bound": "Not applicable",
        "Normalized unit": "MPa",
        "Data status": "Published value",
        "Specimen type": "Not published (do not assume printed)",
        "Direction": "Z",
        "Moisture condition": "Not published",
        "Moisture state": "not-stated",
        "Post-processing": "Not published",
        "Post-processing state": "not-stated",
        "Anneal °C": "Not applicable",
        "Anneal h": "Not applicable",
        "Test temperature": "Not published",
        "Standard / load": "Not published",
        "Standards": "Not published",
        "Test load MPa": "Not applicable",
        "Notch": "Not applicable",
        "Specimen / print parameters": "Not published",
        "SourceID": "R-POLYMAKER-FIBERON-TDS-FIBERON-PA6-GF25-V1-1-EN",
        "Locator": "p. 1: Tensile strength (Z)",
        "Notes": "Not applicable",
        "Parse review": "Not applicable"
      },
      "evidence": {
        "page": 1,
        "text": "Tensile strength (Z) 60.7 ± 1.1 MPa"
      },
      "confidence": 1,
      "review": {
        "status": "accepted",
        "by": "claude-opus-5",
        "date": "2026-09-20",
        "note": "read against the page: the row states its property, its method, its condition and its unit, and the identity is the one its own sheet names"
      }
    },
    {
      "id": "m13",
      "gradeKey": "main",
      "row": {
        "MaterialID": "M051",
        "GradeID": "",
        "Property": "Elongation at break",
        "Raw value": "2.4 ± 0.2 %",
        "Raw unit": "%",
        "Raw numeric": "2.4",
        "Raw uncertainty ±": "0.2",
        "Raw upper bound": "Not applicable",
        "Operator": "=",
        "Conversion factor": "1",
        "Normalized value": "2.4",
        "Normalized uncertainty ±": "0.2",
        "Normalized upper bound": "Not applicable",
        "Normalized unit": "%",
        "Data status": "Published value",
        "Specimen type": "Not published (do not assume printed)",
        "Direction": "XY",
        "Moisture condition": "Not published",
        "Moisture state": "not-stated",
        "Post-processing": "Not published",
        "Post-processing state": "not-stated",
        "Anneal °C": "Not applicable",
        "Anneal h": "Not applicable",
        "Test temperature": "Not published",
        "Standard / load": "Not published",
        "Standards": "Not published",
        "Test load MPa": "Not applicable",
        "Notch": "Not applicable",
        "Specimen / print parameters": "Not published",
        "SourceID": "R-POLYMAKER-FIBERON-TDS-FIBERON-PA6-GF25-V1-1-EN",
        "Locator": "p. 1: Elongation at break (X-Y)",
        "Notes": "Not applicable",
        "Parse review": "Not applicable"
      },
      "evidence": {
        "page": 1,
        "text": "Elongation at break (X-Y) 2.4 ± 0.2 %"
      },
      "confidence": 1,
      "review": {
        "status": "accepted",
        "by": "claude-opus-5",
        "date": "2026-09-20",
        "note": "read against the page: the row states its property, its method, its condition and its unit, and the identity is the one its own sheet names"
      }
    },
    {
      "id": "m14",
      "gradeKey": "main",
      "row": {
        "MaterialID": "M051",
        "GradeID": "",
        "Property": "Elongation at break",
        "Raw value": "4.0 ± 0.4 %",
        "Raw unit": "%",
        "Raw numeric": "4",
        "Raw uncertainty ±": "0.4",
        "Raw upper bound": "Not applicable",
        "Operator": "=",
        "Conversion factor": "1",
        "Normalized value": "4",
        "Normalized uncertainty ±": "0.4",
        "Normalized upper bound": "Not applicable",
        "Normalized unit": "%",
        "Data status": "Published value",
        "Specimen type": "Not published (do not assume printed)",
        "Direction": "Z",
        "Moisture condition": "Not published",
        "Moisture state": "not-stated",
        "Post-processing": "Not published",
        "Post-processing state": "not-stated",
        "Anneal °C": "Not applicable",
        "Anneal h": "Not applicable",
        "Test temperature": "Not published",
        "Standard / load": "Not published",
        "Standards": "Not published",
        "Test load MPa": "Not applicable",
        "Notch": "Not applicable",
        "Specimen / print parameters": "Not published",
        "SourceID": "R-POLYMAKER-FIBERON-TDS-FIBERON-PA6-GF25-V1-1-EN",
        "Locator": "p. 1: Elongation at break (Z)",
        "Notes": "Not applicable",
        "Parse review": "Not applicable"
      },
      "evidence": {
        "page": 1,
        "text": "Elongation at break (Z) 4.0 ± 0.4 %"
      },
      "confidence": 1,
      "review": {
        "status": "accepted",
        "by": "claude-opus-5",
        "date": "2026-09-20",
        "note": "read against the page: the row states its property, its method, its condition and its unit, and the identity is the one its own sheet names"
      }
    },
    {
      "id": "m15",
      "gradeKey": "main",
      "row": {
        "MaterialID": "M051",
        "GradeID": "",
        "Property": "Flexural modulus",
        "Raw value": "4314.2 ± 120.6 MPa",
        "Raw unit": "MPa",
        "Raw numeric": "4314.2",
        "Raw uncertainty ±": "120.6",
        "Raw upper bound": "Not applicable",
        "Operator": "=",
        "Conversion factor": "0.001",
        "Normalized value": "4.3142",
        "Normalized uncertainty ±": "0.1206",
        "Normalized upper bound": "Not applicable",
        "Normalized unit": "GPa",
        "Data status": "Published value",
        "Specimen type": "Not published (do not assume printed)",
        "Direction": "XY",
        "Moisture condition": "Not published",
        "Moisture state": "not-stated",
        "Post-processing": "Not published",
        "Post-processing state": "not-stated",
        "Anneal °C": "Not applicable",
        "Anneal h": "Not applicable",
        "Test temperature": "Not published",
        "Standard / load": "Not published",
        "Standards": "Not published",
        "Test load MPa": "Not applicable",
        "Notch": "Not applicable",
        "Specimen / print parameters": "Not published",
        "SourceID": "R-POLYMAKER-FIBERON-TDS-FIBERON-PA6-GF25-V1-1-EN",
        "Locator": "p. 1: Bending modulus (X-Y)",
        "Notes": "Not applicable",
        "Parse review": "Not applicable"
      },
      "evidence": {
        "page": 1,
        "text": "Bending modulus (X-Y) 4314.2 ± 120.6 MPa"
      },
      "confidence": 1,
      "review": {
        "status": "accepted",
        "by": "claude-opus-5",
        "date": "2026-09-20",
        "note": "read against the page: the row states its property, its method, its condition and its unit, and the identity is the one its own sheet names"
      }
    },
    {
      "id": "m16",
      "gradeKey": "main",
      "row": {
        "MaterialID": "M051",
        "GradeID": "",
        "Property": "Flexural modulus",
        "Raw value": "2849.5 ± 282.1 MPa",
        "Raw unit": "MPa",
        "Raw numeric": "2849.5",
        "Raw uncertainty ±": "282.1",
        "Raw upper bound": "Not applicable",
        "Operator": "=",
        "Conversion factor": "0.001",
        "Normalized value": "2.8495",
        "Normalized uncertainty ±": "0.2821",
        "Normalized upper bound": "Not applicable",
        "Normalized unit": "GPa",
        "Data status": "Published value",
        "Specimen type": "Not published (do not assume printed)",
        "Direction": "Z",
        "Moisture condition": "Not published",
        "Moisture state": "not-stated",
        "Post-processing": "Not published",
        "Post-processing state": "not-stated",
        "Anneal °C": "Not applicable",
        "Anneal h": "Not applicable",
        "Test temperature": "Not published",
        "Standard / load": "Not published",
        "Standards": "Not published",
        "Test load MPa": "Not applicable",
        "Notch": "Not applicable",
        "Specimen / print parameters": "Not published",
        "SourceID": "R-POLYMAKER-FIBERON-TDS-FIBERON-PA6-GF25-V1-1-EN",
        "Locator": "p. 1: Bending modulus (Z)",
        "Notes": "Not applicable",
        "Parse review": "Not applicable"
      },
      "evidence": {
        "page": 1,
        "text": "Bending modulus (Z) 2849.5 ± 282.1 MPa"
      },
      "confidence": 1,
      "review": {
        "status": "accepted",
        "by": "claude-opus-5",
        "date": "2026-09-20",
        "note": "read against the page: the row states its property, its method, its condition and its unit, and the identity is the one its own sheet names"
      }
    },
    {
      "id": "m17",
      "gradeKey": "main",
      "row": {
        "MaterialID": "M051",
        "GradeID": "",
        "Property": "Flexural strength",
        "Raw value": "133.8 ± 4.7 MPa",
        "Raw unit": "MPa",
        "Raw numeric": "133.8",
        "Raw uncertainty ±": "4.7",
        "Raw upper bound": "Not applicable",
        "Operator": "=",
        "Conversion factor": "1",
        "Normalized value": "133.8",
        "Normalized uncertainty ±": "4.7",
        "Normalized upper bound": "Not applicable",
        "Normalized unit": "MPa",
        "Data status": "Published value",
        "Specimen type": "Not published (do not assume printed)",
        "Direction": "XY",
        "Moisture condition": "Not published",
        "Moisture state": "not-stated",
        "Post-processing": "Not published",
        "Post-processing state": "not-stated",
        "Anneal °C": "Not applicable",
        "Anneal h": "Not applicable",
        "Test temperature": "Not published",
        "Standard / load": "Not published",
        "Standards": "Not published",
        "Test load MPa": "Not applicable",
        "Notch": "Not applicable",
        "Specimen / print parameters": "Not published",
        "SourceID": "R-POLYMAKER-FIBERON-TDS-FIBERON-PA6-GF25-V1-1-EN",
        "Locator": "p. 1: Bending strength (X-Y)",
        "Notes": "Not applicable",
        "Parse review": "Not applicable"
      },
      "evidence": {
        "page": 1,
        "text": "Bending strength (X-Y) 133.8 ± 4.7 MPa"
      },
      "confidence": 1,
      "review": {
        "status": "accepted",
        "by": "claude-opus-5",
        "date": "2026-09-20",
        "note": "read against the page: the row states its property, its method, its condition and its unit, and the identity is the one its own sheet names"
      }
    },
    {
      "id": "m18",
      "gradeKey": "main",
      "row": {
        "MaterialID": "M051",
        "GradeID": "",
        "Property": "Flexural strength",
        "Raw value": "99.9 ± 3.2 MPa",
        "Raw unit": "MPa",
        "Raw numeric": "99.9",
        "Raw uncertainty ±": "3.2",
        "Raw upper bound": "Not applicable",
        "Operator": "=",
        "Conversion factor": "1",
        "Normalized value": "99.9",
        "Normalized uncertainty ±": "3.2",
        "Normalized upper bound": "Not applicable",
        "Normalized unit": "MPa",
        "Data status": "Published value",
        "Specimen type": "Not published (do not assume printed)",
        "Direction": "Z",
        "Moisture condition": "Not published",
        "Moisture state": "not-stated",
        "Post-processing": "Not published",
        "Post-processing state": "not-stated",
        "Anneal °C": "Not applicable",
        "Anneal h": "Not applicable",
        "Test temperature": "Not published",
        "Standard / load": "Not published",
        "Standards": "Not published",
        "Test load MPa": "Not applicable",
        "Notch": "Not applicable",
        "Specimen / print parameters": "Not published",
        "SourceID": "R-POLYMAKER-FIBERON-TDS-FIBERON-PA6-GF25-V1-1-EN",
        "Locator": "p. 1: Bending strength (Z)",
        "Notes": "Not applicable",
        "Parse review": "Not applicable"
      },
      "evidence": {
        "page": 1,
        "text": "Bending strength (Z) 99.9 ± 3.2 MPa"
      },
      "confidence": 1,
      "review": {
        "status": "accepted",
        "by": "claude-opus-5",
        "date": "2026-09-20",
        "note": "read against the page: the row states its property, its method, its condition and its unit, and the identity is the one its own sheet names"
      }
    },
    {
      "id": "m19",
      "gradeKey": "main",
      "row": {
        "MaterialID": "M051",
        "GradeID": "",
        "Property": "Charpy strength",
        "Raw value": "10.0 ± 0.7 kJ/m2",
        "Raw unit": "kJ/m2",
        "Raw numeric": "10",
        "Raw uncertainty ±": "0.7",
        "Raw upper bound": "Not applicable",
        "Operator": "=",
        "Conversion factor": "1",
        "Normalized value": "10",
        "Normalized uncertainty ±": "0.7",
        "Normalized upper bound": "Not applicable",
        "Normalized unit": "kJ/m²",
        "Data status": "Published value",
        "Specimen type": "Not published (do not assume printed)",
        "Direction": "XY",
        "Moisture condition": "Not published",
        "Moisture state": "not-stated",
        "Post-processing": "Not published",
        "Post-processing state": "not-stated",
        "Anneal °C": "Not applicable",
        "Anneal h": "Not applicable",
        "Test temperature": "Not published",
        "Standard / load": "Not published",
        "Standards": "Not published",
        "Test load MPa": "Not applicable",
        "Notch": "Notched",
        "Specimen / print parameters": "Not published",
        "SourceID": "R-POLYMAKER-FIBERON-TDS-FIBERON-PA6-GF25-V1-1-EN",
        "Locator": "p. 1: Charpy impact strength (X-Y) notched",
        "Notes": "Not applicable",
        "Parse review": "Not applicable"
      },
      "evidence": {
        "page": 1,
        "text": "Charpy impact strength (X-Y) notched 10.0 ± 0.7 kJ/m2"
      },
      "confidence": 1,
      "review": {
        "status": "accepted",
        "by": "claude-opus-5",
        "date": "2026-09-20",
        "note": "read against the page: the row states its property, its method, its condition and its unit, and the identity is the one its own sheet names"
      }
    },
    {
      "id": "m20",
      "gradeKey": "main",
      "row": {
        "MaterialID": "M051",
        "GradeID": "",
        "Property": "Charpy strength",
        "Raw value": "27.4 ± 0.5 kJ/m2",
        "Raw unit": "kJ/m2",
        "Raw numeric": "27.4",
        "Raw uncertainty ±": "0.5",
        "Raw upper bound": "Not applicable",
        "Operator": "=",
        "Conversion factor": "1",
        "Normalized value": "27.4",
        "Normalized uncertainty ±": "0.5",
        "Normalized upper bound": "Not applicable",
        "Normalized unit": "kJ/m²",
        "Data status": "Published value",
        "Specimen type": "Not published (do not assume printed)",
        "Direction": "XY",
        "Moisture condition": "Not published",
        "Moisture state": "not-stated",
        "Post-processing": "Not published",
        "Post-processing state": "not-stated",
        "Anneal °C": "Not applicable",
        "Anneal h": "Not applicable",
        "Test temperature": "Not published",
        "Standard / load": "ISO 179 GB/T 1043",
        "Standards": "ISO 179; GB/T 1043",
        "Test load MPa": "Not applicable",
        "Notch": "Unnotched",
        "Specimen / print parameters": "Not published",
        "SourceID": "R-POLYMAKER-FIBERON-TDS-FIBERON-PA6-GF25-V1-1-EN",
        "Locator": "p. 1: Charpy impact strength (X-Y)un-notched ISO 179, GB/T 1043",
        "Notes": "Not applicable",
        "Parse review": "Not applicable"
      },
