Repository: faridbnv/h2c-materials

# Filament Atlas

**Live: [pdynamics.ca/h2c-materials](https://pdynamics.ca/h2c-materials/)** · one HTML page, with a page of its own for
each well-documented material beside it, that also runs offline from a file, with no server.

## What it is

Filament Atlas is a tool for a small engineering team choosing a 3D-printing filament for the team's Bambu Lab H2C
printer. It was the H2C Material Selector until 2026-10-16; the built file keeps that name. You say what a part must
do (survive 100 °C, be at least this stiff, be as light as possible), and it answers in two steps:

- **Which kinds of filament** (PLA, PETG, carbon-filled nylon and so on) can do it, and whether the H2C can print them.
- **Which products**, from which makers, pass: how to print each one, how it should be treated, and what its maker says
  about it.

Every number comes from a maker's data sheet or web page and can be traced back to its page. Where nothing is
published, the tool says so instead of guessing; a marked estimate is shown only where no product publishes a value. It
helps the team build a shortlist; the team confirms its final pick with its own test print. It is not a source of design
allowables, and it does not replace the product's own data sheet.

<!-- status:begin -->
<!-- Generated by npm run docs:status from dist/db.json and docs/audits/2026-10-17-data-review-fixes/blind-draw/verdicts-20261017.csv and docs/audits/2026-10-05-check-round-3/blind-draw/draw-b-verdicts-20261005.csv; edit scripts/docs-status.mjs, not this block. -->

# Version 2: importing the public filament data sheet corpus

> **Historical record** (2026-09-18): written for one review or round. It describes the tool and its data as they were then; numbers, rules and file names may have changed since. For where things stand now, read the [README](../../../README.md) and [OPEN-PROBLEMS](../../../docs/OPEN-PROBLEMS.md).

**Date:** 2026-09-18 onwards
**Asked by:** the tool's owner
**Question:** the public corpus holds far more filament data sheets than this database does. Import all of them,
correctly categorised, with duplicates and near-duplicates found rather than merged by accident, so that later
features can be built on the data rather than around it.

The research that started it is in [research/](research/): an inventory of 1,868 preferred data sheet links from 43
providers (2,200 with the language and revision variants behind them), checked 2026-09-17, and the source register
as it stood at commit 46d9a83.

This folder is the working record, not a report written afterwards:

**Start with [PLAN-REMAINING.md](PLAN-REMAINING.md).** It is the one document here written by hand rather than
generated: what is decided, what is left, who each part of it waits on, and the reasoning a count cannot carry.
Everything countable is generated, so no figure can go stale without the command that made it saying so.

| | |
|---|---|
| [PLAN-REMAINING.md](PLAN-REMAINING.md) | What is left, and the reasoning behind it. Written. Read this first. |
| [STATUS.md](STATUS.md) | The database, the corpus by status, the parity census. `npm run ingest:inventory -- --status` |
| [BLOCKERS.md](BLOCKERS.md) | Every open document, what it needs, who it waits on, what is uncertain. `npm run ingest:blockers` |
| [READINGS.md](READINGS.md) | The identity each held sheet gives its product, for the owner's verdict. `npm run ingest:readings` |
| [RESPONSE.md](RESPONSE.md) | What was done, kept current as batches land. |
| [ledger.csv](ledger.csv) | One row per document and what has happened to it. `npm run ingest:inventory` never loses a status. |
| [rulings/rulings.csv](rulings/rulings.csv) | What was decided, by whom, with the reason and the date. |
| [census/](census/) | The parity census, the blocker census, and what the corpus publishes that the registry has no home for. |
| [batches/](batches/) | One folder per batch: its README, its changelog, what the build did, and its second-read sample. |
| [BRIEF-optical-review.md](BRIEF-optical-review.md), [BRIEF-second-read.md](BRIEF-second-read.md) | What a reader who did not decide these rows may and may not do. |

`rulings/pending.csv` is empty and stays that way: what waits on the owner is a document's own ledger row now, so
BLOCKERS.md lists it and READINGS.md holds the verdicts. A question recorded in two places is a question that
gets answered in one of them.

## How a document travels

```
inventoried ─ fetch ─→ fetched ─ extract ─→ extracted ─ propose ─→ proposed ─ review ─→ reviewed ─ apply ─→ applied
      │                    │                    │                      │
      │                    │                    ├→ needs-ocr ─ ocr ─→ extracted (every row then signed against its page image)
      │                    │                    ├→ duplicate-of        twin-check        not-a-data-sheet
      │                    │                    └→ held: a reason on the row saying who can free it

File: docs/audits/2026-09-18-v2-import/proposals/held-spectrum/06c1443a51e64059.json
{
  "version": 1,
  "generated": {
    "tool": "propose.mjs",
    "date": "2026-09-19"
  },
  "document": {
    "sha256": "06c1443a51e640596945034be7790cd67c59745227065394f68309736d2820e7",
    "url": "https://spectrumfilaments.com/wp-content/uploads/2022/05/en_tds_spectrum_pla_glitter.pdf",
    "pages": 1,
    "provider": "Spectrum",
    "manufacturer": "Spectrum",
    "docKey": "06c1443a51e64059"
  },
  "identity": {
    "polymer": "PLA",
    "modifier": "Unfilled / unspecified",
    "variantClass": "particle-filled",
    "family": "PLA",
    "hardness": null,
    "support": false,
    "signals": [
      "name: pla",
      "variant: glitter"
    ],
    "materialId": null,
    "materialName": null,
    "estimateIdentity": "PLA",
    "confidence": 1,
    "needsRuling": true,
    "reasons": [
      "a new material for this identity would be a second PLA (M001): PLA / Unfilled / unspecified / particle-filled"
    ]
  },
  "source": {
    "row": {
      "SourceID": "S-SPECTRUM-en-tds-spectrum-pla-glitter",
      "Publisher": "Spectrum",
      "Title": "TECHNICAL DATA SHEET PLA Glitter",
      "Revision": "Not published",
      "Publication date": "Not published",
      "Access date": "2026-09-18",
      "Source class": "Manufacturer TDS",
      "Source note": "Not applicable",
      "Citation role": "cited",
      "URL": "https://spectrumfilaments.com/wp-content/uploads/2022/05/en_tds_spectrum_pla_glitter.pdf",
      "Locator": "Document / product page",
      "Applicable grades": "${grade:main}",
      "Access state": "retrieved",
      "Access note": "Not applicable",
      "SHA256": "06c1443a51e640596945034be7790cd67c59745227065394f68309736d2820e7"
    },
    "evidence": {
      "page": 1,
      "text": "TECHNICAL DATA SHEET PLA Glitter"
    },
    "review": {
      "status": "proposed"
    }
  },
  "grades": [
    {
      "key": "main",
      "review": {
        "status": "proposed"
      },
      "row": {
        "MaterialID": "",
        "Role": "procurement",
        "Status": "active",
        "Manufacturer": "Spectrum",
        "Product name": "PLA Glitter",
        "Shared formulation key": "S-SPECTRUM-en-tds-spectrum-pla-glitter",
        "Composition / filler": "Not published",
        "Variant": "Not applicable",
        "Colour caveat": "Properties may vary by colour; use TDS scope",
        "Availability": "Not published",
        "Certification claims": "Not published",
        "Selected-grade rationale": "Documented commercial formulation; traceable manufacturer evidence",
        "SourceID": "S-SPECTRUM-en-tds-spectrum-pla-glitter",
        "Source locator": "TDS / official product page",
        "Diameter compatibility": "Check 1.75 mm variant; diameter is not part tolerance"
      },
      "evidence": {
        "page": 1,
        "text": "TECHNICAL DATA SHEET PLA Glitter"
      }
    }
  ],
  "measurements": [
    {
      "id": "m01",
      "gradeKey": "main",
      "row": {
        "MaterialID": "",
        "GradeID": "",
        "Property": "Density",
        "Raw value": "1.24 g/cm3",
        "Raw unit": "g/cm3",
        "Raw numeric": "1.24",
        "Raw uncertainty ±": "Not applicable",
        "Raw upper bound": "Not applicable",
        "Operator": "=",
        "Conversion factor": "1000",
        "Normalized value": "1240",
        "Normalized uncertainty ±": "Not applicable",
        "Normalized upper bound": "Not applicable",
        "Normalized unit": "kg/m³",
        "Data status": "Published value",
        "Specimen type": "Not published (density specimen form not explicitly established)",
        "Direction": "Not applicable",
        "Moisture condition": "Not published",
        "Moisture state": "not-stated",
        "Post-processing": "Not published",
        "Post-processing state": "not-stated",
        "Anneal °C": "Not applicable",
        "Anneal h": "Not applicable",
        "Test temperature": "Not published",
        "Standard / load": "D 792",
        "Standards": "ASTM D792",
        "Test load MPa": "Not applicable",
        "Notch": "Not applicable",
        "Specimen / print parameters": "Not published",
        "SourceID": "S-SPECTRUM-en-tds-spectrum-pla-glitter",
        "Locator": "p. 1: Specific Gravity",
        "Notes": "Not applicable",
        "Parse review": "Not applicable"
      },
      "evidence": {
        "page": 1,
        "text": "Specific Gravity 1.24 g/cm3 D 792 Spectrum PLA Glitter is a highly aesthetical PLA-"
      },
      "confidence": 1,
      "review": {
        "status": "proposed"
      }
    },
    {
      "id": "m02",
      "gradeKey": "main",
      "row": {
        "MaterialID": "",
        "GradeID": "",
        "Property": "Melt mass-flow rate",
        "Raw value": "6 g/10min",
        "Raw unit": "g/10min",
        "Raw numeric": "6",
        "Raw uncertainty ±": "Not applicable",
        "Raw upper bound": "Not applicable",
        "Operator": "=",
        "Conversion factor": "1",
        "Normalized value": "6",
        "Normalized uncertainty ±": "Not applicable",
        "Normalized upper bound": "Not applicable",
        "Normalized unit": "g/10 min",
        "Data status": "Published value",
        "Specimen type": "Not published (do not assume printed)",
        "Direction": "Not applicable",
        "Moisture condition": "Not published",
        "Moisture state": "not-stated",
        "Post-processing": "Not published",
        "Post-processing state": "not-stated",
        "Anneal °C": "Not applicable",
        "Anneal h": "Not applicable",
        "Test temperature": "210°C",
        "Standard / load": "210°C 2.16kg D 1238",
        "Standards": "ASTM D1238",
        "Test load MPa": "Not applicable",
        "Notch": "Not applicable",
        "Specimen / print parameters": "Not published",
        "SourceID": "S-SPECTRUM-en-tds-spectrum-pla-glitter",
        "Locator": "p. 1: MFR (210°C, 2.16kg)",
        "Notes": "Not applicable",
        "Parse review": "Not applicable"
      },
      "evidence": {
        "page": 1,
        "text": "MFR (210°C, 2.16kg) 6 g/10min D 1238"
      },
      "confidence": 1,
      "review": {
        "status": "proposed"
      }
    },
    {
      "id": "m03",
      "gradeKey": "main",
      "row": {
        "MaterialID": "",
        "GradeID": "",
        "Property": "Tensile break strength",
        "Raw value": "53 MPa",
        "Raw unit": "MPa",
        "Raw numeric": "53",
        "Raw uncertainty ±": "Not applicable",
        "Raw upper bound": "Not applicable",
        "Operator": "=",
        "Conversion factor": "1",
        "Normalized value": "53",
        "Normalized uncertainty ±": "Not applicable",
        "Normalized upper bound": "Not applicable",
        "Normalized unit": "MPa",
        "Data status": "Published value",
        "Specimen type": "Not published (do not assume printed)",
        "Direction": "Unstated",
        "Moisture condition": "Not published",
        "Moisture state": "not-stated",
        "Post-processing": "Not published",
        "Post-processing state": "not-stated",
        "Anneal °C": "Not applicable",
        "Anneal h": "Not applicable",
        "Test temperature": "Not published",
        "Standard / load": "D 882",
        "Standards": "ASTM D882",
        "Test load MPa": "Not applicable",
        "Notch": "Not applicable",
        "Specimen / print parameters": "Not published",
        "SourceID": "S-SPECTRUM-en-tds-spectrum-pla-glitter",
        "Locator": "p. 1: Tensile Strength at Break",
        "Notes": "Not applicable",
        "Parse review": "Not applicable"
      },
      "evidence": {
        "page": 1,
        "text": "Tensile Strength at Break 53 MPa D 882"
      },
      "confidence": 1,
      "review": {
        "status": "proposed"
      }
    },
    {
      "id": "m04",
      "gradeKey": "main",
      "row": {
        "MaterialID": "",
        "GradeID": "",
        "Property": "Tensile yield strength",
        "Raw value": "60 MPa",
        "Raw unit": "MPa",
        "Raw numeric": "60",
        "Raw uncertainty ±": "Not applicable",
        "Raw upper bound": "Not applicable",
        "Operator": "=",
        "Conversion factor": "1",
        "Normalized value": "60",
        "Normalized uncertainty ±": "Not applicable",
        "Normalized upper bound": "Not applicable",
        "Normalized unit": "MPa",
        "Data status": "Published value",
        "Specimen type": "Not published (do not assume printed)",
        "Direction": "Unstated",
        "Moisture condition": "Not published",
        "Moisture state": "not-stated",
        "Post-processing": "Not published",
        "Post-processing state": "not-stated",
        "Anneal °C": "Not applicable",
        "Anneal h": "Not applicable",
        "Test temperature": "Not published",
        "Standard / load": "D 882",
        "Standards": "ASTM D882",
        "Test load MPa": "Not applicable",
        "Notch": "Not applicable",
        "Specimen / print parameters": "Not published",
        "SourceID": "S-SPECTRUM-en-tds-spectrum-pla-glitter",
        "Locator": "p. 1: Tensile Yield Strength",
        "Notes": "Not applicable",
        "Parse review": "Not applicable"
      },
      "evidence": {
        "page": 1,
        "text": "Tensile Yield Strength 60 MPa D 882"
      },
      "confidence": 1,
      "review": {
        "status": "proposed"
      }
    },
    {
      "id": "m05",
      "gradeKey": "main",
      "row": {
        "MaterialID": "",
        "GradeID": "",
        "Property": "Tensile modulus",
        "Raw value": "3.5 Gpa",
        "Raw unit": "Gpa",
        "Raw numeric": "3.5",
        "Raw uncertainty ±": "Not applicable",
        "Raw upper bound": "Not applicable",
        "Operator": "=",
        "Conversion factor": "1",
        "Normalized value": "3.5",
        "Normalized uncertainty ±": "Not applicable",
        "Normalized upper bound": "Not applicable",
        "Normalized unit": "GPa",
        "Data status": "Published value",
        "Specimen type": "Not published (do not assume printed)",
        "Direction": "Unstated",
        "Moisture condition": "Not published",
        "Moisture state": "not-stated",
        "Post-processing": "Not published",
        "Post-processing state": "not-stated",
        "Anneal °C": "Not applicable",
        "Anneal h": "Not applicable",
        "Test temperature": "Not published",
        "Standard / load": "D 882",
        "Standards": "ASTM D882",
        "Test load MPa": "Not applicable",
        "Notch": "Not applicable",
        "Specimen / print parameters": "Not published",
        "SourceID": "S-SPECTRUM-en-tds-spectrum-pla-glitter",
        "Locator": "p. 1: Tensile Modulus",
        "Notes": "Not applicable",
        "Parse review": "Not applicable"
      },
      "evidence": {
        "page": 1,
        "text": "Tensile Modulus 3.5 Gpa D 882"
      },
      "confidence": 1,
      "review": {
        "status": "proposed"
      }
    },
    {
      "id": "m06",
      "gradeKey": "main",
      "row": {
        "MaterialID": "",
        "GradeID": "",
        "Property": "Izod impact strength",
        "Raw value": "16 J/m",
        "Raw unit": "J/m",
        "Raw numeric": "16",
        "Raw uncertainty ±": "Not applicable",
        "Raw upper bound": "Not applicable",
        "Operator": "=",
        "Conversion factor": "1",
        "Normalized value": "16",
        "Normalized uncertainty ±": "Not applicable",
        "Normalized upper bound": "Not applicable",
        "Normalized unit": "J/m",
        "Data status": "Published value",
        "Specimen type": "Not published (do not assume printed)",
        "Direction": "Not applicable",
        "Moisture condition": "Not published",
        "Moisture state": "not-stated",
        "Post-processing": "Not published",
        "Post-processing state": "not-stated",
        "Anneal °C": "Not applicable",
        "Anneal h": "Not applicable",
        "Test temperature": "Not published",
        "Standard / load": "D 256",
        "Standards": "ASTM D256",
        "Test load MPa": "Not applicable",
        "Notch": "Notched",
        "Specimen / print parameters": "Not published",
        "SourceID": "S-SPECTRUM-en-tds-spectrum-pla-glitter",
        "Locator": "p. 1: Notched Izod Impact",
        "Notes": "Not applicable",
        "Parse review": "Not applicable"
      },
      "evidence": {
        "page": 1,
        "text": "Notched Izod Impact 16 J/m D 256"
      },
      "confidence": 1,
      "review": {
        "status": "proposed"
      }
    },
    {
      "id": "m07",
      "gradeKey": "main",
      "row": {
        "MaterialID": "",
        "GradeID": "",
        "Property": "Flexural strength",
        "Raw value": "83 MPa",
        "Raw unit": "MPa",
        "Raw numeric": "83",
        "Raw uncertainty ±": "Not applicable",
        "Raw upper bound": "Not applicable",
        "Operator": "=",
        "Conversion factor": "1",
        "Normalized value": "83",
        "Normalized uncertainty ±": "Not applicable",
        "Normalized upper bound": "Not applicable",
        "Normalized unit": "MPa",
        "Data status": "Published value",
        "Specimen type": "Not published (do not assume printed)",
        "Direction": "Unstated",
        "Moisture condition": "Not published",
        "Moisture state": "not-stated",
        "Post-processing": "Not published",
        "Post-processing state": "not-stated",
        "Anneal °C": "Not applicable",
        "Anneal h": "Not applicable",
        "Test temperature": "Not published",
        "Standard / load": "D790",
        "Standards": "ASTM D790",
        "Test load MPa": "Not applicable",
        "Notch": "Not applicable",
        "Specimen / print parameters": "Not published",
        "SourceID": "S-SPECTRUM-en-tds-spectrum-pla-glitter",
        "Locator": "p. 1: Flexural Strength",
        "Notes": "Not applicable",
        "Parse review": "Not applicable"
      },
      "evidence": {
        "page": 1,
        "text": "Flexural Strength 83 MPa D790"
      },
      "confidence": 1,
      "review": {
        "status": "proposed"
      }
    },
    {
      "id": "m08",
      "gradeKey": "main",
      "row": {
        "MaterialID": "",
        "GradeID": "",
        "Property": "Flexural modulus",
        "Raw value": "3.8 MPa",
        "Raw unit": "MPa",
        "Raw numeric": "3.8",
        "Raw uncertainty ±": "Not applicable",
        "Raw upper bound": "Not applicable",
        "Operator": "=",
        "Conversion factor": "0.001",
        "Normalized value": "0.0038",
        "Normalized uncertainty ±": "Not applicable",
        "Normalized upper bound": "Not applicable",
        "Normalized unit": "GPa",
        "Data status": "Published value",
        "Specimen type": "Not published (do not assume printed)",
        "Direction": "Unstated",
        "Moisture condition": "Not published",
        "Moisture state": "not-stated",
        "Post-processing": "Not published",
        "Post-processing state": "not-stated",
        "Anneal °C": "Not applicable",
        "Anneal h": "Not applicable",
        "Test temperature": "Not published",
        "Standard / load": "D790",
        "Standards": "ASTM D790",
        "Test load MPa": "Not applicable",
        "Notch": "Not applicable",
        "Specimen / print parameters": "Not published",
        "SourceID": "S-SPECTRUM-en-tds-spectrum-pla-glitter",
        "Locator": "p. 1: Flexural Modulus",
        "Notes": "Not applicable",
        "Parse review": "Not applicable"
      },
      "evidence": {
        "page": 1,
        "text": "Flexural Modulus 3.8 MPa D790"
      },
      "confidence": 1,
      "review": {
        "status": "proposed"
      }
    },
    {
      "id": "m09",
      "gradeKey": "main",
      "row": {
        "MaterialID": "",
        "GradeID": "",
        "Property": "HDT",
        "Raw value": "55 °C",
        "Raw unit": "°C",
        "Raw numeric": "55",
        "Raw uncertainty ±": "Not applicable",
        "Raw upper bound": "Not applicable",
        "Operator": "=",
        "Conversion factor": "1",
        "Normalized value": "55",
        "Normalized uncertainty ±": "Not applicable",
        "Normalized upper bound": "Not applicable",
        "Normalized unit": "°C",
        "Data status": "Published value (physically implausible)",
        "Specimen type": "Not published (do not assume printed)",
        "Direction": "Not applicable",
        "Moisture condition": "Not published",
        "Moisture state": "not-stated",
        "Post-processing": "Not published",
        "Post-processing state": "not-stated",
        "Anneal °C": "Not applicable",
        "Anneal h": "Not applicable",
        "Test temperature": "Not published",
        "Standard / load": "E 2092",
        "Standards": "ASTM E2092",
        "Test load MPa": "Not published",
        "Notch": "Not applicable",
        "Specimen / print parameters": "Not published",
        "SourceID": "S-SPECTRUM-en-tds-spectrum-pla-glitter",
        "Locator": "p. 1: Heat Distortion Temperature",
        "Notes": "The sheet prints a flexural modulus of 3.8 MPa beside a tensile modulus of 3.5 GPa on the same page, as Spectrum's other decorative PLA sheets do. 3.8 MPa is a soft rubber, not a PLA. The number is kept as printed and backs no headline, estimate or bound.",
        "Parse review": "Not applicable"
      },
      "evidence": {
        "page": 1,
        "text": "Heat Distortion Temperature 55°C E 2092"
      },
      "confidence": 1,
      "review": {
        "status": "accepted",
        "by": "claude-opus-5",
        "date": "2026-09-19",
        "note": "Notes: Not applicable -> The sheet prints a flexural modulus of 3.8 MPa beside a tensile modulus of 3.5 GPa on the same page, as Spectrum's other decorative PLA sheets do. 3.8 MPa is a soft rubber, not a PLA. The number is kept as printed and backs no headline, estimate or bound."
      }
    },
    {
      "id": "m10",
      "gradeKey": "main",
      "row": {
        "MaterialID": "",
        "GradeID": "",
        "Property": "Glass transition temperature",
        "Raw value": "55-60 °C",
        "Raw unit": "°C",
        "Raw numeric": "55",
        "Raw uncertainty ±": "Not applicable",
        "Raw upper bound": "60",
        "Operator": "=",
        "Conversion factor": "1",
        "Normalized value": "55",
        "Normalized uncertainty ±": "Not applicable",
        "Normalized upper bound": "60",
        "Normalized unit": "°C",
        "Data status": "Published value",
        "Specimen type": "Not published (do not assume printed)",
        "Direction": "Not applicable",
        "Moisture condition": "Not published",
        "Moisture state": "not-stated",
        "Post-processing": "Not published",
        "Post-processing state": "not-stated",
        "Anneal °C": "Not applicable",
        "Anneal h": "Not applicable",
        "Test temperature": "Not published",
        "Standard / load": "D3418",
        "Standards": "ASTM D3418",
        "Test load MPa": "Not applicable",
        "Notch": "Not applicable",
        "Specimen / print parameters": "Not published",
        "SourceID": "S-SPECTRUM-en-tds-spectrum-pla-glitter",
        "Locator": "p. 1: Glass Transition Temperature",
        "Notes": "Not applicable",
        "Parse review": "Not applicable"
      },
      "evidence": {
        "page": 1,
        "text": "Glass Transition Temperature 55-60°C D3418"
      },
      "confidence": 1,
      "review": {
        "status": "proposed"
      }
    }
  ],
  "profiles": [
    {
      "gradeKey": "main",
      "row": {
        "MaterialID": "",
        "GradeID": "",
        "Profile": "Manufacturer published guidance",
        "Nozzle °C": "185-215°C",
        "Nozzle state": "range",
        "Nozzle min °C": "185",
        "Nozzle max °C": "215",
        "Nozzle requirement": "required",
        "Bed °C": "0-45°C",
        "Bed state": "range",
        "Bed min °C": "0",
        "Bed max °C": "45",
        "Bed requirement": "required",
        "Chamber °C": "Not published",
        "Chamber state": "unknown",
        "Chamber min °C": "Not applicable",
        "Chamber max °C": "Not applicable",
        "Chamber requirement": "unknown",
        "Enclosure": "not necessary",
        "Enclosure state": "not-needed",
        "Plate": "Not published",
        "Drying": "Not published",
        "Drying state": "unknown",
        "Drying °C": "Not applicable",
        "Drying hours": "Not applicable",
        "Nozzle material": "not necessary",
        "Nozzle diameter": "Not published",
        "Abrasion / clogging": "Not published",
        "Hardened nozzle": "Not published",
        "H2C left": "Verify exact grade/nozzle; no blanket approval",
        "H2C right": "Verify exact grade/nozzle; no blanket approval",
        "AMS 2 Pro": "Not verified for every grade",
        "AMS HT": "Not verified for every grade",
        "AMS published": "Not published",
        "Support pairing": "Not published",
        "Failure modes": "Not published",
        "SourceID": "S-SPECTRUM-en-tds-spectrum-pla-glitter",
        "H2C SourceID": "H2C-WIKI",
        "Locator": "p. 1: Recommended printing settings",
        "Parse review": "Not applicable"
      },
      "notes": [
        {
          "Topic": "Cooling",
          "Text": "YES (up to 100%)"
        },
        {
          "Topic": "Layer height",
          "Text": "0.05 - 0.30 mm"
        },
        {
          "Topic": "Shell / walls",
          "Text": "0.40 – 2.70 mm"
        },
        {
          "Topic": "Speed",
          "Text": "40-90 mm/s"
        }
      ],
      "editorial": [],
      "evidence": {
        "page": 1,
        "text": "Nozzle temperature 185-215°C"
      },
      "review": {
        "status": "proposed"
      }
    }
  ],
  "evidence": [],
  "headlines": [],
  "coverage": [],
  "settings": [
    {
      "page": 1,
      "field": "nozzle",
      "topic": "",
      "label": "Nozzle temperature",
      "raw": "185-215°C",
      "line": "Nozzle temperature 185-215°C"
    },
    {
      "page": 1,
      "field": "bed",
      "topic": "",
      "label": "Bed temperature",
      "raw": "0-45°C",
      "line": "Bed temperature 0-45°C product has a shelf life of 24 months."
    },
    {
      "page": 1,
      "field": "note",
      "topic": "Cooling",
      "label": "Active cooling fan",
      "raw": "YES (up to 100%)",
      "line": "Active cooling fan YES (up to 100%)"
    },
    {
      "page": 1,
      "field": "note",
      "topic": "Layer height",
      "label": "Layer height",
      "raw": "0.05 - 0.30 mm",
      "line": "Layer height** 0.05 - 0.30 mm"
    },
    {
      "page": 1,
      "field": "note",
      "topic": "Shell / walls",
      "label": "Shell thickness",
      "raw": "0.40 – 2.70 mm",
      "line": "Shell thickness** 0.40 – 2.70 mm"
    },
    {
      "page": 1,
      "field": "note",
      "topic": "Speed",
      "label": "Print speed",
      "raw": "40-90 mm/s",
      "line": "Print speed** 40-90 mm/s"
    },
    {
      "page": 1,
      "field": "enclosure",
      "topic": "",
      "label": "Closed chamber",
      "raw": "not necessary",
      "line": "Closed chamber not necessary"
    },
    {
      "page": 1,
      "field": "nozzle-material",
      "topic": "",
      "label": "Ruby or hardened nozzle",
      "raw": "not necessary",
      "line": "Ruby or hardened nozzle not necessary"
    }
  ],
  "skipped": [
    {
      "page": 1,
      "text": "Tensile Elongation 6,00% D 882",
      "reason": "no property and value this line states together"
    },
    {
      "page": 1,
      "text": "is ca. 18-25°C (64.4 -77.0°F). Keep out of moisture,",
      "reason": "in the printing guide, naming no setting the lexicon knows"
    },
    {
      "page": 1,
      "text": "Recommended nozzle ≥ 0.4 mm",
      "reason": "in the printing guide, naming no setting the lexicon knows"
    },
    {
      "page": 1,
      "text": "* settings are based on a 0,4 mm nozzle.",
      "reason": "in the printing guide, naming no setting the lexicon knows"
    },
    {
      "page": 1,
      "text": "www.spectrumfilaments.com Preparation date: 06-04-2022",
      "reason": "in the printing guide, naming no setting the lexicon knows"
    }
  ],
  "review": {
    "status": "proposed"
  },
  "acceptances": [
    {
      "row": "m04",
      "code": "MEAS-PHYSICS-ORDER",
      "field": "Normalized value",
      "reason": "the sheet prints a yield above its own unqualified tensile stress. A filled PLA yields and then the stress falls; both numbers are the sheet's own.",
      "by": "claude-opus-5",
      "date": "2026-09-19"
    },
    {
      "row": "record:S-SPECTRUM-PLA-Special-Glow-in-the-Dark | S-SPECTRUM-en-tds-spectrum-pla-glitter",
      "code": "MEAS-CROSS-SOURCE-TWIN",
      "field": "sources",
      "reason": "Spectrum publishes one data set across its decorative and antistatic PLA sheets. They are different products with their own sheets; the maker has not measured them apart.",
      "by": "claude-opus-5",
      "date": "2026-09-19"
    },
    {
      "row": "record:S-SPECTRUM-en-tds-spectrum-pla-esd | S-SPECTRUM-en-tds-spectrum-pla-glitter",
      "code": "MEAS-CROSS-SOURCE-TWIN",
      "field": "sources",
      "reason": "Spectrum publishes one data set across its decorative and antistatic PLA sheets. They are different products with their own sheets; the maker has not measured them apart.",
      "by": "claude-opus-5",
      "date": "2026-09-19"
    }
  ]
}

File: docs/audits/2026-09-18-v2-import/proposals/held-spectrum/27fb63eeafcc72e6.json
{
  "version": 1,
  "generated": {
    "tool": "propose.mjs",
    "date": "2026-09-19"
  },
  "document": {
    "sha256": "27fb63eeafcc72e65db89461f0e1693c51315985f053dbeb2575f3c7893a2cbc",
    "url": "https://spectrumfilaments.com/wp-content/uploads/2024/11/en_tds_spectrum_thermatech_pa.pdf",
    "pages": 1,
    "provider": "Spectrum",
    "manufacturer": "Spectrum",
    "docKey": "27fb63eeafcc72e6"
  },
  "identity": {
    "polymer": "",
    "modifier": "",
    "variantClass": "",
    "family": "Nylon / Polyamide",
    "hardness": null,
    "support": false,
    "signals": [
      "name: pa"
    ],
    "materialId": null,
    "materialName": null,
    "estimateIdentity": "",
    "confidence": 1,
    "needsRuling": true,
    "reasons": [
      "\"pa\" names a family, not a polymer: as above"
    ]
  },
  "source": {
    "row": {
      "SourceID": "S-SPECTRUM-en-tds-spectrum-thermatech-pa",
      "Publisher": "Spectrum",
      "Title": "TECHNICAL DATA SHEET ThermaTech PA",
      "Revision": "Not published",
      "Publication date": "Not published",
      "Access date": "2026-09-18",
      "Source class": "Manufacturer TDS",
      "Source note": "Not applicable",
      "Citation role": "cited",
      "URL": "https://spectrumfilaments.com/wp-content/uploads/2024/11/en_tds_spectrum_thermatech_pa.pdf",
      "Locator": "Document / product page",
      "Applicable grades": "${grade:main}",
      "Access state": "retrieved",
      "Access note": "Not applicable",
      "SHA256": "27fb63eeafcc72e65db89461f0e1693c51315985f053dbeb2575f3c7893a2cbc"
    },
    "evidence": {
      "page": 1,
      "text": "TECHNICAL DATA SHEET ThermaTech PA"
    },
    "review": {
      "status": "proposed"
    }
  },
  "grades": [
    {
      "key": "main",
      "review": {
        "status": "proposed"
      },
      "row": {
        "MaterialID": "",
        "Role": "procurement",
        "Status": "active",
        "Manufacturer": "Spectrum",
        "Product name": "ThermaTech PA",
        "Shared formulation key": "S-SPECTRUM-en-tds-spectrum-thermatech-pa",
        "Composition / filler": "Not published",
        "Variant": "Not applicable",
        "Colour caveat": "Properties may vary by colour; use TDS scope",
        "Availability": "Not published",
        "Certification claims": "Not published",
        "Selected-grade rationale": "Documented commercial formulation; traceable manufacturer evidence",
        "SourceID": "S-SPECTRUM-en-tds-spectrum-thermatech-pa",
        "Source locator": "TDS / official product page",
        "Diameter compatibility": "Check 1.75 mm variant; diameter is not part tolerance"
      },
      "evidence": {
        "page": 1,
        "text": "TECHNICAL DATA SHEET ThermaTech PA"
      }
    }
  ],
  "measurements": [
    {
      "id": "m01",
      "gradeKey": "main",
      "row": {
        "MaterialID": "",
        "GradeID": "",
        "Property": "Density",
        "Raw value": "1.30 g/cm3",
        "Raw unit": "g/cm3",
        "Raw numeric": "1.3",
        "Raw uncertainty ±": "Not applicable",
        "Raw upper bound": "Not applicable",
        "Operator": "=",
        "Conversion factor": "1000",
        "Normalized value": "1300",
        "Normalized uncertainty ±": "Not applicable",
        "Normalized upper bound": "Not applicable",
        "Normalized unit": "kg/m³",
        "Data status": "Published value",
        "Specimen type": "Not published (density specimen form not explicitly established)",
        "Direction": "Not applicable",
        "Moisture condition": "Not published",
        "Moisture state": "not-stated",
        "Post-processing": "Not published",
        "Post-processing state": "not-stated",
        "Anneal °C": "Not applicable",
        "Anneal h": "Not applicable",
        "Test temperature": "Not published",
        "Standard / load": "ISO 1183",
        "Standards": "ISO 1183",
        "Test load MPa": "Not applicable",
        "Notch": "Not applicable",
        "Specimen / print parameters": "Not published",
        "SourceID": "S-SPECTRUM-en-tds-spectrum-thermatech-pa",
        "Locator": "p. 1: Density",
        "Notes": "Not applicable",
        "Parse review": "Not applicable"
      },
      "evidence": {
        "page": 1,
        "text": "Density 1.30 g/cm3 ISO 1183 ThermaTech PA is a high-performance 3D printing"
      },
      "confidence": 1,
      "review": {
        "status": "proposed"
      }
    },
    {
      "id": "m02",
      "gradeKey": "main",
      "row": {
        "MaterialID": "",
        "GradeID": "",
        "Property": "Charpy strength",
        "Raw value": "30 kJ/m2",
        "Raw unit": "kJ/m2",
        "Raw numeric": "30",
        "Raw uncertainty ±": "Not applicable",
        "Raw upper bound": "Not applicable",
        "Operator": "=",
        "Conversion factor": "1",
        "Normalized value": "30",
        "Normalized uncertainty ±": "Not applicable",
        "Normalized upper bound": "Not applicable",
        "Normalized unit": "kJ/m²",
        "Data status": "Published value",
        "Specimen type": "Not published (do not assume printed)",
        "Direction": "Not applicable",
        "Moisture condition": "Not published",
        "Moisture state": "not-stated",
        "Post-processing": "Not published",
        "Post-processing state": "not-stated",
        "Anneal °C": "Not applicable",
        "Anneal h": "Not applicable",
        "Test temperature": "Not published",
        "Standard / load": "injection moulding ISO 179-1eU",
        "Standards": "ISO 179",
        "Test load MPa": "Not applicable",
        "Notch": "Unnotched",
        "Specimen / print parameters": "Not published",
        "SourceID": "S-SPECTRUM-en-tds-spectrum-thermatech-pa",
        "Locator": "p. 1: Charpy impact strength Unnotched, injection moulding",
        "Notes": "Not applicable",
        "Parse review": "Not applicable"
      },
      "evidence": {
        "page": 1,
        "text": "Unnotched, injection moulding 30 kJ/m2 ISO 179-1eU"
      },
      "confidence": 1,
      "review": {
        "status": "proposed"
      }
    },
    {
      "id": "m03",
      "gradeKey": "main",
      "row": {
        "MaterialID": "",
        "GradeID": "",
        "Property": "Charpy strength",
        "Raw value": "3.8 kJ/m2",
        "Raw unit": "kJ/m2",
        "Raw numeric": "3.8",
        "Raw uncertainty ±": "Not applicable",
        "Raw upper bound": "Not applicable",
        "Operator": "=",
        "Conversion factor": "1",
        "Normalized value": "3.8",
        "Normalized uncertainty ±": "Not applicable",
        "Normalized upper bound": "Not applicable",
        "Normalized unit": "kJ/m²",
        "Data status": "Published value",
        "Specimen type": "Not published (do not assume printed)",
        "Direction": "Not applicable",
        "Moisture condition": "Not published",
        "Moisture state": "not-stated",
        "Post-processing": "Not published",
        "Post-processing state": "not-stated",
        "Anneal °C": "Not applicable",
        "Anneal h": "Not applicable",
        "Test temperature": "Not published",
        "Standard / load": "injection moulding ISO 179-1eA",
        "Standards": "ISO 179",
        "Test load MPa": "Not applicable",
        "Notch": "Notched",
        "Specimen / print parameters": "Not published",
        "SourceID": "S-SPECTRUM-en-tds-spectrum-thermatech-pa",
        "Locator": "p. 1: Charpy impact strength Notched, injection moulding",
        "Notes": "Not applicable",
        "Parse review": "Not applicable"
      },
      "evidence": {
        "page": 1,
        "text": "Notched, injection moulding 3.8 kJ/m2 ISO 179-1eA"
      },
      "confidence": 1,
      "review": {
        "status": "proposed"
      }
    },
    {
      "id": "m04",
      "gradeKey": "main",
      "row": {
        "MaterialID": "",
        "GradeID": "",
        "Property": "Tensile modulus",
        "Raw value": "6300 MPa",
        "Raw unit": "MPa",
        "Raw numeric": "6300",
        "Raw uncertainty ±": "Not applicable",
        "Raw upper bound": "Not applicable",
        "Operator": "=",
        "Conversion factor": "0.001",
        "Normalized value": "6.3",
        "Normalized uncertainty ±": "Not applicable",
        "Normalized upper bound": "Not applicable",
        "Normalized unit": "GPa",
        "Data status": "Published value",
        "Specimen type": "Not published (do not assume printed)",
        "Direction": "Unstated",
        "Moisture condition": "Not published",
        "Moisture state": "not-stated",
        "Post-processing": "Not published",
        "Post-processing state": "not-stated",
        "Anneal °C": "Not applicable",
        "Anneal h": "Not applicable",
        "Test temperature": "Not published",
        "Standard / load": "speed 1 mm/min injection moulding ISO 527",
        "Standards": "ISO 527",
        "Test load MPa": "Not applicable",
        "Notch": "Not applicable",
        "Specimen / print parameters": "Not published",
        "SourceID": "S-SPECTRUM-en-tds-spectrum-thermatech-pa",
        "Locator": "p. 1: Elastic modulus Tensile (speed 1 mm/min), injection moulding",
        "Notes": "Not applicable",
        "Parse review": "Not applicable"
      },
      "evidence": {
        "page": 1,
        "text": "Tensile (speed 1 mm/min), injection moulding 6300 MPa ISO 527 (1)"
      },
      "confidence": 1,
      "review": {
        "status": "proposed"
      }
    }
  ],
  "profiles": [
    {
      "gradeKey": "main",
      "row": {
        "MaterialID": "",
        "GradeID": "",
        "Profile": "Manufacturer published guidance",
        "Nozzle °C": "250-280°C",
        "Nozzle state": "range",
        "Nozzle min °C": "250",
        "Nozzle max °C": "280",
        "Nozzle requirement": "required",
        "Bed °C": "60-80°C",
        "Bed state": "range",
        "Bed min °C": "60",
        "Bed max °C": "80",
        "Bed requirement": "required",
        "Chamber °C": "Not published",
        "Chamber state": "unknown",
        "Chamber min °C": "Not applicable",
        "Chamber max °C": "Not applicable",
        "Chamber requirement": "unknown",
        "Enclosure": "recommended for larger prints",
        "Enclosure state": "recommended",
        "Plate": "Not published",
        "Drying": "Not published",
        "Drying state": "unknown",
        "Drying °C": "Not applicable",
        "Drying hours": "Not applicable",
        "Nozzle material": "not necessary",
        "Nozzle diameter": "Not published",
        "Abrasion / clogging": "Not published",
        "Hardened nozzle": "Not published",
        "H2C left": "Verify exact grade/nozzle; no blanket approval",
        "H2C right": "Verify exact grade/nozzle; no blanket approval",
        "AMS 2 Pro": "Not verified for every grade",
        "AMS HT": "Not verified for every grade",
        "AMS published": "Not published",
        "Support pairing": "Not published",
        "Failure modes": "Not published",
        "SourceID": "S-SPECTRUM-en-tds-spectrum-thermatech-pa",
        "H2C SourceID": "H2C-WIKI",
        "Locator": "p. 1: Recommended printing settings",
        "Parse review": "Not applicable"
      },
      "notes": [
        {
          "Topic": "Cooling",
          "Text": "Up to 100%"
        },
        {
          "Topic": "Layer height",
          "Text": "0.40 - 2.70mm"
        },
        {
          "Topic": "Shell / walls",
          "Text": "0.05 - 0.30mm"
        },
        {
          "Topic": "Adhesion / release",
          "Text": "recommended (Magigoo PA)"
        }
      ],
      "editorial": [],
      "evidence": {
        "page": 1,
        "text": "Nozzle temperature - standard speed 250-280°C"
      },
      "review": {
        "status": "proposed"
      }
    }
  ],
  "evidence": [],
  "headlines": [],
  "coverage": [],
  "settings": [
    {
      "page": 1,
      "field": "nozzle",
      "topic": "",
      "label": "Nozzle temperature - standard speed",
      "raw": "250-280°C",
      "line": "Nozzle temperature - standard speed 250-280°C"
    },
    {
      "page": 1,
      "field": "bed",
      "topic": "",
      "label": "Bed temperature",
      "raw": "60-80°C",
      "line": "Bed temperature 60-80°C"
    },
    {
      "page": 1,
      "field": "note",
      "topic": "Cooling",
      "label": "Active cooling fan",
      "raw": "Up to 100%",
      "line": "Active cooling fan Up to 100%"
    },
    {
      "page": 1,
      "field": "note",
      "topic": "Layer height",
      "label": "Layer height",
      "raw": "0.40 - 2.70mm",
      "line": "Layer height** 0.40 - 2.70mm"
    },
    {
      "page": 1,
      "field": "note",
      "topic": "Shell / walls",
      "label": "Shell thickness",
      "raw": "0.05 - 0.30mm",
      "line": "Shell thickness** 0.05 - 0.30mm"
    },
    {
      "page": 1,
      "field": "enclosure",
      "topic": "",
      "label": "Closed chamber",
      "raw": "recommended for larger prints",
      "line": "Closed chamber recommended for larger prints"
    },
    {
      "page": 1,
      "field": "nozzle-material",
      "topic": "",
      "label": "Ruby or hardened nozzle",
      "raw": "not necessary",
      "line": "Ruby or hardened nozzle not necessary"
    },
    {
      "page": 1,
      "field": "note",
      "topic": "Adhesion / release",
      "label": "Adhesive",
      "raw": "recommended (Magigoo PA)",
      "line": "Adhesive recommended (Magigoo PA)"
    }
  ],
  "skipped": [
    {
      "page": 1,
      "text": "Tensile elongation (speed 5mm/min)",
      "reason": "no property and value this line states together"
    },
    {
      "page": 1,
      "text": "At yield, injection moulding 2.7% ISO 527 (1)",
      "reason": "no property and value this line states together"
    },
    {
      "page": 1,
      "text": "At break, injection moulding 3.4% ISO 527 (1)",
      "reason": "no property and value this line states together"
    },
    {
      "page": 1,
      "text": "Tensile strength (speed 5mm/min)",
      "reason": "no property and value this line states together"
    },
    {
      "page": 1,
      "text": "At yield, injection moulding 55 MPa ISO 527 (1)",
      "reason": "no property and value this line states together"
    },
    {
      "page": 1,
      "text": "At break, injection moulding 50 MPa ISO 527 (1)",
      "reason": "no property and value this line states together"
    },
    {
      "page": 1,
      "text": "is ca. 18-25°C (64.4 -77.0°F). Keep out of moisture,",
      "reason": "a storage or shelf-life note, not a test result"
    },
    {
      "page": 1,
      "text": "product has a shelf life of 24 months.",
      "reason": "a storage or shelf-life note, not a test result"
    },
    {
      "page": 1,
      "text": "* settings are based on a 0.4mm nozzle",
      "reason": "in the column beside the storage note, naming no property and value together"
    },
    {
      "page": 1,
      "text": "*** at least 6h at 85°C using a hot dry air oven",
      "reason": "in the column beside the storage note, naming no property and value together"
    },
    {
      "page": 1,
      "text": "www.spectrumfilaments.com Preparation date: 30-09-2024",
      "reason": "in the column beside the storage note, naming no property and value together"
    }
  ],
  "review": {
    "status": "proposed"
  }
}
