Repository: faridbnv/h2c-materials

# Version 2: importing the public filament data sheet corpus

> **Historical record** (2026-09-18): written for one review or round. It describes the tool and its data as they were then; numbers, rules and file names may have changed since. For where things stand now, read the [README](../../../README.md) and [OPEN-PROBLEMS](../../../docs/OPEN-PROBLEMS.md).

**Date:** 2026-09-18 onwards
**Asked by:** the tool's owner
**Question:** the public corpus holds far more filament data sheets than this database does. Import all of them,
correctly categorised, with duplicates and near-duplicates found rather than merged by accident, so that later

File: docs/audits/2026-09-18-v2-import/proposals/held-spectrum/557b15b6094e7ea4.json
{
  "version": 1,
  "generated": {
    "tool": "propose.mjs",
    "date": "2026-09-19"
  },
  "document": {
    "sha256": "557b15b6094e7ea40913fa55485189e4188f8ad809e574e86caf985cd843f37d",
    "url": "https://spectrumfilaments.com/wp-content/uploads/2022/05/en_tds_spectrum_wood.pdf",
    "pages": 1,
    "provider": "Spectrum",
    "manufacturer": "Spectrum",
    "docKey": "557b15b6094e7ea4"
  },
  "identity": {
    "polymer": "PLA",
    "modifier": "Unfilled / unspecified",
    "variantClass": "particle-filled",
    "family": "PLA",
    "hardness": null,
    "support": false,
    "signals": [
      "sheet: pla",
      "variant: wood"
    ],
    "materialId": null,
    "materialName": null,
    "estimateIdentity": "PLA",
    "confidence": 0.8,
    "needsRuling": true,
    "reasons": [
      "a new material for this identity would be a second PLA (M001): PLA / Unfilled / unspecified / particle-filled"
    ]
  },
  "source": {
    "row": {
      "SourceID": "S-SPECTRUM-en-tds-spectrum-wood",
      "Publisher": "Spectrum",
      "Title": "TECHNICAL DATA SHEET WOOD",
      "Revision": "Not published",
      "Publication date": "Not published",
      "Access date": "2026-09-18",
      "Source class": "Manufacturer TDS",
      "Source note": "Not applicable",
      "Citation role": "cited",
      "URL": "https://spectrumfilaments.com/wp-content/uploads/2022/05/en_tds_spectrum_wood.pdf",
      "Locator": "Document / product page",
      "Applicable grades": "${grade:main}",
      "Access state": "retrieved",
      "Access note": "Not applicable",
      "SHA256": "557b15b6094e7ea40913fa55485189e4188f8ad809e574e86caf985cd843f37d"
    },
    "evidence": {
      "page": 1,
      "text": "TECHNICAL DATA SHEET WOOD"
    },
    "review": {
      "status": "proposed"
    }
  },
  "grades": [
    {
      "key": "main",
      "review": {
        "status": "proposed"
      },
      "row": {
        "MaterialID": "",
        "Role": "procurement",
        "Status": "active",
        "Manufacturer": "Spectrum",
        "Product name": "WOOD",
        "Shared formulation key": "S-SPECTRUM-en-tds-spectrum-wood",
        "Composition / filler": "Not published",
        "Variant": "Not applicable",
        "Colour caveat": "Properties may vary by colour; use TDS scope",
        "Availability": "Not published",
        "Certification claims": "Not published",
        "Selected-grade rationale": "Documented commercial formulation; traceable manufacturer evidence",
        "SourceID": "S-SPECTRUM-en-tds-spectrum-wood",
        "Source locator": "TDS / official product page",
        "Diameter compatibility": "Check 1.75 mm variant; diameter is not part tolerance"
      },
      "evidence": {
        "page": 1,
        "text": "TECHNICAL DATA SHEET WOOD"
      }
    }
  ],
  "measurements": [
    {
      "id": "m01",
      "gradeKey": "main",
      "row": {
        "MaterialID": "",
        "GradeID": "",
        "Property": "Melt mass-flow rate",
        "Raw value": "2.5-5.0 g/10 min",
        "Raw unit": "g/10 min",
        "Raw numeric": "2.5",
        "Raw uncertainty ±": "Not applicable",
        "Raw upper bound": "5",
        "Operator": "=",
        "Conversion factor": "1",
        "Normalized value": "2.5",
        "Normalized uncertainty ±": "Not applicable",
        "Normalized upper bound": "5",
        "Normalized unit": "g/10 min",
        "Data status": "Published value",
        "Specimen type": "Not published (do not assume printed)",
        "Direction": "Not applicable",
        "Moisture condition": "Not published",
        "Moisture state": "not-stated",
        "Post-processing": "Not published",
        "Post-processing state": "not-stated",
        "Anneal °C": "Not applicable",
        "Anneal h": "Not applicable",
        "Test temperature": "190°C",
        "Standard / load": "190°C/2.16kg ISO 1133",
        "Standards": "ISO 1133",
        "Test load MPa": "Not applicable",
        "Notch": "Not applicable",
        "Specimen / print parameters": "Not published",
        "SourceID": "S-SPECTRUM-en-tds-spectrum-wood",
        "Locator": "p. 1: Melt flow rate (190°C/2.16kg)",
        "Notes": "Not applicable",
        "Parse review": "Not applicable"
      },
      "evidence": {
        "page": 1,
        "text": "Melt flow rate (190°C/2.16kg) 2.5-5.0 g/10 min ISO 1133"
      },
      "confidence": 0.8,
      "review": {
        "status": "proposed"
      }
    },
    {
      "id": "m02",
      "gradeKey": "main",
      "row": {
        "MaterialID": "",
        "GradeID": "",
        "Property": "Melting temperature",
        "Raw value": "155 °C",
        "Raw unit": "°C",
        "Raw numeric": "155",
        "Raw uncertainty ±": "Not applicable",
        "Raw upper bound": "Not applicable",
        "Operator": ">",
        "Conversion factor": "1",
        "Normalized value": "155",
        "Normalized uncertainty ±": "Not applicable",
        "Normalized upper bound": "Not applicable",
        "Normalized unit": "°C",
        "Data status": "Published value",
        "Specimen type": "Not published (do not assume printed)",
        "Direction": "Not applicable",
        "Moisture condition": "Not published",
        "Moisture state": "not-stated",
        "Post-processing": "Not published",
        "Post-processing state": "not-stated",
        "Anneal °C": "Not applicable",
        "Anneal h": "Not applicable",
        "Test temperature": "Not published",
        "Standard / load": "ISO 3146-C",
        "Standards": "ISO 3146",
        "Test load MPa": "Not applicable",
        "Notch": "Not applicable",
        "Specimen / print parameters": "Not published",
        "SourceID": "S-SPECTRUM-en-tds-spectrum-wood",
        "Locator": "p. 1: Melting temperature",
        "Notes": "Not applicable",
        "Parse review": "Not applicable"
      },
      "evidence": {
        "page": 1,
        "text": "Melting temperature > 155°C ISO 3146-C"
      },
      "confidence": 0.8,
      "review": {
        "status": "proposed"
      }
    },
    {
      "id": "m03",
      "gradeKey": "main",
      "row": {
        "MaterialID": "",
        "GradeID": "",
        "Property": "Tensile modulus",
        "Raw value": "2900 MPa",
        "Raw unit": "MPa",
        "Raw numeric": "2900",
        "Raw uncertainty ±": "Not applicable",
        "Raw upper bound": "Not applicable",
        "Operator": "=",
        "Conversion factor": "0.001",
        "Normalized value": "2.9",
        "Normalized uncertainty ±": "Not applicable",
        "Normalized upper bound": "Not applicable",
        "Normalized unit": "GPa",
        "Data status": "Published value",
        "Specimen type": "Not published (do not assume printed)",
        "Direction": "Unstated",
        "Moisture condition": "Not published",
        "Moisture state": "not-stated",
        "Post-processing": "Not published",
        "Post-processing state": "not-stated",
        "Anneal °C": "Not applicable",
        "Anneal h": "Not applicable",
        "Test temperature": "Not published",
        "Standard / load": "ISO 527",
        "Standards": "ISO 527",
        "Test load MPa": "Not applicable",
        "Notch": "Not applicable",
        "Specimen / print parameters": "Not published",
        "SourceID": "S-SPECTRUM-en-tds-spectrum-wood",
        "Locator": "p. 1: Modulus of elasticity",
        "Notes": "Not applicable",
        "Parse review": "Not applicable"
      },
      "evidence": {
        "page": 1,
        "text": "Modulus of elasticity 2900 MPa ISO 527"
      },
      "confidence": 0.8,
      "review": {
        "status": "proposed"
      }
    },
    {
      "id": "m04",
      "gradeKey": "main",
      "row": {
        "MaterialID": "",
        "GradeID": "",
        "Property": "Tensile strength (endpoint unspecified)",
        "Raw value": "47 MPa",
        "Raw unit": "MPa",
        "Raw numeric": "47",
        "Raw uncertainty ±": "Not applicable",
        "Raw upper bound": "Not applicable",
        "Operator": "=",
        "Conversion factor": "1",
        "Normalized value": "47",
        "Normalized uncertainty ±": "Not applicable",
        "Normalized upper bound": "Not applicable",
        "Normalized unit": "MPa",
        "Data status": "Published value",
        "Specimen type": "Not published (do not assume printed)",
        "Direction": "Unstated",
        "Moisture condition": "Not published",
        "Moisture state": "not-stated",
        "Post-processing": "Not published",
        "Post-processing state": "not-stated",
        "Anneal °C": "Not applicable",
        "Anneal h": "Not applicable",
        "Test temperature": "Not published",
        "Standard / load": "ISO 527",
        "Standards": "ISO 527",
        "Test load MPa": "Not applicable",
        "Notch": "Not applicable",
        "Specimen / print parameters": "Not published",
        "SourceID": "S-SPECTRUM-en-tds-spectrum-wood",
        "Locator": "p. 1: Tensile strength",
        "Notes": "Not applicable",
        "Parse review": "Not applicable"
      },
      "evidence": {
        "page": 1,
        "text": "Tensile strength 47 MPa ISO 527"
      },
      "confidence": 0.8,
      "review": {
        "status": "proposed"
      }
    },
    {
      "id": "m05",
      "gradeKey": "main",
      "row": {
        "MaterialID": "",
        "GradeID": "",
        "Property": "Tensile break strength",
        "Raw value": "38 MPa",
        "Raw unit": "MPa",
        "Raw numeric": "38",
        "Raw uncertainty ±": "Not applicable",
        "Raw upper bound": "Not applicable",
        "Operator": "=",
        "Conversion factor": "1",
        "Normalized value": "38",
        "Normalized uncertainty ±": "Not applicable",
        "Normalized upper bound": "Not applicable",
        "Normalized unit": "MPa",
        "Data status": "Published value",
        "Specimen type": "Not published (do not assume printed)",
        "Direction": "Unstated",
        "Moisture condition": "Not published",
        "Moisture state": "not-stated",
        "Post-processing": "Not published",
        "Post-processing state": "not-stated",
        "Anneal °C": "Not applicable",
        "Anneal h": "Not applicable",
        "Test temperature": "Not published",
        "Standard / load": "ISO 527",
        "Standards": "ISO 527",
        "Test load MPa": "Not applicable",
        "Notch": "Not applicable",
        "Specimen / print parameters": "Not published",
        "SourceID": "S-SPECTRUM-en-tds-spectrum-wood",
        "Locator": "p. 1: Tensile stress at break",
        "Notes": "Not applicable",
        "Parse review": "Not applicable"
      },
      "evidence": {
        "page": 1,
        "text": "Tensile stress at break 38MPa ISO 527"
      },
      "confidence": 0.8,
      "review": {
        "status": "proposed"
      }
    },
    {
      "id": "m06",
      "gradeKey": "main",
      "row": {
        "MaterialID": "",
        "GradeID": "",
        "Property": "Elongation at break",
        "Raw value": "6,50 %",
        "Raw unit": "%",
        "Raw numeric": "6.5",
        "Raw uncertainty ±": "Not applicable",
        "Raw upper bound": "Not applicable",
        "Operator": "=",
        "Conversion factor": "1",
        "Normalized value": "6.5",
        "Normalized uncertainty ±": "Not applicable",
        "Normalized upper bound": "Not applicable",
        "Normalized unit": "%",
        "Data status": "Published value",
        "Specimen type": "Not published (do not assume printed)",
        "Direction": "Unstated",
        "Moisture condition": "Not published",
        "Moisture state": "not-stated",
        "Post-processing": "Not published",
        "Post-processing state": "not-stated",
        "Anneal °C": "Not applicable",
        "Anneal h": "Not applicable",
        "Test temperature": "Not published",
        "Standard / load": "ISO 527",
        "Standards": "ISO 527",
        "Test load MPa": "Not applicable",
        "Notch": "Not applicable",
        "Specimen / print parameters": "Not published",
        "SourceID": "S-SPECTRUM-en-tds-spectrum-wood",
        "Locator": "p. 1: Tensile strain at break",
        "Notes": "Not applicable",
        "Parse review": "Not applicable"
      },
      "evidence": {
        "page": 1,
        "text": "Tensile strain at break 6,50% ISO 527"
      },
      "confidence": 0.8,
      "review": {
        "status": "proposed"
      }
    },
    {
      "id": "m07",
      "gradeKey": "main",
      "row": {
        "MaterialID": "",
        "GradeID": "",
        "Property": "Charpy strength",
        "Raw value": "21 kJ/m2",
        "Raw unit": "kJ/m2",
        "Raw numeric": "21",
        "Raw uncertainty ±": "Not applicable",
        "Raw upper bound": "Not applicable",
        "Operator": "=",
        "Conversion factor": "1",
        "Normalized value": "21",
        "Normalized uncertainty ±": "Not applicable",
        "Normalized upper bound": "Not applicable",
        "Normalized unit": "kJ/m²",
        "Data status": "Published value",
        "Specimen type": "Not published (do not assume printed)",
        "Direction": "Not applicable",
        "Moisture condition": "Not published",
        "Moisture state": "not-stated",
        "Post-processing": "Not published",
        "Post-processing state": "not-stated",
        "Anneal °C": "Not applicable",
        "Anneal h": "Not applicable",
        "Test temperature": "Not published",
        "Standard / load": "ISO 179-1/1",
        "Standards": "ISO 179",
        "Test load MPa": "Not applicable",
        "Notch": "Not published",
        "Specimen / print parameters": "Not published",
        "SourceID": "S-SPECTRUM-en-tds-spectrum-wood",
        "Locator": "p. 1: Impact Strength (Charpy), RT",
        "Notes": "Not applicable",
        "Parse review": "Not applicable"
      },
      "evidence": {
        "page": 1,
        "text": "Impact Strength (Charpy), RT 21 kJ/m2 ISO 179-1/1 eU"
      },
      "confidence": 0.8,
      "review": {
        "status": "proposed"
      }
    }
  ],
  "profiles": [
    {
      "gradeKey": "main",
      "row": {
        "MaterialID": "",
        "GradeID": "",
        "Profile": "Manufacturer published guidance",
        "Nozzle °C": "190-220°C",
        "Nozzle state": "range",
        "Nozzle min °C": "190",
        "Nozzle max °C": "220",
        "Nozzle requirement": "required",
        "Bed °C": "0-45°C",
        "Bed state": "range",
        "Bed min °C": "0",
        "Bed max °C": "45",
        "Bed requirement": "required",
        "Chamber °C": "Not published",
        "Chamber state": "unknown",
        "Chamber min °C": "Not applicable",
        "Chamber max °C": "Not applicable",
        "Chamber requirement": "unknown",
        "Enclosure": "not necessary",
        "Enclosure state": "not-needed",
        "Plate": "Not published",
        "Drying": "Not published",
        "Drying state": "unknown",
        "Drying °C": "Not applicable",
        "Drying hours": "Not applicable",
        "Nozzle material": "not necessary",
        "Nozzle diameter": "Not published",
        "Abrasion / clogging": "Not published",
        "Hardened nozzle": "Not published",
        "H2C left": "Verify exact grade/nozzle; no blanket approval",
        "H2C right": "Verify exact grade/nozzle; no blanket approval",
        "AMS 2 Pro": "Not verified for every grade",
        "AMS HT": "Not verified for every grade",
        "AMS published": "Not published",
        "Support pairing": "Not published",
        "Failure modes": "Not published",
        "SourceID": "S-SPECTRUM-en-tds-spectrum-wood",
        "H2C SourceID": "H2C-WIKI",
        "Locator": "p. 1: Recommended printing settings",
        "Parse review": "Not applicable"
      },
      "notes": [
        {
          "Topic": "Cooling",
          "Text": "YES (up to 100%)"
        },
        {
          "Topic": "Layer height",
          "Text": "0.05 - 0.30 mm"
        },
        {
          "Topic": "Shell / walls",
          "Text": "0.40 – 2.70 mm"
        },
        {
          "Topic": "Speed",
          "Text": "20-50 mm/s"
        }
      ],
      "editorial": [],
      "evidence": {
        "page": 1,
        "text": "Nozzle temperature 190-220°C"
      },
      "review": {
        "status": "proposed"
      }
    }
  ],
  "evidence": [],
  "headlines": [],
  "coverage": [],
  "settings": [
    {
      "page": 1,
      "field": "nozzle",
      "topic": "",
      "label": "Nozzle temperature",
      "raw": "190-220°C",
      "line": "Nozzle temperature 190-220°C"
    },
    {
      "page": 1,
      "field": "bed",
      "topic": "",
      "label": "Bed temperature",
      "raw": "0-45°C",
      "line": "Bed temperature 0-45°C"
    },
    {
      "page": 1,
      "field": "note",
      "topic": "Cooling",
      "label": "Active cooling fan",
      "raw": "YES (up to 100%)",
      "line": "Active cooling fan YES (up to 100%)"
    },
    {
      "page": 1,
      "field": "note",
      "topic": "Layer height",
      "label": "Layer height",
      "raw": "0.05 - 0.30 mm",
      "line": "Layer height** 0.05 - 0.30 mm"
    },
    {
      "page": 1,
      "field": "note",
      "topic": "Shell / walls",
      "label": "Shell thickness",
      "raw": "0.40 – 2.70 mm",
      "line": "Shell thickness** 0.40 – 2.70 mm"
    },
    {
      "page": 1,
      "field": "note",
      "topic": "Speed",
      "label": "Print speed",
      "raw": "20-50 mm/s",
      "line": "Print speed** 20-50 mm/s"
    },
    {
      "page": 1,
      "field": "enclosure",
      "topic": "",
      "label": "Closed chamber",
      "raw": "not necessary",
      "line": "Closed chamber not necessary sunlight and direct heat. When stored properly,"
    },
    {
      "page": 1,
      "field": "nozzle-material",
      "topic": "",
      "label": "Ruby or hardened nozzle",
      "raw": "not necessary",
      "line": "Ruby or hardened nozzle not necessary"
    }
  ],
  "skipped": [
    {
      "page": 1,
      "text": "Density 1.15 gcm3 ISO 1183 Spectrum WOOD is a material designed for 3D",
      "reason": "no property and value this line states together"
    },
    {
      "page": 1,
      "text": "wood particles. Spectrum WOOD filament is a 100%",
      "reason": "no property and value this line states together"
    },
    {
      "page": 1,
      "text": "Tensile strain at tensile strength 5,00% ISO 527",
      "reason": "no property and value this line states together"
    },
    {
      "page": 1,
      "text": "Notched impact strength (Charpy), RT 4.4 kJ/m2 ISO 179-1/1 eA",
      "reason": "no property and value this line states together"
    },
    {
      "page": 1,
      "text": "is ca. 18-25°C (64.4 -77.0°F). Keep out of moisture,",
      "reason": "a storage or shelf-life note, not a test result"
    },
    {
      "page": 1,
      "text": "product has a shelf life of 24 months.",
      "reason": "a storage or shelf-life note, not a test result"
    },
    {
      "page": 1,
      "text": "Recommended nozzle ≥ 0.4 mm",
      "reason": "in the column beside the storage note, naming no property and value together"
    },
    {
      "page": 1,
      "text": "* settings are based on a 0,4 mm nozzle.",
      "reason": "in the column beside the storage note, naming no property and value together"
    },
    {
      "page": 1,
      "text": "www.spectrumfilaments.com Preparation date: 06-04-2022",
      "reason": "in the column beside the storage note, naming no property and value together"
    }
  ],
  "review": {
    "status": "proposed"
  }
}

File: docs/audits/2026-09-18-v2-import/proposals/held-spectrum/6469583688d7041b.json
{
  "version": 1,
  "generated": {
    "tool": "propose.mjs",
    "date": "2026-09-19"
  },
  "document": {
    "sha256": "6469583688d7041baf5850b9ad03d8ab59e9f55717ca1eea5e7ea8fa8e1b1416",
    "url": "https://spectrumfilaments.com/wp-content/uploads/2024/11/en_tds_spectrum_pla_metal_copper.pdf",
    "pages": 1,
    "provider": "Spectrum",
    "manufacturer": "Spectrum",
    "docKey": "6469583688d7041b"
  },
  "identity": {
    "polymer": "PLA",
    "modifier": "Unfilled / unspecified",
    "variantClass": "particle-filled",
    "family": "PLA",
    "hardness": null,
    "support": false,
    "signals": [
      "name: pla",
      "variant: metal"
    ],
    "materialId": null,
    "materialName": null,
    "estimateIdentity": "PLA",
    "confidence": 1,
    "needsRuling": true,
    "reasons": [
      "a new material for this identity would be a second PLA (M001): PLA / Unfilled / unspecified / particle-filled",
      "its density of 2360 kg/m³ is above what neat PLA reaches (1330), so the product carries a filler its name does not declare"
    ]
  },
  "source": {
    "row": {
      "SourceID": "S-SPECTRUM-en-tds-spectrum-pla-metal-copper",
      "Publisher": "Spectrum",
      "Title": "TECHNICAL DATA SHEET PLA Metal Copper",
      "Revision": "Not published",
      "Publication date": "Not published",
      "Access date": "2026-09-18",
      "Source class": "Manufacturer TDS",
      "Source note": "Not applicable",
      "Citation role": "cited",
      "URL": "https://spectrumfilaments.com/wp-content/uploads/2024/11/en_tds_spectrum_pla_metal_copper.pdf",
      "Locator": "Document / product page",
      "Applicable grades": "${grade:main}",
      "Access state": "retrieved",
      "Access note": "Not applicable",
      "SHA256": "6469583688d7041baf5850b9ad03d8ab59e9f55717ca1eea5e7ea8fa8e1b1416"
    },
    "evidence": {
      "page": 1,
      "text": "TECHNICAL DATA SHEET PLA Metal Copper"
    },
    "review": {
      "status": "proposed"
    }
  },
  "grades": [
    {
      "key": "main",
      "review": {
        "status": "proposed"
      },
      "row": {
        "MaterialID": "",
        "Role": "procurement",
        "Status": "active",
        "Manufacturer": "Spectrum",
        "Product name": "PLA Metal Copper",
        "Shared formulation key": "S-SPECTRUM-en-tds-spectrum-pla-metal-copper",
        "Composition / filler": "Not published",
        "Variant": "Not applicable",
        "Colour caveat": "Properties may vary by colour; use TDS scope",
        "Availability": "Not published",
        "Certification claims": "Not published",
        "Selected-grade rationale": "Documented commercial formulation; traceable manufacturer evidence",
        "SourceID": "S-SPECTRUM-en-tds-spectrum-pla-metal-copper",
        "Source locator": "TDS / official product page",
        "Diameter compatibility": "Check 1.75 mm variant; diameter is not part tolerance"
      },
      "evidence": {
        "page": 1,
        "text": "TECHNICAL DATA SHEET PLA Metal Copper"
      }
    }
  ],
  "measurements": [
    {
      "id": "m01",
      "gradeKey": "main",
      "row": {
        "MaterialID": "",
        "GradeID": "",
        "Property": "Density",
        "Raw value": "2.36 g/cm3",
        "Raw unit": "g/cm3",
        "Raw numeric": "2.36",
        "Raw uncertainty ±": "Not applicable",
        "Raw upper bound": "Not applicable",
        "Operator": "=",
        "Conversion factor": "1000",
        "Normalized value": "2360",
        "Normalized uncertainty ±": "Not applicable",
        "Normalized upper bound": "Not applicable",
        "Normalized unit": "kg/m³",
        "Data status": "Published value",
        "Specimen type": "Not published (density specimen form not explicitly established)",
        "Direction": "Not applicable",
        "Moisture condition": "Not published",
        "Moisture state": "not-stated",
        "Post-processing": "Not published",
        "Post-processing state": "not-stated",
        "Anneal °C": "Not applicable",
        "Anneal h": "Not applicable",
        "Test temperature": "Not published",
        "Standard / load": "Not published",
        "Standards": "Not published",
        "Test load MPa": "Not applicable",
        "Notch": "Not applicable",
        "Specimen / print parameters": "Not published",
        "SourceID": "S-SPECTRUM-en-tds-spectrum-pla-metal-copper",
        "Locator": "p. 1: Specific Gravity",
        "Notes": "Not applicable",
        "Parse review": "Not applicable"
      },
      "evidence": {
        "page": 1,
        "text": "Specific Gravity 2.36 g/cm3"
      },
      "confidence": 1,
      "review": {
        "status": "proposed"
      }
    },
    {
      "id": "m02",
      "gradeKey": "main",
      "row": {
        "MaterialID": "",
        "GradeID": "",
        "Property": "Tensile break strength",
        "Raw value": "27 MPa",
        "Raw unit": "MPa",
        "Raw numeric": "27",
        "Raw uncertainty ±": "Not applicable",
        "Raw upper bound": "Not applicable",
        "Operator": "=",
        "Conversion factor": "1",
        "Normalized value": "27",
        "Normalized uncertainty ±": "Not applicable",
        "Normalized upper bound": "Not applicable",
        "Normalized unit": "MPa",
        "Data status": "Published value",
        "Specimen type": "Not published (do not assume printed)",
        "Direction": "Unstated",
        "Moisture condition": "Not published",
        "Moisture state": "not-stated",
        "Post-processing": "Not published",
        "Post-processing state": "not-stated",
        "Anneal °C": "Not applicable",
        "Anneal h": "Not applicable",
        "Test temperature": "Not published",
        "Standard / load": "Not published",
        "Standards": "Not published",
        "Test load MPa": "Not applicable",
        "Notch": "Not applicable",
        "Specimen / print parameters": "Not published",
        "SourceID": "S-SPECTRUM-en-tds-spectrum-pla-metal-copper",
        "Locator": "p. 1: Tensile Strength at Break",
        "Notes": "Not applicable",
        "Parse review": "Not applicable"
      },
      "evidence": {
        "page": 1,
        "text": "Tensile Strength at Break 27 MPa"
      },
      "confidence": 1,
      "review": {
        "status": "proposed"
      }
    },
    {
      "id": "m03",
      "gradeKey": "main",
      "row": {
        "MaterialID": "",
        "GradeID": "",
        "Property": "Tensile yield strength",
        "Raw value": "35 MPa",
        "Raw unit": "MPa",
        "Raw numeric": "35",
        "Raw uncertainty ±": "Not applicable",
        "Raw upper bound": "Not applicable",
        "Operator": "=",
        "Conversion factor": "1",
        "Normalized value": "35",
        "Normalized uncertainty ±": "Not applicable",
        "Normalized upper bound": "Not applicable",
        "Normalized unit": "MPa",
        "Data status": "Published value",
        "Specimen type": "Not published (do not assume printed)",
        "Direction": "Unstated",
        "Moisture condition": "Not published",
        "Moisture state": "not-stated",
        "Post-processing": "Not published",
        "Post-processing state": "not-stated",
        "Anneal °C": "Not applicable",
        "Anneal h": "Not applicable",
        "Test temperature": "Not published",
        "Standard / load": "Not published",
        "Standards": "Not published",
        "Test load MPa": "Not applicable",
        "Notch": "Not applicable",
        "Specimen / print parameters": "Not published",
        "SourceID": "S-SPECTRUM-en-tds-spectrum-pla-metal-copper",
        "Locator": "p. 1: Tensile Strength at Yield",
        "Notes": "Not applicable",
        "Parse review": "Not applicable"
      },
      "evidence": {
        "page": 1,
        "text": "Tensile Strength at Yield 35 MPa"
      },
      "confidence": 1,
      "review": {
        "status": "proposed"
      }
    },
    {
      "id": "m04",
      "gradeKey": "main",
      "row": {
        "MaterialID": "",
        "GradeID": "",
        "Property": "Impact strength",
        "Raw value": "3.8 kJ/m2",
        "Raw unit": "kJ/m2",
        "Raw numeric": "3.8",
        "Raw uncertainty ±": "Not applicable",
        "Raw upper bound": "Not applicable",
        "Operator": "=",
        "Conversion factor": "1",
        "Normalized value": "3.8",
        "Normalized uncertainty ±": "Not applicable",
        "Normalized upper bound": "Not applicable",
        "Normalized unit": "kJ/m²",
        "Data status": "Published value",
        "Specimen type": "Not published (do not assume printed)",
        "Direction": "Not applicable",
        "Moisture condition": "Not published",
        "Moisture state": "not-stated",
        "Post-processing": "Not published",
        "Post-processing state": "not-stated",
        "Anneal °C": "Not applicable",
        "Anneal h": "Not applicable",
        "Test temperature": "23°C",
        "Standard / load": "23°C",
        "Standards": "Not published",
        "Test load MPa": "Not applicable",
        "Notch": "Not published",
        "Specimen / print parameters": "Not published",
        "SourceID": "S-SPECTRUM-en-tds-spectrum-pla-metal-copper",
        "Locator": "p. 1: Impact Strength - Charpy method 23°C",
        "Notes": "Not applicable",
        "Parse review": "Not applicable"
      },
      "evidence": {
        "page": 1,
        "text": "Impact Strength - Charpy method 23°C 3.8 kJ/m2 FEAUTURES"
      },
      "confidence": 1,
      "review": {
        "status": "proposed"
      }
    }
  ],
  "profiles": [
    {
      "gradeKey": "main",
      "row": {
        "MaterialID": "",
        "GradeID": "",
        "Profile": "Manufacturer published guidance",
        "Nozzle °C": "195-230°C",
        "Nozzle state": "range",
        "Nozzle min °C": "195",
        "Nozzle max °C": "230",
        "Nozzle requirement": "required",
        "Bed °C": "40-50°C",
        "Bed state": "range",
        "Bed min °C": "40",
        "Bed max °C": "50",
        "Bed requirement": "required",
        "Chamber °C": "Not published",
        "Chamber state": "unknown",
        "Chamber min °C": "Not applicable",
        "Chamber max °C": "Not applicable",
        "Chamber requirement": "unknown",
        "Enclosure": "not necessary",
        "Enclosure state": "not-needed",
        "Plate": "Not published",
        "Drying": "Not published",
        "Drying state": "unknown",
        "Drying °C": "Not applicable",
        "Drying hours": "Not applicable",
        "Nozzle material": "Yes",
        "Nozzle diameter": "Not published",
        "Abrasion / clogging": "Ruby or hardened nozzle Yes",
        "Hardened nozzle": "TRUE",
        "H2C left": "Verify exact grade/nozzle; no blanket approval",
        "H2C right": "Verify exact grade/nozzle; no blanket approval",
        "AMS 2 Pro": "Not verified for every grade",
        "AMS HT": "Not verified for every grade",
        "AMS published": "Not published",
        "Support pairing": "Not published",
        "Failure modes": "Not published",
        "SourceID": "S-SPECTRUM-en-tds-spectrum-pla-metal-copper",
        "H2C SourceID": "H2C-WIKI",
        "Locator": "p. 1: Recommended printing settings",
        "Parse review": "Not applicable"
      },
      "notes": [
        {
          "Topic": "Cooling",
          "Text": "YES (up to 100%)"
        },
        {
          "Topic": "Layer height",
          "Text": "0.05 - 0.30 mm"
        },
        {
          "Topic": "Shell / walls",
          "Text": "≥ 0.20 mm"
        },
        {
          "Topic": "Adhesion / release",
          "Text": "not necessary"
        }
      ],
      "editorial": [],
      "evidence": {
        "page": 1,
        "text": "Nozzle temperature 195-230°C"
      },
      "review": {
        "status": "proposed"
      }
    }
  ],
  "evidence": [],
  "headlines": [],
  "coverage": [],
  "settings": [
    {
      "page": 1,
      "field": "nozzle",
      "topic": "",
      "label": "Nozzle temperature",
      "raw": "195-230°C",
      "line": "Nozzle temperature 195-230°C"
    },
    {
      "page": 1,
      "field": "bed",
      "topic": "",
      "label": "Bed temperature",
      "raw": "40-50°C",
      "line": "Bed temperature 40-50°C"
    },
    {
      "page": 1,
      "field": "note",
      "topic": "Cooling",
      "label": "Active cooling fan",
      "raw": "YES (up to 100%)",
      "line": "Active cooling fan YES (up to 100%)"
    },
    {
      "page": 1,
      "field": "note",
      "topic": "Layer height",
      "label": "Layer height",
      "raw": "0.05 - 0.30 mm",
      "line": "Layer height** 0.05 - 0.30 mm"
    },
    {
      "page": 1,
      "field": "note",
      "topic": "Shell / walls",
      "label": "Shell thickness",
      "raw": "≥ 0.20 mm",
      "line": "Shell thickness** ≥ 0.20 mm"
    },
    {
      "page": 1,
      "field": "enclosure",
      "topic": "",
      "label": "Closed chamber",
      "raw": "not necessary",
      "line": "Closed chamber not necessary"
    },
    {
      "page": 1,
      "field": "nozzle-material",
      "topic": "",
      "label": "Ruby or hardened nozzle",
      "raw": "Yes",
      "line": "Ruby or hardened nozzle Yes"
    },
    {
      "page": 1,
      "field": "note",
      "topic": "Adhesion / release",
      "label": "Adhesive",
      "raw": "not necessary",
      "line": "Adhesive not necessary"
    }
  ],
  "skipped": [
    {
      "page": 1,
      "text": "MFI (210°C, 2.16kg) 41.3 g/10min",
      "reason": "no property and value this line states together"
    },
    {
      "page": 1,
      "text": "Recommended nozzle ≥ 0.4 mm",
      "reason": "in the column beside the storage note, naming no property and value together"
    },
    {
      "page": 1,
      "text": "is ca. 18-25°C (64.4 -77.0°F). Keep out of moisture,",
      "reason": "a storage or shelf-life note, not a test result"
    },
    {
      "page": 1,
      "text": "stick, Dimafix, 3DLac, Magigoo)",
      "reason": "in the column beside the storage note, naming no property and value together"
    },
    {
      "page": 1,
      "text": "product has a shelf life of 24 months.",
      "reason": "a storage or shelf-life note, not a test result"
    },
    {
      "page": 1,
      "text": "* settings are based on a 0,4 mm nozzle.",
      "reason": "in the column beside the storage note, naming no property and value together"
    },
    {
      "page": 1,
      "text": "than the standard 0.4mm. The high metal content may cause accelerated wear of standard brass nozzles; therefore, it is",
      "reason": "in the column beside the storage note, naming no property and value together"
    },
    {
      "page": 1,
      "text": "www.spectrumfilaments.com Preparation date: 26-11-2024",
      "reason": "in the column beside the storage note, naming no property and value together"
    }
  ],
  "review": {
    "status": "proposed"
  }
}

File: docs/audits/2026-09-18-v2-import/proposals/held-spectrum/78e8b4223cdfb09f.json
{
  "version": 1,
  "generated": {
    "tool": "propose.mjs",
    "date": "2026-09-19"
  },
  "document": {
    "sha256": "78e8b4223cdfb09ff43898070150ec2d40a2427cbef0b692d0f0a259f8422592",
    "url": "https://3d.nice-cdn.com/upload/file/EN_TDS_Spectrum_PLA_Metal_Brass.pdf",
    "pages": 1,
    "provider": "3DJake / 3DJAKE",
    "manufacturer": "Spectrum",
    "docKey": "78e8b4223cdfb09f"
  },
  "identity": {
    "polymer": "PLA",
    "modifier": "Unfilled / unspecified",
    "variantClass": "particle-filled",
    "family": "PLA",
    "hardness": null,
    "support": false,
    "signals": [
      "name: pla",
      "variant: metal"
    ],
    "materialId": null,
    "materialName": null,
    "estimateIdentity": "PLA",
    "confidence": 1,
    "needsRuling": true,
    "reasons": [
      "a new material for this identity would be a second PLA (M001): PLA / Unfilled / unspecified / particle-filled",
      "its density of 2330 kg/m³ is above what neat PLA reaches (1330), so the product carries a filler its name does not declare"
    ]
  },
  "source": {
    "row": {
      "SourceID": "S-SPECTRUM-EN-TDS-Spectrum-PLA-Metal-Brass",
      "Publisher": "Spectrum",
      "Title": "TECHNICAL DATA SHEET PLA Metal Brass",
      "Revision": "Not published",
      "Publication date": "Not published",
      "Access date": "2026-09-18",
      "Source class": "Manufacturer TDS",
      "Source note": "Not applicable",
      "Citation role": "cited",
      "URL": "https://3d.nice-cdn.com/upload/file/EN_TDS_Spectrum_PLA_Metal_Brass.pdf",
      "Locator": "Document / product page",
      "Applicable grades": "${grade:main}",
      "Access state": "retrieved",
      "Access note": "Not applicable",
      "SHA256": "78e8b4223cdfb09ff43898070150ec2d40a2427cbef0b692d0f0a259f8422592"
    },
    "evidence": {
      "page": 1,
      "text": "TECHNICAL DATA SHEET PLA Metal Brass"
    },
    "review": {
      "status": "proposed"
    }
  },
  "grades": [
    {
      "key": "main",
      "review": {
        "status": "proposed"
      },
      "row": {
        "MaterialID": "",
        "Role": "procurement",
        "Status": "active",
        "Manufacturer": "Spectrum",
        "Product name": "PLA Metal Brass",
        "Shared formulation key": "S-SPECTRUM-EN-TDS-Spectrum-PLA-Metal-Brass",
        "Composition / filler": "Not published",
        "Variant": "Not applicable",
        "Colour caveat": "Properties may vary by colour; use TDS scope",
        "Availability": "Not published",
        "Certification claims": "Not published",
        "Selected-grade rationale": "Documented commercial formulation; traceable manufacturer evidence",
        "SourceID": "S-SPECTRUM-EN-TDS-Spectrum-PLA-Metal-Brass",
        "Source locator": "TDS / official product page",
        "Diameter compatibility": "Check 1.75 mm variant; diameter is not part tolerance"
      },
      "evidence": {
        "page": 1,
        "text": "TECHNICAL DATA SHEET PLA Metal Brass"
      }
    }
  ],
  "measurements": [
    {
      "id": "m01",
      "gradeKey": "main",
      "row": {
        "MaterialID": "",
        "GradeID": "",
        "Property": "Density",
        "Raw value": "2.33 g/cm3",
        "Raw unit": "g/cm3",
        "Raw numeric": "2.33",
        "Raw uncertainty ±": "Not applicable",
        "Raw upper bound": "Not applicable",
        "Operator": "=",
        "Conversion factor": "1000",
        "Normalized value": "2330",
        "Normalized uncertainty ±": "Not applicable",
        "Normalized upper bound": "Not applicable",
        "Normalized unit": "kg/m³",
        "Data status": "Published value",
        "Specimen type": "Not published (density specimen form not explicitly established)",
        "Direction": "Not applicable",
        "Moisture condition": "Not published",
        "Moisture state": "not-stated",
        "Post-processing": "Not published",
        "Post-processing state": "not-stated",
        "Anneal °C": "Not applicable",
        "Anneal h": "Not applicable",
        "Test temperature": "Not published",
        "Standard / load": "Not published",
        "Standards": "Not published",
        "Test load MPa": "Not applicable",
        "Notch": "Not applicable",
        "Specimen / print parameters": "Not published",
        "SourceID": "S-SPECTRUM-EN-TDS-Spectrum-PLA-Metal-Brass",
        "Locator": "p. 1: Specific Gravity",
        "Notes": "Not applicable",
        "Parse review": "Not applicable"
      },
      "evidence": {
        "page": 1,
        "text": "Specific Gravity 2.33 g/cm3"
      },
      "confidence": 1,
      "review": {
        "status": "proposed"
      }
    },
    {
      "id": "m02",
      "gradeKey": "main",
      "row": {
        "MaterialID": "",
        "GradeID": "",
        "Property": "Tensile break strength",
        "Raw value": "22 MPa",
        "Raw unit": "MPa",
        "Raw numeric": "22",
        "Raw uncertainty ±": "Not applicable",
        "Raw upper bound": "Not applicable",
        "Operator": "=",
        "Conversion factor": "1",
        "Normalized value": "22",
        "Normalized uncertainty ±": "Not applicable",
        "Normalized upper bound": "Not applicable",
        "Normalized unit": "MPa",
        "Data status": "Published value",
        "Specimen type": "Not published (do not assume printed)",
        "Direction": "Unstated",
        "Moisture condition": "Not published",
        "Moisture state": "not-stated",
        "Post-processing": "Not published",
        "Post-processing state": "not-stated",
        "Anneal °C": "Not applicable",
        "Anneal h": "Not applicable",
        "Test temperature": "Not published",
        "Standard / load": "Not published",
        "Standards": "Not published",
        "Test load MPa": "Not applicable",
        "Notch": "Not applicable",
        "Specimen / print parameters": "Not published",
        "SourceID": "S-SPECTRUM-EN-TDS-Spectrum-PLA-Metal-Brass",
        "Locator": "p. 1: Tensile Strength at Break",
        "Notes": "Not applicable",
        "Parse review": "Not applicable"
      },
      "evidence": {
        "page": 1,
        "text": "Tensile Strength at Break 22 MPa"
      },
      "confidence": 1,
      "review": {
        "status": "proposed"
      }
    },
    {
      "id": "m03",
      "gradeKey": "main",
      "row": {
        "MaterialID": "",
        "GradeID": "",
        "Property": "Tensile yield strength",
        "Raw value": "30 MPa",
        "Raw unit": "MPa",
        "Raw numeric": "30",
        "Raw uncertainty ±": "Not applicable",
        "Raw upper bound": "Not applicable",
        "Operator": "=",
        "Conversion factor": "1",
        "Normalized value": "30",
        "Normalized uncertainty ±": "Not applicable",
        "Normalized upper bound": "Not applicable",
        "Normalized unit": "MPa",
        "Data status": "Published value",
        "Specimen type": "Not published (do not assume printed)",
        "Direction": "Unstated",
        "Moisture condition": "Not published",
        "Moisture state": "not-stated",
        "Post-processing": "Not published",
        "Post-processing state": "not-stated",
        "Anneal °C": "Not applicable",
        "Anneal h": "Not applicable",
        "Test temperature": "Not published",
        "Standard / load": "Not published",
        "Standards": "Not published",
        "Test load MPa": "Not applicable",
        "Notch": "Not applicable",
        "Specimen / print parameters": "Not published",
        "SourceID": "S-SPECTRUM-EN-TDS-Spectrum-PLA-Metal-Brass",
        "Locator": "p. 1: Tensile Strength at Yield",
        "Notes": "Not applicable",
        "Parse review": "Not applicable"
      },
      "evidence": {
        "page": 1,
        "text": "Tensile Strength at Yield 30 MPa"
      },
      "confidence": 1,
      "review": {
        "status": "proposed"
      }
    }
  ],
  "profiles": [
    {
      "gradeKey": "main",
      "row": {
        "MaterialID": "",
        "GradeID": "",
        "Profile": "Manufacturer published guidance",
        "Nozzle °C": "195-230°C",
        "Nozzle state": "range",
        "Nozzle min °C": "195",
        "Nozzle max °C": "230",
        "Nozzle requirement": "required",
        "Bed °C": "40-50°C",
        "Bed state": "range",
        "Bed min °C": "40",
        "Bed max °C": "50",
        "Bed requirement": "required",
        "Chamber °C": "Not published",
        "Chamber state": "unknown",
        "Chamber min °C": "Not applicable",
        "Chamber max °C": "Not applicable",
        "Chamber requirement": "unknown",
        "Enclosure": "not necessary",
        "Enclosure state": "not-needed",
        "Plate": "Not published",
        "Drying": "Not published",
        "Drying state": "unknown",
        "Drying °C": "Not applicable",
        "Drying hours": "Not applicable",
        "Nozzle material": "Yes",
        "Nozzle diameter": "Not published",
        "Abrasion / clogging": "Ruby or hardened nozzle Yes",
        "Hardened nozzle": "TRUE",
        "H2C left": "Verify exact grade/nozzle; no blanket approval",
        "H2C right": "Verify exact grade/nozzle; no blanket approval",
        "AMS 2 Pro": "Not verified for every grade",
        "AMS HT": "Not verified for every grade",
        "AMS published": "Not published",
        "Support pairing": "Not published",
        "Failure modes": "Not published",
        "SourceID": "S-SPECTRUM-EN-TDS-Spectrum-PLA-Metal-Brass",
        "H2C SourceID": "H2C-WIKI",
        "Locator": "p. 1: Recommended printing settings",
        "Parse review": "Not applicable"
      },
      "notes": [
        {
          "Topic": "Cooling",
          "Text": "YES (up to 100%)"
        },
        {
          "Topic": "Layer height",
          "Text": "0.05 - 0.30 mm"
        },
        {
          "Topic": "Shell / walls",
          "Text": "≥ 0.20 mm"
        },
        {
          "Topic": "Adhesion / release",
          "Text": "not necessary"
        }
      ],
      "editorial": [],
      "evidence": {
        "page": 1,
        "text": "Nozzle temperature 195-230°C"
      },
      "review": {
        "status": "proposed"
      }
    }
  ],
  "evidence": [],
  "headlines": [],
  "coverage": [],
  "settings": [
    {
      "page": 1,
      "field": "nozzle",
      "topic": "",
      "label": "Nozzle temperature",
      "raw": "195-230°C",
      "line": "Nozzle temperature 195-230°C"
    },
    {
      "page": 1,
      "field": "bed",
      "topic": "",
      "label": "Bed temperature",
      "raw": "40-50°C",
      "line": "Bed temperature 40-50°C"
    },
    {
      "page": 1,
      "field": "note",
      "topic": "Cooling",
      "label": "Active cooling fan",
      "raw": "YES (up to 100%)",
      "line": "Active cooling fan YES (up to 100%)"
    },
    {
      "page": 1,
      "field": "note",
      "topic": "Layer height",
      "label": "Layer height",
      "raw": "0.05 - 0.30 mm",
      "line": "Layer height** 0.05 - 0.30 mm"
    },
    {
      "page": 1,
      "field": "note",
      "topic": "Shell / walls",
      "label": "Shell thickness",
      "raw": "≥ 0.20 mm",
      "line": "Shell thickness** ≥ 0.20 mm"
    },
    {
      "page": 1,
      "field": "enclosure",
      "topic": "",
      "label": "Closed chamber",
      "raw": "not necessary",
      "line": "Closed chamber not necessary"
    },
    {
      "page": 1,
      "field": "nozzle-material",
      "topic": "",
      "label": "Ruby or hardened nozzle",
      "raw": "Yes",
      "line": "Ruby or hardened nozzle Yes"
    },
    {
      "page": 1,
      "field": "note",
      "topic": "Adhesion / release",
      "label": "Adhesive",
      "raw": "not necessary",
      "line": "Adhesive not necessary"
    }
  ],
  "skipped": [
    {
      "page": 1,
      "text": "MFI (210°C, 2.16kg) 40.6 g/10min",
      "reason": "no property and value this line states together"
    },
    {
      "page": 1,
      "text": "Impact Strength - Charpy method 23°C 3.1 kJ/mz FEAUTURES",
      "reason": "no property and value this line states together"
    },
    {
      "page": 1,
      "text": "Recommended nozzle ≥ 0.4 mm",
      "reason": "in the column beside the storage note, naming no property and value together"
    },
    {
      "page": 1,
      "text": "is ca. 18-25°C (64.4 -77.0°F). Keep out of moisture,",
      "reason": "a storage or shelf-life note, not a test result"
    },
    {
      "page": 1,
      "text": "stick, Dimafix, 3DLac, Magigoo)",
      "reason": "in the column beside the storage note, naming no property and value together"
    },
    {
      "page": 1,
      "text": "product has a shelf life of 24 months.",
      "reason": "a storage or shelf-life note, not a test result"
    },
    {
      "page": 1,
      "text": "* settings are based on a 0,4 mm nozzle.",
      "reason": "in the column beside the storage note, naming no property and value together"
    },
    {
      "page": 1,
      "text": "than the standard 0.4mm. The high metal content may cause accelerated wear of standard brass nozzles; therefore, it is",
      "reason": "in the column beside the storage note, naming no property and value together"
    },
    {
      "page": 1,
      "text": "www.spectrumfilaments.com Preparation date: 26-11-2024",
      "reason": "in the column beside the storage note, naming no property and value together"
    }
  ],
  "review": {
    "status": "proposed"
  },
  "acceptances": [
    {
      "row": "m01",
      "code": "MEAS-PHYSICS-WINDOW",
      "field": "Normalized value",
      "reason": "a metal-filled PLA carries 60 to 70 per cent copper, brass or bronze powder by weight, and weighs what the metal makes it weigh. The window is drawn from polymers and their fibre and mineral loads, and no row of it describes a metal powder.",
      "by": "claude-opus-5",
      "date": "2026-09-19"
    }
  ]
}
