Repository: faridbnv/h2c-materials

# Version 2: importing the public filament data sheet corpus

> **Historical record** (2026-09-18): written for one review or round. It describes the tool and its data as they were then; numbers, rules and file names may have changed since. For where things stand now, read the [README](../../../README.md) and [OPEN-PROBLEMS](../../../docs/OPEN-PROBLEMS.md).

**Date:** 2026-09-18 onwards
**Asked by:** the tool's owner
**Question:** the public corpus holds far more filament data sheets than this database does. Import all of them,
correctly categorised, with duplicates and near-duplicates found rather than merged by accident, so that later

File: docs/audits/2026-09-18-v2-import/proposals/held-spectrum/a90dda8dc263491c.json
{
  "version": 1,
  "generated": {
    "tool": "propose.mjs",
    "date": "2026-09-19"
  },
  "document": {
    "sha256": "a90dda8dc263491c0ca594e340aee4a1bc1367c11f1d024c3b4068d3f36d9f89",
    "url": "https://spectrumfilaments.com/wp-content/uploads/2024/11/en_tds_spectrum_pla_metal_bronze.pdf",
    "pages": 1,
    "provider": "Spectrum",
    "manufacturer": "Spectrum",
    "docKey": "a90dda8dc263491c"
  },
  "identity": {
    "polymer": "PLA",
    "modifier": "Unfilled / unspecified",
    "variantClass": "particle-filled",
    "family": "PLA",
    "hardness": null,
    "support": false,
    "signals": [
      "name: pla",
      "variant: metal"
    ],
    "materialId": null,
    "materialName": null,
    "estimateIdentity": "PLA",
    "confidence": 1,
    "needsRuling": true,
    "reasons": [
      "a new material for this identity would be a second PLA (M001): PLA / Unfilled / unspecified / particle-filled",
      "its density of 2280 kg/m³ is above what neat PLA reaches (1330), so the product carries a filler its name does not declare"
    ]
  },
  "source": {
    "row": {
      "SourceID": "S-SPECTRUM-en-tds-spectrum-pla-metal-bronze",
      "Publisher": "Spectrum",
      "Title": "TECHNICAL DATA SHEET PLA Metal Bronze",
      "Revision": "Not published",
      "Publication date": "Not published",
      "Access date": "2026-09-18",
      "Source class": "Manufacturer TDS",
      "Source note": "Not applicable",
      "Citation role": "cited",
      "URL": "https://spectrumfilaments.com/wp-content/uploads/2024/11/en_tds_spectrum_pla_metal_bronze.pdf",
      "Locator": "Document / product page",
      "Applicable grades": "${grade:main}",
      "Access state": "retrieved",
      "Access note": "Not applicable",
      "SHA256": "a90dda8dc263491c0ca594e340aee4a1bc1367c11f1d024c3b4068d3f36d9f89"
    },
    "evidence": {
      "page": 1,
      "text": "TECHNICAL DATA SHEET PLA Metal Bronze"
    },
    "review": {
      "status": "proposed"
    }
  },
  "grades": [
    {
      "key": "main",
      "review": {
        "status": "proposed"
      },
      "row": {
        "MaterialID": "",
        "Role": "procurement",
        "Status": "active",
        "Manufacturer": "Spectrum",
        "Product name": "PLA Metal Bronze",
        "Shared formulation key": "S-SPECTRUM-en-tds-spectrum-pla-metal-bronze",
        "Composition / filler": "Not published",
        "Variant": "Not applicable",
        "Colour caveat": "Properties may vary by colour; use TDS scope",
        "Availability": "Not published",
        "Certification claims": "Not published",
        "Selected-grade rationale": "Documented commercial formulation; traceable manufacturer evidence",
        "SourceID": "S-SPECTRUM-en-tds-spectrum-pla-metal-bronze",
        "Source locator": "TDS / official product page",
        "Diameter compatibility": "Check 1.75 mm variant; diameter is not part tolerance"
      },
      "evidence": {
        "page": 1,
        "text": "TECHNICAL DATA SHEET PLA Metal Bronze"
      }
    }
  ],
  "measurements": [
    {
      "id": "m01",
      "gradeKey": "main",
      "row": {
        "MaterialID": "",
        "GradeID": "",
        "Property": "Density",
        "Raw value": "2.28 g/cm3",
        "Raw unit": "g/cm3",
        "Raw numeric": "2.28",
        "Raw uncertainty ±": "Not applicable",
        "Raw upper bound": "Not applicable",
        "Operator": "=",
        "Conversion factor": "1000",
        "Normalized value": "2280",
        "Normalized uncertainty ±": "Not applicable",
        "Normalized upper bound": "Not applicable",
        "Normalized unit": "kg/m³",
        "Data status": "Published value",
        "Specimen type": "Not published (density specimen form not explicitly established)",
        "Direction": "Not applicable",
        "Moisture condition": "Not published",
        "Moisture state": "not-stated",
        "Post-processing": "Not published",
        "Post-processing state": "not-stated",
        "Anneal °C": "Not applicable",
        "Anneal h": "Not applicable",
        "Test temperature": "Not published",
        "Standard / load": "Not published",
        "Standards": "Not published",
        "Test load MPa": "Not applicable",
        "Notch": "Not applicable",
        "Specimen / print parameters": "Not published",
        "SourceID": "S-SPECTRUM-en-tds-spectrum-pla-metal-bronze",
        "Locator": "p. 1: Specific Gravity",
        "Notes": "Not applicable",
        "Parse review": "Not applicable"
      },
      "evidence": {
        "page": 1,
        "text": "Specific Gravity 2.28 g/cm3"
      },
      "confidence": 1,
      "review": {
        "status": "proposed"
      }
    },
    {
      "id": "m02",
      "gradeKey": "main",
      "row": {
        "MaterialID": "",
        "GradeID": "",
        "Property": "Tensile break strength",
        "Raw value": "23 MPa",
        "Raw unit": "MPa",
        "Raw numeric": "23",
        "Raw uncertainty ±": "Not applicable",
        "Raw upper bound": "Not applicable",
        "Operator": "=",
        "Conversion factor": "1",
        "Normalized value": "23",
        "Normalized uncertainty ±": "Not applicable",
        "Normalized upper bound": "Not applicable",
        "Normalized unit": "MPa",
        "Data status": "Published value",
        "Specimen type": "Not published (do not assume printed)",
        "Direction": "Unstated",
        "Moisture condition": "Not published",
        "Moisture state": "not-stated",
        "Post-processing": "Not published",
        "Post-processing state": "not-stated",
        "Anneal °C": "Not applicable",
        "Anneal h": "Not applicable",
        "Test temperature": "Not published",
        "Standard / load": "Not published",
        "Standards": "Not published",
        "Test load MPa": "Not applicable",
        "Notch": "Not applicable",
        "Specimen / print parameters": "Not published",
        "SourceID": "S-SPECTRUM-en-tds-spectrum-pla-metal-bronze",
        "Locator": "p. 1: Tensile Strength at Break",
        "Notes": "Not applicable",
        "Parse review": "Not applicable"
      },
      "evidence": {
        "page": 1,
        "text": "Tensile Strength at Break 23 MPa"
      },
      "confidence": 1,
      "review": {
        "status": "proposed"
      }
    },
    {
      "id": "m03",
      "gradeKey": "main",
      "row": {
        "MaterialID": "",
        "GradeID": "",
        "Property": "Tensile yield strength",
        "Raw value": "31 MPa",
        "Raw unit": "MPa",
        "Raw numeric": "31",
        "Raw uncertainty ±": "Not applicable",
        "Raw upper bound": "Not applicable",
        "Operator": "=",
        "Conversion factor": "1",
        "Normalized value": "31",
        "Normalized uncertainty ±": "Not applicable",
        "Normalized upper bound": "Not applicable",
        "Normalized unit": "MPa",
        "Data status": "Published value",
        "Specimen type": "Not published (do not assume printed)",
        "Direction": "Unstated",
        "Moisture condition": "Not published",
        "Moisture state": "not-stated",
        "Post-processing": "Not published",
        "Post-processing state": "not-stated",
        "Anneal °C": "Not applicable",
        "Anneal h": "Not applicable",
        "Test temperature": "Not published",
        "Standard / load": "Not published",
        "Standards": "Not published",
        "Test load MPa": "Not applicable",
        "Notch": "Not applicable",
        "Specimen / print parameters": "Not published",
        "SourceID": "S-SPECTRUM-en-tds-spectrum-pla-metal-bronze",
        "Locator": "p. 1: Tensile Strength at Yield",
        "Notes": "Not applicable",
        "Parse review": "Not applicable"
      },
      "evidence": {
        "page": 1,
        "text": "Tensile Strength at Yield 31 MPa"
      },
      "confidence": 1,
      "review": {
        "status": "proposed"
      }
    }
  ],
  "profiles": [
    {
      "gradeKey": "main",
      "row": {
        "MaterialID": "",
        "GradeID": "",
        "Profile": "Manufacturer published guidance",
        "Nozzle °C": "195-230°C",
        "Nozzle state": "range",
        "Nozzle min °C": "195",
        "Nozzle max °C": "230",
        "Nozzle requirement": "required",
        "Bed °C": "40-50°C",
        "Bed state": "range",
        "Bed min °C": "40",
        "Bed max °C": "50",
        "Bed requirement": "required",
        "Chamber °C": "Not published",
        "Chamber state": "unknown",
        "Chamber min °C": "Not applicable",
        "Chamber max °C": "Not applicable",
        "Chamber requirement": "unknown",
        "Enclosure": "not necessary",
        "Enclosure state": "not-needed",
        "Plate": "Not published",
        "Drying": "Not published",
        "Drying state": "unknown",
        "Drying °C": "Not applicable",
        "Drying hours": "Not applicable",
        "Nozzle material": "Yes",
        "Nozzle diameter": "Not published",
        "Abrasion / clogging": "Ruby or hardened nozzle Yes",
        "Hardened nozzle": "TRUE",
        "H2C left": "Verify exact grade/nozzle; no blanket approval",
        "H2C right": "Verify exact grade/nozzle; no blanket approval",
        "AMS 2 Pro": "Not verified for every grade",
        "AMS HT": "Not verified for every grade",
        "AMS published": "Not published",
        "Support pairing": "Not published",
        "Failure modes": "Not published",
        "SourceID": "S-SPECTRUM-en-tds-spectrum-pla-metal-bronze",
        "H2C SourceID": "H2C-WIKI",
        "Locator": "p. 1: Recommended printing settings",
        "Parse review": "Not applicable"
      },
      "notes": [
        {
          "Topic": "Cooling",
          "Text": "YES (up to 100%)"
        },
        {
          "Topic": "Layer height",
          "Text": "0.05 - 0.30 mm"
        },
        {
          "Topic": "Shell / walls",
          "Text": "≥ 0.20 mm"
        },
        {
          "Topic": "Adhesion / release",
          "Text": "not necessary"
        }
      ],
      "editorial": [],
      "evidence": {
        "page": 1,
        "text": "Nozzle temperature 195-230°C"
      },
      "review": {
        "status": "proposed"
      }
    }
  ],
  "evidence": [],
  "headlines": [],
  "coverage": [],
  "settings": [
    {
      "page": 1,
      "field": "nozzle",
      "topic": "",
      "label": "Nozzle temperature",
      "raw": "195-230°C",
      "line": "Nozzle temperature 195-230°C"
    },
    {
      "page": 1,
      "field": "bed",
      "topic": "",
      "label": "Bed temperature",
      "raw": "40-50°C",
      "line": "Bed temperature 40-50°C"
    },
    {
      "page": 1,
      "field": "note",
      "topic": "Cooling",
      "label": "Active cooling fan",
      "raw": "YES (up to 100%)",
      "line": "Active cooling fan YES (up to 100%)"
    },
    {
      "page": 1,
      "field": "note",
      "topic": "Layer height",
      "label": "Layer height",
      "raw": "0.05 - 0.30 mm",
      "line": "Layer height** 0.05 - 0.30 mm"
    },
    {
      "page": 1,
      "field": "note",
      "topic": "Shell / walls",
      "label": "Shell thickness",
      "raw": "≥ 0.20 mm",
      "line": "Shell thickness** ≥ 0.20 mm"
    },
    {
      "page": 1,
      "field": "enclosure",
      "topic": "",
      "label": "Closed chamber",
      "raw": "not necessary",
      "line": "Closed chamber not necessary"
    },
    {
      "page": 1,
      "field": "nozzle-material",
      "topic": "",
      "label": "Ruby or hardened nozzle",
      "raw": "Yes",
      "line": "Ruby or hardened nozzle Yes"
    },
    {
      "page": 1,
      "field": "note",
      "topic": "Adhesion / release",
      "label": "Adhesive",
      "raw": "not necessary",
      "line": "Adhesive not necessary"
    }
  ],
  "skipped": [
    {
      "page": 1,
      "text": "MFI (210°C, 2.16kg) 40.8 g/10min",
      "reason": "no property and value this line states together"
    },
    {
      "page": 1,
      "text": "Impact Strength - Charpy method 23°C 3.5 kJ/mz FEAUTURES",
      "reason": "no property and value this line states together"
    },
    {
      "page": 1,
      "text": "Recommended nozzle ≥ 0.4 mm",
      "reason": "in the column beside the storage note, naming no property and value together"
    },
    {
      "page": 1,
      "text": "is ca. 18-25°C (64.4 -77.0°F). Keep out of moisture,",
      "reason": "a storage or shelf-life note, not a test result"
    },
    {
      "page": 1,
      "text": "stick, Dimafix, 3DLac, Magigoo)",
      "reason": "in the column beside the storage note, naming no property and value together"
    },
    {
      "page": 1,
      "text": "product has a shelf life of 24 months.",
      "reason": "a storage or shelf-life note, not a test result"
    },
    {
      "page": 1,
      "text": "* settings are based on a 0,4 mm nozzle.",
      "reason": "in the column beside the storage note, naming no property and value together"
    },
    {
      "page": 1,
      "text": "than the standard 0.4mm. The high metal content may cause accelerated wear of standard brass nozzles; therefore, it is",
      "reason": "in the column beside the storage note, naming no property and value together"
    },
    {
      "page": 1,
      "text": "www.spectrumfilaments.com Preparation date: 26-11-2024",
      "reason": "in the column beside the storage note, naming no property and value together"
    }
  ],
  "review": {
    "status": "proposed"
  }
}

File: docs/audits/2026-09-18-v2-import/proposals/held-spectrum/d59709bc90d8c766.json
{
  "version": 1,
  "generated": {
    "tool": "propose.mjs",
    "date": "2026-09-19"
  },
  "document": {
    "sha256": "d59709bc90d8c766014cdfef2a98e7bb2a91ef18b63fc50edf950fab34cce972",
    "url": "https://spectrumfilaments.com/wp-content/uploads/2024/11/en_tds_spectrum_pla_metal_brass.pdf",
    "pages": 1,
    "provider": "Spectrum",
    "manufacturer": "Spectrum",
    "docKey": "d59709bc90d8c766"
  },
  "identity": {
    "polymer": "PLA",
    "modifier": "Unfilled / unspecified",
    "variantClass": "particle-filled",
    "family": "PLA",
    "hardness": null,
    "support": false,
    "signals": [
      "name: pla",
      "variant: metal"
    ],
    "materialId": null,
    "materialName": null,
    "estimateIdentity": "PLA",
    "confidence": 1,
    "needsRuling": true,
    "reasons": [
      "a new material for this identity would be a second PLA (M001): PLA / Unfilled / unspecified / particle-filled",
      "its density of 2330 kg/m³ is above what neat PLA reaches (1330), so the product carries a filler its name does not declare"
    ]
  },
  "source": {
    "row": {
      "SourceID": "S-SPECTRUM-en-tds-spectrum-pla-metal-brass",
      "Publisher": "Spectrum",
      "Title": "TECHNICAL DATA SHEET PLA Metal Brass",
      "Revision": "Not published",
      "Publication date": "Not published",
      "Access date": "2026-09-18",
      "Source class": "Manufacturer TDS",
      "Source note": "Not applicable",
      "Citation role": "cited",
      "URL": "https://spectrumfilaments.com/wp-content/uploads/2024/11/en_tds_spectrum_pla_metal_brass.pdf",
      "Locator": "Document / product page",
      "Applicable grades": "${grade:main}",
      "Access state": "retrieved",
      "Access note": "Not applicable",
      "SHA256": "d59709bc90d8c766014cdfef2a98e7bb2a91ef18b63fc50edf950fab34cce972"
    },
    "evidence": {
      "page": 1,
      "text": "TECHNICAL DATA SHEET PLA Metal Brass"
    },
    "review": {
      "status": "proposed"
    }
  },
  "grades": [
    {
      "key": "main",
      "review": {
        "status": "proposed"
      },
      "row": {
        "MaterialID": "",
        "Role": "procurement",
        "Status": "active",
        "Manufacturer": "Spectrum",
        "Product name": "PLA Metal Brass",
        "Shared formulation key": "S-SPECTRUM-en-tds-spectrum-pla-metal-brass",
        "Composition / filler": "Not published",
        "Variant": "Not applicable",
        "Colour caveat": "Properties may vary by colour; use TDS scope",
        "Availability": "Not published",
        "Certification claims": "Not published",
        "Selected-grade rationale": "Documented commercial formulation; traceable manufacturer evidence",
        "SourceID": "S-SPECTRUM-en-tds-spectrum-pla-metal-brass",
        "Source locator": "TDS / official product page",
        "Diameter compatibility": "Check 1.75 mm variant; diameter is not part tolerance"
      },
      "evidence": {
        "page": 1,
        "text": "TECHNICAL DATA SHEET PLA Metal Brass"
      }
    }
  ],
  "measurements": [
    {
      "id": "m01",
      "gradeKey": "main",
      "row": {
        "MaterialID": "",
        "GradeID": "",
        "Property": "Density",
        "Raw value": "2.33 g/cm3",
        "Raw unit": "g/cm3",
        "Raw numeric": "2.33",
        "Raw uncertainty ±": "Not applicable",
        "Raw upper bound": "Not applicable",
        "Operator": "=",
        "Conversion factor": "1000",
        "Normalized value": "2330",
        "Normalized uncertainty ±": "Not applicable",
        "Normalized upper bound": "Not applicable",
        "Normalized unit": "kg/m³",
        "Data status": "Published value",
        "Specimen type": "Not published (density specimen form not explicitly established)",
        "Direction": "Not applicable",
        "Moisture condition": "Not published",
        "Moisture state": "not-stated",
        "Post-processing": "Not published",
        "Post-processing state": "not-stated",
        "Anneal °C": "Not applicable",
        "Anneal h": "Not applicable",
        "Test temperature": "Not published",
        "Standard / load": "Not published",
        "Standards": "Not published",
        "Test load MPa": "Not applicable",
        "Notch": "Not applicable",
        "Specimen / print parameters": "Not published",
        "SourceID": "S-SPECTRUM-en-tds-spectrum-pla-metal-brass",
        "Locator": "p. 1: Specific Gravity",
        "Notes": "Not applicable",
        "Parse review": "Not applicable"
      },
      "evidence": {
        "page": 1,
        "text": "Specific Gravity 2.33 g/cm3"
      },
      "confidence": 1,
      "review": {
        "status": "proposed"
      }
    },
    {
      "id": "m02",
      "gradeKey": "main",
      "row": {
        "MaterialID": "",
        "GradeID": "",
        "Property": "Tensile break strength",
        "Raw value": "22 MPa",
        "Raw unit": "MPa",
        "Raw numeric": "22",
        "Raw uncertainty ±": "Not applicable",
        "Raw upper bound": "Not applicable",
        "Operator": "=",
        "Conversion factor": "1",
        "Normalized value": "22",
        "Normalized uncertainty ±": "Not applicable",
        "Normalized upper bound": "Not applicable",
        "Normalized unit": "MPa",
        "Data status": "Published value",
        "Specimen type": "Not published (do not assume printed)",
        "Direction": "Unstated",
        "Moisture condition": "Not published",
        "Moisture state": "not-stated",
        "Post-processing": "Not published",
        "Post-processing state": "not-stated",
        "Anneal °C": "Not applicable",
        "Anneal h": "Not applicable",
        "Test temperature": "Not published",
        "Standard / load": "Not published",
        "Standards": "Not published",
        "Test load MPa": "Not applicable",
        "Notch": "Not applicable",
        "Specimen / print parameters": "Not published",
        "SourceID": "S-SPECTRUM-en-tds-spectrum-pla-metal-brass",
        "Locator": "p. 1: Tensile Strength at Break",
        "Notes": "Not applicable",
        "Parse review": "Not applicable"
      },
      "evidence": {
        "page": 1,
        "text": "Tensile Strength at Break 22 MPa"
      },
      "confidence": 1,
      "review": {
        "status": "proposed"
      }
    },
    {
      "id": "m03",
      "gradeKey": "main",
      "row": {
        "MaterialID": "",
        "GradeID": "",
        "Property": "Tensile yield strength",
        "Raw value": "30 MPa",
        "Raw unit": "MPa",
        "Raw numeric": "30",
        "Raw uncertainty ±": "Not applicable",
        "Raw upper bound": "Not applicable",
        "Operator": "=",
        "Conversion factor": "1",
        "Normalized value": "30",
        "Normalized uncertainty ±": "Not applicable",
        "Normalized upper bound": "Not applicable",
        "Normalized unit": "MPa",
        "Data status": "Published value",
        "Specimen type": "Not published (do not assume printed)",
        "Direction": "Unstated",
        "Moisture condition": "Not published",
        "Moisture state": "not-stated",
        "Post-processing": "Not published",
        "Post-processing state": "not-stated",
        "Anneal °C": "Not applicable",
        "Anneal h": "Not applicable",
        "Test temperature": "Not published",
        "Standard / load": "Not published",
        "Standards": "Not published",
        "Test load MPa": "Not applicable",
        "Notch": "Not applicable",
        "Specimen / print parameters": "Not published",
        "SourceID": "S-SPECTRUM-en-tds-spectrum-pla-metal-brass",
        "Locator": "p. 1: Tensile Strength at Yield",
        "Notes": "Not applicable",
        "Parse review": "Not applicable"
      },
      "evidence": {
        "page": 1,
        "text": "Tensile Strength at Yield 30 MPa"
      },
      "confidence": 1,
      "review": {
        "status": "proposed"
      }
    }
  ],
  "profiles": [
    {
      "gradeKey": "main",
      "row": {
        "MaterialID": "",
        "GradeID": "",
        "Profile": "Manufacturer published guidance",
        "Nozzle °C": "195-230°C",
        "Nozzle state": "range",
        "Nozzle min °C": "195",
        "Nozzle max °C": "230",
        "Nozzle requirement": "required",
        "Bed °C": "40-50°C",
        "Bed state": "range",
        "Bed min °C": "40",
        "Bed max °C": "50",
        "Bed requirement": "required",
        "Chamber °C": "Not published",
        "Chamber state": "unknown",
        "Chamber min °C": "Not applicable",
        "Chamber max °C": "Not applicable",
        "Chamber requirement": "unknown",
        "Enclosure": "not necessary",
        "Enclosure state": "not-needed",
        "Plate": "Not published",
        "Drying": "Not published",
        "Drying state": "unknown",
        "Drying °C": "Not applicable",
        "Drying hours": "Not applicable",
        "Nozzle material": "Yes",
        "Nozzle diameter": "Not published",
        "Abrasion / clogging": "Ruby or hardened nozzle Yes",
        "Hardened nozzle": "TRUE",
        "H2C left": "Verify exact grade/nozzle; no blanket approval",
        "H2C right": "Verify exact grade/nozzle; no blanket approval",
        "AMS 2 Pro": "Not verified for every grade",
        "AMS HT": "Not verified for every grade",
        "AMS published": "Not published",
        "Support pairing": "Not published",
        "Failure modes": "Not published",
        "SourceID": "S-SPECTRUM-en-tds-spectrum-pla-metal-brass",
        "H2C SourceID": "H2C-WIKI",
        "Locator": "p. 1: Recommended printing settings",
        "Parse review": "Not applicable"
      },
      "notes": [
        {
          "Topic": "Cooling",
          "Text": "YES (up to 100%)"
        },
        {
          "Topic": "Layer height",
          "Text": "0.05 - 0.30 mm"
        },
        {
          "Topic": "Shell / walls",
          "Text": "≥ 0.20 mm"
        },
        {
          "Topic": "Adhesion / release",
          "Text": "not necessary"
        }
      ],
      "editorial": [],
      "evidence": {
        "page": 1,
        "text": "Nozzle temperature 195-230°C"
      },
      "review": {
        "status": "proposed"
      }
    }
  ],
  "evidence": [],
  "headlines": [],
  "coverage": [],
  "settings": [
    {
      "page": 1,
      "field": "nozzle",
      "topic": "",
      "label": "Nozzle temperature",
      "raw": "195-230°C",
      "line": "Nozzle temperature 195-230°C"
    },
    {
      "page": 1,
      "field": "bed",
      "topic": "",
      "label": "Bed temperature",
      "raw": "40-50°C",
      "line": "Bed temperature 40-50°C"
    },
    {
      "page": 1,
      "field": "note",
      "topic": "Cooling",
      "label": "Active cooling fan",
      "raw": "YES (up to 100%)",
      "line": "Active cooling fan YES (up to 100%)"
    },
    {
      "page": 1,
      "field": "note",
      "topic": "Layer height",
      "label": "Layer height",
      "raw": "0.05 - 0.30 mm",
      "line": "Layer height** 0.05 - 0.30 mm"
    },
    {
      "page": 1,
      "field": "note",
      "topic": "Shell / walls",
      "label": "Shell thickness",
      "raw": "≥ 0.20 mm",
      "line": "Shell thickness** ≥ 0.20 mm"
    },
    {
      "page": 1,
      "field": "enclosure",
      "topic": "",
      "label": "Closed chamber",
      "raw": "not necessary",
      "line": "Closed chamber not necessary"
    },
    {
      "page": 1,
      "field": "nozzle-material",
      "topic": "",
      "label": "Ruby or hardened nozzle",
      "raw": "Yes",
      "line": "Ruby or hardened nozzle Yes"
    },
    {
      "page": 1,
      "field": "note",
      "topic": "Adhesion / release",
      "label": "Adhesive",
      "raw": "not necessary",
      "line": "Adhesive not necessary"
    }
  ],
  "skipped": [
    {
      "page": 1,
      "text": "MFI (210°C, 2.16kg) 40.6 g/10min",
      "reason": "no property and value this line states together"
    },
    {
      "page": 1,
      "text": "Impact Strength - Charpy method 23°C 3.1 kJ/mz FEAUTURES",
      "reason": "no property and value this line states together"
    },
    {
      "page": 1,
      "text": "Recommended nozzle ≥ 0.4 mm",
      "reason": "in the column beside the storage note, naming no property and value together"
    },
    {
      "page": 1,
      "text": "is ca. 18-25°C (64.4 -77.0°F). Keep out of moisture,",
      "reason": "a storage or shelf-life note, not a test result"
    },
    {
      "page": 1,
      "text": "stick, Dimafix, 3DLac, Magigoo)",
      "reason": "in the column beside the storage note, naming no property and value together"
    },
    {
      "page": 1,
      "text": "product has a shelf life of 24 months.",
      "reason": "a storage or shelf-life note, not a test result"
    },
    {
      "page": 1,
      "text": "* settings are based on a 0,4 mm nozzle.",
      "reason": "in the column beside the storage note, naming no property and value together"
    },
    {
      "page": 1,
      "text": "than the standard 0.4mm. The high metal content may cause accelerated wear of standard brass nozzles; therefore, it is",
      "reason": "in the column beside the storage note, naming no property and value together"
    },
    {
      "page": 1,
      "text": "www.spectrumfilaments.com Preparation date: 26-11-2024",
      "reason": "in the column beside the storage note, naming no property and value together"
    }
  ],
  "review": {
    "status": "proposed"
  },
  "acceptances": [
    {
      "row": "m01",
      "code": "MEAS-PHYSICS-WINDOW",
      "field": "Normalized value",
      "reason": "a metal-filled PLA carries 60 to 70 per cent copper, brass or bronze powder by weight, and weighs what the metal makes it weigh. The window is drawn from polymers and their fibre and mineral loads, and no row of it describes a metal powder.",
      "by": "claude-opus-5",
      "date": "2026-09-19"
    }
  ]
}

File: docs/audits/2026-09-18-v2-import/proposals/held-spectrum/e37b8acb6055a6cc.json
{
  "version": 1,
  "generated": {
    "tool": "propose.mjs",
    "date": "2026-09-19"
  },
  "document": {
    "sha256": "e37b8acb6055a6cced40930a37971dd36e3c36b9216d9321822d4b35e5eb9474",
    "url": "https://3d.nice-cdn.com/upload/file/EN_TDS_Spectrum_PLA_Metal_Copper.pdf",
    "pages": 1,
    "provider": "3DJake / 3DJAKE",
    "manufacturer": "Spectrum",
    "docKey": "e37b8acb6055a6cc"
  },
  "identity": {
    "polymer": "PLA",
    "modifier": "Unfilled / unspecified",
    "variantClass": "particle-filled",
    "family": "PLA",
    "hardness": null,
    "support": false,
    "signals": [
      "name: pla",
      "variant: metal"
    ],
    "materialId": null,
    "materialName": null,
    "estimateIdentity": "PLA",
    "confidence": 1,
    "needsRuling": true,
    "reasons": [
      "a new material for this identity would be a second PLA (M001): PLA / Unfilled / unspecified / particle-filled",
      "its density of 2360 kg/m³ is above what neat PLA reaches (1330), so the product carries a filler its name does not declare"
    ]
  },
  "source": {
    "row": {
      "SourceID": "S-SPECTRUM-EN-TDS-Spectrum-PLA-Metal-Copper",
      "Publisher": "Spectrum",
      "Title": "TECHNICAL DATA SHEET PLA Metal Copper",
      "Revision": "Not published",
      "Publication date": "Not published",
      "Access date": "2026-09-18",
      "Source class": "Manufacturer TDS",
      "Source note": "Not applicable",
      "Citation role": "cited",
      "URL": "https://3d.nice-cdn.com/upload/file/EN_TDS_Spectrum_PLA_Metal_Copper.pdf",
      "Locator": "Document / product page",
      "Applicable grades": "${grade:main}",
      "Access state": "retrieved",
      "Access note": "Not applicable",
      "SHA256": "e37b8acb6055a6cced40930a37971dd36e3c36b9216d9321822d4b35e5eb9474"
    },
    "evidence": {
      "page": 1,
      "text": "TECHNICAL DATA SHEET PLA Metal Copper"
    },
    "review": {
      "status": "proposed"
    }
  },
  "grades": [
    {
      "key": "main",
      "review": {
        "status": "proposed"
      },
      "row": {
        "MaterialID": "",
        "Role": "procurement",
        "Status": "active",
        "Manufacturer": "Spectrum",
        "Product name": "PLA Metal Copper",
        "Shared formulation key": "S-SPECTRUM-EN-TDS-Spectrum-PLA-Metal-Copper",
        "Composition / filler": "Not published",
        "Variant": "Not applicable",
        "Colour caveat": "Properties may vary by colour; use TDS scope",
        "Availability": "Not published",
        "Certification claims": "Not published",
        "Selected-grade rationale": "Documented commercial formulation; traceable manufacturer evidence",
        "SourceID": "S-SPECTRUM-EN-TDS-Spectrum-PLA-Metal-Copper",
        "Source locator": "TDS / official product page",
        "Diameter compatibility": "Check 1.75 mm variant; diameter is not part tolerance"
      },
      "evidence": {
        "page": 1,
        "text": "TECHNICAL DATA SHEET PLA Metal Copper"
      }
    }
  ],
  "measurements": [
    {
      "id": "m01",
      "gradeKey": "main",
      "row": {
        "MaterialID": "",
        "GradeID": "",
        "Property": "Density",
        "Raw value": "2.36 g/cm3",
        "Raw unit": "g/cm3",
        "Raw numeric": "2.36",
        "Raw uncertainty ±": "Not applicable",
        "Raw upper bound": "Not applicable",
        "Operator": "=",
        "Conversion factor": "1000",
        "Normalized value": "2360",
        "Normalized uncertainty ±": "Not applicable",
        "Normalized upper bound": "Not applicable",
        "Normalized unit": "kg/m³",
        "Data status": "Published value",
        "Specimen type": "Not published (density specimen form not explicitly established)",
        "Direction": "Not applicable",
        "Moisture condition": "Not published",
        "Moisture state": "not-stated",
        "Post-processing": "Not published",
        "Post-processing state": "not-stated",
        "Anneal °C": "Not applicable",
        "Anneal h": "Not applicable",
        "Test temperature": "Not published",
        "Standard / load": "Not published",
        "Standards": "Not published",
        "Test load MPa": "Not applicable",
        "Notch": "Not applicable",
        "Specimen / print parameters": "Not published",
        "SourceID": "S-SPECTRUM-EN-TDS-Spectrum-PLA-Metal-Copper",
        "Locator": "p. 1: Specific Gravity",
        "Notes": "Not applicable",
        "Parse review": "Not applicable"
      },
      "evidence": {
        "page": 1,
        "text": "Specific Gravity 2.36 g/cm3"
      },
      "confidence": 1,
      "review": {
        "status": "proposed"
      }
    },
    {
      "id": "m02",
      "gradeKey": "main",
      "row": {
        "MaterialID": "",
        "GradeID": "",
        "Property": "Tensile break strength",
        "Raw value": "27 MPa",
        "Raw unit": "MPa",
        "Raw numeric": "27",
        "Raw uncertainty ±": "Not applicable",
        "Raw upper bound": "Not applicable",
        "Operator": "=",
        "Conversion factor": "1",
        "Normalized value": "27",
        "Normalized uncertainty ±": "Not applicable",
        "Normalized upper bound": "Not applicable",
        "Normalized unit": "MPa",
        "Data status": "Published value",
        "Specimen type": "Not published (do not assume printed)",
        "Direction": "Unstated",
        "Moisture condition": "Not published",
        "Moisture state": "not-stated",
        "Post-processing": "Not published",
        "Post-processing state": "not-stated",
        "Anneal °C": "Not applicable",
        "Anneal h": "Not applicable",
        "Test temperature": "Not published",
        "Standard / load": "Not published",
        "Standards": "Not published",
        "Test load MPa": "Not applicable",
        "Notch": "Not applicable",
        "Specimen / print parameters": "Not published",
        "SourceID": "S-SPECTRUM-EN-TDS-Spectrum-PLA-Metal-Copper",
        "Locator": "p. 1: Tensile Strength at Break",
        "Notes": "Not applicable",
        "Parse review": "Not applicable"
      },
      "evidence": {
        "page": 1,
        "text": "Tensile Strength at Break 27 MPa"
      },
      "confidence": 1,
      "review": {
        "status": "proposed"
      }
    },
    {
      "id": "m03",
      "gradeKey": "main",
      "row": {
        "MaterialID": "",
        "GradeID": "",
        "Property": "Tensile yield strength",
        "Raw value": "35 MPa",
        "Raw unit": "MPa",
        "Raw numeric": "35",
        "Raw uncertainty ±": "Not applicable",
        "Raw upper bound": "Not applicable",
        "Operator": "=",
        "Conversion factor": "1",
        "Normalized value": "35",
        "Normalized uncertainty ±": "Not applicable",
        "Normalized upper bound": "Not applicable",
        "Normalized unit": "MPa",
        "Data status": "Published value",
        "Specimen type": "Not published (do not assume printed)",
        "Direction": "Unstated",
        "Moisture condition": "Not published",
        "Moisture state": "not-stated",
        "Post-processing": "Not published",
        "Post-processing state": "not-stated",
        "Anneal °C": "Not applicable",
        "Anneal h": "Not applicable",
        "Test temperature": "Not published",
        "Standard / load": "Not published",
        "Standards": "Not published",
        "Test load MPa": "Not applicable",
        "Notch": "Not applicable",
        "Specimen / print parameters": "Not published",
        "SourceID": "S-SPECTRUM-EN-TDS-Spectrum-PLA-Metal-Copper",
        "Locator": "p. 1: Tensile Strength at Yield",
        "Notes": "Not applicable",
        "Parse review": "Not applicable"
      },
      "evidence": {
        "page": 1,
        "text": "Tensile Strength at Yield 35 MPa"
      },
      "confidence": 1,
      "review": {
        "status": "proposed"
      }
    },
    {
      "id": "m04",
      "gradeKey": "main",
      "row": {
        "MaterialID": "",
        "GradeID": "",
        "Property": "Impact strength",
        "Raw value": "3.8 kJ/m2",
        "Raw unit": "kJ/m2",
        "Raw numeric": "3.8",
        "Raw uncertainty ±": "Not applicable",
        "Raw upper bound": "Not applicable",
        "Operator": "=",
        "Conversion factor": "1",
        "Normalized value": "3.8",
        "Normalized uncertainty ±": "Not applicable",
        "Normalized upper bound": "Not applicable",
        "Normalized unit": "kJ/m²",
        "Data status": "Published value",
        "Specimen type": "Not published (do not assume printed)",
        "Direction": "Not applicable",
        "Moisture condition": "Not published",
        "Moisture state": "not-stated",
        "Post-processing": "Not published",
        "Post-processing state": "not-stated",
        "Anneal °C": "Not applicable",
        "Anneal h": "Not applicable",
        "Test temperature": "23°C",
        "Standard / load": "23°C",
        "Standards": "Not published",
        "Test load MPa": "Not applicable",
        "Notch": "Not published",
        "Specimen / print parameters": "Not published",
        "SourceID": "S-SPECTRUM-EN-TDS-Spectrum-PLA-Metal-Copper",
        "Locator": "p. 1: Impact Strength - Charpy method 23°C",
        "Notes": "Not applicable",
        "Parse review": "Not applicable"
      },
      "evidence": {
        "page": 1,
        "text": "Impact Strength - Charpy method 23°C 3.8 kJ/m2 FEAUTURES"
      },
      "confidence": 1,
      "review": {
        "status": "proposed"
      }
    }
  ],
  "profiles": [
    {
      "gradeKey": "main",
      "row": {
        "MaterialID": "",
        "GradeID": "",
        "Profile": "Manufacturer published guidance",
        "Nozzle °C": "195-230°C",
        "Nozzle state": "range",
        "Nozzle min °C": "195",
        "Nozzle max °C": "230",
        "Nozzle requirement": "required",
        "Bed °C": "40-50°C",
        "Bed state": "range",
        "Bed min °C": "40",
        "Bed max °C": "50",
        "Bed requirement": "required",
        "Chamber °C": "Not published",
        "Chamber state": "unknown",
        "Chamber min °C": "Not applicable",
        "Chamber max °C": "Not applicable",
        "Chamber requirement": "unknown",
        "Enclosure": "not necessary",
        "Enclosure state": "not-needed",
        "Plate": "Not published",
        "Drying": "Not published",
        "Drying state": "unknown",
        "Drying °C": "Not applicable",
        "Drying hours": "Not applicable",
        "Nozzle material": "Yes",
        "Nozzle diameter": "Not published",
        "Abrasion / clogging": "Ruby or hardened nozzle Yes",
        "Hardened nozzle": "TRUE",
        "H2C left": "Verify exact grade/nozzle; no blanket approval",
        "H2C right": "Verify exact grade/nozzle; no blanket approval",
        "AMS 2 Pro": "Not verified for every grade",
        "AMS HT": "Not verified for every grade",
        "AMS published": "Not published",
        "Support pairing": "Not published",
        "Failure modes": "Not published",
        "SourceID": "S-SPECTRUM-EN-TDS-Spectrum-PLA-Metal-Copper",
        "H2C SourceID": "H2C-WIKI",
        "Locator": "p. 1: Recommended printing settings",
        "Parse review": "Not applicable"
      },
      "notes": [
        {
          "Topic": "Cooling",
          "Text": "YES (up to 100%)"
        },
        {
          "Topic": "Layer height",
          "Text": "0.05 - 0.30 mm"
        },
        {
          "Topic": "Shell / walls",
          "Text": "≥ 0.20 mm"
        },
        {
          "Topic": "Adhesion / release",
          "Text": "not necessary"
        }
      ],
      "editorial": [],
      "evidence": {
        "page": 1,
        "text": "Nozzle temperature 195-230°C"
      },
      "review": {
        "status": "proposed"
      }
    }
  ],
  "evidence": [],
  "headlines": [],
  "coverage": [],
  "settings": [
    {
      "page": 1,
      "field": "nozzle",
      "topic": "",
      "label": "Nozzle temperature",
      "raw": "195-230°C",
      "line": "Nozzle temperature 195-230°C"
    },
    {
      "page": 1,
      "field": "bed",
      "topic": "",
      "label": "Bed temperature",
      "raw": "40-50°C",
      "line": "Bed temperature 40-50°C"
    },
    {
      "page": 1,
      "field": "note",
      "topic": "Cooling",
      "label": "Active cooling fan",
      "raw": "YES (up to 100%)",
      "line": "Active cooling fan YES (up to 100%)"
    },
    {
      "page": 1,
      "field": "note",
      "topic": "Layer height",
      "label": "Layer height",
      "raw": "0.05 - 0.30 mm",
      "line": "Layer height** 0.05 - 0.30 mm"
    },
    {
      "page": 1,
      "field": "note",
      "topic": "Shell / walls",
      "label": "Shell thickness",
      "raw": "≥ 0.20 mm",
      "line": "Shell thickness** ≥ 0.20 mm"
    },
    {
      "page": 1,
      "field": "enclosure",
      "topic": "",
      "label": "Closed chamber",
      "raw": "not necessary",
      "line": "Closed chamber not necessary"
    },
    {
      "page": 1,
      "field": "nozzle-material",
      "topic": "",
      "label": "Ruby or hardened nozzle",
      "raw": "Yes",
      "line": "Ruby or hardened nozzle Yes"
    },
    {
      "page": 1,
      "field": "note",
      "topic": "Adhesion / release",
      "label": "Adhesive",
      "raw": "not necessary",
      "line": "Adhesive not necessary"
    }
  ],
  "skipped": [
    {
      "page": 1,
      "text": "MFI (210°C, 2.16kg) 41.3 g/10min",
      "reason": "no property and value this line states together"
    },
    {
      "page": 1,
      "text": "Recommended nozzle ≥ 0.4 mm",
      "reason": "in the column beside the storage note, naming no property and value together"
    },
    {
      "page": 1,
      "text": "is ca. 18-25°C (64.4 -77.0°F). Keep out of moisture,",
      "reason": "a storage or shelf-life note, not a test result"
    },
    {
      "page": 1,
      "text": "stick, Dimafix, 3DLac, Magigoo)",
      "reason": "in the column beside the storage note, naming no property and value together"
    },
    {
      "page": 1,
      "text": "product has a shelf life of 24 months.",
      "reason": "a storage or shelf-life note, not a test result"
    },
    {
      "page": 1,
      "text": "* settings are based on a 0,4 mm nozzle.",
      "reason": "in the column beside the storage note, naming no property and value together"
    },
    {
      "page": 1,
      "text": "than the standard 0.4mm. The high metal content may cause accelerated wear of standard brass nozzles; therefore, it is",
      "reason": "in the column beside the storage note, naming no property and value together"
    },
    {
      "page": 1,
      "text": "www.spectrumfilaments.com Preparation date: 26-11-2024",
      "reason": "in the column beside the storage note, naming no property and value together"
    }
  ],
  "review": {
    "status": "proposed"
  }
}
