Repository: faridbnv/h2c-materials

# Version 2: importing the public filament data sheet corpus

> **Historical record** (2026-09-18): written for one review or round. It describes the tool and its data as they were then; numbers, rules and file names may have changed since. For where things stand now, read the [README](../../../README.md) and [OPEN-PROBLEMS](../../../docs/OPEN-PROBLEMS.md).

**Date:** 2026-09-18 onwards
**Asked by:** the tool's owner
**Question:** the public corpus holds far more filament data sheets than this database does. Import all of them,
correctly categorised, with duplicates and near-duplicates found rather than merged by accident, so that later

File: docs/audits/2026-09-18-v2-import/proposals/held-spectrum/e67c12276265d1a9.json
{
  "version": 1,
  "generated": {
    "tool": "propose.mjs",
    "date": "2026-09-19"
  },
  "document": {
    "sha256": "e67c12276265d1a99a255516c5c1c4616fe5087e1f2520125ed5dce800d7b9e4",
    "url": "https://3d.nice-cdn.com/upload/file/EN_TDS_Spectrum_PLA_Metal_Bronze.pdf",
    "pages": 1,
    "provider": "3DJake / 3DJAKE",
    "manufacturer": "Spectrum",
    "docKey": "e67c12276265d1a9"
  },
  "identity": {
    "polymer": "PLA",
    "modifier": "Unfilled / unspecified",
    "variantClass": "particle-filled",
    "family": "PLA",
    "hardness": null,
    "support": false,
    "signals": [
      "name: pla",
      "variant: metal"
    ],
    "materialId": null,
    "materialName": null,
    "estimateIdentity": "PLA",
    "confidence": 1,
    "needsRuling": true,
    "reasons": [
      "a new material for this identity would be a second PLA (M001): PLA / Unfilled / unspecified / particle-filled",
      "its density of 2280 kg/m³ is above what neat PLA reaches (1330), so the product carries a filler its name does not declare"
    ]
  },
  "source": {
    "row": {
      "SourceID": "S-SPECTRUM-EN-TDS-Spectrum-PLA-Metal-Bronze",
      "Publisher": "Spectrum",
      "Title": "TECHNICAL DATA SHEET PLA Metal Bronze",
      "Revision": "Not published",
      "Publication date": "Not published",
      "Access date": "2026-09-18",
      "Source class": "Manufacturer TDS",
      "Source note": "Not applicable",
      "Citation role": "cited",
      "URL": "https://3d.nice-cdn.com/upload/file/EN_TDS_Spectrum_PLA_Metal_Bronze.pdf",
      "Locator": "Document / product page",
      "Applicable grades": "${grade:main}",
      "Access state": "retrieved",
      "Access note": "Not applicable",
      "SHA256": "e67c12276265d1a99a255516c5c1c4616fe5087e1f2520125ed5dce800d7b9e4"
    },
    "evidence": {
      "page": 1,
      "text": "TECHNICAL DATA SHEET PLA Metal Bronze"
    },
    "review": {
      "status": "proposed"
    }
  },
  "grades": [
    {
      "key": "main",
      "review": {
        "status": "proposed"
      },
      "row": {
        "MaterialID": "",
        "Role": "procurement",
        "Status": "active",
        "Manufacturer": "Spectrum",
        "Product name": "PLA Metal Bronze",
        "Shared formulation key": "S-SPECTRUM-EN-TDS-Spectrum-PLA-Metal-Bronze",
        "Composition / filler": "Not published",
        "Variant": "Not applicable",
        "Colour caveat": "Properties may vary by colour; use TDS scope",
        "Availability": "Not published",
        "Certification claims": "Not published",
        "Selected-grade rationale": "Documented commercial formulation; traceable manufacturer evidence",
        "SourceID": "S-SPECTRUM-EN-TDS-Spectrum-PLA-Metal-Bronze",
        "Source locator": "TDS / official product page",
        "Diameter compatibility": "Check 1.75 mm variant; diameter is not part tolerance"
      },
      "evidence": {
        "page": 1,
        "text": "TECHNICAL DATA SHEET PLA Metal Bronze"
      }
    }
  ],
  "measurements": [
    {
      "id": "m01",
      "gradeKey": "main",
      "row": {
        "MaterialID": "",
        "GradeID": "",
        "Property": "Density",
        "Raw value": "2.28 g/cm3",
        "Raw unit": "g/cm3",
        "Raw numeric": "2.28",
        "Raw uncertainty ±": "Not applicable",
        "Raw upper bound": "Not applicable",
        "Operator": "=",
        "Conversion factor": "1000",
        "Normalized value": "2280",
        "Normalized uncertainty ±": "Not applicable",
        "Normalized upper bound": "Not applicable",
        "Normalized unit": "kg/m³",
        "Data status": "Published value",
        "Specimen type": "Not published (density specimen form not explicitly established)",
        "Direction": "Not applicable",
        "Moisture condition": "Not published",
        "Moisture state": "not-stated",
        "Post-processing": "Not published",
        "Post-processing state": "not-stated",
        "Anneal °C": "Not applicable",
        "Anneal h": "Not applicable",
        "Test temperature": "Not published",
        "Standard / load": "Not published",
        "Standards": "Not published",
        "Test load MPa": "Not applicable",
        "Notch": "Not applicable",
        "Specimen / print parameters": "Not published",
        "SourceID": "S-SPECTRUM-EN-TDS-Spectrum-PLA-Metal-Bronze",
        "Locator": "p. 1: Specific Gravity",
        "Notes": "Not applicable",
        "Parse review": "Not applicable"
      },
      "evidence": {
        "page": 1,
        "text": "Specific Gravity 2.28 g/cm3"
      },
      "confidence": 1,
      "review": {
        "status": "proposed"
      }
    },
    {
      "id": "m02",
      "gradeKey": "main",
      "row": {
        "MaterialID": "",
        "GradeID": "",
        "Property": "Tensile break strength",
        "Raw value": "23 MPa",
        "Raw unit": "MPa",
        "Raw numeric": "23",
        "Raw uncertainty ±": "Not applicable",
        "Raw upper bound": "Not applicable",
        "Operator": "=",
        "Conversion factor": "1",
        "Normalized value": "23",
        "Normalized uncertainty ±": "Not applicable",
        "Normalized upper bound": "Not applicable",
        "Normalized unit": "MPa",
        "Data status": "Published value",
        "Specimen type": "Not published (do not assume printed)",
        "Direction": "Unstated",
        "Moisture condition": "Not published",
        "Moisture state": "not-stated",
        "Post-processing": "Not published",
        "Post-processing state": "not-stated",
        "Anneal °C": "Not applicable",
        "Anneal h": "Not applicable",
        "Test temperature": "Not published",
        "Standard / load": "Not published",
        "Standards": "Not published",
        "Test load MPa": "Not applicable",
        "Notch": "Not applicable",
        "Specimen / print parameters": "Not published",
        "SourceID": "S-SPECTRUM-EN-TDS-Spectrum-PLA-Metal-Bronze",
        "Locator": "p. 1: Tensile Strength at Break",
        "Notes": "Not applicable",
        "Parse review": "Not applicable"
      },
      "evidence": {
        "page": 1,
        "text": "Tensile Strength at Break 23 MPa"
      },
      "confidence": 1,
      "review": {
        "status": "proposed"
      }
    },
    {
      "id": "m03",
      "gradeKey": "main",
      "row": {
        "MaterialID": "",
        "GradeID": "",
        "Property": "Tensile yield strength",
        "Raw value": "31 MPa",
        "Raw unit": "MPa",
        "Raw numeric": "31",
        "Raw uncertainty ±": "Not applicable",
        "Raw upper bound": "Not applicable",
        "Operator": "=",
        "Conversion factor": "1",
        "Normalized value": "31",
        "Normalized uncertainty ±": "Not applicable",
        "Normalized upper bound": "Not applicable",
        "Normalized unit": "MPa",
        "Data status": "Published value",
        "Specimen type": "Not published (do not assume printed)",
        "Direction": "Unstated",
        "Moisture condition": "Not published",
        "Moisture state": "not-stated",
        "Post-processing": "Not published",
        "Post-processing state": "not-stated",
        "Anneal °C": "Not applicable",
        "Anneal h": "Not applicable",
        "Test temperature": "Not published",
        "Standard / load": "Not published",
        "Standards": "Not published",
        "Test load MPa": "Not applicable",
        "Notch": "Not applicable",
        "Specimen / print parameters": "Not published",
        "SourceID": "S-SPECTRUM-EN-TDS-Spectrum-PLA-Metal-Bronze",
        "Locator": "p. 1: Tensile Strength at Yield",
        "Notes": "Not applicable",
        "Parse review": "Not applicable"
      },
      "evidence": {
        "page": 1,
        "text": "Tensile Strength at Yield 31 MPa"
      },
      "confidence": 1,
      "review": {
        "status": "proposed"
      }
    }
  ],
  "profiles": [
    {
      "gradeKey": "main",
      "row": {
        "MaterialID": "",
        "GradeID": "",
        "Profile": "Manufacturer published guidance",
        "Nozzle °C": "195-230°C",
        "Nozzle state": "range",
        "Nozzle min °C": "195",
        "Nozzle max °C": "230",
        "Nozzle requirement": "required",
        "Bed °C": "40-50°C",
        "Bed state": "range",
        "Bed min °C": "40",
        "Bed max °C": "50",
        "Bed requirement": "required",
        "Chamber °C": "Not published",
        "Chamber state": "unknown",
        "Chamber min °C": "Not applicable",
        "Chamber max °C": "Not applicable",
        "Chamber requirement": "unknown",
        "Enclosure": "not necessary",
        "Enclosure state": "not-needed",
        "Plate": "Not published",
        "Drying": "Not published",
        "Drying state": "unknown",
        "Drying °C": "Not applicable",
        "Drying hours": "Not applicable",
        "Nozzle material": "Yes",
        "Nozzle diameter": "Not published",
        "Abrasion / clogging": "Ruby or hardened nozzle Yes",
        "Hardened nozzle": "TRUE",
        "H2C left": "Verify exact grade/nozzle; no blanket approval",
        "H2C right": "Verify exact grade/nozzle; no blanket approval",
        "AMS 2 Pro": "Not verified for every grade",
        "AMS HT": "Not verified for every grade",
        "AMS published": "Not published",
        "Support pairing": "Not published",
        "Failure modes": "Not published",
        "SourceID": "S-SPECTRUM-EN-TDS-Spectrum-PLA-Metal-Bronze",
        "H2C SourceID": "H2C-WIKI",
        "Locator": "p. 1: Recommended printing settings",
        "Parse review": "Not applicable"
      },
      "notes": [
        {
          "Topic": "Cooling",
          "Text": "YES (up to 100%)"
        },
        {
          "Topic": "Layer height",
          "Text": "0.05 - 0.30 mm"
        },
        {
          "Topic": "Shell / walls",
          "Text": "≥ 0.20 mm"
        },
        {
          "Topic": "Adhesion / release",
          "Text": "not necessary"
        }
      ],
      "editorial": [],
      "evidence": {
        "page": 1,
        "text": "Nozzle temperature 195-230°C"
      },
      "review": {
        "status": "proposed"
      }
    }
  ],
  "evidence": [],
  "headlines": [],
  "coverage": [],
  "settings": [
    {
      "page": 1,
      "field": "nozzle",
      "topic": "",
      "label": "Nozzle temperature",
      "raw": "195-230°C",
      "line": "Nozzle temperature 195-230°C"
    },
    {
      "page": 1,
      "field": "bed",
      "topic": "",
      "label": "Bed temperature",
      "raw": "40-50°C",
      "line": "Bed temperature 40-50°C"
    },
    {
      "page": 1,
      "field": "note",
      "topic": "Cooling",
      "label": "Active cooling fan",
      "raw": "YES (up to 100%)",
      "line": "Active cooling fan YES (up to 100%)"
    },
    {
      "page": 1,
      "field": "note",
      "topic": "Layer height",
      "label": "Layer height",
      "raw": "0.05 - 0.30 mm",
      "line": "Layer height** 0.05 - 0.30 mm"
    },
    {
      "page": 1,
      "field": "note",
      "topic": "Shell / walls",
      "label": "Shell thickness",
      "raw": "≥ 0.20 mm",
      "line": "Shell thickness** ≥ 0.20 mm"
    },
    {
      "page": 1,
      "field": "enclosure",
      "topic": "",
      "label": "Closed chamber",
      "raw": "not necessary",
      "line": "Closed chamber not necessary"
    },
    {
      "page": 1,
      "field": "nozzle-material",
      "topic": "",
      "label": "Ruby or hardened nozzle",
      "raw": "Yes",
      "line": "Ruby or hardened nozzle Yes"
    },
    {
      "page": 1,
      "field": "note",
      "topic": "Adhesion / release",
      "label": "Adhesive",
      "raw": "not necessary",
      "line": "Adhesive not necessary"
    }
  ],
  "skipped": [
    {
      "page": 1,
      "text": "MFI (210°C, 2.16kg) 40.8 g/10min",
      "reason": "no property and value this line states together"
    },
    {
      "page": 1,
      "text": "Impact Strength - Charpy method 23°C 3.5 kJ/mz FEAUTURES",
      "reason": "no property and value this line states together"
    },
    {
      "page": 1,
      "text": "Recommended nozzle ≥ 0.4 mm",
      "reason": "in the column beside the storage note, naming no property and value together"
    },
    {
      "page": 1,
      "text": "is ca. 18-25°C (64.4 -77.0°F). Keep out of moisture,",
      "reason": "a storage or shelf-life note, not a test result"
    },
    {
      "page": 1,
      "text": "stick, Dimafix, 3DLac, Magigoo)",
      "reason": "in the column beside the storage note, naming no property and value together"
    },
    {
      "page": 1,
      "text": "product has a shelf life of 24 months.",
      "reason": "a storage or shelf-life note, not a test result"
    },
    {
      "page": 1,
      "text": "* settings are based on a 0,4 mm nozzle.",
      "reason": "in the column beside the storage note, naming no property and value together"
    },
    {
      "page": 1,
      "text": "than the standard 0.4mm. The high metal content may cause accelerated wear of standard brass nozzles; therefore, it is",
      "reason": "in the column beside the storage note, naming no property and value together"
    },
    {
      "page": 1,
      "text": "www.spectrumfilaments.com Preparation date: 26-11-2024",
      "reason": "in the column beside the storage note, naming no property and value together"
    }
  ],
  "review": {
    "status": "proposed"
  }
}

File: docs/audits/2026-09-18-v2-import/proposals/held-spectrum/ed8130f303937d34.json
{
  "version": 1,
  "generated": {
    "tool": "propose.mjs",
    "date": "2026-09-19"
  },
  "document": {
    "sha256": "ed8130f303937d34e0ba0f25ac1ea375d7eadec90857047611c94346e37051da",
    "url": "https://spectrumfilaments.com/wp-content/uploads/2022/05/en_tds_spectrum_petg_fx120.pdf",
    "pages": 1,
    "provider": "Spectrum",
    "manufacturer": "Spectrum",
    "docKey": "ed8130f303937d34"
  },
  "identity": {
    "polymer": "PETG",
    "modifier": "Unfilled / unspecified",
    "variantClass": "",
    "family": "PETG",
    "hardness": null,
    "support": false,
    "signals": [
      "name: petg"
    ],
    "materialId": "M020",
    "materialName": "PETG",
    "estimateIdentity": "PETG",
    "confidence": 1,
    "needsRuling": true,
    "reasons": [
      "its density of 1130 kg/m³ is below what neat PETG reaches (1220), so the product is foamed or carries a lightweight additive"
    ]
  },
  "source": {
    "row": {
      "SourceID": "S-SPECTRUM-en-tds-spectrum-petg-fx120",
      "Publisher": "Spectrum",
      "Title": "TECHNICAL DATA SHEET PET-G FX120",
      "Revision": "Not published",
      "Publication date": "Not published",
      "Access date": "2026-09-18",
      "Source class": "Manufacturer TDS",
      "Source note": "Not applicable",
      "Citation role": "cited",
      "URL": "https://spectrumfilaments.com/wp-content/uploads/2022/05/en_tds_spectrum_petg_fx120.pdf",
      "Locator": "Document / product page",
      "Applicable grades": "${grade:main}",
      "Access state": "retrieved",
      "Access note": "Not applicable",
      "SHA256": "ed8130f303937d34e0ba0f25ac1ea375d7eadec90857047611c94346e37051da"
    },
    "evidence": {
      "page": 1,
      "text": "TECHNICAL DATA SHEET PET-G FX120"
    },
    "review": {
      "status": "proposed"
    }
  },
  "grades": [
    {
      "key": "main",
      "review": {
        "status": "proposed"
      },
      "row": {
        "MaterialID": "M020",
        "Role": "procurement",
        "Status": "active",
        "Manufacturer": "Spectrum",
        "Product name": "PET-G FX120",
        "Shared formulation key": "S-SPECTRUM-en-tds-spectrum-petg-fx120",
        "Composition / filler": "Not published",
        "Variant": "Not applicable",
        "Colour caveat": "Properties may vary by colour; use TDS scope",
        "Availability": "Not published",
        "Certification claims": "Not published",
        "Selected-grade rationale": "Documented commercial formulation; traceable manufacturer evidence",
        "SourceID": "S-SPECTRUM-en-tds-spectrum-petg-fx120",
        "Source locator": "TDS / official product page",
        "Diameter compatibility": "Check 1.75 mm variant; diameter is not part tolerance"
      },
      "evidence": {
        "page": 1,
        "text": "TECHNICAL DATA SHEET PET-G FX120"
      }
    }
  ],
  "measurements": [
    {
      "id": "m01",
      "gradeKey": "main",
      "row": {
        "MaterialID": "M020",
        "GradeID": "",
        "Property": "Density",
        "Raw value": "1.13 g/cm3",
        "Raw unit": "g/cm3",
        "Raw numeric": "1.13",
        "Raw uncertainty ±": "Not applicable",
        "Raw upper bound": "Not applicable",
        "Operator": "=",
        "Conversion factor": "1000",
        "Normalized value": "1130",
        "Normalized uncertainty ±": "Not applicable",
        "Normalized upper bound": "Not applicable",
        "Normalized unit": "kg/m³",
        "Data status": "Published value",
        "Specimen type": "Not published (density specimen form not explicitly established)",
        "Direction": "Not applicable",
        "Moisture condition": "Not published",
        "Moisture state": "not-stated",
        "Post-processing": "Not published",
        "Post-processing state": "not-stated",
        "Anneal °C": "Not applicable",
        "Anneal h": "Not applicable",
        "Test temperature": "Not published",
        "Standard / load": "D 792",
        "Standards": "ASTM D792",
        "Test load MPa": "Not applicable",
        "Notch": "Not applicable",
        "Specimen / print parameters": "Not published",
        "SourceID": "S-SPECTRUM-en-tds-spectrum-petg-fx120",
        "Locator": "p. 1: Specific Gravity",
        "Notes": "Not applicable",
        "Parse review": "Not applicable"
      },
      "evidence": {
        "page": 1,
        "text": "Specific Gravity 1.13 g/cm3 D 792 Spectrum PET-G FX 120 is a flexible material,"
      },
      "confidence": 1,
      "review": {
        "status": "proposed"
      }
    },
    {
      "id": "m02",
      "gradeKey": "main",
      "row": {
        "MaterialID": "M020",
        "GradeID": "",
        "Property": "Tensile yield strength",
        "Raw value": "14 MPa",
        "Raw unit": "MPa",
        "Raw numeric": "14",
        "Raw uncertainty ±": "Not applicable",
        "Raw upper bound": "Not applicable",
        "Operator": "=",
        "Conversion factor": "1",
        "Normalized value": "14",
        "Normalized uncertainty ±": "Not applicable",
        "Normalized upper bound": "Not applicable",
        "Normalized unit": "MPa",
        "Data status": "Published value",
        "Specimen type": "Not published (do not assume printed)",
        "Direction": "Unstated",
        "Moisture condition": "Not published",
        "Moisture state": "not-stated",
        "Post-processing": "Not published",
        "Post-processing state": "not-stated",
        "Anneal °C": "Not applicable",
        "Anneal h": "Not applicable",
        "Test temperature": "Not published",
        "Standard / load": "D 638",
        "Standards": "ASTM D638",
        "Test load MPa": "Not applicable",
        "Notch": "Not applicable",
        "Specimen / print parameters": "Not published",
        "SourceID": "S-SPECTRUM-en-tds-spectrum-petg-fx120",
        "Locator": "p. 1: Tensile Stress @ Yield",
        "Notes": "Not applicable",
        "Parse review": "Not applicable"
      },
      "evidence": {
        "page": 1,
        "text": "Tensile Stress @ Yield 14 MPa D 638"
      },
      "confidence": 1,
      "review": {
        "status": "proposed"
      }
    },
    {
      "id": "m03",
      "gradeKey": "main",
      "row": {
        "MaterialID": "M020",
        "GradeID": "",
        "Property": "Tensile break strength",
        "Raw value": "22 MPa",
        "Raw unit": "MPa",
        "Raw numeric": "22",
        "Raw uncertainty ±": "Not applicable",
        "Raw upper bound": "Not applicable",
        "Operator": "=",
        "Conversion factor": "1",
        "Normalized value": "22",
        "Normalized uncertainty ±": "Not applicable",
        "Normalized upper bound": "Not applicable",
        "Normalized unit": "MPa",
        "Data status": "Published value",
        "Specimen type": "Not published (do not assume printed)",
        "Direction": "Unstated",
        "Moisture condition": "Not published",
        "Moisture state": "not-stated",
        "Post-processing": "Not published",
        "Post-processing state": "not-stated",
        "Anneal °C": "Not applicable",
        "Anneal h": "Not applicable",
        "Test temperature": "Not published",
        "Standard / load": "D 638",
        "Standards": "ASTM D638",
        "Test load MPa": "Not applicable",
        "Notch": "Not applicable",
        "Specimen / print parameters": "Not published",
        "SourceID": "S-SPECTRUM-en-tds-spectrum-petg-fx120",
        "Locator": "p. 1: Tensile Stress @ Break",
        "Notes": "Not applicable",
        "Parse review": "Not applicable"
      },
      "evidence": {
        "page": 1,
        "text": "Tensile Stress @ Break 22 MPa D 638"
      },
      "confidence": 1,
      "review": {
        "status": "proposed"
      }
    },
    {
      "id": "m04",
      "gradeKey": "main",
      "row": {
        "MaterialID": "M020",
        "GradeID": "",
        "Property": "Flexural modulus",
        "Raw value": "150 MPa",
        "Raw unit": "MPa",
        "Raw numeric": "150",
        "Raw uncertainty ±": "Not applicable",
        "Raw upper bound": "Not applicable",
        "Operator": "=",
        "Conversion factor": "0.001",
        "Normalized value": "0.15",
        "Normalized uncertainty ±": "Not applicable",
        "Normalized upper bound": "Not applicable",
        "Normalized unit": "GPa",
        "Data status": "Published value",
        "Specimen type": "Not published (do not assume printed)",
        "Direction": "Unstated",
        "Moisture condition": "Not published",
        "Moisture state": "not-stated",
        "Post-processing": "Not published",
        "Post-processing state": "not-stated",
        "Anneal °C": "Not applicable",
        "Anneal h": "Not applicable",
        "Test temperature": "Not published",
        "Standard / load": "D 790",
        "Standards": "ASTM D790",
        "Test load MPa": "Not applicable",
        "Notch": "Not applicable",
        "Specimen / print parameters": "Not published",
        "SourceID": "S-SPECTRUM-en-tds-spectrum-petg-fx120",
        "Locator": "p. 1: Flexural Modulus",
        "Notes": "Not applicable",
        "Parse review": "Not applicable"
      },
      "evidence": {
        "page": 1,
        "text": "Flexural Modulus 150 MPa D 790"
      },
      "confidence": 1,
      "review": {
        "status": "proposed"
      }
    },
    {
      "id": "m05",
      "gradeKey": "main",
      "row": {
        "MaterialID": "M020",
        "GradeID": "",
        "Property": "Izod impact strength",
        "Raw value": "40 J/m",
        "Raw unit": "J/m",
        "Raw numeric": "40",
        "Raw uncertainty ±": "Not applicable",
        "Raw upper bound": "Not applicable",
        "Operator": "=",
        "Conversion factor": "1",
        "Normalized value": "40",
        "Normalized uncertainty ±": "Not applicable",
        "Normalized upper bound": "Not applicable",
        "Normalized unit": "J/m",
        "Data status": "Published value",
        "Specimen type": "Not published (do not assume printed)",
        "Direction": "Not applicable",
        "Moisture condition": "Not published",
        "Moisture state": "not-stated",
        "Post-processing": "Not published",
        "Post-processing state": "not-stated",
        "Anneal °C": "Not applicable",
        "Anneal h": "Not applicable",
        "Test temperature": "-40°C",
        "Standard / load": "-40°C D 256",
        "Standards": "ASTM D256",
        "Test load MPa": "Not applicable",
        "Notch": "Notched",
        "Specimen / print parameters": "Not published",
        "SourceID": "S-SPECTRUM-en-tds-spectrum-petg-fx120",
        "Locator": "p. 1: Izod Impact Strength, Notched @ -40°C",
        "Notes": "Not applicable",
        "Parse review": "Not applicable"
      },
      "evidence": {
        "page": 1,
        "text": "Izod Impact Strength, Notched @ -40°C 40 J/m D 256"
      },
      "confidence": 1,
      "review": {
        "status": "proposed"
      }
    },
    {
      "id": "m06",
      "gradeKey": "main",
      "row": {
        "MaterialID": "M020",
        "GradeID": "",
        "Property": "Hardness",
        "Raw value": "55",
        "Raw unit": "Shore D",
        "Raw numeric": "55",
        "Raw uncertainty ±": "Not applicable",
        "Raw upper bound": "Not applicable",
        "Operator": "=",
        "Conversion factor": "1",
        "Normalized value": "55",
        "Normalized uncertainty ±": "Not applicable",
        "Normalized upper bound": "Not applicable",
        "Normalized unit": "Shore D",
        "Data status": "Published value",
        "Specimen type": "Not published (do not assume printed)",
        "Direction": "Not applicable",
        "Moisture condition": "Not published",
        "Moisture state": "not-stated",
        "Post-processing": "Not published",
        "Post-processing state": "not-stated",
        "Anneal °C": "Not applicable",
        "Anneal h": "Not applicable",
        "Test temperature": "Not published",
        "Standard / load": "D 2240",
        "Standards": "ASTM D2240",
        "Test load MPa": "Not applicable",
        "Notch": "Not applicable",
        "Specimen / print parameters": "Not published",
        "SourceID": "S-SPECTRUM-en-tds-spectrum-petg-fx120",
        "Locator": "p. 1: Shore D Scale",
        "Notes": "Not applicable",
        "Parse review": "Not applicable"
      },
      "evidence": {
        "page": 1,
        "text": "Shore D Scale 55 D 2240"
      },
      "confidence": 1,
      "review": {
        "status": "proposed"
      }
    },
    {
      "id": "m07",
      "gradeKey": "main",
      "row": {
        "MaterialID": "M020",
        "GradeID": "",
        "Property": "Hardness",
        "Raw value": "95",
        "Raw unit": "Shore A",
        "Raw numeric": "95",
        "Raw uncertainty ±": "Not applicable",
        "Raw upper bound": "Not applicable",
        "Operator": "=",
        "Conversion factor": "1",
        "Normalized value": "95",
        "Normalized uncertainty ±": "Not applicable",
        "Normalized upper bound": "Not applicable",
        "Normalized unit": "Shore A",
        "Data status": "Published value",
        "Specimen type": "Not published (do not assume printed)",
        "Direction": "Not applicable",
        "Moisture condition": "Not published",
        "Moisture state": "not-stated",
        "Post-processing": "Not published",
        "Post-processing state": "not-stated",
        "Anneal °C": "Not applicable",
        "Anneal h": "Not applicable",
        "Test temperature": "Not published",
        "Standard / load": "D 2240",
        "Standards": "ASTM D2240",
        "Test load MPa": "Not applicable",
        "Notch": "Not applicable",
        "Specimen / print parameters": "Not published",
        "SourceID": "S-SPECTRUM-en-tds-spectrum-petg-fx120",
        "Locator": "p. 1: Shore A Scale",
        "Notes": "Not applicable",
        "Parse review": "Not applicable"
      },
      "evidence": {
        "page": 1,
        "text": "Shore A Scale 95 D 2240"
      },
      "confidence": 1,
      "review": {
        "status": "proposed"
      }
    },
    {
      "id": "m08",
      "gradeKey": "main",
      "row": {
        "MaterialID": "M020",
        "GradeID": "",
        "Property": "Vicat softening temperature",
        "Raw value": "170 °C",
        "Raw unit": "°C",
        "Raw numeric": "170",
        "Raw uncertainty ±": "Not applicable",
        "Raw upper bound": "Not applicable",
        "Operator": "=",
        "Conversion factor": "1",
        "Normalized value": "170",
        "Normalized uncertainty ±": "Not applicable",
        "Normalized upper bound": "Not applicable",
        "Normalized unit": "°C",
        "Data status": "Published value",
        "Specimen type": "Not published (do not assume printed)",
        "Direction": "Not applicable",
        "Moisture condition": "Not published",
        "Moisture state": "not-stated",
        "Post-processing": "Not published",
        "Post-processing state": "not-stated",
        "Anneal °C": "Not applicable",
        "Anneal h": "Not applicable",
        "Test temperature": "Not published",
        "Standard / load": "D 1525",
        "Standards": "ASTM D1525",
        "Test load MPa": "Not applicable",
        "Notch": "Not applicable",
        "Specimen / print parameters": "Not published",
        "SourceID": "S-SPECTRUM-en-tds-spectrum-petg-fx120",
        "Locator": "p. 1: Vicat Softening Temperature",
        "Notes": "Not applicable",
        "Parse review": "Not applicable"
      },
      "evidence": {
        "page": 1,
        "text": "Vicat Softening Temperature 170°C D 1525 • Possibility to steam sterilise"
      },
      "confidence": 1,
      "review": {
        "status": "proposed"
      }
    }
  ],
  "profiles": [
    {
      "gradeKey": "main",
      "row": {
        "MaterialID": "M020",
        "GradeID": "",
        "Profile": "Manufacturer published guidance",
        "Nozzle °C": "240-260°C",
        "Nozzle state": "range",
        "Nozzle min °C": "240",
        "Nozzle max °C": "260",
        "Nozzle requirement": "required",
        "Bed °C": "80°C",
        "Bed state": "range",
        "Bed min °C": "80",
        "Bed max °C": "80",
        "Bed requirement": "required",
        "Chamber °C": "Not published",
        "Chamber state": "unknown",
        "Chamber min °C": "Not applicable",
        "Chamber max °C": "Not applicable",
        "Chamber requirement": "unknown",
        "Enclosure": "recommended",
        "Enclosure state": "recommended",
        "Plate": "Not published",
        "Drying": "Not published",
        "Drying state": "unknown",
        "Drying °C": "Not applicable",
        "Drying hours": "Not applicable",
        "Nozzle material": "not necessary",
        "Nozzle diameter": "Not published",
        "Abrasion / clogging": "Not published",
        "Hardened nozzle": "Not published",
        "H2C left": "Verify exact grade/nozzle; no blanket approval",
        "H2C right": "Verify exact grade/nozzle; no blanket approval",
        "AMS 2 Pro": "Not verified for every grade",
        "AMS HT": "Not verified for every grade",
        "AMS published": "Not published",
        "Support pairing": "Not published",
        "Failure modes": "Not published",
        "SourceID": "S-SPECTRUM-en-tds-spectrum-petg-fx120",
        "H2C SourceID": "H2C-WIKI",
        "Locator": "p. 1: Recommended printing settings",
        "Parse review": "Not applicable"
      },
      "notes": [
        {
          "Topic": "Cooling",
          "Text": "10 - 30%"
        },
        {
          "Topic": "Layer height",
          "Text": "0.05 - 0.30 mm"
        },
        {
          "Topic": "Shell / walls",
          "Text": "0.40 – 2.70 mm"
        },
        {
          "Topic": "Speed",
          "Text": "30-70 mm/s"
        }
      ],
      "editorial": [],
      "evidence": {
        "page": 1,
        "text": "Nozzle temperature 240-260°C"
      },
      "review": {
        "status": "proposed"
      }
    }
  ],
  "evidence": [],
  "headlines": [],
  "coverage": [],
  "settings": [
    {
      "page": 1,
      "field": "nozzle",
      "topic": "",
      "label": "Nozzle temperature",
      "raw": "240-260°C",
      "line": "Nozzle temperature 240-260°C"
    },
    {
      "page": 1,
      "field": "bed",
      "topic": "",
      "label": "Bed temperature",
      "raw": "80°C",
      "line": "Bed temperature 80°C"
    },
    {
      "page": 1,
      "field": "note",
      "topic": "Cooling",
      "label": "Active cooling fan",
      "raw": "10 - 30%",
      "line": "Active cooling fan 10 - 30% temperature. Recommended storage temperature"
    },
    {
      "page": 1,
      "field": "note",
      "topic": "Layer height",
      "label": "Layer height",
      "raw": "0.05 - 0.30 mm",
      "line": "Layer height** 0.05 - 0.30 mm"
    },
    {
      "page": 1,
      "field": "note",
      "topic": "Shell / walls",
      "label": "Shell thickness",
      "raw": "0.40 – 2.70 mm",
      "line": "Shell thickness** 0.40 – 2.70 mm"
    },
    {
      "page": 1,
      "field": "note",
      "topic": "Speed",
      "label": "Print speed",
      "raw": "30-70 mm/s",
      "line": "Print speed** 30-70 mm/s"
    },
    {
      "page": 1,
      "field": "enclosure",
      "topic": "",
      "label": "Closed chamber",
      "raw": "recommended",
      "line": "Closed chamber recommended"
    },
    {
      "page": 1,
      "field": "nozzle-material",
      "topic": "",
      "label": "Ruby or hardened nozzle",
      "raw": "not necessary",
      "line": "Ruby or hardened nozzle not necessary"
    }
  ],
  "skipped": [
    {
      "page": 1,
      "text": "PET-G FX120",
      "reason": "no property and value this line states together"
    },
    {
      "page": 1,
      "text": "use. Spectrum PET-G FX120 belongs to the group",
      "reason": "no property and value this line states together"
    },
    {
      "page": 1,
      "text": "Elongation @ Yield 38,00% D 638",
      "reason": "no property and value this line states together"
    },
    {
      "page": 1,
      "text": "Elongation @ Break 400,00% D 638",
      "reason": "no property and value this line states together"
    },
    {
      "page": 1,
      "text": "used not only on 3D printers with direct drive mech-",
      "reason": "no property and value this line states together"
    },
    {
      "page": 1,
      "text": "Tear Strength 350 N D 790",
      "reason": "no property and value this line states together"
    },
    {
      "page": 1,
      "text": "Brittleness Temperature ≤ 70°C D 746",
      "reason": "no property and value this line states together"
    },
    {
      "page": 1,
      "text": "• Properties retained in 3D applications",
      "reason": "no property and value this line states together"
    },
    {
      "page": 1,
      "text": "• 95A Shore hardness",
      "reason": "no property and value this line states together"
    },
    {
      "page": 1,
      "text": "is ca. 18-25°C (64.4 -77.0°F). Keep out of moisture,",
      "reason": "a storage or shelf-life note, not a test result"
    },
    {
      "page": 1,
      "text": "product has a shelf life of 24 months.",
      "reason": "a storage or shelf-life note, not a test result"
    },
    {
      "page": 1,
      "text": "* settings are based on a 0,4 mm nozzle.",
      "reason": "in the column beside the storage note, naming no property and value together"
    },
    {
      "page": 1,
      "text": "www.spectrumfilaments.com Preparation date: 06-04-2022",
      "reason": "in the column beside the storage note, naming no property and value together"
    }
  ],
  "review": {
    "status": "proposed"
  }
}
