Repository: faridbnv/h2c-materials

# Filament Atlas

**Live: [pdynamics.ca/h2c-materials](https://pdynamics.ca/h2c-materials/)** · one HTML page, with a page of its own for
each well-documented material beside it, that also runs offline from a file, with no server.

## What it is

Filament Atlas is a tool for a small engineering team choosing a 3D-printing filament for the team's Bambu Lab H2C
printer. It was the H2C Material Selector until 2026-10-16; the built file keeps that name. You say what a part must
do (survive 100 °C, be at least this stiff, be as light as possible), and it answers in two steps:

- **Which kinds of filament** (PLA, PETG, carbon-filled nylon and so on) can do it, and whether the H2C can print them.
- **Which products**, from which makers, pass: how to print each one, how it should be treated, and what its maker says
  about it.

Every number comes from a maker's data sheet or web page and can be traced back to its page. Where nothing is
published, the tool says so instead of guessing; a marked estimate is shown only where no product publishes a value. It
helps the team build a shortlist; the team confirms its final pick with its own test print. It is not a source of design
allowables, and it does not replace the product's own data sheet.

<!-- status:begin -->
<!-- Generated by npm run docs:status from dist/db.json and docs/audits/2026-10-17-data-review-fixes/blind-draw/verdicts-20261017.csv and docs/audits/2026-10-05-check-round-3/blind-draw/draw-b-verdicts-20261005.csv; edit scripts/docs-status.mjs, not this block. -->

## Where things stand (2026-10-17)

Exact, current counts are in [build/snapshot/counts.md](build/snapshot/counts.md), written by `npm run snapshot`.

- **What it holds.** About 1,100 products, 14,800 measured values and 2,000 source documents. The page lists 152
  materials: the 135 the H2C can print, which the tool judges, and 17 it shows only to say why they are out
  (high-temperature plastics such as PEEK and PEI that need a hotter printer, and metal or ceramic sintering filaments).
  76 materials have a page of their own: those with at least 3 products and 20 measured values, opened from the
  selector's drawer.
- **How accurate it is.** Records are checked by random samples read against their source pages. The latest, of 20

# Version 2.1 review (2026-09-27)

> **Historical record** (2026-09-27): written for one review or round. It describes the tool and its data as they were then; numbers, rules and file names may have changed since. For where things stand now, read the [README](../../../README.md) and [OPEN-PROBLEMS](../../../docs/OPEN-PROBLEMS.md).

A review of commit `eb695b8` by an AI team (software and data operations, materials engineering, practical use),
delivered as a package outside the repository on 2026-09-27 and brought here on 2026-09-28, when the owner asked for
its plan to be built on the `v2` branch.

| File | What it is |
|---|---|
| [REVIEW.md](REVIEW.md) | The report as delivered: the critical assessment and the findings F01 to F17 |
| [V2.1-PLAN.md](V2.1-PLAN.md) | The plan as delivered: decisions with recommended answers, phases, tests, release scorecard |
| [BACKLOG.json](PACKETS.md) | The seventeen work packages, with their acceptance criteria |
| [reviews/](reviews/) | The three specialist dossiers (data and engineering, architecture and operations, practical use) and their structured findings |
| [PACKAGE-README.md](PACKAGE-README.md) | The package's own index, which lists what it verified and where its evidence is |
| [ACCEPTANCE.md](ACCEPTANCE.md) | The acceptance portfolio written for phase 0: twelve questions and their source-grounded answers |
| [RESPONSE.md](RESPONSE.md) | What was done about each work package, the scenario answers each change moved, and where 2.1 ends |
| [WITNESS-BINDING.md](WITNESS-BINDING.md) | Generated (`npm run audit:witness`): every decision value checked against its evidence line (F06, D97) |
| [SCENARIO-GAPS.md](SCENARIO-GAPS.md) | Generated (`npm run audit:scenario-gaps`): the product facts one step from an answer, by question (F08) |
| [SPOT-CHECK-DECISIVE.md](SPOT-CHECK-DECISIVE.md) | Generated (`npm run audit:decisive-sample`): 32 of the values that decide, for a person to check (F15) |
| [TEAM-TRIAL.md](TEAM-TRIAL.md) | The team trial's protocol and its empty findings table (F15, phase 2's gate) |

The report's links to `evidence/`, `probes/`, `replay/`, `REPRODUCE.md` and `PACKAGE-MANIFEST.json` point into the
delivered package, which is not copied here:
its logs, screenshots, frozen pages and probe results are about 28 MB. The owner holds it at
`H2C-v2.1-Review-2026-09-27/`; `PACKAGE-README.md` lists its contents. The owner's answers to the report's seven
questions are in [docs/GOALS.md](../../GOALS.md), "Decided on 2026-09-28, for version 2.1".

A report is a record of what someone found on its date, not a description of the tool today. Read the response
beside it for what changed.

File: docs/audits/2026-09-27-v2.1-review/PACKETS.md
# Packets of 2026-09-27-v2.1-review

> **Generated** (2026-10-15) by `npm run packets -- --export 2026-09-27-v2.1-review`: it describes the data as it was that day; run it again for the current state.

This round's working files: what it read, proposed, held and logged, as distinct from the reports beside this file,
which say what it found and keep every number they quote.

These 3 files (0.05 MB) left the working tree for the private evidence store that also keeps the
source documents (`$H2C_SOURCE_BACKUP/packets/2026-09-27-v2.1-review/`), so that a clone carries the record and not its working
files (D138). [PACKETS.csv](PACKETS.csv) lists each one with its size, its SHA-256, which proves a copy is the file that
was used, and the last commit that holds it.

- **Read one from git history:** `git show 2c45f2faa9d5:docs/audits/2026-09-27-v2.1-review/<path>`.
- **Bring them back to rerun the round's scripts:** `npm run packets -- --restore 2026-09-27-v2.1-review` (needs `$H2C_SOURCE_BACKUP`).
- **Check the store's copies:** `npm run packets -- --verify 2026-09-27-v2.1-review`.

| Folder | Files | MB |
|---|---:|---:|
| `(this folder)` | 1 | 0.03 |
| `reviews` | 2 | 0.03 |

File: docs/audits/2026-09-27-v2.1-review/README.md
# Version 2.1 review (2026-09-27)

> **Historical record** (2026-09-27): written for one review or round. It describes the tool and its data as they were then; numbers, rules and file names may have changed since. For where things stand now, read the [README](../../../README.md) and [OPEN-PROBLEMS](../../../docs/OPEN-PROBLEMS.md).

A review of commit `eb695b8` by an AI team (software and data operations, materials engineering, practical use),
delivered as a package outside the repository on 2026-09-27 and brought here on 2026-09-28, when the owner asked for
its plan to be built on the `v2` branch.

| File | What it is |
|---|---|
| [REVIEW.md](REVIEW.md) | The report as delivered: the critical assessment and the findings F01 to F17 |
| [V2.1-PLAN.md](V2.1-PLAN.md) | The plan as delivered: decisions with recommended answers, phases, tests, release scorecard |
| [BACKLOG.json](PACKETS.md) | The seventeen work packages, with their acceptance criteria |
| [reviews/](reviews/) | The three specialist dossiers (data and engineering, architecture and operations, practical use) and their structured findings |
| [PACKAGE-README.md](PACKAGE-README.md) | The package's own index, which lists what it verified and where its evidence is |
| [ACCEPTANCE.md](ACCEPTANCE.md) | The acceptance portfolio written for phase 0: twelve questions and their source-grounded answers |
| [RESPONSE.md](RESPONSE.md) | What was done about each work package, the scenario answers each change moved, and where 2.1 ends |
| [WITNESS-BINDING.md](WITNESS-BINDING.md) | Generated (`npm run audit:witness`): every decision value checked against its evidence line (F06, D97) |
| [SCENARIO-GAPS.md](SCENARIO-GAPS.md) | Generated (`npm run audit:scenario-gaps`): the product facts one step from an answer, by question (F08) |
| [SPOT-CHECK-DECISIVE.md](SPOT-CHECK-DECISIVE.md) | Generated (`npm run audit:decisive-sample`): 32 of the values that decide, for a person to check (F15) |
| [TEAM-TRIAL.md](TEAM-TRIAL.md) | The team trial's protocol and its empty findings table (F15, phase 2's gate) |

The report's links to `evidence/`, `probes/`, `replay/`, `REPRODUCE.md` and `PACKAGE-MANIFEST.json` point into the
delivered package, which is not copied here:
its logs, screenshots, frozen pages and probe results are about 28 MB. The owner holds it at
`H2C-v2.1-Review-2026-09-27/`; `PACKAGE-README.md` lists its contents. The owner's answers to the report's seven
questions are in [docs/GOALS.md](../../GOALS.md), "Decided on 2026-09-28, for version 2.1".

A report is a record of what someone found on its date, not a description of the tool today. Read the response
beside it for what changed.

File: docs/audits/2026-09-27-v2.1-review/SCENARIO-GAPS.md (part 1 of 4)
# The facts that would settle a scenario's answer, by product

<!-- Generated by npm run audit:scenario-gaps (scripts/audit/scenario-gaps.mjs). Do not edit by hand. -->

Release 03663e0b6e97, data of 2026-09-21. Each question is judged as the page judges it, product by product, in the
state it permits (D99), Confirmed only. A product left unresolved by one requirement is one fact from an answer; the
fact, the work that would settle it and when to stop are below, ranked by how many questions it would settle. Counted by
products made actionable, never by documents (GOALS, working rule 4).

## By question

| Question | PASS | UNKNOWN | FAIL | Products one fact from an answer | Materials among them |
|---|---:|---:|---:|---:|---:|
| Outdoor structural part | 6 | 107 | 23 | 22 | 16 |
| Indoor prototype | 79 | 51 | 6 | 39 | 24 |
| Lightweight structure | 13 | 93 | 30 | 163 | 43 |
| Warm environment | 33 | 93 | 10 | 179 | 45 |
| High-stiffness fixture | 6 | 107 | 23 | 490 | 64 |
| Flexible component | 6 | 110 | 20 | 462 | 66 |
| S01: An outdoor bracket: heat deflection at 0.45 MPa at least 100 °C, XY stiffness at l... | 6 | 107 | 23 | 22 | 16 |
| S03: A PET-GF fixture: XY stiffness at least 4 GPa and heat deflection at 0.45 MPa at l... | 17 | 100 | 19 | 79 | 30 |
| S04: A PLA Matt part that must not soften below 100 °C (heat deflection at 0.45 MPa), w... | 44 | 85 | 7 | 384 | 82 |
| S05: A fixture in a humid room: XY stiffness at least 6 GPa after the part has taken up... | 9 | 109 | 18 | 794 | 106 |
| S06: A part that meets acids. | 6 | 127 | 3 | 879 | 124 |

## The facts: 3467 in all, 408 listed

By kind: source silent 2565; conditions 689; another state 187; print test 26. A fact already put to the owner or a maker by the
research package of 2026-09-26 names its finding, so it is not searched again. Listed: every fact that settles more than one
question, and the first three of each material's that settle one.

| Product | Material | Requirement | Kind | Why it is not settled | The work | Stop when | Questions | Already asked |
|---|---|---|---|---|---|---|---|---|
| 3DXTECH CarbonX CF PA12 (G053-01) | PA12-CF | Chamber temperature the H2C reaches | source silent | Recommended, but no temperature published. A heated chamber is not proof that 65 °C is enough | the maker's site for its print settings, then the maker | searched and asked: a test print on the H2C decides | High-stiffness fixture; Lightweight structure; Outdoor structural part; S01 |  |
| Flashforge PBT-GF (G132-01) | PBT-GF | Chamber temperature the H2C reaches | print test | Publishes 50–70 °C; the H2C reaches only 50–65 °C of that window | a test print on the H2C at its chamber and bed limits | the team's print decides | Indoor prototype; Outdoor structural part; S01; Warm environment |  |
| Bambu Lab PPS-CF (G073-01) | PPS-CF | Chamber temperature the H2C reaches | print test | Publishes 60–90 °C; the H2C reaches only 60–65 °C of that window | a test print on the H2C at its chamber and bed limits | the team's print decides | High-stiffness fixture; Outdoor structural part; S01; Warm environment |  |
| Flashforge PPS-CF (G073-03) | PPS-CF | Chamber temperature the H2C reaches | print test | Publishes 25–80 °C; the H2C reaches only 25–65 °C of that window | a test print on the H2C at its chamber and bed limits | the team's print decides | High-stiffness fixture; Outdoor structural part; S01; Warm environment |  |
| SIDDAMENT PPS CF (G073-06) | PPS-CF | Chamber temperature the H2C reaches | print test | Publishes 25–80 °C; the H2C reaches only 25–65 °C of that window | a test print on the H2C at its chamber and bed limits | the team's print decides | High-stiffness fixture; Outdoor structural part; S01; Warm environment |  |
| 3DXTECH CarbonX CF ABS (G029-01) | ABS-CF | Chamber temperature the H2C reaches | source silent | Recommended, but no temperature published. A heated chamber is not proof that 65 °C is enough | the maker's site for its print settings, then the maker | searched and asked: a test print on the H2C decides | High-stiffness fixture; Indoor prototype; Lightweight structure |  |
| 3DXTECH CarbonX CF PC (G037-01) | PC-CF | Chamber temperature the H2C reaches | source silent | Recommended, but no temperature published. A heated chamber is not proof that 65 °C is enough | the maker's site for its print settings, then the maker | searched and asked: a test print on the H2C decides | High-stiffness fixture; Outdoor structural part; S01 |  |
| BASF Forward AM Ultrafuse PC GF30 (G038-02) | PC-GF | Chamber temperature the H2C reaches | source silent | The source lists no setpoint ("-"), which is not the same as not required | the maker's site for its print settings, then the maker | searched and asked: a test print on the H2C decides | Indoor prototype; Lightweight structure; Warm environment |  |
| Creality Hyper PETG (G020-53) | PETG | Heat resistance at least 100 °C | source silent | Not published in the sampled sources | the maker's other documents, then the maker, then the team's coupon | searched and asked: the coupon decides | Outdoor structural part; S01; S04 |  |
| Nanovia PETG CF (G024-11) | PETG-CF | Heat resistance at least 100 °C | source silent | Not published in the sampled sources | the maker's other documents, then the maker, then the team's coupon | searched and asked: the coupon decides | Outdoor structural part; S01; S04 | P0-COND-01-004 (OWNER_RULING_REQUIRED) |
| Eryone ABS-CF (G029-04) | ABS-CF | Chamber temperature the H2C reaches | source silent | No numeric requirement published | the maker's site for its print settings, then the maker | searched and asked: a test print on the H2C decides | Indoor prototype; Warm environment |  |
| SUNLU ASA (G031-08) | ASA | Stiffness at least 3 GPa | source silent | Not published in the sampled sources | the maker's other documents, then the maker, then the team's coupon | searched and asked: the coupon decides | Outdoor structural part; S01 |  |
| colorFabb nGen_FLEX (G143-01) | nGen FLEX | Chamber temperature the H2C reaches | source silent | No numeric requirement published | the maker's site for its print settings, then the maker | searched and asked: a test print on the H2C decides | Flexible component; Indoor prototype |  |
| 3DXTECH 3DXSTAT ESD PA12 (G064-01) | PA-ESD | Chamber temperature the H2C reaches | source silent | No numeric requirement published | the maker's site for its print settings, then the maker | searched and asked: a test print on the H2C decides | Indoor prototype; Warm environment | P0-COND-10-ROOT-002 (NEEDS_VENDOR); P0-COND-10-ROOT-004 (NEEDS_VENDOR) |
| Nanovia PA-6 (G049-06) | PA6 | Stiffness at least 3 GPa | conditions | Published 2.1 GPa without stating the test direction, so it is not compared (include values published that way to use it) | a re-read of the sheet's test conditions (direction, load), then the maker | no document of the maker states them: record "not published after search" | Outdoor structural part; S01 | P0-COND-01-001 (NEEDS_VENDOR) |
| Nanovia PA Rail (G049-08) | PA6 | Heat resistance at least 100 °C | source silent | Not published in the sampled sources | the maker's other documents, then the maker, then the team's coupon | searched and asked: the coupon decides | Outdoor structural part; S01 | P0-COND-01-002 (OWNER_RULING_REQUIRED); P0-COND-01-011 (OWNER_RULING_REQUIRED) |
| SUNLU Easy PA (G057-06) | PA6/66 | Stiffness at least 3 GPa | conditions | Published 1.79 GPa without stating the test direction, so it is not compared (include values published that way to use it) | a re-read of the sheet's test conditions (direction, load), then the maker | no document of the maker states them: record "not published after search" | Outdoor structural part; S01 |  |
| Polymaker Fiberon PA612-CF15 (G059-01) | PA612-CF | Stiffness at least 3 GPa | another state | Published only after annealing at 100 °C for 16 h (V001055: 5.1367 GPa); this product is judged as printed. Permit annealing to judge it in that state | the maker's as-printed value, or the team's coupon; or permit annealing | the maker says it publishes none: record it, and test | Outdoor structural part; S01 |  |
| Polymaker Fiberon PA612-ESD (G065-01) | PA612-ESD | Stiffness at least 3 GPa | another state | Published only after annealing at 100 °C for 16 h (V001238: 4.2937 GPa); this product is judged as printed. Permit annealing to judge it in that state | the maker's as-printed value, or the team's coupon; or permit annealing | the maker says it publishes none: record it, and test | Outdoor structural part; S01 |  |
| BASF Forward AM Ultrafuse PAHT CF15 (G048-02) | PAHT-CF | Density at most 1500 kg/m³ | source silent | Not published in the sampled sources | the maker's other documents, then the maker, then the team's coupon | searched and asked: the coupon decides | Outdoor structural part; S01 |  |
| SUNLU PC (G035-12) | PC | Stiffness at least 3 GPa | source silent | Not published in the sampled sources | the maker's other documents, then the maker, then the team's coupon | searched and asked: the coupon decides | Outdoor structural part; S01 |  |
| eSUN PC-HT (G035-17) | PC | Stiffness at least 3 GPa | source silent | Not published in the sampled sources | the maker's other documents, then the maker, then the team's coupon | searched and asked: the coupon decides | Outdoor structural part; S01 |  |
| Flashforge PCCF10 (G037-05) | PC-CF | Stiffness at least 3 GPa | source silent | Not published in the sampled sources | the maker's other documents, then the maker, then the team's coupon | searched and asked: the coupon decides | Outdoor structural part; S01 |  |
| Flashforge PET-CF (G067-04) | PET-CF | Stiffness at least 3 GPa | conditions | Published 3.6 GPa without stating the test direction, so it is not compared (include values published that way to use it) | a re-read of the sheet's test conditions (direction, load), then the maker | no document of the maker states them: record "not published after search" | Outdoor structural part; S01 |  |
| Flashforge PET-GF (G068-01) | PET-GF | Stiffness at least 3 GPa | source silent | Not published in the sampled sources | the maker's other documents, then the maker, then the team's coupon | searched and asked: the coupon decides | Outdoor structural part; S01 |  |
| Nanovia PETG CF (G024-11) | PETG-CF | Heat resistance at least 80 °C | source silent | Not published in the sampled sources | the maker's other documents, then the maker, then the team's coupon | searched and asked: the coupon decides | S03; Warm environment | P0-COND-01-004 (OWNER_RULING_REQUIRED) |
| colorFabb PLA-HP (G001-58) | PLA | Density at most 1500 kg/m³ | source silent | Not published in the sampled sources | the maker's other documents, then the maker, then the team's coupon | searched and asked: the coupon decides | Outdoor structural part; S01 |  |
| FormFutura Volcano PLA 150C (G001-101) | PLA | Stiffness at least 3 GPa | conditions | Published 2.5 GPa without stating the test direction, so it is not compared (include values published that way to use it) | a re-read of the sheet's test conditions (direction, load), then the maker | no document of the maker states them: record "not published after search" | Outdoor structural part; S01 |  |
| colorFabb PLA/PHA (G145-01) | PLA-PHA | Chamber temperature the H2C reaches | source silent | No numeric requirement published | the maker's site for its print settings, then the maker | searched and asked: a test print on the H2C decides | Indoor prototype; Lightweight structure |  |
| 3DXTECH FLUORX PVDF (G096-01) | PVDF | Chamber temperature the H2C reaches | source silent | Recommended, but no temperature published. A heated chamber is not proof that 65 °C is enough | the maker's site for its print settings, then the maker | searched and asked: a test print on the H2C decides | Indoor prototype; Warm environment |  |
| BASF Forward AM Ultrafuse TPS 90A (G170-02) | TPS | Chamber temperature the H2C reaches | source silent | The source lists no setpoint ("-"), which is not the same as not required | the maker's site for its print settings, then the maker | searched and asked: a test print on the H2C decides | Flexible component; Indoor prototype | P1-PRINT-04-H055 (OWNER_RULING_REQUIRED) |
| Bambu Lab ABS (G027-01) | ABS | Stiffness at least 2.5 GPa | another state | Published only after annealing at 80 °C for 12 h (V000554: 2.2 GPa); this product is judged as printed. Permit annealing to judge it in that state | the maker's as-printed value, or the team's coupon; or permit annealing | the maker says it publishes none: record it, and test | Lightweight structure |  |
| Bambu Lab ABS (G027-01) | ABS | Stiffness at least 5 GPa | another state | Published only after annealing at 80 °C for 12 h (V000554: 2.2 GPa); this product is judged as printed. Permit annealing to judge it in that state | the maker's as-printed value, or the team's coupon; or permit annealing | the maker says it publishes none: record it, and test | High-stiffness fixture |  |
| Bambu Lab ABS (G027-01) | ABS | Stretch before breaking at least 100 % | another state | Published only after annealing at 80 °C for 12 h (V000558: 10.5 %); this product is judged as printed. Permit annealing to judge it in that state | the maker's as-printed value, or the team's coupon; or permit annealing | the maker says it publishes none: record it, and test | Flexible component |  |
| Spectrum ABS Kevlar (G106-01) | ABS-AF | Stiffness at least 2.5 GPa | conditions | Published 2.35 GPa without stating the test direction, so it is not compared (include values published that way to use it) | a re-read of the sheet's test conditions (direction, load), then the maker | no document of the maker states them: record "not published after search" | Lightweight structure | P0-COND-03-015 (NEEDS_VENDOR); P0-COND-03-028 (NEEDS_VENDOR) |
| Spectrum ABS Kevlar (G106-01) | ABS-AF | Stiffness at least 5 GPa | conditions | Published 2.35 GPa without stating the test direction, so it is not compared (include values published that way to use it) | a re-read of the sheet's test conditions (direction, load), then the maker | no document of the maker states them: record "not published after search" | High-stiffness fixture | P0-COND-03-015 (NEEDS_VENDOR); P0-COND-03-028 (NEEDS_VENDOR) |
| Spectrum ABS Kevlar (G106-01) | ABS-AF | Stretch before breaking at least 100 % | conditions | Published 6 % without stating the test direction, so it is not compared (include values published that way to use it) | a re-read of the sheet's test conditions (direction, load), then the maker | no document of the maker states them: record "not published after search" | Flexible component | P0-COND-03-015 (NEEDS_VENDOR); P0-COND-03-028 (NEEDS_VENDOR) |
| 3DXTECH CarbonX CF ABS (G029-01) | ABS-CF | Resists acid | source silent | No evidence record for this material. Its base polymer ABS is published as limited (resistant to Dilute acids, not resistant to Concentrated mineral acids, resistant to Sulfuric acid (10 %), not resistant to Sulfuric acid (conc.), limited to Hydrochloric acid (conc.), limited to Nitric acid (30 %); R-BASF-STYRENE-COPOLYMERS-CHEM), the neat resin's behaviour and not a test of this grade, so never enough to pass | the maker's other documents, then the maker, then the team's coupon | searched and asked: the coupon decides | S06 |  |
| iSANMATE CF ABS (G029-02) | ABS-CF | Chamber temperature the H2C reaches | print test | Publishes 50–70 °C; the H2C reaches only 50–65 °C of that window | a test print on the H2C at its chamber and bed limits | the team's print decides | Indoor prototype |  |
| iSANMATE CF ABS (G029-02) | ABS-CF | Stiffness at least 6 GPa | conditions | Published 5.2 GPa without stating the test direction, so it is not compared (include values published that way to use it) | a re-read of the sheet's test conditions (direction, load), then the maker | no document of the maker states them: record "not published after search" | S05 |  |
| 3DXTECH 3DXSTAT ESD ABS (G030-01) | ABS-ESD | Resists acid | source silent | No evidence record for this material. Its base polymer ABS is published as limited (resistant to Dilute acids, not resistant to Concentrated mineral acids, resistant to Sulfuric acid (10 %), not resistant to Sulfuric acid (conc.), limited to Hydrochloric acid (conc.), limited to Nitric acid (30 %); R-BASF-STYRENE-COPOLYMERS-CHEM), the neat resin's behaviour and not a test of this grade, so never enough to pass | the maker's other documents, then the maker, then the team's coupon | searched and asked: the coupon decides | S06 |  |
| iSANMATE ESD ABS (G030-02) | ABS-ESD | Heat resistance at least 100 °C | source silent | Not published in the sampled sources | the maker's other documents, then the maker, then the team's coupon | searched and asked: the coupon decides | S04 |  |
| iSANMATE ESD ABS (G030-02) | ABS-ESD | Resists acid | source silent | No evidence record for this material. Its base polymer ABS is published as limited (resistant to Dilute acids, not resistant to Concentrated mineral acids, resistant to Sulfuric acid (10 %), not resistant to Sulfuric acid (conc.), limited to Hydrochloric acid (conc.), limited to Nitric acid (30 %); R-BASF-STYRENE-COPOLYMERS-CHEM), the neat resin's behaviour and not a test of this grade, so never enough to pass | the maker's other documents, then the maker, then the team's coupon | searched and asked: the coupon decides | S06 |  |
| Bambu Lab ABS-GF (G028-01) | ABS-GF | Stiffness at least 5 GPa | another state | Published only after annealing at 80 °C for 12 h (V000575: 3.16 GPa); this product is judged as printed. Permit annealing to judge it in that state | the maker's as-printed value, or the team's coupon; or permit annealing | the maker says it publishes none: record it, and test | High-stiffness fixture |  |
| Bambu Lab ABS-GF (G028-01) | ABS-GF | Stretch before breaking at least 100 % | another state | Published only after annealing at 80 °C for 12 h (V000579: 1.2 %); this product is judged as printed. Permit annealing to judge it in that state | the maker's as-printed value, or the team's coupon; or permit annealing | the maker says it publishes none: record it, and test | Flexible component |  |
| Bambu Lab ABS-GF (G028-01) | ABS-GF | Stiffness at least 6 GPa | another state | Published only after annealing at 80 °C for 12 h (V000575: 3.16 GPa); this product is judged as printed. Permit annealing to judge it in that state | the maker's as-printed value, or the team's coupon; or permit annealing | the maker says it publishes none: record it, and test | S05 |  |
| Bambu Lab ASA (G031-01) | ASA | Stiffness at least 2.5 GPa | another state | Published only after annealing at 80 °C for 12 h (V000620: 2.45 GPa); this product is judged as printed. Permit annealing to judge it in that state | the maker's as-printed value, or the team's coupon; or permit annealing | the maker says it publishes none: record it, and test | Lightweight structure |  |
| Bambu Lab ASA (G031-01) | ASA | Stiffness at least 5 GPa | another state | Published only after annealing at 80 °C for 12 h (V000620: 2.45 GPa); this product is judged as printed. Permit annealing to judge it in that state | the maker's as-printed value, or the team's coupon; or permit annealing | the maker says it publishes none: record it, and test | High-stiffness fixture |  |
| Bambu Lab ASA (G031-01) | ASA | Stretch before breaking at least 100 % | another state | Published only after annealing at 80 °C for 12 h (V000624: 9.2 %); this product is judged as printed. Permit annealing to judge it in that state | the maker's as-printed value, or the team's coupon; or permit annealing | the maker says it publishes none: record it, and test | Flexible component |  |
| Bambu Lab ASA Aero (G032-01) | ASA Aero | Stiffness at least 2.5 GPa | another state | Published only after annealing at 80 °C for 12 h (V000641: 2.01 GPa); this product is judged as printed. Permit annealing to judge it in that state | the maker's as-printed value, or the team's coupon; or permit annealing | the maker says it publishes none: record it, and test | Lightweight structure |  |
| Bambu Lab ASA Aero (G032-01) | ASA Aero | Heat resistance at least 80 °C | another state | Published only after annealing at 80 °C for 12 h (V000639: 85 °C); this product is judged as printed. Permit annealing to judge it in that state | the maker's as-printed value, or the team's coupon; or permit annealing | the maker says it publishes none: record it, and test | Warm environment |  |
| Bambu Lab ASA Aero (G032-01) | ASA Aero | Stiffness at least 5 GPa | another state | Published only after annealing at 80 °C for 12 h (V000641: 2.01 GPa); this product is judged as printed. Permit annealing to judge it in that state | the maker's as-printed value, or the team's coupon; or permit annealing | the maker says it publishes none: record it, and test | High-stiffness fixture |  |
| Spectrum ASA Kevlar (G113-01) | ASA-AF | Stiffness at least 2.5 GPa | source silent | Not published in the sampled sources | the maker's other documents, then the maker, then the team's coupon | searched and asked: the coupon decides | Lightweight structure | P1-VALUES-ROOT-047 (NEEDS_VENDOR); P1-VALUES-ROOT-048 (NEEDS_VENDOR) |
| Spectrum ASA Kevlar (G113-01) | ASA-AF | Heat resistance at least 80 °C | source silent | Not published in the sampled sources | the maker's other documents, then the maker, then the team's coupon | searched and asked: the coupon decides | Warm environment | P1-VALUES-ROOT-047 (NEEDS_VENDOR); P1-VALUES-ROOT-048 (NEEDS_VENDOR) |
| Spectrum ASA Kevlar (G113-01) | ASA-AF | Stiffness at least 5 GPa | source silent | Not published in the sampled sources | the maker's other documents, then the maker, then the team's coupon | searched and asked: the coupon decides | High-stiffness fixture | P1-VALUES-ROOT-047 (NEEDS_VENDOR); P1-VALUES-ROOT-048 (NEEDS_VENDOR) |
| Bambu Lab ASA-CF (G033-01) | ASA-CF | Stretch before breaking at least 100 % | another state | Published only after annealing at 80 °C for 12 h (V000663: 9.6 %); this product is judged as printed. Permit annealing to judge it in that state | the maker's as-printed value, or the team's coupon; or permit annealing | the maker says it publishes none: record it, and test | Flexible component |  |
| Bambu Lab ASA-CF (G033-01) | ASA-CF | Stiffness at least 6 GPa | another state | Published only after annealing at 80 °C for 12 h (V000659: 4.2 GPa); this product is judged as printed. Permit annealing to judge it in that state | the maker's as-printed value, or the team's coupon; or permit annealing | the maker says it publishes none: record it, and test | S05 |  |
| Spectrum THE FILAMENT ASA CF (G033-03) | ASA-CF | Stretch before breaking at least 100 % | conditions | Published 2 % without stating the test direction, so it is not compared (include values published that way to use it) | a re-read of the sheet's test conditions (direction, load), then the maker | no document of the maker states them: record "not published after search" | Flexible component |  |
| Spectrum ASA Conductive (G105-01) | ASA-EC | Stiffness at least 2.5 GPa | source silent | Not published in the sampled sources | the maker's other documents, then the maker, then the team's coupon | searched and asked: the coupon decides | Lightweight structure | P1-VALUES-ROOT-039 (NEEDS_VENDOR); P1-VALUES-ROOT-040 (NEEDS_VENDOR) |
| Spectrum ASA Conductive (G105-01) | ASA-EC | Heat resistance at least 80 °C | source silent | Not published in the sampled sources | the maker's other documents, then the maker, then the team's coupon | searched and asked: the coupon decides | Warm environment | P1-VALUES-ROOT-039 (NEEDS_VENDOR); P1-VALUES-ROOT-040 (NEEDS_VENDOR) |
| Spectrum ASA Conductive (G105-01) | ASA-EC | Stiffness at least 5 GPa | source silent | Not published in the sampled sources | the maker's other documents, then the maker, then the team's coupon | searched and asked: the coupon decides | High-stiffness fixture | P1-VALUES-ROOT-039 (NEEDS_VENDOR); P1-VALUES-ROOT-040 (NEEDS_VENDOR) |
| Spectrum asax x gf10 (G034-01) | ASA-GF | Stiffness at least 5 GPa | source silent | Not published in the sampled sources | the maker's other documents, then the maker, then the team's coupon | searched and asked: the coupon decides | High-stiffness fixture |  |
| Spectrum asax x gf10 (G034-01) | ASA-GF | Stretch before breaking at least 100 % | source silent | Not published in the sampled sources | the maker's other documents, then the maker, then the team's coupon | searched and asked: the coupon decides | Flexible component |  |
| Spectrum asax x gf10 (G034-01) | ASA-GF | Heat resistance at least 100 °C | source silent | Not published in the sampled sources | the maker's other documents, then the maker, then the team's coupon | searched and asked: the coupon decides | S04 |  |
| BigRep BVOH (G076-01) | BVOH | Heat resistance at least 100 °C | source silent | Not published in the sampled sources | the maker's other documents, then the maker, then the team's coupon | searched and asked: the coupon decides | S04 |  |
| BigRep BVOH (G076-01) | BVOH | Stiffness at least 6 GPa | conditions | Published 2.4 GPa without stating the test direction, so it is not compared (include values published that way to use it) | a re-read of the sheet's test conditions (direction, load), then the maker | no document of the maker states them: record "not published after search" | S05 |  |
| BigRep BVOH (G076-01) | BVOH | Resists acid | source silent | No evidence record for this product | the maker's other documents, then the maker, then the team's coupon | searched and asked: the coupon decides | S06 |  |
| Fabru / purefil Cyclo-olefin copolymer impact-modified (COC tough) (G137-01) | COC | Stiffness at least 4 GPa | conditions | Published 1.9 GPa without stating the test direction, so it is not compared (include values published that way to use it) | a re-read of the sheet's test conditions (direction, load), then the maker | no document of the maker states them: record "not published after search" | S03 | P0-COND-04-002 (NEEDS_VENDOR); P1-VALUES-ROOT-060 (NEEDS_VENDOR) |
| Fabru / purefil Cyclo-olefin copolymer impact-modified (COC tough) (G137-01) | COC | Stiffness at least 6 GPa | conditions | Published 1.9 GPa without stating the test direction, so it is not compared (include values published that way to use it) | a re-read of the sheet's test conditions (direction, load), then the maker | no document of the maker states them: record "not published after search" | S05 | P0-COND-04-002 (NEEDS_VENDOR); P1-VALUES-ROOT-060 (NEEDS_VENDOR) |
| Fabru / purefil Cyclo-olefin copolymer impact-modified (COC tough) (G137-01) | COC | Resists acid | source silent | No evidence record for this product | the maker's other documents, then the maker, then the team's coupon | searched and asked: the coupon decides | S06 | P0-COND-04-002 (NEEDS_VENDOR); P1-VALUES-ROOT-060 (NEEDS_VENDOR) |
| Polymaker Panchroma CoPE (G091-02) | CoPE | Heat resistance at least 80 °C | source silent | Not published in the sampled sources | the maker's other documents, then the maker, then the team's coupon | searched and asked: the coupon decides | Warm environment |  |
| Polymaker Panchroma CoPE (G091-02) | CoPE | Stretch before breaking at least 100 % | source silent | Not published in the sampled sources | the maker's other documents, then the maker, then the team's coupon | searched and asked: the coupon decides | Flexible component |  |
| Polymaker Panchroma CoPE (G091-02) | CoPE | Heat resistance at least 100 °C | source silent | Not published in the sampled sources | the maker's other documents, then the maker, then the team's coupon | searched and asked: the coupon decides | S04 |  |
| Fillamentum CPE HG100 (G089-01) | CPE | Stiffness at least 2.5 GPa | source silent | Not published in the sampled sources | the maker's other documents, then the maker, then the team's coupon | searched and asked: the coupon decides | Lightweight structure | P0-COND-07-009 (NEEDS_VENDOR) |
| Fillamentum CPE HG100 (G089-01) | CPE | Stiffness at least 5 GPa | source silent | Not published in the sampled sources | the maker's other documents, then the maker, then the team's coupon | searched and asked: the coupon decides | High-stiffness fixture | P0-COND-07-009 (NEEDS_VENDOR) |
| Fillamentum CPE HG100 (G089-01) | CPE | Stretch before breaking at least 100 % | conditions | Published 150 % without stating the test direction, so it is not compared (include values published that way to use it) | a re-read of the sheet's test conditions (direction, load), then the maker | no document of the maker states them: record "not published after search" | Flexible component | P0-COND-07-009 (NEEDS_VENDOR) |
| Fillamentum CPE CF112 Carbon (G090-01) | CPE-CF | Stiffness at least 2.5 GPa | conditions | Published 2.2 GPa without stating the test direction, so it is not compared (include values published that way to use it) | a re-read of the sheet's test conditions (direction, load), then the maker | no document of the maker states them: record "not published after search" | Lightweight structure |  |
| Fillamentum CPE CF112 Carbon (G090-01) | CPE-CF | Heat resistance at least 80 °C | source silent | Not published in the sampled sources | the maker's other documents, then the maker, then the team's coupon | searched and asked: the coupon decides | Warm environment |  |
| Fillamentum CPE CF112 Carbon (G090-01) | CPE-CF | Stiffness at least 5 GPa | conditions | Published 2.2 GPa without stating the test direction, so it is not compared (include values published that way to use it) | a re-read of the sheet's test conditions (direction, load), then the maker | no document of the maker states them: record "not published after search" | High-stiffness fixture |  |
| Fiberlogy FiberFlex Aero (G134-01) | CPE-LW | Stiffness at least 2.5 GPa | source silent | Not published in the sampled sources | the maker's other documents, then the maker, then the team's coupon | searched and asked: the coupon decides | Lightweight structure | P0-COND-02-029 (NEEDS_VENDOR); P1-VALUES-ROOT-053 (NEEDS_VENDOR) |
| Fiberlogy FiberFlex Aero (G134-01) | CPE-LW | Stiffness at least 5 GPa | source silent | Not published in the sampled sources | the maker's other documents, then the maker, then the team's coupon | searched and asked: the coupon decides | High-stiffness fixture | P0-COND-02-029 (NEEDS_VENDOR); P1-VALUES-ROOT-053 (NEEDS_VENDOR) |
| Fiberlogy FiberFlex Aero (G134-01) | CPE-LW | Stretch before breaking at least 100 % | conditions | Published 700 % without stating the test direction, so it is not compared (include values published that way to use it) | a re-read of the sheet's test conditions (direction, load), then the maker | no document of the maker states them: record "not published after search" | Flexible component | P0-COND-02-029 (NEEDS_VENDOR); P1-VALUES-ROOT-053 (NEEDS_VENDOR) |
| 3DXTECH 3DXMAX HIPS (G081-01) | HIPS | Resists acid | source silent | No evidence record for this material. Its base polymer HIPS is published as limited (resistant to Dilute mineral acids, not resistant to Concentrated sulfuric acid; strong oxidizing agents (nitric acid, chlorine water, bromine water, sodium hypochlorite solution); R-BASF-POLYSTYRENE-STYROLUX), the neat resin's behaviour and not a test of this grade, so never enough to pass | the maker's other documents, then the maker, then the team's coupon | searched and asked: the coupon decides | S06 |  |
| Spectrum hipsx (G081-02) | HIPS | Stiffness at least 4 GPa | source silent | Not published in the sampled sources | the maker's other documents, then the maker, then the team's coupon | searched and asked: the coupon decides | S03 |  |
| Spectrum hipsx (G081-02) | HIPS | Stiffness at least 6 GPa | source silent | Not published in the sampled sources | the maker's other documents, then the maker, then the team's coupon | searched and asked: the coupon decides | S05 |  |
| Fabru / purefil Liquid Crystal Polymer (LCP) (G139-01) | LCP | Heat resistance at least 100 °C | source silent | Not published in the sampled sources | the maker's other documents, then the maker, then the team's coupon | searched and asked: the coupon decides | S04 | P0-COND-04-014 (NEEDS_VENDOR); P0-COND-04-023 (NEEDS_VENDOR); P1-VALUES-ROOT-062 (NEEDS_VENDOR) |
| Fabru / purefil Liquid Crystal Polymer (LCP) (G139-01) | LCP | Stiffness at least 6 GPa | conditions | Published 11.7 GPa without stating the test direction, so it is not compared (include values published that way to use it) | a re-read of the sheet's test conditions (direction, load), then the maker | no document of the maker states them: record "not published after search" | S05 | P0-COND-04-014 (NEEDS_VENDOR); P0-COND-04-023 (NEEDS_VENDOR); P1-VALUES-ROOT-062 (NEEDS_VENDOR) |
| Fabru / purefil Liquid Crystal Polymer (LCP) (G139-01) | LCP | Resists acid | source silent | No evidence record for this product | the maker's other documents, then the maker, then the team's coupon | searched and asked: the coupon decides | S06 | P0-COND-04-014 (NEEDS_VENDOR); P0-COND-04-023 (NEEDS_VENDOR); P1-VALUES-ROOT-062 (NEEDS_VENDOR) |
| colorFabb nGen Amphora AM3300 (G092-01) | nGen / Amphora | Chamber temperature the H2C reaches | source silent | No numeric requirement published | the maker's site for its print settings, then the maker | searched and asked: a test print on the H2C decides | Indoor prototype |  |
| colorFabb nGen Amphora AM3300 (G092-01) | nGen / Amphora | Heat resistance at least 100 °C | source silent | Not published in the sampled sources | the maker's other documents, then the maker, then the team's coupon | searched and asked: the coupon decides | S04 |  |
| colorFabb nGen Amphora AM3300 (G092-01) | nGen / Amphora | Resists acid | source silent | No evidence record for this product | the maker's other documents, then the maker, then the team's coupon | searched and asked: the coupon decides | S06 |  |
| colorFabb nGen_FLEX (G143-01) | nGen FLEX | Heat resistance at least 100 °C | source silent | Not published in the sampled sources | the maker's other documents, then the maker, then the team's coupon | searched and asked: the coupon decides | S04 |  |
| colorFabb nGen_FLEX (G143-01) | nGen FLEX | Resists acid | source silent | No evidence record for this product | the maker's other documents, then the maker, then the team's coupon | searched and asked: the coupon decides | S06 |  |
| colorFabb nGen CF10 (G142-01) | nGen-CF | Chamber temperature the H2C reaches | source silent | No numeric requirement published | the maker's site for its print settings, then the maker | searched and asked: a test print on the H2C decides | Indoor prototype |  |
| colorFabb nGen CF10 (G142-01) | nGen-CF | Resists acid | source silent | No evidence record for this product | the maker's other documents, then the maker, then the team's coupon | searched and asked: the coupon decides | S06 |  |
| colorFabb PA-CF low warp (G165-01) | Nylon-CF, maker-undisclosed polyamide | Chamber temperature the H2C reaches | source silent | No numeric requirement published | the maker's site for its print settings, then the maker | searched and asked: a test print on the H2C decides | Indoor prototype | P0-COND-11-ROOT-029 (NEEDS_VENDOR); P1-VALUES-ROOT-083 (NEEDS_VENDOR); P1-VALUES-ROOT-084 (NEEDS_VENDOR) |
| colorFabb PA-CF low warp (G165-01) | Nylon-CF, maker-undisclosed polyamide | Heat resistance at least 100 °C | source silent | Not published in the sampled sources | the maker's other documents, then the maker, then the team's coupon | searched and asked: the coupon decides | S04 | P0-COND-11-ROOT-029 (NEEDS_VENDOR); P1-VALUES-ROOT-083 (NEEDS_VENDOR); P1-VALUES-ROOT-084 (NEEDS_VENDOR) |
| colorFabb PA-CF low warp (G165-01) | Nylon-CF, maker-undisclosed polyamide | Stiffness at least 6 GPa | source silent | Not published in the sampled sources | the maker's other documents, then the maker, then the team's coupon | searched and asked: the coupon decides | S05 | P0-COND-11-ROOT-029 (NEEDS_VENDOR); P1-VALUES-ROOT-083 (NEEDS_VENDOR); P1-VALUES-ROOT-084 (NEEDS_VENDOR) |
| Markforged Onyx GF (G166-01) | Nylon-GF, maker-undisclosed polyamide | Heat resistance at least 100 °C | source silent | Not published in the sampled sources | the maker's other documents, then the maker, then the team's coupon | searched and asked: the coupon decides | S04 |  |
| Markforged Onyx GF (G166-01) | Nylon-GF, maker-undisclosed polyamide | Resists acid | source silent | No evidence record for this product | the maker's other documents, then the maker, then the team's coupon | searched and asked: the coupon decides | S06 |  |
| colorFabb PA Blue Metal Detectable (G164-02) | Nylon, maker-undisclosed polyamide | Heat resistance at least 100 °C | conditions | Published 60 °C without stating the test load, so it is not compared (include values published that way to use it) | a re-read of the sheet's test conditions (direction, load), then the maker | no document of the maker states them: record "not published after search" | S04 |  |
| colorFabb PA Blue Metal Detectable (G164-02) | Nylon, maker-undisclosed polyamide | Resists acid | source silent | No evidence record for this product | the maker's other documents, then the maker, then the team's coupon | searched and asked: the coupon decides | S06 |  |
| UltiMaker MAKERBOT SPECIALTY NYLON (G164-05) | Nylon, maker-undisclosed polyamide | Stiffness at least 4 GPa | conditions | Published 2.206323 GPa without stating the test direction, so it is not compared (include values published that way to use it) | a re-read of the sheet's test conditions (direction, load), then the maker | no document of the maker states them: record "not published after search" | S03 | P1-PRINT-04-H051 (OWNER_RULING_REQUIRED) |
| Dow EVOLV3D OBC (G086-01) | OBC | Heat resistance at least 100 °C | source silent | Not published in the sampled sources | the maker's other documents, then the maker, then the team's coupon | searched and asked: the coupon decides | S04 | P1-VALUES-ROOT-037 (NEEDS_VENDOR) |
| Dow EVOLV3D OBC (G086-01) | OBC | Stiffness at least 6 GPa | source silent | Not published in the sampled sources | the maker's other documents, then the maker, then the team's coupon | searched and asked: the coupon decides | S05 | P1-VALUES-ROOT-037 (NEEDS_VENDOR) |
| Dow EVOLV3D OBC (G086-01) | OBC | Resists acid | source silent | Records exist but none state a verdict | the maker's other documents, then the maker, then the team's coupon | searched and asked: the coupon decides | S06 | P1-VALUES-ROOT-037 (NEEDS_VENDOR) |
| 3DXTECH 3DXSTAT ESD PA12 (G064-01) | PA-ESD | Stiffness at least 4 GPa | conditions | Published 6.9 GPa without stating the test direction, so it is not compared (include values published that way to use it) | a re-read of the sheet's test conditions (direction, load), then the maker | no document of the maker states them: record "not published after search" | S03 | P0-COND-10-ROOT-002 (NEEDS_VENDOR); P0-COND-10-ROOT-004 (NEEDS_VENDOR) |
| 3DXTECH 3DXSTAT ESD PA12 (G064-01) | PA-ESD | Stiffness at least 6 GPa | conditions | Published 6.9 GPa without stating the test direction, so it is not compared (include values published that way to use it) | a re-read of the sheet's test conditions (direction, load), then the maker | no document of the maker states them: record "not published after search" | S05 | P0-COND-10-ROOT-002 (NEEDS_VENDOR); P0-COND-10-ROOT-004 (NEEDS_VENDOR) |
