Repository: faridbnv/h2c-materials

# Filament Atlas

**Live: [pdynamics.ca/h2c-materials](https://pdynamics.ca/h2c-materials/)** · one HTML page, with a page of its own for
each well-documented material beside it, that also runs offline from a file, with no server.

## What it is

Filament Atlas is a tool for a small engineering team choosing a 3D-printing filament for the team's Bambu Lab H2C
printer. It was the H2C Material Selector until 2026-10-16; the built file keeps that name. You say what a part must
do (survive 100 °C, be at least this stiff, be as light as possible), and it answers in two steps:

- **Which kinds of filament** (PLA, PETG, carbon-filled nylon and so on) can do it, and whether the H2C can print them.
- **Which products**, from which makers, pass: how to print each one, how it should be treated, and what its maker says
  about it.

Every number comes from a maker's data sheet or web page and can be traced back to its page. Where nothing is
published, the tool says so instead of guessing; a marked estimate is shown only where no product publishes a value. It
helps the team build a shortlist; the team confirms its final pick with its own test print. It is not a source of design
allowables, and it does not replace the product's own data sheet.

<!-- status:begin -->

## Where things stand (2026-10-17)

Exact, current counts are in [build/snapshot/counts.md](build/snapshot/counts.md), written by `npm run snapshot`.

- **What it holds.** About 1,100 products, 14,800 measured values and 2,000 source documents.

# Batch b03-3dxtech

> **Historical record** (2026-09-18): written for one review or round. It describes the tool and its data as they were then; numbers, rules and file names may have changed since. For where things stand now, read the [README](../../../../../README.md) and [OPEN-PROBLEMS](../../../../../docs/OPEN-PROBLEMS.md).

Thirty-two 3DXTECH data sheets, the first batch of a maker whose tables are laid out the other way round.
Applied 2026-09-18 by `m56-batch-b03-3dxtech`.

## What entered

| Table | Records |
|---|---:|
| sources | 33 |
| grades | 31 |
| materials | 15 |
| measurements | 251 |
| headlines | 70 |
| profiles | 32 |
| profile_notes | 32 |

The fifteen new materials are the filled and ESD variants of polymers the database already held as unfilled:
PEEK-CF, PEEK-GF, PEKK-CF, PEKK-ESD, PEI-CF, PEI-GF, PEI-ESD, PC-ESD, PVDF-ESD, PPS-ESD, TPU-ESD, TPC-ESD,
PC-ABS-CF, and two blends this maker names on its own sheets, PC-ASA and TPI. Each has a ruling (R017 to R038).

## The gate

The reader began at **4 of 214** recorded values on the 27 sheets of this maker the database already held: 2%.
It now reproduces **213 of 214**. Spectrum stays at 113 of 113.

What the layout taught it:

- **A table may print its unit in a column of its own, before the value.** "Tensile Strength, Break | ISO 527 |
  MPa | 62.8" is every row of every 3DXTECH sheet, and a reader that only knew "number unit" saw none of them.
- **A standard's number is not a value.** With the unit in its own column, "Density ISO 1183 g/cc 1.35" offers
  "1183 g/cc" first.
- **A row the table wrapped continues where its label ended, in another column.** "Glass Transition Temperature"
  at the label's x and "DSC °C 187" at the value column's. Prose never begins with a standard or a unit.
- **A label line with a number in it but no value of its own still heads the rows under it**: "Deflection
  Temperature at 0.45", then "ISO 75 °C 172", then "MPa (66psi)".
- **A sheet that says how its specimens were made is describing printed bars**, and one that says how they were
  laid on the plate has stated the direction: "Printed Specimen Conditions" and "Specimen Orientation: XY Flat".
  Without that, a new material can show no headline in a direction at all.
- The scale of a hardness may be in the unit beside the number ("80 HRM"), a melt temperature may be called
  "Melt Temperature", and an elongation may carry its endpoint in brackets ("Elongation (Yield)").

## What was decided rather than read

- **A filled PEEK is not the unfilled PEEK material.** The name-matching path ignored the filler and filed
  3DXTECH's carbon-fibre PEEK under M097, where a 10 GPa modulus was judged against an unfilled window.
- **Three plausibility windows added** for a fibre-filled high-temperature polymer: 20 to 30 wt% carbon fibre in
  PEEK or PEI reaches 10 to 13 GPa, and its heat deflection approaches the melting point. The windows that existed
  were drawn from a database with no such grade in it.
- **A material with no polymer row is judged as high-temperature only where its family says so.** A PC/ASA and a
  PPE/PS are ordinary printable polymers; judging them against PEEK's windows called their glass transition
  surprisingly low.
- **Eleven findings accepted**, each with what the sheet says: six on the ESD-TPC, whose sheet publishes a hard
  copolyester's numbers under a name that says 90A; the twin ESD Ultem sheets, which publish one data set for two

File: docs/audits/2026-09-18-v2-import/batches/b03-3dxtech/second-read-sample.csv
Verdict,Note,By,MeasurementID,batch,Manufacturer,Product,Property,Direction,Raw value,Normalized value,Standard / load,Locator,SourceID,URL,Document,Page images
agree,,claude-second-read,V003277,b03-3dxtech,3DXTECH,CarbonX Carbon Fiber PEKK-A CF15,Melting temperature,Not applicable,305 °C,305 °C,Tm DSC °C,p. 1: Melt Temperature (Tm) DSC °C,X-ECOMAX-CarbonX-CF15-PEKK-A-TDS-v1,https://cdn.shopify.com/s/files/1/0625/4185/6821/files/CarbonX_CF15_PEKK-A__TDS_v1.pdf?v=1723942767,.cache/sources/by-sha/95c7cf8931daf69c32185347f27a7e99d448023c08fc7751568972d137d761fc.pdf,
disagrees: standard,"Value 105 C is right, but Standards and Standard / load both read ""Not published"". The sheet names the method in its Standard column: the label wraps, and the value line itself is ""DSC C 105"" under the heading ""Glass Transition Temperature ... (Tg)"". The repo vocabulary has DSC for exactly this (""Differential scanning calorimetry, where the source names the method but no standard"") and the Melt Temperature rows of the same maker record it (V003277, V003237). The Tg rows dropped it where the label wrapped across three lines.",claude-second-read,V003285,b03-3dxtech,3DXTECH,FibreX ABS+GF10 Glass Fiber ABS,Glass transition temperature,Not applicable,105 °C,105 °C,Not published,p. 1: Glass Transition Temperature DSC °C,X-ECOMAX-FIBREX-GF-ABS-TDS-v1,https://cdn.shopify.com/s/files/1/0625/4185/6821/files/FIBREX_GF_ABS__TDS_v1.pdf?v=1723942769,.cache/sources/by-sha/97850d64956747aef50df561c07c9ac2db17b54f3b25f7254ae7081c72e33008.pdf,
agree,,claude-second-read,V003312,b03-3dxtech,3DXTECH,3DXSTAT ESD-PPS,Tensile modulus,XY,2600 MPa,2.6 GPa,527 MPa ISO 527,p. 1: Tensile Modulus ISO 527 MPa,X-ECOMAX-3DXSTAT-ESD-PPS-v3-TDS,https://cdn.shopify.com/s/files/1/0625/4185/6821/files/3DXSTAT_ESD_PPS_v3_TDS.pdf?v=1723942764,.cache/sources/by-sha/a3d92ff529ac45331c3b5a4a30160ef10a34e51136028e1f1836e79d1290e734.pdf,
agree,,claude-second-read,V003354,b03-3dxtech,3DXTECH,ThermaX PEEK GF20,Tensile break strength,XY,105 MPa,105 MPa,527 MPa ISO 527,"p. 1: Tensile Strength, Break ISO 527 MPa",X-ECOMAX-FIBREX-GF20-PEEK-v2,https://cdn.shopify.com/s/files/1/0625/4185/6821/files/FIBREX_GF20_PEEK_v2.pdf?v=1723992647,.cache/sources/by-sha/c34379d4a230f9cff1406d2f5057c39702b76b055cc1131f27fb3ddf21921171.pdf,
agree,,claude-second-read,V003201,b03-3dxtech,3DXTECH,CarbonX Carbon Fiber Ultem PEI,Flexural strength,XY,120 MPa,120 MPa,178 MPa ISO 178,p. 1: Flexural Strength ISO 178 MPa,X-ECOMAX-CarbonX-CF-Ultem-TDS-v3,https://cdn.shopify.com/s/files/1/0625/4185/6821/files/CarbonX_CF_Ultem_TDS_v3.pdf?v=1723942765,.cache/sources/by-sha/327cd1dcf0940332a919702a85bdafbdd16d4be3bdbe2ad73e863f5b912f2c48.pdf,
agree,,claude-second-read,V003340,b03-3dxtech,3DXTECH,3DXMAX PETG,Elongation at break,XY,24 %,24 %,ISO 527,"p. 1: Tensile Elongation, Break ISO 527 %",X-ECOMAX-3DXMAX-PETG-TDS,https://irp.cdn-website.com/8ecbc4ef/files/uploaded/3DXMAX%E2%84%A2%20PETG%20TDS.pdf,.cache/sources/by-sha/b26ae8cf6ec7600c8f0889380c704b94639904aa6b6750552cd95cab77b6b4b6.pdf,
agree,,claude-second-read,V003255,b03-3dxtech,3DXTECH,ThermaX TPI,Tensile strength (endpoint unspecified),XY,74 MPa,74 MPa,527 MPa ISO 527,p. 1: Tensile Strength ISO 527 MPa,X-ECOMAX-Thermax-TPI-TDS-TDS-v1,https://cdn.shopify.com/s/files/1/0625/4185/6821/files/Thermax_TPI_TDS_TDS_v1.pdf?v=1723942769,.cache/sources/by-sha/81346563c3d6978496b3fada42f0eec8e8a504d75359a377215566a607e53fc3.pdf,
agree,,claude-second-read,V003327,b03-3dxtech,3DXTECH,3DXSTAT ESD-TPU (90A),Tensile yield strength,XY,12 MPa,12 MPa,527 MPa ISO 527,"p. 1: Tensile Strength, Yield ISO 527 MPa",X-ECOMAX-3DXSTAT-ESD-TPU-90A-TDS-v1-1,https://cdn.shopify.com/s/files/1/0625/4185/6821/files/3DXSTAT_ESD_TPU_90A_TDS_v1.1.pdf?v=1723942769,.cache/sources/by-sha/b11d73da3a22a3f4abe846fa1b69b27310a04c115edd8513653bc45c6b362c90.pdf,
disagrees: condition,"Value 205 C and ISO 75 are right, but the row records Test temperature ""0.45C"". The sheet prints ""Deflection Temperature at 0.45 MPa (66psi) | ISO 75 | C | 205"": 0.45 MPa is the flexural load, not a temperature, and the sheet publishes no test temperature. Test load MPa=0.45 already carries the load; Standard / load reads ""0.45 C ISO 75"", which is the same confusion.",claude-second-read,V003204,b03-3dxtech,3DXTECH,CarbonX Carbon Fiber Ultem PEI,HDT,Not applicable,205 °C,205 °C,0.45 °C ISO 75,p. 1: Deflection Temperature at 0.45 ISO 75 °C,X-ECOMAX-CarbonX-CF-Ultem-TDS-v3,https://cdn.shopify.com/s/files/1/0625/4185/6821/files/CarbonX_CF_Ultem_TDS_v3.pdf?v=1723942765,.cache/sources/by-sha/327cd1dcf0940332a919702a85bdafbdd16d4be3bdbe2ad73e863f5b912f2c48.pdf,
agree,,claude-second-read,V003267,b03-3dxtech,3DXTECH,3DXMAX Polycarbonate,Flexural modulus,XY,2200 MPa,2.2 GPa,178 MPa ISO 178,p. 1: Flexural Modulus ISO 178 MPa,X-ECOMAX-3DXMAX-PC-TDS-v3,https://cdn.shopify.com/s/files/1/0625/4185/6821/files/3DXMAX_PC_TDS_v3.pdf?v=1723942764,.cache/sources/by-sha/93f7e546dbcbac6175892f90db4890289888a469d659c47bb83c35e48b286ed0.pdf,
agree,,claude-second-read,V003181,b03-3dxtech,3DXTECH,ezPC Polycarbonate,Density,Not applicable,1.2 g/cc,1200 kg/m³,1183 g/cc ISO 1183,p. 1: Density ISO 1183 g/cc,X-ECOMAX-ezPC-TDS-v01,https://cdn.shopify.com/s/files/1/0625/4185/6821/files/ezPC_TDS_v01.pdf?v=1723942769,.cache/sources/by-sha/2ebb8628d8e7acef2e7b271e4af8799590eb2ee500b8ad4cc191cbb19c8760e1.pdf,
agree,,claude-second-read,V003237,b03-3dxtech,3DXTECH,CarbonX Carbon Fiber High Temp Nylon (HTN),Melting temperature,Not applicable,265 °C,265 °C,Tm DSC °C,p. 1: Melt Temperature (Tm) DSC °C,X-ECOMAX-CarbonX-CF-HTN-TDS-v2,https://cdn.shopify.com/s/files/1/0625/4185/6821/files/CarbonX_CF_HTN_TDS_v2.pdf?v=1723942768,.cache/sources/by-sha/667819cc231a94e0c4d534c2cf07f2b31a15ac9c19be49c3ceccea7f15eaff12.pdf,
disagrees: standard,"Value 137 C is right, but Standards and Standard / load both read ""Not published"". The sheet names the method in its Standard column: the label wraps, and the value line itself is ""DSC C 137"" under the heading ""Glass Transition Temperature ... (Tg)"". The repo vocabulary has DSC for exactly this (""Differential scanning calorimetry, where the source names the method but no standard"") and the Melt Temperature rows of the same maker record it (V003277, V003237). The Tg rows dropped it where the label wrapped across three lines.",claude-second-read,V003383,b03-3dxtech,3DXTECH,CarbonX Carbon Fiber PC/ABS,Glass transition temperature,Not applicable,137 °C,137 °C,Not published,p. 1: Glass Transition Temperature DSC °C,X-ECOMAX-CarbonX-CF-PC-ABS-TDS-v1-1,https://cdn.shopify.com/s/files/1/0625/4185/6821/files/CarbonX_CF_PC_ABS_TDS_v1.1.pdf?v=1723942768,.cache/sources/by-sha/d2a92ebae3f2ecfa64e28820576e513d42f60089d42c98183f487e44d5c7f8dd.pdf,
agree,,claude-second-read,V003272,b03-3dxtech,3DXTECH,CarbonX Carbon Fiber PEKK-A CF15,Tensile modulus,XY,9125 MPa,9.125 GPa,527 MPa ISO 527,p. 1: Tensile Modulus ISO 527 MPa,X-ECOMAX-CarbonX-CF15-PEKK-A-TDS-v1,https://cdn.shopify.com/s/files/1/0625/4185/6821/files/CarbonX_CF15_PEKK-A__TDS_v1.pdf?v=1723942767,.cache/sources/by-sha/95c7cf8931daf69c32185347f27a7e99d448023c08fc7751568972d137d761fc.pdf,
agree,,claude-second-read,V003296,b03-3dxtech,3DXTECH,3DXSTAT ESD-Ultem 1010,Tensile break strength,XY,62 MPa,62 MPa,527 MPa ISO 527,"p. 1: Tensile Strength, Break ISO 527 MPa",X-ECOMAX-3DXSTAT-ESD-Ultem1010-TDS-v3-1,https://cdn.shopify.com/s/files/1/0625/4185/6821/files/3DXSTAT_ESD_Ultem1010_TDS_v3.1.pdf?v=1723942767,.cache/sources/by-sha/9b896e0a93a618bea1746cd06d491d55d73a11055092233898d330b50c09305c.pdf,
agree,,claude-second-read,V003209,b03-3dxtech,3DXTECH,ECOMAX Tough PLA,Flexural strength,XY,98 MPa,98 MPa,178 MPa ISO 178,p. 1: Flexural Strength ISO 178 MPa,X-ECOMAX-ECOMAX-Tough-PLA-TDS-v1,https://cdn.shopify.com/s/files/1/0625/4185/6821/files/ECOMAX_Tough_PLA_TDS_v1.pdf?v=1723942767,.cache/sources/by-sha/57234e686be8dd59257761560e63b3ca10735105826d47a960426cd595d9cc5a.pdf,
agree,,claude-second-read,V003176,b03-3dxtech,3DXTECH,CarbonX Carbon Fiber PETG,Elongation at break,XY,3 %,3 %,ISO 527,"p. 1: Tensile Elongation, Break ISO 527 %",X-ECOMAX-CarbonX-CF-PETG-TDS-v3,https://cdn.shopify.com/s/files/1/0625/4185/6821/files/CarbonX_CF_PETG_TDS_v3.pdf?v=1723942765,.cache/sources/by-sha/22783af9e285e8b060d020ab1111d9c3504f68ab4bd8230071cb3d9e68cb73bf.pdf,
agree,,claude-second-read,V003222,b03-3dxtech,3DXTECH,ThermaX PEI,Tensile strength (endpoint unspecified),XY,54 MPa,54 MPa,527 MPa ISO 527,p. 1: Tensile Strength ISO 527 MPa,X-ECOMAX-THERMAX-PEI-9085-TDS-v4,https://cdn.shopify.com/s/files/1/0625/4185/6821/files/THERMAX_PEI_9085_TDS_v4.pdf?v=1723942766,.cache/sources/by-sha/64ed61b4aa2e3e3000ee89b5ece8cba6e71fa56181c8418225d4d0b187097311.pdf,
agree,,claude-second-read,V003166,b03-3dxtech,3DXTECH,ThermaX PEI GF30,Tensile yield strength,XY,145 MPa,145 MPa,527 MPa ISO 527,"p. 1: Tensile Strength, Yield ISO 527 MPa",X-ECOMAX-FIBREX-GF30-ULTEM-PEI-v1,https://cdn.shopify.com/s/files/1/0625/4185/6821/files/FIBREX_GF30_ULTEM_PEI_v1.pdf?v=1723992647,.cache/sources/by-sha/157b2bcc1e673d048dd0809c5fb1a33d45dce2041cb97197ef5d3b08b2d79417.pdf,
disagrees: condition,"Value 212 C and ISO 75 are right, but the row records Test temperature ""0.45C"". The sheet prints ""Deflection Temperature at 0.45 MPa (66psi) | ISO 75 | C | 212"": 0.45 MPa is the flexural load, not a temperature, and the sheet publishes no test temperature. Test load MPa=0.45 already carries the load; Standard / load reads ""0.45 C ISO 75"", which is the same confusion.",claude-second-read,V003172,b03-3dxtech,3DXTECH,ThermaX PEI GF30,HDT,Not applicable,212 °C,212 °C,0.45 °C ISO 75,p. 1: Deflection Temperature at 0.45 ISO 75 °C,X-ECOMAX-FIBREX-GF30-ULTEM-PEI-v1,https://cdn.shopify.com/s/files/1/0625/4185/6821/files/FIBREX_GF30_ULTEM_PEI_v1.pdf?v=1723992647,.cache/sources/by-sha/157b2bcc1e673d048dd0809c5fb1a33d45dce2041cb97197ef5d3b08b2d79417.pdf,
agree,,claude-second-read,V003194,b03-3dxtech,3DXTECH,3DXMAX ABS,Flexural modulus,XY,1985 MPa,1.985 GPa,178 MPa ISO 178,p. 1: Flexural Modulus ISO 178 MPa,X-ECOMAX-3DXMAX-ABS-TDS-v3,https://cdn.shopify.com/s/files/1/0625/4185/6821/files/3DXMAX_ABS_TDS_v3.pdf?v=1723942765,.cache/sources/by-sha/31b8080ee3e4f0b13b9307a35450536c055e430b8568215c0cb24c73335490a9.pdf,
agree,,claude-second-read,V003213,b03-3dxtech,3DXTECH,CarbonX Carbon Fiber High Temp Nylon (HTN),Density,Not applicable,1.24 g/cc,1240 kg/m³,1183 g/cc ISO 1183,p. 1: Density ISO 1183 g/cc,X-ECOMAX-CF-HTN-v1,https://irp.cdn-website.com/8ecbc4ef/files/uploaded/CF_HTN_v1.pdf,.cache/sources/by-sha/59c7908de7aa18f47bd753050671244cb6cf3cfb89ef7eb69da39294f5035ff3.pdf,
disagrees: standard,"Value 247 C is right, but Standards and Standard / load both read ""Not published"". The sheet names the method in its Standard column: the label wraps, and the value line itself is ""DSC C 247"" under the heading ""Glass Transition Temperature ... (Tg)"". The repo vocabulary has DSC for exactly this (""Differential scanning calorimetry, where the source names the method but no standard"") and the Melt Temperature rows of the same maker record it (V003277, V003237). The Tg rows dropped it where the label wrapped across three lines.",claude-second-read,V003260,b03-3dxtech,3DXTECH,ThermaX TPI,Glass transition temperature,Not applicable,247 °C,247 °C,Not published,p. 1: Glass Transition Temperature DSC °C,X-ECOMAX-Thermax-TPI-TDS-TDS-v1,https://cdn.shopify.com/s/files/1/0625/4185/6821/files/Thermax_TPI_TDS_TDS_v1.pdf?v=1723942769,.cache/sources/by-sha/81346563c3d6978496b3fada42f0eec8e8a504d75359a377215566a607e53fc3.pdf,
agree,,claude-second-read,V003191,b03-3dxtech,3DXTECH,3DXMAX ABS,Tensile modulus,XY,1950 MPa,1.95 GPa,527 MPa ISO 527,p. 1: Tensile Modulus ISO 527 MPa,X-ECOMAX-3DXMAX-ABS-TDS-v3,https://cdn.shopify.com/s/files/1/0625/4185/6821/files/3DXMAX_ABS_TDS_v3.pdf?v=1723942765,.cache/sources/by-sha/31b8080ee3e4f0b13b9307a35450536c055e430b8568215c0cb24c73335490a9.pdf,
agree,,claude-second-read,V003370,b03-3dxtech,3DXTECH,CarbonX Carbon Fiber Ultem 9085,Tensile break strength,XY,93 MPa,93 MPa,527 MPa ISO 527,"p. 1: Tensile Strength, Break ISO 527 MPa",X-ECOMAX-CarbonX-CF-Ultem-9085-TDS,https://cdn.shopify.com/s/files/1/0625/4185/6821/files/CarbonX_CF_Ultem_9085_TDS.pdf?v=1723942769,.cache/sources/by-sha/cd313eb5a9f5dbdfa3824e510fb13cd9f18925e6d6be633be6c1d71fd7561a1d.pdf,
agree,,claude-second-read,V003185,b03-3dxtech,3DXTECH,ezPC Polycarbonate,Flexural strength,XY,91 MPa,91 MPa,178 MPa ISO 178,p. 1: Flexural Strength ISO 178 MPa,X-ECOMAX-ezPC-TDS-v01,https://cdn.shopify.com/s/files/1/0625/4185/6821/files/ezPC_TDS_v01.pdf?v=1723942769,.cache/sources/by-sha/2ebb8628d8e7acef2e7b271e4af8799590eb2ee500b8ad4cc191cbb19c8760e1.pdf,
agree,,claude-second-read,V003364,b03-3dxtech,3DXTECH,CarbonX Carbon Fiber ezPC Polycarbonate,Elongation at break,XY,2.1 %,2.1 %,ISO 527,"p. 1: Tensile Elongation, Break ISO 527 %",X-ECOMAX-CarbonX-CF-ezPC-TDSv1,https://cdn.shopify.com/s/files/1/0625/4185/6821/files/CarbonX_CF_ezPC_TDSv1.pdf?v=1723942769,.cache/sources/by-sha/c919d23e6ef8bcf52968b27bdc1658306c00fe307ddcafbc0efacee1c0dc1742.pdf,
disagrees: condition,"Value 112 C and ISO 75 are right, but the row records Test temperature ""0.45C"". The sheet prints ""Deflection Temperature at 0.45 MPa (66psi) | ISO 75 | C | 112"": 0.45 MPa is the flexural load, not a temperature, and the sheet publishes no test temperature. Test load MPa=0.45 already carries the load; Standard / load reads ""0.45 C ISO 75"", which is the same confusion.",claude-second-read,V003188,b03-3dxtech,3DXTECH,ezPC Polycarbonate,HDT,Not applicable,112 °C,112 °C,0.45 °C ISO 75,p. 1: Deflection Temperature at 0.45 ISO 75 °C,X-ECOMAX-ezPC-TDS-v01,https://cdn.shopify.com/s/files/1/0625/4185/6821/files/ezPC_TDS_v01.pdf?v=1723942769,.cache/sources/by-sha/2ebb8628d8e7acef2e7b271e4af8799590eb2ee500b8ad4cc191cbb19c8760e1.pdf,
agree,,claude-second-read,V003218,b03-3dxtech,3DXTECH,CarbonX Carbon Fiber High Temp Nylon (HTN),Flexural modulus,XY,7895 MPa,7.895 GPa,178 MPa ISO 178,p. 1: Flexural Modulus ISO 178 MPa,X-ECOMAX-CF-HTN-v1,https://irp.cdn-website.com/8ecbc4ef/files/uploaded/CF_HTN_v1.pdf,.cache/sources/by-sha/59c7908de7aa18f47bd753050671244cb6cf3cfb89ef7eb69da39294f5035ff3.pdf,
agree,,claude-second-read,V003149,b03-3dxtech,3DXTECH,3DXSTAT ESD-PC,Density,Not applicable,1.24 g/cc,1240 kg/m³,1183 g/cc ISO 1183,p. 1: Density ISO 1183 g/cc,X-ECOMAX-3DXSTAT-ESD-PC-v3-TDS,https://cdn.shopify.com/s/files/1/0625/4185/6821/files/3DXSTAT_ESD_PC_v3_TDS.pdf?v=1723942765,.cache/sources/by-sha/06d9624d8452d6c20e8a8823e16d07f786d2a3ab8415951f1666b26c9690b4c1.pdf,
