Repository: faridbnv/h2c-materials

# Filament Atlas

**Live: [pdynamics.ca/h2c-materials](https://pdynamics.ca/h2c-materials/)** · one HTML page, with a page of its own for
each well-documented material beside it, that also runs offline from a file, with no server.

## What it is

Filament Atlas is a tool for a small engineering team choosing a 3D-printing filament for the team's Bambu Lab H2C
printer. It was the H2C Material Selector until 2026-10-16; the built file keeps that name. You say what a part must
do (survive 100 °C, be at least this stiff, be as light as possible), and it answers in two steps:

- **Which kinds of filament** (PLA, PETG, carbon-filled nylon and so on) can do it, and whether the H2C can print them.
- **Which products**, from which makers, pass: how to print each one, how it should be treated, and what its maker says
  about it.

Every number comes from a maker's data sheet or web page and can be traced back to its page. Where nothing is
published, the tool says so instead of guessing; a marked estimate is shown only where no product publishes a value. It
helps the team build a shortlist; the team confirms its final pick with its own test print. It is not a source of design
allowables, and it does not replace the product's own data sheet.

<!-- status:begin -->
<!-- Generated by npm run docs:status from dist/db.json and docs/audits/2026-10-17-data-review-fixes/blind-draw/verdicts-20261017.csv and docs/audits/2026-10-05-check-round-3/blind-draw/draw-b-verdicts-20261005.csv; edit scripts/docs-status.mjs, not this block. -->

# Batch b07-extrudr

> **Historical record** (2026-09-18): written for one review or round. It describes the tool and its data as they were then; numbers, rules and file names may have changed since. For where things stand now, read the [README](../../../../../README.md) and [OPEN-PROBLEMS](../../../../../docs/OPEN-PROBLEMS.md).

Extrudr's library: 140 links, 33 documents, 24 of them read. Applied 2026-09-19 by `m63-batch-b07-extrudr`.

## What 140 links are

Every sheet is served in English, German, French and Italian, and several are served under more than one product
name. Deciding what is one document came before reading any of them:

| The links | What they are |
|---|---|
| `pla-basic`, `pla-basic-bundle`, `pla-basic-cmyk` (12 links) | one sheet, titled PLA BASIC, dated 16.07.2025 |
| `petg` and `petg-bundle` (9 links) | one sheet, titled PETG: the bundle link serves the 13.03.2025 revision of the 20.06.2024 one |
| `pla-hs` and `pla-high-speed` (8 links) | one sheet, titled PLA HIGH-SPEED, a week apart; the later stays |
| `durapro-abs-cf` in German | the ABS sheet. Extrudr serves the wrong file under that link, and it is not a source for the carbon fibre product |
| `durapro-asa` in Italian, `durapro-asa-cf` in French | older revisions (28.10.2025, 9.10.2025) of sheets read here in English (11.05.2026, 27.03.2026) |
| `xpetg-cf` | a scan with no text layer: `needs-ocr` |

The reader could not see this at first. Extrudr states every result as "Tensile modulus ISO 527-2/5A/500 MPa 40" —
the unit in a column before the value, the specimen and the test speed inside the designation — so the only
numbers a fingerprint could see were the conditions every Extrudr sheet repeats. Flex Hard, Flex Medium, Flex
Semisoft and Flex Hard CF arrived as one sheet served four times. The fingerprint now reads a unit that precedes
its value, reads a decimal comma as a decimal point, and absorbs a designation whole; and a translation must be
the same product, by name or by a link that differs in nothing but its language marker.

## What entered

| Table | Records |
|---|---:|
| sources | 25 |
| grades | 24 |
| measurements | 233 |
| profiles | 24 |

One new material: PC-PBT with carbon fibre, whose unfilled blend the database already held.

## Every value is a raw material value

Extrudr publishes one Additional Information Sheet for the whole range. Section 4 of it says: "The test specimen
are manufactured through injection moulding and are tested afterwards." No individual sheet says so, so no reader
of one sheet could know it. Every accepted row in this batch is therefore Specimen type "Raw material value" with
Direction "Not applicable" (D55), each naming the document in its Notes, and the document is registered as
`R-EXTRUDR-AIS`, as corroboration: nothing is transcribed from it, and it says what the rows that cite the sheets
are. It applies to any Extrudr sheet read later, too.

## Six readings that were wrong

Each was found by reading a row against its page, and each fix is a rule, not a special case:

- **"DIN 53504, S2"** left its specimen outside the designation, and a tensile strength read as 2 MPa where the
  sheet prints 470.
- **"SO 527-2/5A/500"** — extraction dropped the I of ISO on one sheet, and the surviving 500 beside MPa read as a
  modulus of 500 where the sheet prints 42. A number written into a designation's own slashes is not a value.

File: docs/audits/2026-09-18-v2-import/batches/b07-extrudr/second-read-sample.csv
Verdict,Note,By,MeasurementID,batch,Manufacturer,Product,Property,Direction,Raw value,Normalized value,Standard / load,Locator,SourceID,URL,Document,Page images
agree,,claude-second-read,V004198,b07-extrudr,Extrudr,FLEX HARD,Vicat softening temperature,Not applicable,140 °C,140 °C,ISO 306,p. 1: VICAT A (VST) ISO 306 °C,R-EXTRUDR-flex-hard-TDS-en,https://s3.extrudr.com/extrudr-media/datasheets/tds/tds-en/flex-hard-TDS-en.pdf,.cache/sources/by-sha/61e6ca2d9fa285888efc4306b2bd75f23c986d1dcb2e1f7936e2927c1720647b.pdf,
agree,,claude-second-read,V004178,b07-extrudr,Extrudr,PETG,Tensile strain at strength,Not applicable,4 %,4 %,ISO 527,p. 1: Elongation at strength ISO 527 %,R-EXTRUDR-petg-bundle-TDS-en,https://s3.extrudr.com/extrudr-media/datasheets/tds/tds-en/petg-bundle-TDS-en.pdf,.cache/sources/by-sha/4869c9318b8f419eaa669fe2222c62d438aae0b76bd6dd6dd4bfd137830c3bfa.pdf,
agree,,claude-second-read,V004188,b07-extrudr,Extrudr,DURAPRO PA12,Tensile modulus,Not applicable,1440 MPa,1.44 GPa,ISO 527-1,p. 1: Tensile Modulus ISO 527-1 MPa,R-EXTRUDR-durapro-pa12-TDS-en,https://s3.extrudr.com/extrudr-media/datasheets/tds/tds-en/durapro-pa12-TDS-en.pdf,.cache/sources/by-sha/51da63ecbeeacbc05e8ca0c32df855dd2535380f4d63467dddcc85ca306c30d4.pdf,
agree,,claude-second-read,V004260,b07-extrudr,Extrudr,PLA BASIC,HDT,Not applicable,55 °C,55 °C,E2092,p. 1: HDT ASTM E2092 °C,R-EXTRUDR-pla-basic-TDS-en,https://s3.extrudr.com/extrudr-media/datasheets/tds/tds-en/pla-basic-TDS-en.pdf,.cache/sources/by-sha/7735261c0f52eb0b3f11fdeaa07c6d343e1d4c233e1dae1def1b5fd7e472bfbe.pdf,
agree,,claude-second-read,V004322,b07-extrudr,Extrudr,DURAPRO PA6 CF,Density,Not applicable,1.15 g/cm³,1150 kg/m³,ISO 1183,p. 1: Density ISO 1183 g/cm³,R-EXTRUDR-durapro-pa6-cf-TDS-en,https://s3.extrudr.com/extrudr-media/datasheets/tds/tds-en/durapro-pa6-cf-TDS-en.pdf,.cache/sources/by-sha/d405addac27204e889ed7acca0f743ee93a16753ab55a6772171dfc1c8fc8aa6.pdf,
agree,,claude-second-read,V004230,b07-extrudr,Extrudr,DURAPRO PC-PBT,Thermal conductivity,Not applicable,0.2 W/(m·K),0.2 W/(m·K),perpendicular W/ m·K ISO 8302,"p. 1: Thermal Conductivity, perpendicular ISO 8302 W/(m·K)",R-EXTRUDR-durapro-pc-pbt-TDS-en,https://s3.extrudr.com/extrudr-media/datasheets/tds/tds-en/durapro-pc-pbt-TDS-en.pdf,.cache/sources/by-sha/65a9cb7454c2fa736d12e6c42dafd01f2f690c4cbcbaf341333a8fe93eb12e52.pdf,
disagrees: number,"The sheet prints a range, the row records its low end as the value. ""Shore hardness ISO 868 Shore 85A - 88A"" (FLEX SEMISOFT, section 3 PROPERTIES, the line the Locator names). Raw value is ""85"", Raw upper bound ""Not applicable"", Normalized ""85 Shore A"" - the 88A end is gone. The repo carries Shore ranges elsewhere (V005843 ""80-85 Shore A"" -> 80/85, V007287 ""92-98 Shore A"" -> 92/98).",claude-second-read,V004139,b07-extrudr,Extrudr,FLEX SEMISOFT,Hardness,Not applicable,85,85 Shore A,ISO 868,p. 1: Shore hardness ISO 868 Shore,R-EXTRUDR-flex-semisoft-TDS-en,https://s3.extrudr.com/extrudr-media/datasheets/tds/tds-en/flex-semisoft-TDS-en.pdf,.cache/sources/by-sha/3296681c4e5852f926e15faf81204f76f5a61bbf7a1bcbd97aadd51644f0fb40.pdf,
agree,,claude-second-read,V004189,b07-extrudr,Extrudr,DURAPRO PA12,Tensile strength (endpoint unspecified),Not applicable,43.0 MPa,43 MPa,ISO 527-2,p. 1: Tensile Strength (Indentation Depth) ISO 527-2 MPa,R-EXTRUDR-durapro-pa12-TDS-en,https://s3.extrudr.com/extrudr-media/datasheets/tds/tds-en/durapro-pa12-TDS-en.pdf,.cache/sources/by-sha/51da63ecbeeacbc05e8ca0c32df855dd2535380f4d63467dddcc85ca306c30d4.pdf,
agree,,claude-second-read,V004186,b07-extrudr,Extrudr,DURAPRO PA12,Melt volume-flow rate,Not applicable,8.0 cm³/10min,8 cm³/10 min,MVR 235°C/5.0 kg cm³/10min ISO 1133,p. 1: Melt Volume Rate (MVR) 235°C/5.0 kg ISO 1133 cm³/10min,R-EXTRUDR-durapro-pa12-TDS-en,https://s3.extrudr.com/extrudr-media/datasheets/tds/tds-en/durapro-pa12-TDS-en.pdf,.cache/sources/by-sha/51da63ecbeeacbc05e8ca0c32df855dd2535380f4d63467dddcc85ca306c30d4.pdf,
agree,,claude-second-read,V004147,b07-extrudr,Extrudr,DURAPRO ASA,Elongation at break,Not applicable,20 %,20 %,ASTM D638,p. 1: Nominal elongation at break ASTM D638 %,R-EXTRUDR-durapro-asa-TDS-en,https://s3.extrudr.com/extrudr-media/datasheets/tds/tds-en/durapro-asa-TDS-en.pdf,.cache/sources/by-sha/421ca2660f6765f7db31a085a3dfbf6867ef7bb36ca000b2175c9eaa199e5a66.pdf,
agree,,claude-second-read,V004284,b07-extrudr,Extrudr,DURAPRO PC FR V0,Izod impact strength,Not applicable,10 kJ/m²,10 kJ/m²,-30 °C kJ/m² ISO 180/A,p. 1: Izod notched impact strength (-30 °C) ISO 180/A kJ/m²,R-EXTRUDR-durapro-pc-fr-v0-TDS-en,https://s3.extrudr.com/extrudr-media/datasheets/tds/tds-en/durapro-pc-fr-v0-TDS-en.pdf,.cache/sources/by-sha/a92cfa0deb76ae3b041db7c707c2580e7725bcbccf711324ad89e401a725b925.pdf,
agree,,claude-second-read,V004248,b07-extrudr,Extrudr,PLA NX2 MATT,Tensile break strength,Not applicable,23 MPa,23 MPa,ISO 527,p. 1: Stress at break ISO 527 MPa,R-EXTRUDR-pla-nx2-matt-TDS-en,https://s3.extrudr.com/extrudr-media/datasheets/tds/tds-en/pla-nx2-matt-TDS-en.pdf,.cache/sources/by-sha/6e1041a9ba00eb07344b4b8a42114e9b949bed5571daf78259285cd11363e584.pdf,
agree,,claude-second-read,V004169,b07-extrudr,Extrudr,DURAPRO PC-PBT CF,Water absorption,Not applicable,0.5 %,0.5 %,Saturation Value % ISO 62,p. 2: Water Absorption (Saturation Value) ISO 62 %,R-EXTRUDR-durapro-pc-pbt-cf-TDS-en,https://s3.extrudr.com/extrudr-media/datasheets/tds/tds-en/durapro-pc-pbt-cf-TDS-en.pdf,.cache/sources/by-sha/456b354d6fd1828295762e86a95fd8cad34413713d7cc818820e5451266f7b2c.pdf,
agree,,claude-second-read,V004205,b07-extrudr,Extrudr,DURAPRO ABS CF,Flexural strength,Not applicable,65 MPa,65 MPa,ASTM D790,p. 1: Flexural strength ASTM D790 MPa,R-EXTRUDR-durapro-abs-cf-TDS-en,https://s3.extrudr.com/extrudr-media/datasheets/tds/tds-en/durapro-abs-cf-TDS-en.pdf,.cache/sources/by-sha/63a7b4a4d35c7847e10696ac90121f3088c9e15cb0c1142362a94fa7d8d03c4b.pdf,
agree,,claude-second-read,V004235,b07-extrudr,Extrudr,PLA TOUGH,Tensile yield strength,Not applicable,"56,9 MPa",56.9 MPa,ISO 527-2,p. 1: Tensile strength at yield ISO 527-2 MPa,R-EXTRUDR-pla-tough-TDS-en,https://s3.extrudr.com/extrudr-media/datasheets/tds/tds-en/pla-tough-TDS-en.pdf,.cache/sources/by-sha/68f89e76172154fb835cd63c035e4a3358a8064d6b7513d557043c3f26b8244c.pdf,
agree,,claude-second-read,V004183,b07-extrudr,Extrudr,PETG,Melt mass-flow rate,Not applicable,6 g/10min,6 g/10 min,10min ISO 1133,p. 1: MFR ISO 1133 g/10min,R-EXTRUDR-petg-bundle-TDS-en,https://s3.extrudr.com/extrudr-media/datasheets/tds/tds-en/petg-bundle-TDS-en.pdf,.cache/sources/by-sha/4869c9318b8f419eaa669fe2222c62d438aae0b76bd6dd6dd4bfd137830c3bfa.pdf,
agree,,claude-second-read,V004161,b07-extrudr,Extrudr,DURAPRO PC-PBT CF,Flexural modulus,Not applicable,3350 MPa,3.35 GPa,ISO 178,p. 1: Flexural Modulus ISO 178 MPa,R-EXTRUDR-durapro-pc-pbt-cf-TDS-en,https://s3.extrudr.com/extrudr-media/datasheets/tds/tds-en/durapro-pc-pbt-cf-TDS-en.pdf,.cache/sources/by-sha/456b354d6fd1828295762e86a95fd8cad34413713d7cc818820e5451266f7b2c.pdf,
agree,,claude-second-read,V004202,b07-extrudr,Extrudr,FLEX HARD,Glass transition temperature,Not applicable,-24 °C,-24 °C,Not published,p. 1: Glass transition temperature °C,R-EXTRUDR-flex-hard-TDS-en,https://s3.extrudr.com/extrudr-media/datasheets/tds/tds-en/flex-hard-TDS-en.pdf,.cache/sources/by-sha/61e6ca2d9fa285888efc4306b2bd75f23c986d1dcb2e1f7936e2927c1720647b.pdf,
agree,,claude-second-read,V004339,b07-extrudr,Extrudr,DURAPRO PA12 CF,Charpy strength,Not applicable,9 kJ/m²,9 kJ/m²,+23°C kJ/m² ISO 179/1eA,p. 1: Charpy Notched Impact Strength (+23°C) ISO 179/1eA kJ/m²,R-EXTRUDR-durapro-pa12-cf-TDS-en,https://s3.extrudr.com/extrudr-media/datasheets/tds/tds-en/durapro-pa12-cf-TDS-en.pdf,.cache/sources/by-sha/ef23d859937cb684bab979943dad1604fd19e55020c4fb51b011b26c95b01913.pdf,
agree,,claude-second-read,V004129,b07-extrudr,Extrudr,FLEX HARD CF,Melting temperature,Not applicable,200-240 °C,200 °C,ISO 3146-C,p. 1: Melting temperature ISO 3146-C °C,R-EXTRUDR-flex-hard-cf-TDS-en,https://s3.extrudr.com/extrudr-media/datasheets/tds/tds-en/flex-hard-cf-TDS-en.pdf,.cache/sources/by-sha/2ddea5c3184900301c3c776ea1e58f8db5177df00ad503b41bd872a7845cc4b2.pdf,
agree,,claude-second-read,V004268,b07-extrudr,Extrudr,DURAPRO ABS,Elongation at yield,Not applicable,5 %,5 %,ASTM D638,p. 1: Elongation at yield ASTM D638 %,R-EXTRUDR-durapro-abs-TDS-en,https://s3.extrudr.com/extrudr-media/datasheets/tds/tds-en/durapro-abs-TDS-en.pdf,.cache/sources/by-sha/7e8a63da3d9a732b4d8e3e405b0b7cb8488ed7176a31e8f0f83010f3bf54f88e.pdf,
agree,,claude-second-read,V004133,b07-extrudr,Extrudr,FLEX HARD CF,Compression strength,Not applicable,50 MPa,50 MPa,DIN 53453,p. 1: Compressive strength DIN 53453 MPa,R-EXTRUDR-flex-hard-cf-TDS-en,https://s3.extrudr.com/extrudr-media/datasheets/tds/tds-en/flex-hard-cf-TDS-en.pdf,.cache/sources/by-sha/2ddea5c3184900301c3c776ea1e58f8db5177df00ad503b41bd872a7845cc4b2.pdf,
agree,,claude-second-read,V004240,b07-extrudr,Extrudr,PLA TOUGH,Vicat softening temperature,Not applicable,150 °C,150 °C,ISO 306 A50,p. 1: Vicat softening temp. (*sintered) ISO 306 A50 °C,R-EXTRUDR-pla-tough-TDS-en,https://s3.extrudr.com/extrudr-media/datasheets/tds/tds-en/pla-tough-TDS-en.pdf,.cache/sources/by-sha/68f89e76172154fb835cd63c035e4a3358a8064d6b7513d557043c3f26b8244c.pdf,
agree,,claude-second-read,V004247,b07-extrudr,Extrudr,PLA NX2 MATT,Tensile strain at strength,Not applicable,4 %,4 %,ISO 527,p. 1: Elongation at strength ISO 527 %,R-EXTRUDR-pla-nx2-matt-TDS-en,https://s3.extrudr.com/extrudr-media/datasheets/tds/tds-en/pla-nx2-matt-TDS-en.pdf,.cache/sources/by-sha/6e1041a9ba00eb07344b4b8a42114e9b949bed5571daf78259285cd11363e584.pdf,
agree,,claude-second-read,V004278,b07-extrudr,Extrudr,DURAPRO PC FR V0,Tensile modulus,Not applicable,2650 MPa,2.65 GPa,"ISO 527-1,-2","p. 1: Tensile modulus ISO 527-1,-2 MPa",R-EXTRUDR-durapro-pc-fr-v0-TDS-en,https://s3.extrudr.com/extrudr-media/datasheets/tds/tds-en/durapro-pc-fr-v0-TDS-en.pdf,.cache/sources/by-sha/a92cfa0deb76ae3b041db7c707c2580e7725bcbccf711324ad89e401a725b925.pdf,
agree,,claude-second-read,V004285,b07-extrudr,Extrudr,DURAPRO PC FR V0,HDT,Not applicable,98 °C,98 °C,"1.8 Mpa ISO 75-1,-2","p. 1: Temperature of deflection under load 1.8 Mpa ISO 75-1,-2 °C",R-EXTRUDR-durapro-pc-fr-v0-TDS-en,https://s3.extrudr.com/extrudr-media/datasheets/tds/tds-en/durapro-pc-fr-v0-TDS-en.pdf,.cache/sources/by-sha/a92cfa0deb76ae3b041db7c707c2580e7725bcbccf711324ad89e401a725b925.pdf,
agree,,claude-second-read,V004291,b07-extrudr,Extrudr,PLA HIGH-SPEED,Density,Not applicable,1.24 g/cm3,1240 kg/m³,3 ISO 1183,p. 1: Density ISO 1183 g/cm3,R-EXTRUDR-pla-hs-TDS-en,https://s3.extrudr.com/extrudr-media/datasheets/tds/tds-en/pla-hs-TDS-en.pdf,.cache/sources/by-sha/b501d66ef3fae4cadedfcbb467f26f0eff0f11512546a1e604ef15b2e35c0ca2.pdf,
agree,,claude-second-read,V004168,b07-extrudr,Extrudr,DURAPRO PC-PBT CF,Thermal conductivity,Not applicable,0.2 W/(m·K),0.2 W/(m·K),perpendicular W/ m·K ISO 8302,"p. 1: Thermal Conductivity, perpendicular ISO 8302 W/(m·K)",R-EXTRUDR-durapro-pc-pbt-cf-TDS-en,https://s3.extrudr.com/extrudr-media/datasheets/tds/tds-en/durapro-pc-pbt-cf-TDS-en.pdf,.cache/sources/by-sha/456b354d6fd1828295762e86a95fd8cad34413713d7cc818820e5451266f7b2c.pdf,
agree,,claude-second-read,V004131,b07-extrudr,Extrudr,FLEX HARD CF,Hardness,Not applicable,70,70 Shore D,ISO 868,p. 1: Shore hardness ISO 868 Shore,R-EXTRUDR-flex-hard-cf-TDS-en,https://s3.extrudr.com/extrudr-media/datasheets/tds/tds-en/flex-hard-cf-TDS-en.pdf,.cache/sources/by-sha/2ddea5c3184900301c3c776ea1e58f8db5177df00ad503b41bd872a7845cc4b2.pdf,
agree,,claude-second-read,V004145,b07-extrudr,Extrudr,DURAPRO ASA,Tensile strength (endpoint unspecified),Not applicable,"62,2 ± 3 MPa",62.2 MPa,ASTM D638,p. 1: Tensile strength ASTM D638 MPa,R-EXTRUDR-durapro-asa-TDS-en,https://s3.extrudr.com/extrudr-media/datasheets/tds/tds-en/durapro-asa-TDS-en.pdf,.cache/sources/by-sha/421ca2660f6765f7db31a085a3dfbf6867ef7bb36ca000b2175c9eaa199e5a66.pdf,
