Repository: faridbnv/h2c-materials

# Filament Atlas

**Live: [pdynamics.ca/h2c-materials](https://pdynamics.ca/h2c-materials/)** · one HTML page, with a page of its own for
each well-documented material beside it, that also runs offline from a file, with no server.

## What it is

Filament Atlas is a tool for a small engineering team choosing a 3D-printing filament for the team's Bambu Lab H2C
printer. It was the H2C Material Selector until 2026-10-16; the built file keeps that name. You say what a part must
do (survive 100 °C, be at least this stiff, be as light as possible), and it answers in two steps:

- **Which kinds of filament** (PLA, PETG, carbon-filled nylon and so on) can do it, and whether the H2C can print them.
- **Which products**, from which makers, pass: how to print each one, how it should be treated, and what its maker says
  about it.

Every number comes from a maker's data sheet or web page and can be traced back to its page. Where nothing is
published, the tool says so instead of guessing; a marked estimate is shown only where no product publishes a value. It
helps the team build a shortlist; the team confirms its final pick with its own test print. It is not a source of design
allowables, and it does not replace the product's own data sheet.

<!-- status:begin -->

## Where things stand (2026-10-17)

Exact, current counts are in [build/snapshot/counts.md](build/snapshot/counts.md), written by `npm run snapshot`.

# Batch b09: five libraries read together

> **Historical record** (2026-09-18): written for one review or round. It describes the tool and its data as they were then; numbers, rules and file names may have changed since. For where things stand now, read the [README](../../../../../README.md) and [OPEN-PROBLEMS](../../../../../docs/OPEN-PROBLEMS.md).

Eryone, Flashforge, Fiberlogy, Fabru / purefil and colorFabb. Applied 2026-09-19 by `m72-batch-b09`.

They are one batch because they were read as one: a single pass of the reader learned all five layouts, and the
parity gate ran once over the three makers whose sheets were transcribed by hand.

## What entered

| Batch | Maker | Documents | Records |
|---|---|---:|---:|
| b09-eryone | Eryone | 29 | 471 |
| b09-flashforg | Flashforge | 32 | 462 |
| b09-colorfabb | colorFabb | 38 | 394 |
| b09-fabru---p | Fabru / purefil | 28 | 273 |
| b09-fiberlogy | Fiberlogy | 7 | 110 |

Twelve new materials, each with a ruling naming what it is and why no existing material holds it: SAN, COC, PBT,
PBT-GF, LCP, PBAT, PVC, PE-GF, PCTG-CF, PLA-CE, PET-LW, CPE-LW, nGen and nGen-CF.

## What the reader learned

The five sheets do five different things, and each is a case the existing mechanisms did not cover:

- **A row may be set on several baselines**, its label on one and its value on another (Eryone, Flashforge).
- **A method and a unit printed between two rows belong to both** (Flashforge).
- **A page may print two value columns** — unfoamed and foamed, or the product beside a competitor's. Read as
  one, they were joined: a break strength of 4437 MPa from `44 | 37`, a modulus of 22,901,290 MPa from
  `2290 | 1290`. Neither number is printed on any page. Such a row now waits for a ruling.
- **A product's name is where the sheet says it is**: Fiberlogy labels every sheet TRADE NAME, Eryone's thirty
  were all called "(TDS)", purefil prints its product in the title and announces nothing.
- **A maker's own name in front of its product is the maker's**, even when a scan spells it "Fioerlogy".

Reading every document in the ledger before and after, 73 changed material and 70 of those are corrections,
most of them outside these five makers: 21 Bambu sheets called V1.0, an UltiMaker called "SAE ae SG rises eS",
a Siraya page whose name was its own phone number.

## What was decided rather than read

- **Five values are recorded as printed and marked physically implausible**, and 60 findings are accepted with a
  reason apiece: moduli below what the window allows on flexible grades, elongations above it, a PBAT whose
  sheet publishes 6-7 MPa beside 400-600 % elongation, and thirteen sheets whose own strength, modulus and
  elongation do not close on their own arithmetic.
- **Three profile rows were rejected**: colorFabb states some settings in a sentence ("210 °C nozzle
  temperature, and 55 °C bed temperature"), and the reader takes a setting from a table cell, not from prose.
- **Two density rows were rejected**: the lightweight sheets print "0.40 - 1.24 g/cm³", whose low end is what
  the filament reaches when its foaming is active. That is what the process does, not what the material weighs.
- **One Eryone sheet is a superseded revision** of the Hyper Speed TPU sheet beside it.

## What is held, and why

Seventy-three documents, with their proposals kept beside the applied ones:

- **Every unsettled identity**: colorFabb's four sheets titled for the resin rather than the product (R058), the

File: docs/audits/2026-09-18-v2-import/batches/b09/second-read-sample.csv
Verdict,Note,By,MeasurementID,batch,Manufacturer,Product,Property,Direction,Raw value,Normalized value,Standard / load,Locator,SourceID,URL,Document,Page images
disagrees: condition,"Value 4.75 kJ/m2 is right, but Notch reads ""Unnotched"" and the sheet does not say so: ""Charpy Impact strenght 2.75J GB/T 1843 4.75"" names the standard (and the hammer) and nothing about a notch. 4.75 kJ/m2 is a notched-range figure for a carbon-filled PLA. The same assertion is made on every Eryone impact row in this read (V005094, V005122) and on V009310 in b20; the sheets never print it.",claude-second-read,V005082,b09,Eryone,PLA-CF,Impact strength,Not applicable,4.75 kJ/m2,4.75 kJ/m²,2.75J GB/T 1843,p. 2: Charpy Impact strenght 2.75J GB/T 1843 kJ/m2,R-ERYONE-eryone-pla-cf-tds,https://file.globalso.com/file_manage/3828/20250903/eryone-pla-cf-tds.pdf,.cache/sources/by-sha/d33c444403567130e6d114afece01e0eefddc422e2a1e914bea2445f76f9a8c7.pdf,
agree,,claude-second-read,V005465,b09,Flashforge,PLACF10,Tensile modulus,XY,1100-1300 Mpa,1.1 GPa,ISO 527,p. 1: Modulus of Elasticity (X-Y) ISO 527 Mpa,D-FLASH-PLA-CF-TDS-EN,https://after-support.flashforge.jp/uploads/datasheet/tds/PLA_CF_TDS_EN.pdf,.cache/sources/by-sha/f38a4c115ec6914ac7fecafe9ccff88b02f2bdecf13bdb18f610cf20c22811de.pdf,
agree,,claude-second-read,V004887,b09,Eryone,ASA-CF,Flexural strength,Unstated,60.1 MPa,60.1 MPa,2mm/min GB/T 9341,p. 2: Bending strength 2mm/min GB/T 9341 MPa,R-ERYONE-file-manager-downLoad-path-file-manage-3828-20250903-eryone--41b571,https://hub.globalso.com/b/file_manager_downLoad?path=/file_manage/3828/20250903/eryone-asa-cf-tds.pdf,.cache/sources/by-sha/41b5719ab31f82e0dcdd9441874566201f91a398472b25d648bbd2cc1875c6bd.pdf,
disagrees: condition,"Value 3.3-4.6 KJ/m2 is right, but Notch reads ""Unnotched"" and the sheet does not say so: ""Izod Impact Strength (X-Y) ISO 180 KJ/m2 3.3~4.6"" names the standard (and the hammer) and nothing about a notch. ISO 180 covers both /1A notched and /1U unnotched and this sheet names neither; 3.3-4.6 kJ/m2 is a notched-range figure for a PLA.",claude-second-read,V005436,b09,Flashforge,PLA Crystal,Izod impact strength,XY,3.3-4.6 KJ/m2,3.3 kJ/m²,ISO 180,p. 1: Izod Impact Strength (X-Y) ISO 180 KJ/m2,D-FLASH-PLA-Crystal-TDS-EN,https://after-support.flashforge.jp/uploads/datasheet/tds/PLA_Crystal_TDS_EN.pdf,.cache/sources/by-sha/e8560873ef75c73ff11ed551d91902fdbf6975de5c647a2beb7fdad0b0be364a.pdf,
agree,,claude-second-read,V005545,b09,Fiberlogy,FiberFlex Aero,Tensile break strength,Unstated,28 MPa,28 MPa,ASTM D638,p. 1: Tensile Strength @ Break ASTM D638 MPa,R-FIBERLOGY-FIBERLOGY-FIBERFLEX-AERO-TDS-1,https://fiberlogy.com/app/uploads/2026/08/FIBERLOGY_FIBERFLEX-AERO_TDS-1.pdf,.cache/sources/by-sha/f25e6f601d3ba3b2f41f227e4b6297719544843f69c6b1235c1e9d0bcef04ef3.pdf,
agree,,claude-second-read,V004931,b09,Eryone,Hyper-Speed PLA,Density,Not applicable,1.24 g/cm³,1240 kg/m³,g/cm³ at 21.5 ° C) ASTM D792 ISO 1183 GB/T 1033,"p. 1: Density(g/cm³ at 21.5 ° C) ASTM D792 (ISO 1183, GB/T 1033) g/cm³",R-ERYONE-eryone-hs-pla-tds,https://file.globalso.com/file_manage/3828/20250903/eryone-hs-pla-tds.pdf,.cache/sources/by-sha/6fb8d4f48e1ee7992d83c1939dc0d1b6c18a6846ea19ece48bbae87d54829c48.pdf,
agree,,claude-second-read,V005248,b09,Flashforge,PPA-CF,Surface resistivity,Not applicable,10^3 Ω,1000 Ω,IEC 60093,p. 2: Surface Resistance IEC 60093 Ω,D-FLASH-PPA-CF-TDS-EN,https://after-support.flashforge.jp/uploads/datasheet/tds/PPA_CF_TDS_EN.pdf,.cache/sources/by-sha/403113302f1a5401ba2e680e2131069c971610eb3d3170718a536029eb8a6813.pdf,
agree,,claude-second-read,V005787,b09,colorFabb,PLA-HP,Tensile strain at strength,Unstated,2.07 %,2.07 %,ISO 527,p. 1: Tensile strain at tensile strength %,R-COLORFABB-TDS-E-ColorFabb-PLA-HP-5210c3,https://3d.nice-cdn.com/upload/file/TDS_E_ColorFabb_PLA-HP.pdf,.cache/sources/by-sha/5210c315281e63b30071dbe6d80ac70eb8ab244218254f1e48ae89dcbeea752b.pdf,
agree,,claude-second-read,V005084,b09,Eryone,Glow in the dark PLA,Vicat softening temperature,Not applicable,54 ℃,54 °C,ASTM D1525 ISO 306 GB/T 1633,p. 1: Vicat Softening Temperature(° C) ASTM D1525 (ISO 306 GB/T 1633) ℃,R-ERYONE-eryone-glow-in-the-dark-pla-tds,https://file.globalso.com/file_manage/3828/20250903/eryone-glow-in-the-dark-pla-tds.pdf,.cache/sources/by-sha/edb6b42f3d1b638158809831ae1e5b005deffd9c5af599dc69fb7b7889df6ade.pdf,
agree,,claude-second-read,V005957,b09,colorFabb,varioShore 85A,Hardness,Not applicable,33,33 Shore D,ISO 7619-1,p. 1: Shore hardness ISO 7619-1,R-COLORFABB-TDS-varioShore-TPU85A,https://downloads.colorfabb.com/public.php/dav/files/rtfDDRCa723Xdor/Technical%20Data%20Sheets/TPU/colorFabb%20varioShore%20TPU%2085A/TDS_varioShore_TPU85A.pdf,.cache/sources/by-sha/b68e8d6f66aa189424f420ae2691490679a7d9391a7158b52c32bf5e20891fe4.pdf,
agree,,claude-second-read,V005568,b09,Fabru / purefil,Polyethylenterephthalat Typ G (PETG),Tensile yield strength,Unstated,50 MPa,50 MPa,ASTM D638,p. 1: Streckspannung (ASTM D638),R-FABRU-PUREFIL-2186-Materialdatenblatt-PETG-purefil,https://cdn02.plentyone.com/pvdtyofq45f2/propertyItems/2186%2FMaterialdatenblatt+PETG+purefil.pdf,.cache/sources/by-sha/15c8650f50809e390e40828a5670955e0418bc05cc5f446158839d441644b7f4.pdf,
agree,,claude-second-read,V005647,b09,Fabru / purefil,Thermoplastic polyurethane (TPU),Elongation at break,Unstated,470 %,470 %,ASTM D638,p. 1: Elongation at break (ASTM D638),R-FABRU-PUREFIL-241-Material-data-sheet-TPU-53D-purefil,https://cdn02.plentyone.com/pvdtyofq45f2/propertyItems/241%2FMaterial+data+sheet+TPU+53D+purefil.pdf,.cache/sources/by-sha/a1b56f11a74479ebb256dfeac5a6811da68de628644ce4d407219a372119cda5.pdf,
disagrees: standard,"Value 6 g/10min and 210 °C are right, but Standards reads ""Not published"" although the sheet names one: ""Melt Flow Index MFI, (210˚C/2.16 kg), ISO 1133-A 6 g/10min"" - the designation sits on the continuation line under the condition. ISO 1133 is in the repo vocabulary. The same drop is on V009466 (colorFabb PLA/PHA) in this read.",claude-second-read,V005804,b09,colorFabb,PLA Economy,Melt mass-flow rate,Not applicable,6 g/10min,6 g/10 min,210°C/2.16 kg,"p. 1: Melt Flow Index MFI, (210°C/2.16 kg)",R-COLORFABB-TDS-E-ColorFabb-Economy-PLA,https://downloads.colorfabb.com/public.php/dav/files/rtfDDRCa723Xdor/Technical%20Data%20Sheets/PLA/colorFabb%20PLA%20Economy/TDS_E_ColorFabb_Economy_PLA.pdf,.cache/sources/by-sha/54795f02986394af5b280897d46026be903909c953f54416abc1485795815eb6.pdf,
agree,,claude-second-read,V005550,b09,Fiberlogy,FiberFlex Aero,Tear strength,Unstated,115 kN/m,115 kN/m,ASTM D1004,p. 1: Tear Strength ASTM D1004 kN/m,R-FIBERLOGY-FIBERLOGY-FIBERFLEX-AERO-TDS-1,https://fiberlogy.com/app/uploads/2026/08/FIBERLOGY_FIBERFLEX-AERO_TDS-1.pdf,.cache/sources/by-sha/f25e6f601d3ba3b2f41f227e4b6297719544843f69c6b1235c1e9d0bcef04ef3.pdf,
agree,,claude-second-read,V005264,b09,Flashforge,PBT-GF,Water absorption,Not applicable,0.4 %,0.4 %,23℃/24h ISO 62,p. 1: Water Absorption (23℃/24h) ISO 62 %,D-FLASH-PBT-GF-TDS-EN,https://after-support.flashforge.jp/uploads/datasheet/tds/PBT_GF_TDS_EN.pdf,.cache/sources/by-sha/6e235a57855189776b852101b8c76a7acd6fc7e4a7ba918abf9468e10623d1ce.pdf,
agree,,claude-second-read,V005965,b09,colorFabb,PETG Economy,Glass transition temperature,Not applicable,70 °C,70 °C,Not published,p. 1: Glass Transition Temperature °C,R-COLORFABB-colorFabb-PETG-Economy-TDS,https://ninjatek.com/wp-content/uploads/colorFabb_PETG_Economy_TDS.pdf,.cache/sources/by-sha/c3eadd1436d6d75abb3640ef099ae94dc1f6af637dacc8edecb2e0fceed6ab93.pdf,
agree,,claude-second-read,V005101,b09,Eryone,Dual Color Burnt Titanium PLA,Tensile strength (endpoint unspecified),XY,52.2 MPa,52.2 MPa,50mm/min GB/T 1040.4,p. 2: Tensile strength X-Y 50mm/min GB/T 1040.4 MPa,R-ERYONE-file-manager-downLoad-path-file-manage-3828-20250909-eryone-,https://hub.globalso.com/b/file_manager_downLoad?path=/file_manage/3828/20250909/eryone-dual-color-burnt-titanium-pla-tds.pdf,.cache/sources/by-sha/efed018ada31aa86f9fd5e833f53419f91e0d21c1b70a5edef7d7e4059447337.pdf,
disagrees: condition,"Value 148 °C is right, but Specimen type reads ""Not published (do not assume printed)"" and the sheet says where the figure comes from. The row is in the table marked ""Thermal Properties*"", whose footnote reads ""*These results are obtained from the information provided by the supplier of the raw material"". The same colorFabb footnote was read as ""Raw material value"" elsewhere in this second read (V009465, V009464, V009463 on the PLA/PHA sheet), so the same sentence is being read two ways.",claude-second-read,V005858,b09,colorFabb,PEBA 40D,Melting temperature,Not applicable,148 °C,148 °C,ISO 11357,"p. 1: Melting Temp. DSC, ISO 11357",R-COLORFABB-TDS-varioShore-PEBA40D,https://downloads.colorfabb.com/public.php/dav/files/rtfDDRCa723Xdor/Technical%20Data%20Sheets/PEBA/VARIOSHORE%20PEBA%2040D-85A/TDS_varioShore_PEBA40D.pdf,.cache/sources/by-sha/7c61a91c8cd35f9087c9d442abd4681028da08321962acb611767d7f33607132.pdf,
disagrees: condition,"Value 2410 MPa and ASTM D790 are right, but every condition the sheet states for this table is missing. The table is headed ""Mechanical Properties*"" and the footnote reads ""* - data for 3D printed parts, XY axis, 100% infill, annealed at 110°C / 15min"". The row holds Specimen type ""Not published (do not assume printed)"", Direction ""Unstated"", Post-processing ""Not published"" / not-stated and Anneal °C / Anneal h ""Not applicable"". An annealed PLA and an as-printed one are different materials for the purposes this table is read for.",claude-second-read,V005537,b09,Fiberlogy,IMPACT PLA,Flexural modulus,Unstated,2410 MPa,2.41 GPa,ASTM D790,p. 1: Flexular Modulus ASTM D790 MPa,R-FIBERLOGY-FIBERLOGY-IMPACT-PLA-TDS,https://fiberlogy.com/app/uploads/2026/08/FIBERLOGY_IMPACT-PLA_TDS.pdf,.cache/sources/by-sha/d57fb0b76dd54870dfbdae8db83a8366d06f299639fd7cd057431858c1f046a5.pdf,
agree,,claude-second-read,V005045,b09,Eryone,Hyper Speed PETG,HDT,Not applicable,69 ℃,69 °C,0.45MPa ASTM D648,p. 1: Heat distortion temperature(° C) ASTM D648 0.45MPa ℃,R-ERYONE-file-manager-downLoad-path-file-manage-3828-20250903-eryone--b99816,https://hub.globalso.com/b/file_manager_downLoad?path=/file_manage/3828/20250903/eryone-petg-hs-tds.pdf,.cache/sources/by-sha/b998165c1712727456c7d88e7e8d58d38b9fbf829d8f8ec759fb9c198506fc60.pdf,
disagrees: condition,"Value 3.05 kJ/m2 and ISO 179 are right, but Notch reads ""Not published"" and the sheet publishes it: ""Impact Strength Charpy Notch, ISO 179 3.05 kJ/m2"" - Charpy Notch is the notched geometry. colorFabb prints this same wording across its range and the read handles it three different ways: ""Not published"" here, ""Unnotched"" at V005897 and V009462, and nothing consistent.",claude-second-read,V005992,b09,colorFabb,Vibers PLA,Charpy strength,Not applicable,3.05 kJ/m2,3.05 kJ/m²,ISO 179,"p. 1: Impact Strength Charpy Notch, ISO 179",R-COLORFABB-TDS-E-ColorFabb-Vibers-PLA,https://downloads.colorfabb.com/public.php/dav/files/rtfDDRCa723Xdor/Technical%20Data%20Sheets/PLA/colorFabb%20PLA%20Vibers/TDS_E%20ColorFabb%20Vibers%20PLA.pdf,.cache/sources/by-sha/d4f954baf7080fbdbd4489ee59b708fd1211074c23451a2dcc8a400bb7e73ae9.pdf,
agree,,claude-second-read,V005685,b09,Fabru / purefil,Polyethylen hohe Dichte Glasfaser 20% (HDPE GF20),Mould shrinkage,Unstated,0.85-1.25 %,0.85 %,ISO294-4,p. 1: Schwindung (ISO294-4),R-FABRU-PUREFIL-3493-Materialdatenblatt-HDPE-GF20-purefil,https://cdn02.plentyone.com/pvdtyofq45f2/propertyItems/3493%2FMaterialdatenblatt+HDPE+GF20+purefil.pdf,.cache/sources/by-sha/d19cd0fc99f6d375759c295a9f82eceba52ebf834028388d6e5dacd3f33feb92.pdf,
agree,,claude-second-read,V005569,b09,Fabru / purefil,Polyethylenterephthalat Typ G (PETG),Elongation at yield,Unstated,5 %,5 %,ASTM D638,p. 1: Streckdehnung (ASTM D638),R-FABRU-PUREFIL-2186-Materialdatenblatt-PETG-purefil,https://cdn02.plentyone.com/pvdtyofq45f2/propertyItems/2186%2FMaterialdatenblatt+PETG+purefil.pdf,.cache/sources/by-sha/15c8650f50809e390e40828a5670955e0418bc05cc5f446158839d441644b7f4.pdf,
agree,,claude-second-read,V005326,b09,Flashforge,PLA Matte,Continuous service temperature,Not applicable,50 ℃,50 °C,IEC 60216,p. 1: Continuous Service Temperature IEC 60216 ℃,D-FLASH-PLA-Matte-TDS-EN,https://after-support.flashforge.jp/uploads/datasheet/tds/PLA_Matte_TDS_EN.pdf,.cache/sources/by-sha/a245b0513a6266bddcce02c38fd9388281be781597fb1135c90b1f9aea26823a.pdf,
disagrees: condition,"Value 3.5 kJ/m2 is right, but Notch reads ""Unnotched"" and the sheet does not say so: ""Charpy Impact strenght 2.75J GB/T 1843 3.5"" names the standard (and the hammer) and nothing about a notch. 3.5 kJ/m2 is a notched-range figure for a PLA.",claude-second-read,V005094,b09,Eryone,Glow in the dark PLA,Impact strength,Not applicable,3.5 kJ/m2,3.5 kJ/m²,2.75J GB/T 1843,p. 2: Charpy Impact strenght 2.75J GB/T 1843 kJ/m2,R-ERYONE-eryone-glow-in-the-dark-pla-tds,https://file.globalso.com/file_manage/3828/20250903/eryone-glow-in-the-dark-pla-tds.pdf,.cache/sources/by-sha/edb6b42f3d1b638158809831ae1e5b005deffd9c5af599dc69fb7b7889df6ade.pdf,
agree,,claude-second-read,V004885,b09,Eryone,ASA-CF,Tensile modulus,XZ,1799.2 MPa,1.7992 GPa,50mm/min GB/T 1040.1-2006,p. 2: Tensile modulus X-Z 50mm/min GB/T 1040.1-2006 MPa,R-ERYONE-file-manager-downLoad-path-file-manage-3828-20250903-eryone--41b571,https://hub.globalso.com/b/file_manager_downLoad?path=/file_manage/3828/20250903/eryone-asa-cf-tds.pdf,.cache/sources/by-sha/41b5719ab31f82e0dcdd9441874566201f91a398472b25d648bbd2cc1875c6bd.pdf,
disagrees: condition,"Value 71.0 MPa is right, but Direction reads ""Unstated"" and the sheet states it for this table on p. 2: ""The reported properties are an average of a batch of 3D printed specimens. The specimens have been printed in XY plane, using 0.2 mm layer height, 100% infill, 0,4 mm nozzle, 220˚C nozzle temperature and 60˚C bed temperature"". The row is from the p. 1 table headed ""TYPICAL MATERIAL PROPERTIES - 3D Printed"" / ""Mechanical Properties - 3D Printed"", and Specimen type also reads ""Not published (do not assume printed)"" and Specimen / print parameters ""Not published"".",claude-second-read,V005979,b09,colorFabb,PLA High Speed PRO,Flexural strength,Unstated,71.0 MPa,71 MPa,ISO 178,"p. 1: Flexural Strength Flexural, ISO 178",R-COLORFABB-TDS-colorFabb-PLA-High-Speed-PRO,https://downloads.colorfabb.com/public.php/dav/files/rtfDDRCa723Xdor/Technical%20Data%20Sheets/PLA/colorFabb%20PLA%20High%20Speed%20PRO/TDS_colorFabb%20PLA%20High%20Speed%20PRO.pdf,.cache/sources/by-sha/ca2eafcc1dec0b53a7641c415d58bf4be492aaa417153458cf6310e5d231c9ca.pdf,
disagrees: condition,"Value 43.5-44.5 KJ/m2 is right, but Notch reads ""Unnotched"" and the sheet does not say so: ""Izod Impact Strength (X-Y) ISO 180 KJ/m2 43.5~44.5"" names the standard (and the hammer) and nothing about a notch. ISO 180 covers both notched and unnotched and this sheet names neither.",claude-second-read,V005230,b09,Flashforge,PC/ABS,Izod impact strength,XY,43.5-44.5 KJ/m2,43.5 kJ/m²,ISO 180,p. 1: Izod Impact Strength (X-Y) ISO 180 KJ/m2,D-FLASH-PC-ABS-TDS-EN,https://after-support.flashforge.jp/uploads/datasheet/tds/PC_ABS_TDS_EN.pdf,.cache/sources/by-sha/2e2d8d5c5d1b4c4368256ad9d0fcbe8964813f10c618157cbc1eddab13ec0959.pdf,
agree,,claude-second-read,V005476,b09,Fiberlogy,FiberWORKS PETG,Tensile break strength,Unstated,50 MPa,50 MPa,ISO 527,p. 1: Tensile Strength @ Break ISO 527 MPa,R-FIBERLOGY-FiberWORKS-PETG-TDS,https://fiberlogy.com/app/uploads/2026/08/FiberWORKS-PETG-TDS.pdf,.cache/sources/by-sha/2406d6d6481b839875f540342c90641d5639f0b00c4367c3744e35923d15f69d.pdf,
agree,,claude-second-read,V004878,b09,Eryone,ASA-CF,Density,Not applicable,1.17 g/cm³,1170 kg/m³,g/cm³ at 21.5 ° C) ASTM D792 ISO 1183 GB/T 1033,"p. 1: Density(g/cm³ at 21.5 ° C) ASTM D792 (ISO 1183, GB/T 1033) g/cm³",R-ERYONE-file-manager-downLoad-path-file-manage-3828-20250903-eryone--41b571,https://hub.globalso.com/b/file_manager_downLoad?path=/file_manage/3828/20250903/eryone-asa-cf-tds.pdf,.cache/sources/by-sha/41b5719ab31f82e0dcdd9441874566201f91a398472b25d648bbd2cc1875c6bd.pdf,
agree,,claude-second-read,V005308,b09,Flashforge,PPA-GF,Surface resistivity,Not applicable,10^12 Ω,1000000000000 Ω,IEC 60093,p. 2: Surface Resistance IEC 60093 Ω,D-FLASH-PPA-GF-TDS-EN,https://after-support.flashforge.jp/uploads/datasheet/tds/PPA_GF_TDS_EN.pdf,.cache/sources/by-sha/863e1063813a26a3588491008ec4c651271a8715abee9fbb00523bbc46929c42.pdf,
disagrees: condition,"Value 3,66 % is right, but Direction reads ""Unstated"" and the sheet states it for this table on p. 2: ""The reported properties are an average of a batch of 3D printed specimens. The specimens have been printed in XY plane, using 0.15mm layerheight, 100% infill, 0.4mm nozzle, 230 °C nozzle temperature and 80 °C bed temperature"". The row is from the p. 1 table headed ""TYPICAL MATERIAL PROPERTIES - 3D Printed"" / ""Mechanical Properties - 3D Printed"", and Specimen type also reads ""Not published (do not assume printed)"" and Specimen / print parameters ""Not published"".",claude-second-read,V005997,b09,colorFabb,nGen CF10,Tensile strain at strength,Unstated,"3,66 %",3.66 %,ISO 527,p. 1: Tensile strain at tensile strength %,R-COLORFABB-TDS-E-colorFabb-nGen-CF10,https://3d.nice-cdn.com/upload/file/TDS_E_colorFabb_nGen-CF10.pdf,.cache/sources/by-sha/d925c394a73951fd52d044a108fa99bec03c7cae65c656f7283b1e9a45cd5f88.pdf,
agree,,claude-second-read,V004932,b09,Eryone,Hyper-Speed PLA,Vicat softening temperature,Not applicable,57 ℃,57 °C,ASTM D1525 ISO 306 GB/T 1633,p. 1: Vicat Softening Temperature(° C) ASTM D1525 (ISO 306 GB/T 1633) ℃,R-ERYONE-eryone-hs-pla-tds,https://file.globalso.com/file_manage/3828/20250903/eryone-hs-pla-tds.pdf,.cache/sources/by-sha/6fb8d4f48e1ee7992d83c1939dc0d1b6c18a6846ea19ece48bbae87d54829c48.pdf,
agree,,claude-second-read,V005544,b09,Fiberlogy,FiberFlex Aero,Hardness,Not applicable,40,40 Shore D,ASTM D2240,p. 1: Shore D ASTM D22,R-FIBERLOGY-FIBERLOGY-FIBERFLEX-AERO-TDS-1,https://fiberlogy.com/app/uploads/2026/08/FIBERLOGY_FIBERFLEX-AERO_TDS-1.pdf,.cache/sources/by-sha/f25e6f601d3ba3b2f41f227e4b6297719544843f69c6b1235c1e9d0bcef04ef3.pdf,
agree,,claude-second-read,V005645,b09,Fabru / purefil,Thermoplastic polyurethane (TPU),Tensile yield strength,Unstated,38 MPa,38 MPa,ASTM D638,p. 1: Yield stress (ASTM D638),R-FABRU-PUREFIL-241-Material-data-sheet-TPU-53D-purefil,https://cdn02.plentyone.com/pvdtyofq45f2/propertyItems/241%2FMaterial+data+sheet+TPU+53D+purefil.pdf,.cache/sources/by-sha/a1b56f11a74479ebb256dfeac5a6811da68de628644ce4d407219a372119cda5.pdf,
agree,,claude-second-read,V004833,b09,Eryone,Hyper-Speed ASA,Elongation at break,XY,1.9 %,1.9 %,50mm/min GB/T 1040.4,p. 2: Elongation at break X-Y 50mm/min GB/T 1040.4 %,R-ERYONE-file-manager-downLoad-path-file-manage-3828-20250903-eryone--1d9fed,https://hub.globalso.com/b/file_manager_downLoad?path=/file_manage/3828/20250903/eryone-asa-hs-tds.pdf,.cache/sources/by-sha/1d9fed586d930d9af7ee1299c3096832410b71affe54260f0530564a354866c4.pdf,
agree,,claude-second-read,V005703,b09,Fabru / purefil,Acrylnitrilbutadienstyrol Glasfaser 10% (ABS GF10),Melt mass-flow rate,Not applicable,24 g/10min,24 g/10 min,ISO 1133,p. 1: MFR (ISO 1133),R-FABRU-PUREFIL-680-Materialdatenblatt-ABS-GF10-purefil,https://cdn02.plentyone.com/pvdtyofq45f2/propertyItems/680%2FMaterialdatenblatt+ABS+GF10+purefil.pdf,.cache/sources/by-sha/d9e7df3f4e50cfa6f1f892941b784000ec4c30b8995aded2ca0b8a74799cf33c.pdf,
agree,,claude-second-read,V005155,b09,Flashforge,HS PETG,Water absorption,Not applicable,0.2 %,0.2 %,23℃/24h ISO 62,p. 1: Water Absorption (23℃/24h) ISO 62 %,D-FLASH-PETG-HS-TDS-EN,https://after-support.flashforge.jp/uploads/datasheet/tds/PETG_HS_TDS_EN.pdf,.cache/sources/by-sha/049a6e28953e822f8aaa69971695795400c8fbbef4ed1ac58a8374c9aa72b32a.pdf,
agree,,claude-second-read,V005099,b09,Eryone,Dual Color Burnt Titanium PLA,Glass transition temperature,Not applicable,62 ℃,62 °C,° C DSC,"p. 1: Glass transition temperature (° C) DSC, 10 ° C/min ℃",R-ERYONE-file-manager-downLoad-path-file-manage-3828-20250909-eryone-,https://hub.globalso.com/b/file_manager_downLoad?path=/file_manage/3828/20250909/eryone-dual-color-burnt-titanium-pla-tds.pdf,.cache/sources/by-sha/efed018ada31aa86f9fd5e833f53419f91e0d21c1b70a5edef7d7e4059447337.pdf,
agree,,claude-second-read,V005265,b09,Flashforge,PBT-GF,Tensile strength (endpoint unspecified),XY,65-70 Mpa,65 MPa,ISO 527,p. 1: Tensile Strength (X-Y) ISO 527 Mpa,D-FLASH-PBT-GF-TDS-EN,https://after-support.flashforge.jp/uploads/datasheet/tds/PBT_GF_TDS_EN.pdf,.cache/sources/by-sha/6e235a57855189776b852101b8c76a7acd6fc7e4a7ba918abf9468e10623d1ce.pdf,
disagrees: condition,"Value 130 °C is right, but Specimen type reads ""Not published (do not assume printed)"" and the sheet says where the figure comes from. The row is in the table marked ""Thermal Properties*"", whose footnote reads ""*These results are obtained from the information provided by the supplier of the raw material, and are based on UNFOAMED material data"". The same colorFabb footnote was read as ""Raw material value"" elsewhere in this second read (V009465, V009464, V009463 on the PLA/PHA sheet), so the same sentence is being read two ways.",claude-second-read,V005782,b09,colorFabb,varioShore TPU,Melting temperature,Not applicable,130 °C,130 °C,ISO 11357,"p. 1: Melting Temp. DSC, ISO 11357",R-COLORFABB-TDS-varioShore-TPU-95A,https://downloads.colorfabb.com/public.php/dav/files/rtfDDRCa723Xdor/Technical%20Data%20Sheets/TPU/colorFabb%20varioShore%20TPU%2095A/TDS__varioShore%20TPU%2095A.pdf,.cache/sources/by-sha/48d452d467ccb220bf754fa9e21e74b2ab72f94e896eece5ace228820758ffe8.pdf,
agree,,claude-second-read,V005302,b09,Flashforge,PPA-GF,Flexural modulus,XY,4710-5010 Mpa,4.71 GPa,ISO178,p. 1: Bending Modulus (X-Y) ISO178 Mpa,D-FLASH-PPA-GF-TDS-EN,https://after-support.flashforge.jp/uploads/datasheet/tds/PPA_GF_TDS_EN.pdf,.cache/sources/by-sha/863e1063813a26a3588491008ec4c651271a8715abee9fbb00523bbc46929c42.pdf,
agree,,claude-second-read,V005494,b09,Fiberlogy,FiberWORKS PLA,HDT,Not applicable,55 °C,55 °C,E2092,p. 1: Heat Distortion Temperature ASTM E2092 °C,R-FIBERLOGY-FiberWORKS-PLA-TDS,https://fiberlogy.com/app/uploads/2026/08/FiberWORKS-PLA-TDS.pdf,.cache/sources/by-sha/5e81c9c251057421c0b990db5ee67b89d5753fd09df14418f232c25c1be8aea7.pdf,
disagrees: condition,"The row records Notch ""Unnotched"" and the sheet says the opposite: ""Charpy Impact Charpy Notch, ISO 179 ≤5.0 kJ/m2"" - Charpy Notch is notched. The row sits in the sheet's ""Mechanical Properties - Injection Molded*"" table while Specimen type reads ""Not published (do not assume printed)"". The bound (≤5.0) is carried correctly.",claude-second-read,V005897,b09,colorFabb,PLA Color On Demand (COD),Charpy strength,Not applicable,5.0 kJ/m2,5 kJ/m²,ISO 179,"p. 1: Charpy Impact Charpy Notch, ISO 179",R-COLORFABB-TDS-E-ColorFabb-Color-on-Demand,https://downloads.colorfabb.com/public.php/dav/files/rtfDDRCa723Xdor/Technical%20Data%20Sheets/PLA/colorFabb%20COD/TDS_E%20ColorFabb%20Color%20on%20Demand.pdf,.cache/sources/by-sha/8b7f3f4e1bbec02305c964212be24a9ae1997ce66a1d2080bfd55b987dfe00e3.pdf,
agree,,claude-second-read,V005574,b09,Fabru / purefil,Polyamid 6 glass fiber 10% (PA6 GF10),Mould shrinkage,Unstated,0.4 %,0.4 %,ISO 294-4,p. 1: Shrinkage (ISO 294-4),R-FABRU-PUREFIL-3494-Material-data-sheet-PA6-GF10-purefil,https://cdn02.plentyone.com/pvdtyofq45f2/propertyItems/3494%2FMaterial+data+sheet+PA6+GF10+purefil.pdf,.cache/sources/by-sha/264209c55bff99f77caf87d9c035f0065d438f860cf11ff4d5092d70a1270d1f.pdf,
agree,,claude-second-read,V006005,b09,colorFabb,nGen_FLEX,Elongation at yield,Unstated,38 %,38 %,D 638,p. 1: Elongation @ Yield %,R-COLORFABB-colorFabb-nGen-Flex-Filament-TDS,https://ninjatek.com/wp-content/uploads/colorFabb_nGen_Flex_Filament_TDS.pdf,.cache/sources/by-sha/e2a86ba681dd0ef8cb66eabf7b7f86a1d44a979f4299961202dc564728bfd939.pdf,
agree,,claude-second-read,V005293,b09,Flashforge,PETGCF10,Continuous service temperature,Not applicable,80 ℃,80 °C,IEC 60216,p. 1: Continuous Service Temperature IEC 60216 ℃,D-FLASH-PETG-CF-TDS-EN,https://after-support.flashforge.jp/uploads/datasheet/tds/PETG_CF_TDS_EN.pdf,.cache/sources/by-sha/7854ff3c76a5fb1eaf6b2058d2ade8baa606edb007402e7df3bf6fe1ea1f32ab.pdf,
disagrees: condition,"Value 6.2 kJ/m2 is right, but Notch reads ""Unnotched"" and the sheet does not say so: ""Charpy Impact strenght 2.75J GB/T 1843 6.2"" names the standard (and the hammer) and nothing about a notch. 6.2 kJ/m2 is a notched-range figure for a glass-filled ABS.",claude-second-read,V005122,b09,Eryone,Glass Fiber ABS,Impact strength,Not applicable,6.2 kJ/m2,6.2 kJ/m²,2.75J GB/T 1843,p. 2: Charpy Impact strenght 2.75J GB/T 1843 kJ/m2,R-ERYONE-file-manager-downLoad-path-file-manage-3828-20250903-eryone--f2fe15,https://hub.globalso.com/b/file_manager_downLoad?path=/file_manage/3828/20250903/eryone-abs-gf-tds.pdf,.cache/sources/by-sha/f2fe15fe881c5fec743e26d1b7aa4bd8ebccb298c8ea06e45077b5d99a3c5622.pdf,
agree,,claude-second-read,V004940,b09,Eryone,Hyper-Speed PLA,Tensile modulus,XZ,873.2 MPa,0.8732 GPa,50mm/min GB/T 1040.1-2006,p. 2: Elastic modulus X-Z 50mm/min GB/T 1040.1-2006 MPa,R-ERYONE-eryone-hs-pla-tds,https://file.globalso.com/file_manage/3828/20250903/eryone-hs-pla-tds.pdf,.cache/sources/by-sha/6fb8d4f48e1ee7992d83c1939dc0d1b6c18a6846ea19ece48bbae87d54829c48.pdf,
agree,,claude-second-read,V004824,b09,Eryone,Light Weight PLA,Flexural strength,Unstated,45 MPa,45 MPa,2mm/min GB/T 9341,p. 2: Bending strength 2mm/min GB/T 9341 MPa,R-ERYONE-eryone-pla-light-weight-tds,https://file.globalso.com/file_manage/3828/20251125/eryone-pla-light-weight-tds.pdf,.cache/sources/by-sha/0eaed80250cf0c3fc057ed175c1022d3cbc8e11f9c907c62f6f2a3809221c873.pdf,
agree,,claude-second-read,V005832,b09,colorFabb,ASA,Izod impact strength,Not applicable,140 J/m,140 J/m,23 °C D 256,"p. 1: Izod Impact strength, notched @ 23 °C J/m",R-COLORFABB-colorFabb-ASA-TDS,https://ninjatek.com/wp-content/uploads/colorFabb_ASA_TDS.pdf,.cache/sources/by-sha/6ee0f30f73a8b0f39d0b4d6810702249b726dea59b9471b4dc1bf46f3ae2b18f.pdf,
agree,,claude-second-read,V005788,b09,colorFabb,PLA-HP,Tensile break strength,Unstated,50.73 MPa,50.73 MPa,ISO 527,p. 1: Tensile stress at break MPa,R-COLORFABB-TDS-E-ColorFabb-PLA-HP-5210c3,https://3d.nice-cdn.com/upload/file/TDS_E_ColorFabb_PLA-HP.pdf,.cache/sources/by-sha/5210c315281e63b30071dbe6d80ac70eb8ab244218254f1e48ae89dcbeea752b.pdf,
agree,,claude-second-read,V004945,b09,Eryone,Matte PLA,Density,Not applicable,1.25 g/cm³,1250 kg/m³,g/cm³ at 21.5 ° C) ASTM D792 ISO 1183 GB/T 1033,"p. 1: Density(g/cm³ at 21.5 ° C) ASTM D792 (ISO 1183, GB/T 1033) g/cm³",R-ERYONE-eryone-matte-pla-tds,https://file.globalso.com/file_manage/3828/20250903/eryone-matte-pla-tds.pdf,.cache/sources/by-sha/7070581995408f693f6b50c1fbfcef6457cb583bef2389712d81f0a7f6a10551.pdf,
agree,,claude-second-read,V005341,b09,Flashforge,PPS-CF,Surface resistivity,Not applicable,10^5 Ω,100000 Ω,IEC 60093,p. 2: Surface Resistance IEC 60093 Ω,D-FLASH-PPS-CF-TDS-EN,https://after-support.flashforge.jp/uploads/datasheet/tds/PPS_CF_TDS_EN.pdf,.cache/sources/by-sha/aa0e7369ec4b56dfaac160d0063d9b722a48dc30ffc1db9e2fe47074c38f41dd.pdf,
agree,,claude-second-read,V005044,b09,Eryone,Hyper Speed PETG,Vicat softening temperature,Not applicable,70 ℃,70 °C,ASTM D1525 ISO 306 GB/T 1633,p. 1: Vicat Softening Temperature(° C) ASTM D1525 (ISO 306 GB/T 1633) ℃,R-ERYONE-file-manager-downLoad-path-file-manage-3828-20250903-eryone--b99816,https://hub.globalso.com/b/file_manager_downLoad?path=/file_manage/3828/20250903/eryone-petg-hs-tds.pdf,.cache/sources/by-sha/b998165c1712727456c7d88e7e8d58d38b9fbf829d8f8ec759fb9c198506fc60.pdf,
disagrees: standard,"Value 92 Shore A is right, but Standards and Standard / load read ""Not published"" and the sheet names the method on the table row: ""Hardness Shore A 92 ASTM D-2240"". ASTM D2240 is in the repo vocabulary. The Locator, ""p. 1: Shore hardness of"", points at the prose sentence (""base Shore hardness of 92A"") rather than the table line that carries the method.",claude-second-read,V005817,b09,colorFabb,varioShore TPU,Hardness,Not applicable,92,92 Shore A,Not published,p. 1: Shore hardness of,R-COLORFABB-colorFabb-VarioShore-TPU-TDS,https://ninjatek.com/wp-content/uploads/colorFabb_VarioShore_TPU_TDS.pdf,.cache/sources/by-sha/5eed6a625b56f39b9859185c198aa8e4d95c0c01aff95ec21196ff779c64508f.pdf,
agree,,claude-second-read,V005726,b09,Fabru / purefil,Liquid Crystal Polymer (LCP),Tensile yield strength,Unstated,200 MPa,200 MPa,ISO 527-2/1A,p. 1: Yield stress (ISO 527-2/1A),R-FABRU-PUREFIL-4706-material-data-sheet-LCP-purefil,https://cdn02.plentyone.com/pvdtyofq45f2/propertyItems/4706%2Fmaterial+data+sheet+LCP+purefil.pdf,.cache/sources/by-sha/f3499bee1ec12f918063f7389e3a7b8376384ec25b52d6d8f6627e655ae8ad6f.pdf,
agree,,claude-second-read,V004913,b09,Eryone,Galaxy PLA,Elongation at break,XZ,1.9 %,1.9 %,50mm/min GB/T 1040.4,p. 2: Elongation at break X-Z 50mm/min GB/T 1040.4 %,R-ERYONE-eryone-galaxy-pla-tds,https://file.globalso.com/file_manage/3828/20250903/eryone-galaxy-pla-tds.pdf,.cache/sources/by-sha/6084c099f9f4f1ebf9817421619bd99865d73d75d059d6e9684e0adb1f84fc78.pdf,
agree,,claude-second-read,V005184,b09,Flashforge,ESD ABS,Melt mass-flow rate,Not applicable,8-12 g/10min,8 g/10 min,220℃/2.16Kg ISO 1133,p. 1: Melt Index MFR (220℃/2.16Kg) ISO 1133 g/10min,D-FLASH-ABS-ESD-TDS-EN,https://after-support.flashforge.jp/uploads/datasheet/tds/ABS_ESD_TDS_EN.pdf,.cache/sources/by-sha/14400652b1beccc1735bb7ece4e0ea014536f9f63c82787b4c999429b764ce54.pdf,
agree,,claude-second-read,V005373,b09,Flashforge,TPU95A,Water absorption,Not applicable,0.5 %,0.5 %,23℃/24h ISO 62,p. 1: Water Absorption (23℃/24h) ISO 62 %,D-FLASH-TPU-TDS-EN,https://after-support.flashforge.jp/uploads/datasheet/tds/TPU_TDS_EN.pdf,.cache/sources/by-sha/c8f2e80e6f0a795dbfcbdcce288bf9c4dd775552bee47685b40b36bd78c92e0f.pdf,
disagrees: condition,"Value -20 °C is right, but Specimen type reads ""Not published (do not assume printed)"" and the sheet says where the figure comes from. The row is in the table marked ""Thermal Properties*"", whose footnote reads ""*These results are obtained from the information provided by the supplier of the raw material, and are based on UNFOAMED material data"". The same colorFabb footnote was read as ""Raw material value"" elsewhere in this second read (V009465, V009464, V009463 on the PLA/PHA sheet), so the same sentence is being read two ways.",claude-second-read,V005781,b09,colorFabb,varioShore TPU,Glass transition temperature,Not applicable,-20 °C,-20 °C,ISO 11357,"p. 1: Glass Transition Temp. DSC, ISO 11357",R-COLORFABB-TDS-varioShore-TPU-95A,https://downloads.colorfabb.com/public.php/dav/files/rtfDDRCa723Xdor/Technical%20Data%20Sheets/TPU/colorFabb%20varioShore%20TPU%2095A/TDS__varioShore%20TPU%2095A.pdf,.cache/sources/by-sha/48d452d467ccb220bf754fa9e21e74b2ab72f94e896eece5ace228820758ffe8.pdf,
