Repository: faridbnv/h2c-materials

# Filament Atlas

**Live: [pdynamics.ca/h2c-materials](https://pdynamics.ca/h2c-materials/)** · one HTML page, with a page of its own for
each well-documented material beside it, that also runs offline from a file, with no server.

## What it is

Filament Atlas is a tool for a small engineering team choosing a 3D-printing filament for the team's Bambu Lab H2C
printer. It was the H2C Material Selector until 2026-10-16; the built file keeps that name. You say what a part must
do (survive 100 °C, be at least this stiff, be as light as possible), and it answers in two steps:

- **Which kinds of filament** (PLA, PETG, carbon-filled nylon and so on) can do it, and whether the H2C can print them.
- **Which products**, from which makers, pass: how to print each one, how it should be treated, and what its maker says
  about it.

Every number comes from a maker's data sheet or web page and can be traced back to its page. Where nothing is
published, the tool says so instead of guessing; a marked estimate is shown only where no product publishes a value. It
helps the team build a shortlist; the team confirms its final pick with its own test print. It is not a source of design
allowables, and it does not replace the product's own data sheet.

<!-- status:begin -->
<!-- Generated by npm run docs:status from dist/db.json and docs/audits/2026-10-17-data-review-fixes/blind-draw/verdicts-20261017.csv and docs/audits/2026-10-05-check-round-3/blind-draw/draw-b-verdicts-20261005.csv; edit scripts/docs-status.mjs, not this block. -->

# Batch b11: what was left of the makers already proved

> **Historical record** (2026-09-18): written for one review or round. It describes the tool and its data as they were then; numbers, rules and file names may have changed since. For where things stand now, read the [README](../../../../../README.md) and [OPEN-PROBLEMS](../../../../../docs/OPEN-PROBLEMS.md).

Applied 2026-09-20 by `m77-batch-b11`: 526 records from 49 documents — Extrudr 15, 3DJake's own-brand and
mirrored sheets 12, Polymaker / Fiberon 7, Spectrum 7, Fabru / purefil 5, and one each from 3DXTECH, Flashforge
and Braskem. The database goes from 509 grades, 6,140 measurement rows and 681 sources to 528, 6,556 and 730.
No material was created.

Twenty of the forty-nine are a maker's German, French, Italian or Polish edition, and none of them has an
English sibling anywhere in the corpus: a sheet is its numbers, and these are the only copy of theirs.

## What the reader had to learn

**A table can say which specimen it describes.** colorFabb heads one table "TYPICAL MATERIAL PROPERTIES – 3D
Printed" and the next "– Injection molded". Read without those headings, its PLA Chameleon sheet gave one grade
a printed tensile modulus of 3285.79 MPa and a moulded one of 3400, a printed yield of 70.91 MPa and a moulded
tensile strength of 45 — one grade contradicting itself, and the moulded values recorded as printed bars that a
headline may cite. A heading naming a specimen form now governs the rows under it, exactly as the as-printed and
annealed headings already do, so a moulded row carries `Raw material value` and no headline can reach it. The
physics lint is what found it: the batch was refused because a yield strength stood above an ultimate one.

**A maker's name is the vocabulary's spelling.** The ledger carries the name the research workbook gave, which
is a brand line as often as a maker: "Polymaker (Fiberon)" is an alias of Polymaker (m50), and eight Fiberon
grades were refused at the gate until the reader read the Aliases column.

**Four more things a product's name is not.** A letter-spaced title — the Fiberon library prints
"T E C H N I C A L  D A T A  S H E E T" across the head of every sheet, and eight of its products were named
"D A T A S H E E T"; the "T M" left under it; a revision line beginning "Date /"; and "Généralités", which is
purefil's French for the section heading its English sheets call General.

## What was held, and why

| Held | Documents | Why |
|---|---:|---|
| Identity unsettled | 122 | GreenTEC, XT, stoneFill, PLA/PHA, the "Nylon" sheets, BASF's metal and ceramic powders, and the rest |
| The same numbers under another name | 21 | queued rather than registered twice (R053) |
| Read optically | 11 | a value read from a picture waits for somebody to read it against the page image |
| A product the database already holds | 2 | Extrudr FLEX MEDIUM and FLEX HARD are already G039-17 and G039-16 |

The twenty-one twins are worth naming, because they are three different things: purefil publishes each sheet in
German and English and both were read; Spectrum serves some sheets from two URLs that differ only in case; and
colorFabb has revisions whose numbers did not change. Registering both of any pair would count one measurement
twice in the estimate model.

File: docs/audits/2026-09-18-v2-import/batches/b11/second-read-sample.csv
Verdict,Note,By,MeasurementID,batch,Manufacturer,Product,Property,Direction,Raw value,Normalized value,Standard / load,Locator,SourceID,URL,Document,Page images
,,,V006293,b11,colorFabb,PETG Economy,Elongation at yield,Unstated,4.35 %,4.35 %,ISO 527,p. 1: Yield strain %,R-COLORFABB-TDS-E-ColorFabb-PETG-Economy-0,https://3d.nice-cdn.com/upload/file/TDS_E_ColorFabb_PETG_Economy[0].pdf,.cache/sources/by-sha/4cf588febf0ed414b142bd8a924d061d18874b6fc9aad91553c945189008c570.pdf,
,,,V006390,b11,Polymaker,FIBERON PPS CF10,Surface resistivity,Not applicable,10^12 Ω,1000000000000 Ω,Ω ANSI ESD S11.11 OL,p. 1: Surface Resistivity (Ω) ANSI ESD S11.11 OL,R-POLYMAKER-FIBERON-TDS-FIBERON-PPS-CF10-V1-1-EN-1,https://polymaker.com/wp-content/uploads/TDS_FIBERON-PPS-CF10_V1.1_EN-1.pdf,.cache/sources/by-sha/7c93949f3453a54d301969640699a51aef6ca945ee9930f4d6148a54b92eb9b3.pdf,
,,,V006288,b11,Flashforge,PLA,Continuous service temperature,Not applicable,50 ℃,50 °C,IEC 60216,p. 1: Continuous Service Temperature IEC 60216 ℃,D-FLASH-PLA-TDS-EN,https://after-support.flashforge.jp/uploads/datasheet/tds/PLA_TDS_EN.pdf,.cache/sources/by-sha/4514e8abbf117b6283d66c0ce5995f019f96ef4e3f4472d27d7bb753d72ffa0b.pdf,
,,,V006295,b11,colorFabb,PETG Economy,Tensile strain at strength,Unstated,4.35 %,4.35 %,ISO 527,p. 1: Tensile strain at tensile strength %,R-COLORFABB-TDS-E-ColorFabb-PETG-Economy-0,https://3d.nice-cdn.com/upload/file/TDS_E_ColorFabb_PETG_Economy[0].pdf,.cache/sources/by-sha/4cf588febf0ed414b142bd8a924d061d18874b6fc9aad91553c945189008c570.pdf,
,,,V006254,b11,Spectrum,petg esd,Hardness,Not applicable,108,108 Rockwell R,D 785,"p. 1: Rockwell Hardness, R Scale",S-SPECTRUM-EN-TDS-Spectrum-PETG-ESD,https://3d.nice-cdn.com/upload/file/EN_TDS_Spectrum_PETG_ESD.pdf,.cache/sources/by-sha/249758e169e5d5124ca9129503ba19ed08499cc56ad454c28c0cde018e0f5e69.pdf,
,,,V006441,b11,Extrudr,PETG,Izod impact strength,Not applicable,"4,7 kj/m²",4.7 kJ/m²,ISO 180,p. 1: Notched impact strength ISO 180 kj/m²,R-EXTRUDR-petg-TDS-en,https://s3.extrudr.com/extrudr-media/datasheets/tds/tds-en/petg-TDS-en.pdf,.cache/sources/by-sha/8864ef2742bfc24e5fea43d10d946bc81e8c6aec4bfc2a774bfc22aa8105ab00.pdf,
,,,V006212,b11,Extrudr,DURAPRO PC-PBT,Thermal conductivity,Not applicable,0.2 W/(m·K),0.2 W/(m·K),ISO 8302,"p. 1: Wärmeleitfähigkeit, senkrecht ISO 8302 W/(m·K)",R-EXTRUDR-durapro-pc-pbt-TDS-de,https://s3.extrudr.com/extrudr-media/datasheets/tds/tds-de/durapro-pc-pbt-TDS-de.pdf,.cache/sources/by-sha/1863cd7ffea7be97af893c46f78770c464537642a973242c5c9308f41cd0c33a.pdf,
,,,V006199,b11,Spectrum,S-Flex 98A,Compression set,Unstated,"32,00 %",32 %,70 h 23°C ISO 815,p. 1: Compression set / 70 h @ 23°C,S-SPECTRUM-EN-TDS-Spectrum-SFLEX-98A,https://3d.nice-cdn.com/upload/file/EN_TDS_Spectrum_SFLEX_98A.pdf,.cache/sources/by-sha/107bbf75d495055d57467868383fce229706551b6d3f89e3bef5fb08bf801d90.pdf,
,,,V006305,b11,colorFabb,PETG Economy,Tensile strength (endpoint unspecified),Unstated,49 MPa,49 MPa,ISO 527,p. 2: Tensile strength MPa,R-COLORFABB-TDS-E-ColorFabb-PETG-Economy-0,https://3d.nice-cdn.com/upload/file/TDS_E_ColorFabb_PETG_Economy[0].pdf,.cache/sources/by-sha/4cf588febf0ed414b142bd8a924d061d18874b6fc9aad91553c945189008c570.pdf,
,,,V006480,b11,Polymaker,FIBERON ASA CF08,Glass transition temperature,Not applicable,106.6 °C,106.6 °C,Not published,"p. 1: Glass transition temp. DSC, 10°C/min",R-POLYMAKER-FIBERON-TDS-FIBERON-ASA-CF08-V1-0-EN,https://polymaker.com/wp-content/uploads/lana-downloads/TDS_FIBERON-ASA-CF08_V1.0_EN.pdf,.cache/sources/by-sha/a14a5ae1c5ca6030b00a95bff124059fe0a2553b23d3cc2f84c3fcb2cde706ef.pdf,
,,,V006221,b11,Polymaker,FIBERON PET GF15,Vicat softening temperature,Not applicable,232.6 °C,232.6 °C,annealed ISO 306 GB/T 1633,"p. 1: Vicat softening temp. ISO 306, GB/T 1633",R-POLYMAKER-FIBERON-TDS-FIBERON-PET-GF15-v2-0-2026-02-02,https://polymaker.com/wp-content/uploads/lana-downloads/TDS_FIBERON_PET-GF15_v2.0_2026-02-02.pdf,.cache/sources/by-sha/1d1658d8e0a4a9654d41406685fa4652d91b1328bbfa88a3a32f8e01954bdeda.pdf,
,,,V006475,b11,Spectrum,ABS Kevlar,HDT,Not applicable,88 °C,88 °C,"0,45 MN/m2 ISO 75","p. 1: HDT 0,45 MN/m2",S-SPECTRUM-pl-tds-spectrum-abs-kevlar,https://spectrumfilaments.com/wp-content/uploads/2022/06/pl_tds_spectrum_abs_kevlar.pdf,.cache/sources/by-sha/9315791a800c9d4b11d942b677d72ddc407c7e8a3a594e1b6d520d11f220e6af.pdf,
,,,V006184,b11,Fabru,GreenTEC Pro,Mould shrinkage,Unstated,0.5 %,0.5 %,2577 ISO 294-4,"p. 1: Shrinkage (ISO 294-4, 2577)",R-FABRU-4701-material-data-sheet-GreenTEC-Pro-purefil,https://cdn02.plentyone.com/pvdtyofq45f2/propertyItems/4701%2Fmaterial+data+sheet+GreenTEC+Pro+purefil.pdf,.cache/sources/by-sha/0fae55072b780857c7ac1ae1cb5270c6d724c8aa89916f988b4c83170630fdb2.pdf,
,,,V006481,b11,Polymaker,FIBERON ASA CF08,Decomposition temperature,Not applicable,328.4 °C,328.4 °C,Not published,"p. 1: Decomposition temp. TGA, 20°C/min",R-POLYMAKER-FIBERON-TDS-FIBERON-ASA-CF08-V1-0-EN,https://polymaker.com/wp-content/uploads/lana-downloads/TDS_FIBERON-ASA-CF08_V1.0_EN.pdf,.cache/sources/by-sha/a14a5ae1c5ca6030b00a95bff124059fe0a2553b23d3cc2f84c3fcb2cde706ef.pdf,
,,,V006251,b11,Spectrum,petg esd,Tensile modulus,Unstated,1950 MPa,1.95 GPa,D 638,p. 1: Tensile Modulus,S-SPECTRUM-EN-TDS-Spectrum-PETG-ESD,https://3d.nice-cdn.com/upload/file/EN_TDS_Spectrum_PETG_ESD.pdf,.cache/sources/by-sha/249758e169e5d5124ca9129503ba19ed08499cc56ad454c28c0cde018e0f5e69.pdf,
,,,V006296,b11,colorFabb,PETG Economy,Tensile break strength,Unstated,28.67 MPa,28.67 MPa,ISO 527,p. 1: Tensile stress at break MPa,R-COLORFABB-TDS-E-ColorFabb-PETG-Economy-0,https://3d.nice-cdn.com/upload/file/TDS_E_ColorFabb_PETG_Economy[0].pdf,.cache/sources/by-sha/4cf588febf0ed414b142bd8a924d061d18874b6fc9aad91553c945189008c570.pdf,
,,,V006281,b11,Flashforge,PLA,Water absorption,Not applicable,0.3 %,0.3 %,23℃/24h ISO 62,p. 1: Water Absorption (23℃/24h) ISO 62 %,D-FLASH-PLA-TDS-EN,https://after-support.flashforge.jp/uploads/datasheet/tds/PLA_TDS_EN.pdf,.cache/sources/by-sha/4514e8abbf117b6283d66c0ce5995f019f96ef4e3f4472d27d7bb753d72ffa0b.pdf,
,,,V006356,b11,Spectrum,PLA Premium,Flexural modulus,Unstated,3.8 MPa,0.0038 GPa,D790,p. 1: Flexural Modulus,S-SPECTRUM-en-tds-spectrum-pla-premium,https://spectrumfilaments.com/wp-content/uploads/2021/12/en_tds_spectrum_pla_premium.pdf,.cache/sources/by-sha/642ff025cedb0d62f790086a24a8cb4387d0e40834ea230c6b1300fc2b6010c8.pdf,
,,,V006261,b11,Spectrum,pc cf,Tensile yield strength,Unstated,76 MPa,76 MPa,ISO 527,p. 1: Tensile Strength at Yield*,S-SPECTRUM-EN-TDS-Spectrum-PC-CF-3,https://3d.nice-cdn.com/upload/file/EN_TDS_Spectrum_PC_CF_3_.pdf,.cache/sources/by-sha/2767cd6b49968c12e8383a5499994f2112553aa6472d5bdb02f3e64cb9bcb914.pdf,
,,,V006389,b11,Polymaker,FIBERON PPS CF10,Melt mass-flow rate,Not applicable,26.2 g/10min,26.2 g/10 min,300°C 2.16 kg,"p. 1: Melt index 300°C, 2.16 kg",R-POLYMAKER-FIBERON-TDS-FIBERON-PPS-CF10-V1-1-EN-1,https://polymaker.com/wp-content/uploads/TDS_FIBERON-PPS-CF10_V1.1_EN-1.pdf,.cache/sources/by-sha/7c93949f3453a54d301969640699a51aef6ca945ee9930f4d6148a54b92eb9b3.pdf,
,,,V006401,b11,Polymaker,FIBERON PPS CF10,Elongation at break,Z,1.6 ± 0.2 %,1.6 %,Not published,p. 1: Elongation at break (Z),R-POLYMAKER-FIBERON-TDS-FIBERON-PPS-CF10-V1-1-EN-1,https://polymaker.com/wp-content/uploads/TDS_FIBERON-PPS-CF10_V1.1_EN-1.pdf,.cache/sources/by-sha/7c93949f3453a54d301969640699a51aef6ca945ee9930f4d6148a54b92eb9b3.pdf,
,,,V006376,b11,Polymaker,FIBERON PA12 CF10,Flexural strength,XY,112.4 ± 1.0 MPa,112.4 MPa,Not published,p. 1: Bending strength (X-Y),R-POLYMAKER-FIBERON-TDS-FIBERON-PA12-CF10-V1-1-EN,https://polymaker.com/wp-content/uploads/TDS_FIBERON-PA12-CF10_V1.1_EN.pdf,.cache/sources/by-sha/6f17386258f10da06bfaa52a4e07aa471bdffe7f115a76c919e65dd026ee0d6e.pdf,
,,,V006508,b11,Spectrum,S-Flex 90A,Abrasion loss,Unstated,35 mm3,35 mm³,DIN 53516,p. 1: Abrasion Resistance,S-SPECTRUM-EN-TDS-Spectrum-SFLEX-90A-4,https://3d.nice-cdn.com/upload/file/EN_TDS_Spectrum_SFLEX_90A[4].pdf,.cache/sources/by-sha/cf3ae534438e59a0cde1c5477d0587623493f814f68a7e38d07cbe7e8843687a.pdf,
,,,V006219,b11,Polymaker,FIBERON PET GF15,Melting temperature,Not applicable,231.6 °C,231.6 °C,annealed,"p. 1: Melting temperature DSC, 10°C/min",R-POLYMAKER-FIBERON-TDS-FIBERON-PET-GF15-v2-0-2026-02-02,https://polymaker.com/wp-content/uploads/lana-downloads/TDS_FIBERON_PET-GF15_v2.0_2026-02-02.pdf,.cache/sources/by-sha/1d1658d8e0a4a9654d41406685fa4652d91b1328bbfa88a3a32f8e01954bdeda.pdf,
,,,V006237,b11,Spectrum,peba,Density,Not applicable,1.02 g/cm3,1020 kg/m³,ISO 1183,p. 1: Density,S-SPECTRUM-EN-TDS-Spectrum-PEBA,https://3d.nice-cdn.com/upload/file/EN_TDS_Spectrum_PEBA.pdf,.cache/sources/by-sha/225d7c138c7cc0518d3fea6ed17a0872df4516a7b351816b10145c5ee6621fc9.pdf,
,,,V006527,b11,colorFabb,PLA Chameleon,Charpy strength,Not applicable,"23,25 kJ/m2",23.25 kJ/m²,2 ISO 179-1/1,p. 1: Charpy unnotched impact strength kJ/m2,R-COLORFABB-TDS-E-colorFabb-PLA-Chameleon,https://3d.nice-cdn.com/upload/file/TDS_E_colorFabb_PLA_Chameleon.pdf,.cache/sources/by-sha/de530a3995ad40e2cd7be04f5ce1d03fae1e70e9f8915f335ed6175bde0c2dd9.pdf,
,,,V006334,b11,Fabru,Polylactide (PLA),Elongation at yield,Unstated,6 %,6 %,ASTM D882,p. 1: Elongation at yield (ASTM D882),R-FABRU-4691-material-data-sheet-PLA-purefil,https://cdn02.plentyone.com/pvdtyofq45f2/propertyItems/4691%2Fmaterial+data+sheet+PLA+purefil.pdf,.cache/sources/by-sha/5e86ffd691819ee4219a0a16114b1ed9f066acb6a55be2b4ecae648c53cfbff3.pdf,
,,,V006479,b11,Polymaker,FIBERON ASA CF08,Surface resistivity,Not applicable,10^12 Ω,1000000000000 Ω,Ω ANSI ESD S11.11 OL,p. 1: Surface Resistivity (Ω) ANSI ESD S11.11 OL,R-POLYMAKER-FIBERON-TDS-FIBERON-ASA-CF08-V1-0-EN,https://polymaker.com/wp-content/uploads/lana-downloads/TDS_FIBERON-ASA-CF08_V1.0_EN.pdf,.cache/sources/by-sha/a14a5ae1c5ca6030b00a95bff124059fe0a2553b23d3cc2f84c3fcb2cde706ef.pdf,
,,,V006522,b11,colorFabb,PLA Chameleon,Tensile strain at strength,Unstated,"2,53 %",2.53 %,ISO 527,p. 1: Tensile strain at tensile strength %,R-COLORFABB-TDS-E-colorFabb-PLA-Chameleon,https://3d.nice-cdn.com/upload/file/TDS_E_colorFabb_PLA_Chameleon.pdf,.cache/sources/by-sha/de530a3995ad40e2cd7be04f5ce1d03fae1e70e9f8915f335ed6175bde0c2dd9.pdf,
,,,V006238,b11,Spectrum,peba,Hardness,Not applicable,43,43 Shore D,ISO 868,p. 1: Shore D Hardness,S-SPECTRUM-EN-TDS-Spectrum-PEBA,https://3d.nice-cdn.com/upload/file/EN_TDS_Spectrum_PEBA.pdf,.cache/sources/by-sha/225d7c138c7cc0518d3fea6ed17a0872df4516a7b351816b10145c5ee6621fc9.pdf,
