Repository: faridbnv/h2c-materials

# Filament Atlas

**Live: [pdynamics.ca/h2c-materials](https://pdynamics.ca/h2c-materials/)** · one HTML page, with a page of its own for
each well-documented material beside it, that also runs offline from a file, with no server.

## What it is

Filament Atlas is a tool for a small engineering team choosing a 3D-printing filament for the team's Bambu Lab H2C
printer. It was the H2C Material Selector until 2026-10-16; the built file keeps that name. You say what a part must
do (survive 100 °C, be at least this stiff, be as light as possible), and it answers in two steps:

- **Which kinds of filament** (PLA, PETG, carbon-filled nylon and so on) can do it, and whether the H2C can print them.
- **Which products**, from which makers, pass: how to print each one, how it should be treated, and what its maker says
  about it.

Every number comes from a maker's data sheet or web page and can be traced back to its page. Where nothing is
published, the tool says so instead of guessing; a marked estimate is shown only where no product publishes a value. It
helps the team build a shortlist; the team confirms its final pick with its own test print. It is not a source of design
allowables, and it does not replace the product's own data sheet.

<!-- status:begin -->

## Where things stand (2026-10-17)

Exact, current counts are in [build/snapshot/counts.md](build/snapshot/counts.md), written by `npm run snapshot`.

- **What it holds.** About 1,100 products, 14,800 measured values and 2,000 source documents.

# Batch b12: the new PDF libraries of Wave B

> **Historical record** (2026-09-18): written for one review or round. It describes the tool and its data as they were then; numbers, rules and file names may have changed since. For where things stand now, read the [README](../../../../../README.md) and [OPEN-PROBLEMS](../../../../../docs/OPEN-PROBLEMS.md).

Applied 2026-09-20 by `m81-batch-b12`: 1,311 records from 154 documents, across thirteen makers whose libraries
had never been read — SIDDAMENT, Raise3D, 3D4Makers, Prusament, eSUN, Recreus, Essentium / Nexa3D, BigRep,
NinjaTek, Yousu, 3D-Fuel, UltiMaker and Markforged. The database goes from 528 grades, 6,556 measurement rows
and 730 sources to 643, 7,461 and 848. No material was created.

## What the reader had to learn, and what it caught

Six rules, and two of them were catching a value that was wrong rather than one that was missing.

- **A row repeated in another unit is one measurement.** Stratasys prints "Tensile Modulus … ASTM D638 2,400
  MPa" and then the same label again with "(350,000 psi)" under it. Read as two rows, a grade has two moduli.
  The metric row is kept and the repeat is written down as the repeat it is — with both figures, because on one
  row they **disagree**: 36 MPa is 5,221 psi and the sheet prints 4,650. That is the sheet contradicting itself,
  and it now says so instead of entering as two different tensile strengths.
- **A digit written hard against a word is a footnote mark.** "Heat distortion temperature3 (°C) ISO 75 @0.45
  MPa 251" — read as the value, the 3 gave five SIDDAMENT sheets a heat deflection of 3 °C.
- **A number may be written without its leading zero.** ".13 %" read as 13 % is a hundred times the water
  absorption the sheet prints.
- **A power of ten whose exponent did not survive is refused**, not read as its pieces: Stratasys prints
  "3.9 ×10¹³ Ω·cm" and the text layer keeps "3.9", "10" and "Ω", which is not a resistivity any material has.
- **The thousand below as well as the thousand above.** "Material density 1,320 g/cm3" is 1.32 g/cm³; the rule
  that settles a separator by what the property can be only ever tried multiplying.
- **A column boundary is measured from where the heading before it ends.** Stratasys heads its label column
  "0.25 mm (0.010 in.) Layer Height" and its unit column not at all, and measuring from that heading's start
  swallowed the "%" into the first orientation, leaving the second with a number and no unit.

Four more things a product's name is not: a category or a process ("Material", "FDM", "3D"), a bare Shore
hardness ("70A", which is how Recreus titles its Filaflex sheets), a sentence with a verb in it ("ABS and can
print strong and durable"), and a section heading in French. And a brand line is not the maker's name: adding
Filaflex to Recreus's aliases made the reader strike it from its own products' names, which is why it is not
there.

## What was held, and why

| Held | Documents | Why |
|---|---:|---|
| Stratasys, entire | 24 | a table per layer height, each with a column per orientation |
| No name a reader can use | 28 | SIDDAMENT and Yousu pages that read as "Material Status Mass Production" and "Precautions" |
| Identity unsettled | 87 | |
| The same numbers under another name | 4 | queued rather than registered twice (R053) |

**Stratasys is the one worth explaining.** Its sheets print a table per layer height, each with a value column
per build orientation.

File: docs/audits/2026-09-18-v2-import/batches/b12/second-read-sample.csv
Verdict,Note,By,MeasurementID,batch,Manufacturer,Product,Property,Direction,Raw value,Normalized value,Standard / load,Locator,SourceID,URL,Document,Page images
,,,V006953,b12,3D4Makers,PPSU,Impact strength,Not applicable,399 kJ/m2,399 kJ/m²,3.18 mm THERMAL ASTM D1822,p. 1: IMPACT Tensile Impact Strength 3.18 mm ASTM D1822 THERMAL,R-3D4MAKERS-TDS-PPSU-Filament,https://cdn.shopify.com/s/files/1/0762/2839/files/TDS_PPSU_Filament.pdf?18114236648998660260,.cache/sources/by-sha/6a27706435a10a4f4c70cc6b9919faa0c717a8f68ed6f1df30dca93604b058e8.pdf,
,,,V006597,b12,3D4Makers,PLLA,Flexural modulus,Unstated,3350 MPa,3.35 GPa,ISO 178,p. 1: Flexural Modulus ISO 178,R-3D4MAKERS-TDS-PLLA-Filament,https://cdn.shopify.com/s/files/1/0762/2839/files/TDS_PLLA_Filament.pdf?v=1645387222,.cache/sources/by-sha/06cd4faad737d15a3bb66c8092777de41e74cf1b695ebd8d190c343de9b355ef.pdf,
,,,V007140,b12,3D4Makers,PETG,Tensile yield strength,Unstated,53 MPa,53 MPa,ISO 527-2,p. 1: Tensile Yield stress ISO 527-2,R-3D4MAKERS-TDS-PETG-Filament,https://cdn.shopify.com/s/files/1/0762/2839/files/TDS_PETG_Filament.pdf?11366335339713838866,.cache/sources/by-sha/a04e868e10468afb8e0859df246c768a37fde4322826073b93ab960b02a4887e.pdf,
,,,V007426,b12,3D4Makers,PEEK,Compression strength,Unstated,130 MPa,130 MPa,23 °C ISO 604,p. 1: Compressive Strength 23 °C ISO 604,R-3D4MAKERS-TDS-PEEK-Filament-1,https://cdn.shopify.com/s/files/1/0762/2839/files/TDS_PEEK_Filament_1.pdf?5159116558357548495,.cache/sources/by-sha/f38232700249605ac5e00c47b606d3e336596e47bbc393c132fd0ae44b727667.pdf,
,,,V007171,b12,NinjaTek,Armadillo,Elongation at yield,Unstated,18 %,18 %,ASTM D638,p. 1: Elongation at Yield ASTM D638,R-NINJATEK-Armadillo-TDS,https://ninjatek.com/wp-content/uploads/Armadillo-TDS.pdf,.cache/sources/by-sha/a8d1bf4b60626fb7e668179adb1432a8e873106c527f78c696503e7eb7852c24.pdf,
,,,V007159,b12,3D4Makers,LUVOCOM 3F PPS CF 9938 BK,Tensile strain at strength,Unstated,"1,6 %",1.6 %,50 mm/min MPTS A ISO 527 ISO 3167,"p. 1: Elongation at maximum force dry, @50 mm/min ISO 527 MPTS ISO 3167 A %",R-3D4MAKERS-TDS-pps-cf-9938-bk-filament-en-iso,https://cdn.shopify.com/s/files/1/0762/2839/files/TDS_pps-cf-9938-bk-filament_en_iso.pdf?v=1622387081,.cache/sources/by-sha/a17d96e9e9e5b77453f191dbd59a4ad0e964a472a9c28a27be627edd91dfb31a.pdf,
,,,V007138,b12,3D4Makers,PETG,Water absorption,Not applicable,0.12 %,0.12 %,ASTM D570,p. 1: Water Absorption ASTM D570,R-3D4MAKERS-TDS-PETG-Filament,https://cdn.shopify.com/s/files/1/0762/2839/files/TDS_PETG_Filament.pdf?11366335339713838866,.cache/sources/by-sha/a04e868e10468afb8e0859df246c768a37fde4322826073b93ab960b02a4887e.pdf,
,,,V006886,b12,3D4Makers,PEI Filament Ultem 1010,Oxygen index,Not applicable,47 %,47 %,ISO 4589-2,p. 3: Oxygen Index ISO 4589-2,R-3D4MAKERS-TDS-PEI-ULTEM-1010,https://cdn.shopify.com/s/files/1/0762/2839/files/TDS_PEI_ULTEM_1010.pdf?5589548939196691641,.cache/sources/by-sha/51920bd5d79d8780fb6c64d016716c79972fa0b7164449481889d1387d1ce95f.pdf,
,,,V007081,b12,Yousu,Modified ABS 3D FILMAENT Revision Date: 21/12/2020,Melt mass-flow rate,Not applicable,2.6 g/10min,2.6 g/10 min,10min GB/T 3682-2000,p. 1: Melt Flow Rate GB/T 3682-2000 g/10min,R-YOUSU-YOUSUABSTDS-cc2f,https://ysfilament.com/u_file/2206/14/file/YOUSUABSTDS-cc2f.pdf,.cache/sources/by-sha/96f30cf4a71144e2988fcaf7a8f185fb46cd1a5eca56728f545d7dc69857067d.pdf,
,,,V007459,b12,3D-Fuel,Workday ABS,HDT,Not applicable,86 °C,86 °C,6.4mm 18.6 kg,"p. 1: Heat Deflection Temperature, 6.4mm 18.6 kg",R-3D-FUEL-TDS-3DFuel-Workday-ABS,https://cdn.shopify.com/s/files/1/0027/5339/6848/files/TDS-3DFuel-Workday-ABS.pdf,.cache/sources/by-sha/fd685bba19e48696b4c153a423fc3c83df18334cd8d6d58b0f47913699967a07.pdf,
,,,V006610,b12,Raise3D,Industrial PA12 CF,Moisture content,Not applicable,0.6 %,0.6 %,Not published,p. 1: Moisture content (%) Thermogravimetric,D-RAISE3D-Raise3D-Industrial-PA12-CF-TDS-V3-0-0b3967,https://s1.raise3d.com/2022/03/Raise3D-Industrial-PA12-CF_TDS-V3.0.pdf,.cache/sources/by-sha/0b3967cbfd3e1559b9fd79b150700a4e82fabf6c729a2a7e42a8ce800a4003f5.pdf,
,,,V006919,b12,3D4Makers,LUVOCOM 3F PEI 50236 GY,Continuous service temperature,Not applicable,170 °C,170 °C,20.000 h MPTS A IEC 60216 ISO 3167,p. 1: Continuous service temperature 20.000 h IEC 60216 MPTS ISO 3167 A °C,R-3D4MAKERS-TDS-LUVOCOM-3F-PEI-50236-GY-Filament-3D-printing,https://cdn.shopify.com/s/files/1/0762/2839/files/TDS_LUVOCOM_3F_PEI_50236_GY_Filament_3D_printing.pdf?v=1652788890,.cache/sources/by-sha/5dd2f854b9449695f169ce5b906dc965191b21073110caebbb1c19540a15eb2c.pdf,
,,,V006897,b12,BigRep,TPU 98A,Hardness,Not applicable,98,98 Shore A,3s ISO 7619-1,"p. 1: Shore Hardness, 3s (ISO 7619-1)",R-BIGREP-EbCK6vuDEMZAre3SgyY8Y2IBbx5LFjMs5Zw5lH43SKl3iw,https://bigrepgmbh.sharepoint.com/:b:/g/EbCK6vuDEMZAre3SgyY8Y2IBbx5LFjMs5Zw5lH43SKl3iw?e=zevDrI,.cache/sources/by-sha/549100251882d43ec0b1c6474e23c85e62b5d76d2eef782c2ab1ec6a3dad3980.pdf,
,,,V006924,b12,Raise3D,Industrial PET GF,Tensile modulus,Z,3322 ± 94 MPa,3.322 GPa,ISO 527 GB/T 1040,"p. 1: Young’s modulus (Z) ISO 527, GB/T 1040",D-RAISE3D-Raise3D-Industrial-PET-GF-TDS-V1,https://s1.raise3d.com/2023/03/Raise3D-Industrial-PET-GF_TDS_V1.pdf,.cache/sources/by-sha/60133aabd3b040353bf2f9f63f6f1fc81fde21668126ab1c3ee6f20718f3ccda.pdf,
,,,V006708,b12,3D4Makers,ABSKevlar,Density,Not applicable,1.05 g/cm³,1050 kg/m³,ISO1183,p. 1: Density,R-3D4MAKERS-TDS-ABS-Kevlar-filament-3D4Makers-V1,https://cdn.shopify.com/s/files/1/0762/2839/files/TDS_ABS_Kevlar_filament_3D4Makers_V1.pdf?v=1738753952,.cache/sources/by-sha/1d03dc9410ac92df335422f9dc8100e8be08def354407d8b67be00373bf4a09e.pdf,
,,,V006983,b12,eSUN,PLA+HS,Izod impact strength,Z,2.41 KJ/m²,2.41 kJ/m²,GB/T 1843,p. 2: IZOD Impact Strength (Z) GB/T 1843,S-PEBA-PLA-HS-TDS,https://shop3d.ca/cdn/shop/files/PLA_HS-TDS.pdf?v=11995191043731806973,.cache/sources/by-sha/70c47435ed73f5057e76741ba3ad8fe6a83f07f057c159150efc563cc6601987.pdf,
,,,V007082,b12,Yousu,Modified ABS 3D FILMAENT Revision Date: 21/12/2020,Mould shrinkage,Unstated,0.4-0.6 %,0.4 %,GB/T 17037.4-2003,p. 1: Mold Shrinkage GB/T 17037.4-2003 %,R-YOUSU-YOUSUABSTDS-cc2f,https://ysfilament.com/u_file/2206/14/file/YOUSUABSTDS-cc2f.pdf,.cache/sources/by-sha/96f30cf4a71144e2988fcaf7a8f185fb46cd1a5eca56728f545d7dc69857067d.pdf,
,,,V006881,b12,3D4Makers,PEI Filament Ultem 1010,Vicat softening temperature,Not applicable,212 °C,212 °C,ISO 306/B120,p. 2: Vicat Softening Temperature ISO 306/B120,R-3D4MAKERS-TDS-PEI-ULTEM-1010,https://cdn.shopify.com/s/files/1/0762/2839/files/TDS_PEI_ULTEM_1010.pdf?5589548939196691641,.cache/sources/by-sha/51920bd5d79d8780fb6c64d016716c79972fa0b7164449481889d1387d1ce95f.pdf,
,,,V007303,b12,3D-Fuel,Pro PETG,Tensile break strength,Unstated,30 MPa,30 MPa,ISO 527,p. 3: Tensile Strength @ Break ISO 527 MPa,R-3D-FUEL-3D-Fuel-Pro-PETG-9-22-25,https://cdn.shopify.com/s/files/1/0027/5339/6848/files/3D_Fuel_Pro_PETG_9-22-25.pdf?v=1758582495,.cache/sources/by-sha/cdcb9378f37d979cca7369f0e319a9cbe324050923f769bd5e73fbb2fc45c5cd.pdf,
,,,V006920,b12,3D4Makers,LUVOCOM 3F PEI 50236 GY,Surface resistivity,Not applicable,10 Ω,10 Ω,60x4mm IEC 60093,p. 1: Surface resistance ROB DIN IEC 60093 Ronde 60x4mm Ω,R-3D4MAKERS-TDS-LUVOCOM-3F-PEI-50236-GY-Filament-3D-printing,https://cdn.shopify.com/s/files/1/0762/2839/files/TDS_LUVOCOM_3F_PEI_50236_GY_Filament_3D_printing.pdf?v=1652788890,.cache/sources/by-sha/5dd2f854b9449695f169ce5b906dc965191b21073110caebbb1c19540a15eb2c.pdf,
,,,V007331,b12,Recreus,82A,Compression set,Unstated,45 %,45 %,70 °C / 24 h ISO 815,p. 2: Compression set (70 °C / 24 h),R-RECREUS-FILAFLEX-Filaflex-82A,https://drive.google.com/file/d/1bwS4vQYE4Amnx0ewf8F2tVV8gZ9fKhwx/view,.cache/sources/by-sha/cf6e4bb54e3b0894628d46ac38e7e87466baac7836396ac08b61cc0818ea49ca.pdf,
,,,V007296,b12,3D-Fuel,Pro PETG,Flexural strength,Unstated,755 Kgf/cm2,74.0402075 MPa,2 ASTM D790,p. 2: Flexural Strength ASTM D790 Kgf/cm2,R-3D-FUEL-3D-Fuel-Pro-PETG-9-22-25,https://cdn.shopify.com/s/files/1/0027/5339/6848/files/3D_Fuel_Pro_PETG_9-22-25.pdf?v=1758582495,.cache/sources/by-sha/cdcb9378f37d979cca7369f0e319a9cbe324050923f769bd5e73fbb2fc45c5cd.pdf,
,,,V007453,b12,3D-Fuel,Workday ABS,Tensile strength (endpoint unspecified),Unstated,520 kg/cm2,50.99458 MPa,3.2mm Yield 50mm/min D638,"p. 1: Tensile Strength, 3.2mm @ Yield 50mm/min D638",R-3D-FUEL-TDS-3DFuel-Workday-ABS,https://cdn.shopify.com/s/files/1/0027/5339/6848/files/TDS-3DFuel-Workday-ABS.pdf,.cache/sources/by-sha/fd685bba19e48696b4c153a423fc3c83df18334cd8d6d58b0f47913699967a07.pdf,
,,,V007102,b12,Raise3D,P,Melt volume-flow rate,Not applicable,25.7 cm3/10 min,25.7 cm³/10 min,1 ISO 1133,p. 2: Melt Volume Rate1,D-RAISE3D-P-filament-721-Technical-Data-Sheet-eng-04-20-2021,https://s1.raise3d.com/2021/04/P-filament-721-Technical-Data-Sheet-eng-04-20-2021.pdf,.cache/sources/by-sha/9bf3e82a0dce3297882fc641e3e97eca62fa7ade73492c935f6a79e2af52efcb.pdf,
,,,V007009,b12,Raise3D,Industrial PA12 CF,Elongation at break,Z,2.2 ± 0.4 %,2.2 %,ISO 527 GB/T 1040,"p. 3: Elongation at break (Z) ISO 527, GB/T 1040",D-RAISE3D-Raise3D-Industrial-PA12-CF-TDS-V3-0-76400e,https://s1.raise3d.com/2024/09/Raise3D-Industrial-PA12-CF_TDS_V3.0.pdf,.cache/sources/by-sha/76400ee4dc72a045cf798d0237d82765d99234af6676edc5a9f640ba2bed69b2.pdf,
,,,V007273,b12,Recreus,60A,Glass transition temperature,Not applicable,-54 °C,-54 °C,ISO 11357-1/-2,p. 2: Glass transition temperature (10 °C/min),R-RECREUS-FILAFLEX-Filaflex-60A,https://drive.google.com/file/d/1Kg17vN06TGPGLvABXIf5wUkYe2c0IHIA/view,.cache/sources/by-sha/cb1a4af75ad514ac04edfb4e310ed36ae9f41fdaefd91e6b4091bc6d290ed4ee.pdf,
,,,V007329,b12,Recreus,82A,Abrasion loss,Unstated,25 mm³,25 mm³,ISO 4649,p. 2: Abrasion resistance,R-RECREUS-FILAFLEX-Filaflex-82A,https://drive.google.com/file/d/1bwS4vQYE4Amnx0ewf8F2tVV8gZ9fKhwx/view,.cache/sources/by-sha/cf6e4bb54e3b0894628d46ac38e7e87466baac7836396ac08b61cc0818ea49ca.pdf,
,,,V006599,b12,3D4Makers,PLLA,Melting temperature,Not applicable,175 °C,175 °C,Not published,p. 1: Melt temperature,R-3D4MAKERS-TDS-PLLA-Filament,https://cdn.shopify.com/s/files/1/0762/2839/files/TDS_PLLA_Filament.pdf?v=1645387222,.cache/sources/by-sha/06cd4faad737d15a3bb66c8092777de41e74cf1b695ebd8d190c343de9b355ef.pdf,
,,,V006849,b12,Raise3D,colors.,Decomposition temperature,Not applicable,129-132 °C,129 °C,Not published,"p. 1: Decomposition temperature TGA, 20 °C/min",D-RAISE3D-Raise3d-Premium-PC-Transparent-TDS-V6,https://s1.raise3d.com/2024/07/Raise3d_Premium_PC_Transparent__TDS_V6.pdf,.cache/sources/by-sha/4f04287709294336c921ae28a4fa68a642af18a09df11f208b1f437caada961f.pdf,
,,,V006831,b12,BigRep,rPETG,Charpy strength,Not applicable,10 kJ/m²,10 kJ/m²,ISO 179,"p. 1: Impact Strength, Notched (ISO 179)",R-BIGREP-EajSvqXsqMZDmdON2v3rhnQBDgGH-1IuRzfjv5WgPXKsQA,https://bigrepgmbh.sharepoint.com/:b:/g/EajSvqXsqMZDmdON2v3rhnQBDgGH_1IuRzfjv5WgPXKsQA?e=ZKbclG,.cache/sources/by-sha/4b491a2ee5adbbfc52a2f6236e143fe2dfe48c08db85587deee4dc32dad51573.pdf,
,,,V007442,b12,3D4Makers,LUVOCOM 3F PA CF 9742 BK,Impact strength,Not applicable,47 kJ/m²,47 kJ/m²,Not published,p. 1: Impact strength kJ/m²,R-3D4MAKERS-LUVOCOM-3F-PAHT-CF-9742-BK-EN-TDS,https://cdn.shopify.com/s/files/1/0762/2839/files/LUVOCOM_3F_PAHT_CF_9742_BK_EN-TDS.pdf?v=1735591020,.cache/sources/by-sha/f992add743eafe1c0361b00095665f5163f289f2a682e172c91a6ec83f673384.pdf,
,,,V007342,b12,eSUN,3D Printing PLA Basic,Flexural modulus,Z,2832.46 Mpa,2.83246 GPa,GB/T 9341,p. 2: Flexural Modulus (Z) GB/T 9341,S-PEBA-PLA-Basic-TDS-EN,https://shop3d.ca/cdn/shop/files/PLA-Basic-TDS-EN.pdf?v=14354518958238450492,.cache/sources/by-sha/d29f9755172ed39acc4e981a1a515d1051cfbb2f76fd397fe2421de10e21d148.pdf,
,,,V007435,b12,UltiMaker,Precision ASA,Tensile yield strength,Unstated,7100 psi,48.952796 MPa,50 mm/min ASTM D638,"p. 2: Tensile Strength at yield (ASTM D638, 50 mm/min)",R-ULTIMAKER-MAKERBOT-MakerBot-Precision-ASA-3-092020,https://ultimaker.com/wp-content/uploads/2023/12/MakerBot-Precision-ASA-3-092020.pdf,.cache/sources/by-sha/f3c39b39f5192e9ee48863628b9fc0118cfd7c2e9fbacdaa2c9d3e597d2c8db8.pdf,
,,,V007141,b12,3D4Makers,PETG,Elongation at yield,Unstated,4 %,4 %,ISO 527-2,p. 1: Elongation at Yield ISO 527-2,R-3D4MAKERS-TDS-PETG-Filament,https://cdn.shopify.com/s/files/1/0762/2839/files/TDS_PETG_Filament.pdf?11366335339713838866,.cache/sources/by-sha/a04e868e10468afb8e0859df246c768a37fde4322826073b93ab960b02a4887e.pdf,
,,,V006915,b12,3D4Makers,LUVOCOM 3F PEI 50236 GY,Tensile strain at strength,Unstated,"4,5 %",4.5 %,50 mm/min MPTS A ISO 527 ISO 3167,"p. 1: Elongation at maximum force dry, @50 mm/min ISO 527 MPTS ISO 3167 A %",R-3D4MAKERS-TDS-LUVOCOM-3F-PEI-50236-GY-Filament-3D-printing,https://cdn.shopify.com/s/files/1/0762/2839/files/TDS_LUVOCOM_3F_PEI_50236_GY_Filament_3D_printing.pdf?v=1652788890,.cache/sources/by-sha/5dd2f854b9449695f169ce5b906dc965191b21073110caebbb1c19540a15eb2c.pdf,
,,,V006958,b12,SIDDAMENT,PA12-CF,Water absorption,Not applicable,0.3 %,0.3 %,23℃/24h ISO 62,p. 1: Moisture Absorption(23℃/24h) ISO 62 %,S-PCGF-PA12-CF-TDS-EN-1,https://cdn.shopify.com/s/files/1/0685/9168/1815/files/PA12-CF_TDS-EN_1.pdf?v=1742632094,.cache/sources/by-sha/6bafd26ee3d73ad5173240c52d1b6fbd6c6e31e0a76d7b80eb6c2e048b0378ce.pdf,
,,,V007247,b12,3D4Makers,PEI Filament Ultem 9085,Oxygen index,Not applicable,49 %,49 %,ASTM D2863,p. 2: Oxygen Index (LOI) ASTM D2863,R-3D4MAKERS-TDS-PEI-ULTEM-9085,https://cdn.shopify.com/s/files/1/0762/2839/files/TDS_PEI_ULTEM_9085.pdf?596,.cache/sources/by-sha/c25fa2f9c8bc1d166c03becfe1ffec9714ce1ea6efb4e2efd8245baee21ee7c5.pdf,
,,,V007085,b12,eSUN,ABS,Melt mass-flow rate,Not applicable,27 g/10min,27 g/10 min,GB/T 3682,p. 1: Melt Flow Index GB/T 3682,S-PEBA-ABS-TDS-EN-docx,https://shop3d.ca/cdn/shop/files/ABS_-TDS-EN.docx.pdf?v=7615306899018129044,.cache/sources/by-sha/99235852a8cc406c838b35051a49254e190945a8f70ccd92081bb82d5d3147fe.pdf,
,,,V007098,b12,eSUN,ABS,HDT,Z,86.3 ℃,86.3 °C,GB/T 1634,p. 2: Heat Distortion Temperature (Z) GB/T 1634,S-PEBA-ABS-TDS-EN-docx,https://shop3d.ca/cdn/shop/files/ABS_-TDS-EN.docx.pdf?v=7615306899018129044,.cache/sources/by-sha/99235852a8cc406c838b35051a49254e190945a8f70ccd92081bb82d5d3147fe.pdf,
,,,V006965,b12,SIDDAMENT,PA12-CF,Continuous service temperature,Not applicable,120 ℃,120 °C,IEC 60216,p. 1: Continuous Use Temperature IEC 60216 ℃,S-PCGF-PA12-CF-TDS-EN-1,https://cdn.shopify.com/s/files/1/0685/9168/1815/files/PA12-CF_TDS-EN_1.pdf?v=1742632094,.cache/sources/by-sha/6bafd26ee3d73ad5173240c52d1b6fbd6c6e31e0a76d7b80eb6c2e048b0378ce.pdf,
,,,V007325,b12,Recreus,82A,Hardness,Not applicable,85,85 Shore A,Shore A 3 s ISO 7619-1,"p. 2: Hardness (Shore A, 3 s)",R-RECREUS-FILAFLEX-Filaflex-82A,https://drive.google.com/file/d/1bwS4vQYE4Amnx0ewf8F2tVV8gZ9fKhwx/view,.cache/sources/by-sha/cf6e4bb54e3b0894628d46ac38e7e87466baac7836396ac08b61cc0818ea49ca.pdf,
,,,V006587,b12,Raise3D,Premium ASA,Tensile modulus,XY,2379 ± 157 MPa,2.379 GPa,ISO 527 GB/T 1040,"p. 1: Young’s modulus (X-Y) ISO 527, GB/T 1040",D-RAISE3D-Raise3D-Premium-ASA-TDS-v6-0,https://s1.raise3d.com/2024/07/Raise3D-Premium-ASA_TDS_v6.0.pdf,.cache/sources/by-sha/066d5257d42051b37e3f8768851be08b5bd3f32e003c5c4ebf64e559e42fb086.pdf,
,,,V006967,b12,Yousu,WOOD 3D FILMAENT Revision Date: 18/12/2020,Density,Not applicable,1.254 g/cm3,1254 kg/m³,3 23℃ ASTM D792,p. 1: Density ASTM D792 g/cm3 23℃,R-YOUSU-YOUSUWOODTDS-eb4e,https://ysfilament.com/u_file/2206/14/file/YOUSUWOODTDS-eb4e.pdf,.cache/sources/by-sha/6c1807843bc297f64d778dc300e099e47b47d1db369a5c86e8df45671ef70ad7.pdf,
,,,V006982,b12,eSUN,PLA+HS,Izod impact strength,XY,5.6 KJ/m²,5.6 kJ/m²,GB/T 1843,p. 2: IZOD Impact Strength (X-Y) GB/T 1843,S-PEBA-PLA-HS-TDS,https://shop3d.ca/cdn/shop/files/PLA_HS-TDS.pdf?v=11995191043731806973,.cache/sources/by-sha/70c47435ed73f5057e76741ba3ad8fe6a83f07f057c159150efc563cc6601987.pdf,
,,,V007346,b12,3D4Makers,ABS,Mould shrinkage,Unstated,0.70 %,0.7 %,0.40 to ISO 294-4,p. 1: Molding Shrinkage-Flow ISO 294-4 0.40 to,R-3D4MAKERS-TDS-ABS-Filament,https://cdn.shopify.com/s/files/1/0762/2839/files/TDS_ABS_Filament.pdf?11613272326600120846,.cache/sources/by-sha/d5ca42dc75ce644e34e3e0aff0416742d17a3beb3874e038a1490c2adf6cebaa.pdf,
,,,V006879,b12,3D4Makers,PEI Filament Ultem 1010,Vicat softening temperature,Not applicable,215 °C,215 °C,ISO 306/A50,p. 2: Vicat Softening Temperature ISO 306/A50,R-3D4MAKERS-TDS-PEI-ULTEM-1010,https://cdn.shopify.com/s/files/1/0762/2839/files/TDS_PEI_ULTEM_1010.pdf?5589548939196691641,.cache/sources/by-sha/51920bd5d79d8780fb6c64d016716c79972fa0b7164449481889d1387d1ce95f.pdf,
