Repository: faridbnv/h2c-materials

# Filament Atlas

**Live: [pdynamics.ca/h2c-materials](https://pdynamics.ca/h2c-materials/)** · one HTML page, with a page of its own for
each well-documented material beside it, that also runs offline from a file, with no server.

## What it is

Filament Atlas is a tool for a small engineering team choosing a 3D-printing filament for the team's Bambu Lab H2C
printer. It was the H2C Material Selector until 2026-10-16; the built file keeps that name. You say what a part must
do (survive 100 °C, be at least this stiff, be as light as possible), and it answers in two steps:

- **Which kinds of filament** (PLA, PETG, carbon-filled nylon and so on) can do it, and whether the H2C can print them.
- **Which products**, from which makers, pass: how to print each one, how it should be treated, and what its maker says
  about it.

Every number comes from a maker's data sheet or web page and can be traced back to its page. Where nothing is
published, the tool says so instead of guessing; a marked estimate is shown only where no product publishes a value. It
helps the team build a shortlist; the team confirms its final pick with its own test print. It is not a source of design
allowables, and it does not replace the product's own data sheet.

<!-- status:begin -->
<!-- Generated by npm run docs:status from dist/db.json and docs/audits/2026-10-17-data-review-fixes/blind-draw/verdicts-20261017.csv and docs/audits/2026-10-05-check-round-3/blind-draw/draw-b-verdicts-20261005.csv; edit scripts/docs-status.mjs, not this block. -->

## Where things stand (2026-10-17)

Exact, current counts are in [build/snapshot/counts.md](build/snapshot/counts.md), written by `npm run snapshot`.

- **What it holds.** About 1,100 products, 14,800 measured values and 2,000 source documents. The page lists 152
  materials: the 135 the H2C can print, which the tool judges, and 17 it shows only to say why they are out
  (high-temperature plastics such as PEEK and PEI that need a hotter printer, and metal or ceramic sintering filaments).
  76 materials have a page of their own: those with at least 3 products and 20 measured values, opened from the
  selector's drawer.

# Batch b15: the sheets whose own title the reader was throwing away

> **Historical record** (2026-09-18): written for one review or round. It describes the tool and its data as they were then; numbers, rules and file names may have changed since. For where things stand now, read the [README](../../../../../README.md) and [OPEN-PROBLEMS](../../../../../docs/OPEN-PROBLEMS.md).

Applied 2026-09-20 by `m85-batch-b15`: 239 records from 24 documents, SIDDAMENT's twenty-one and 3DJake's six.

They had been held since b12 because the reader could find no name on their pages. It could: the name was on
the first line, in front of the words that announce the sheet. SIDDAMENT heads twenty-one sheets **"ABS Carbon
Fiber - Technical Datasheet"**, and two rules between them lost it — a line ending in "datasheet" was rejected
whole, and the line that announces a sheet was read only *after* the announcement and then below it. So the
reader walked down into the Precautions paragraph and came back with "unused filament properly after use", and
twenty-one products were called that.

Now the announcement comes off and what is left is the name, on either side of the words: ABS Carbon Fiber, PLA
Silk, PETG Matte, ASA Carbon Fiber, TPU 95A, PC Carbon Fiber, PLA Glow in the Dark.

**A name rule cannot move parity**, which compares a property, a value and a unit and never a name. The run over
all thirty-six makers after this change lost nothing.

## What was held

Three: ABS Wood, ABS Marble and PETG Marble are filler combinations no material holds, and a new material is the
owner's to create.

## What was decided rather than accepted

Two values are recorded as printed and marked physically implausible (D55), so they back no headline, estimate or
bound: SIDDAMENT's PA sheet publishes a tensile strength of 170 MPa and a bending strength of 245 MPa with no
filler declared, and no unfilled polyamide reaches either — PA6 pulls at about 80.

Seven findings are accepted with a reason apiece. Most are notched impact strengths on this maker's sheets that
read as unnotched ones (95, 82 and 65 kJ/m²); the others are a carbon-filled PETG drawing 30 %, a 95A
polyurethane at 1063 % and deflecting at 60 °C, and a carbon-filled PETG notched at 1.5 kJ/m², which is brittle
and credible.

## What the same commit taught the reader, for the batch after this one

The nearer label beats one carried down to the row; a label may stand on both sides of its row, and then neither
half names the property alone; fifteen Chinese property labels, because a bilingual sheet says it twice; ISO 75's
own title, which QIDI heads its heat-deflection row with; and a load in brackets behind the value. Parity over
all thirty-six makers, measured with and without: **+3 and −0**.

File: docs/audits/2026-09-18-v2-import/batches/b15/second-read-sample.csv
Verdict,Note,By,MeasurementID,batch,Manufacturer,Product,Property,Direction,Raw value,Normalized value,Standard / load,Locator,SourceID,URL,Document,Page images
agree,,claude-second-read,V007960,b15,SIDDAMENT,PLA Glow in the Dark,Flexural modulus,Unstated,2150 MPa,2.15 GPa,ISO 178,p. 1: Flexural Modulus ISO 178 MPa,S-PCGF-PLA-Glow-in-the-Dark-TDS-Siddament,https://cdn.shopify.com/s/files/1/0685/9168/1815/files/PLA_Glow_in_the_Dark_TDS_Siddament.pdf?v=1745839600,.cache/sources/by-sha/9327488f8946a0747259822ba938fa3892cd5ccdff3a0e8341743ff0ac76585d.pdf,
disagrees: standard,"Value 4.7 kJ/m2 is right, but two things. (1) Standards reads ""Not published"" although the sheet names the method: ""IZOD Impact Strength GB/T 1843 4.7 kJ/m2"" - GB/T 1843 (""Izod impact strength"") is in the repo vocabulary. (2) Notch reads ""Unnotched""; the sheet says only ""IZOD Impact Strength"" and names no notch, so the row asserts a condition the document does not print (the same reader used ""Not published"" for an unqualified impact strength at V007719). The sheet also says what the specimens are, on p. 2: ""The physical properties, mechanical properties, thermal properties, and electrical properties of the line are obtained based on the injection molding spline test."" Specimen type is ""Not published (do not assume printed)""; on this sheet it is a moulded value.",claude-second-read,V007977,b15,eSUN,PETG,Izod impact strength,Not applicable,4.7 kJ/m2,4.7 kJ/m²,Not published,p. 1: IZOD Impact Strength,S-PEBA-eSUN-PETG-Filament-TDS-V4-0,https://3d.nice-cdn.com/upload/file/eSUN_PETG-Filament_TDS_V4.0.pdf,.cache/sources/by-sha/9b9da37039fd73accf4fd96d3c024b61531d81c6e28965bd2bc1028661e717cf.pdf,
agree,,claude-second-read,V007963,b15,SIDDAMENT,PLA Glow in the Dark,HDT,Not applicable,53 °C,53 °C,ISO 75,p. 1: Heat Deflection ISO 75 °C,S-PCGF-PLA-Glow-in-the-Dark-TDS-Siddament,https://cdn.shopify.com/s/files/1/0685/9168/1815/files/PLA_Glow_in_the_Dark_TDS_Siddament.pdf?v=1745839600,.cache/sources/by-sha/9327488f8946a0747259822ba938fa3892cd5ccdff3a0e8341743ff0ac76585d.pdf,
agree,,claude-second-read,V007902,b15,SIDDAMENT,PC Carbon Fiber,Tensile strength (endpoint unspecified),Unstated,57 MPa,57 MPa,ISO 527,p. 1: Tensile Strength ISO 527 MPa,S-PCGF-PC-Carbon-Fiber-TDS-Siddament,https://cdn.shopify.com/s/files/1/0685/9168/1815/files/PC_Carbon_Fiber_TDS_Siddament.pdf?v=1747544363,.cache/sources/by-sha/4fc9068b0b27a6e3f049a57933288192e06bdb3a6aae42190f067fc1575aae94.pdf,
disagrees: condition,"Value 0.4 % and ISO 62 are right, but the printed test condition is gone. The sheet's label is ""Water Absorption (23°C/24h) ISO 62 % <0.4"" - the (23°C/24h) sits on the line below the property name - and Standard / load holds only ""ISO 62"" with Test temperature ""Not published"". A 24-hour ISO 62 figure and a saturation ISO 62 figure are different numbers; nothing in the row now says which this is. The repo carries the same label elsewhere (V006281, Standard / load ""23℃/24h ISO 62"", Test temperature 23°C).",claude-second-read,V007988,b15,SIDDAMENT,ABS,Water absorption,Not applicable,0.4 %,0.4 %,ISO 62,p. 1: Water Absorption ISO 62 %,S-PCGF-ABS-TDS-Siddament,https://cdn.shopify.com/s/files/1/0685/9168/1815/files/ABS_TDS_Siddament.pdf?v=1745839600,.cache/sources/by-sha/c2c08cc049ef0aee5fd0af8d337d90120c2b0317bdc09eb8c4053e2899c544a3.pdf,
disagrees: condition,"Value 80.34 MPa and GB/T 9341 are right, but the specimen. The sheet also says what the specimens are, on p. 2: ""The physical properties, mechanical properties, thermal properties, and electrical properties of the filament are obtained based on the injection molding spline test."" Specimen type is ""Not published (do not assume printed)""; on this sheet it is a moulded value.",claude-second-read,V007913,b15,eSUN,PETG CF,Flexural strength,Unstated,80.34 MPa,80.34 MPa,GB/T 9341,p. 1: Flexural Strength GB/T 9341,S-PEBA-PETG-CF-TDS-V1-2024-07-02,https://3d.nice-cdn.com/upload/file/PETG-CF_TDS_V1_2024.07.02.pdf,.cache/sources/by-sha/571e0467b3f95edb71099c286a3d6a4256cbf24ba15b21c3a9cfb1293863d755.pdf,
agree,,claude-second-read,V007920,b15,SIDDAMENT,PLA Carbon Fiber,Elongation at break,Unstated,4.1 %,4.1 %,ISO 527,p. 1: Elongation at Break ISO 527 %,S-PCGF-PLA-Carbon-Fiber-TDS-Siddament,https://cdn.shopify.com/s/files/1/0685/9168/1815/files/PLA_Carbon_Fiber_TDS_Siddament.pdf?v=1745839600,.cache/sources/by-sha/682f3ab2e4680f266ab9a652591b72ffc0f6dcd87dc7c5caa6b7248c96e2de8e.pdf,
agree,,claude-second-read,V007917,b15,SIDDAMENT,PLA Carbon Fiber,Density,Not applicable,1.22 g/cm3,1220 kg/m³,3 ISO 1183,p. 1: Density ISO 1183 g/cm3,S-PCGF-PLA-Carbon-Fiber-TDS-Siddament,https://cdn.shopify.com/s/files/1/0685/9168/1815/files/PLA_Carbon_Fiber_TDS_Siddament.pdf?v=1745839600,.cache/sources/by-sha/682f3ab2e4680f266ab9a652591b72ffc0f6dcd87dc7c5caa6b7248c96e2de8e.pdf,
agree,,claude-second-read,V007983,b15,SIDDAMENT,ASA Carbon Fiber,Flexural modulus,Unstated,2056 MPa,2.056 GPa,ISO 178,p. 1: Flexural Modulus ISO 178 MPa,S-PCGF-ASA-Carbon-Fiber-TDS-Siddament,https://cdn.shopify.com/s/files/1/0685/9168/1815/files/ASA_Carbon_Fiber_TDS_Siddament.pdf?v=1747544047,.cache/sources/by-sha/ac29daf162b0479e87ae8dd76e3704a7be68757e4300c4974c3dca82e8e43f7a.pdf,
agree,,claude-second-read,V008025,b15,SIDDAMENT,PLA Wood,Izod impact strength,Not applicable,5.2 kJ/m2,5.2 kJ/m²,2 ISO 180,p. 1: Notched Impact Strength ISO 180 kJ/m2,S-PCGF-PLA-Wood-TDS-Siddament,https://cdn.shopify.com/s/files/1/0685/9168/1815/files/PLA_Wood_TDS_Siddament.pdf?v=1745839600,.cache/sources/by-sha/fbf3c783c737e1390268cefc0ce2d48a508a11647ddae32f8c07dc5844e6db5e.pdf,
agree,,claude-second-read,V007868,b15,SIDDAMENT,PA,HDT,Not applicable,186 °C,186 °C,ISO 75,p. 1: Heat Deflection ISO 75 °C,S-PCGF-PA-TDS-Siddament,https://cdn.shopify.com/s/files/1/0685/9168/1815/files/PA_TDS_Siddament.pdf?v=1747544797,.cache/sources/by-sha/1fe217dd8bb17dd39bc0b64cdcdf0ff92c29ecdec2e820b4e0b30f26ad0b65a9.pdf,
agree,,claude-second-read,V007879,b15,SIDDAMENT,PLA,Tensile strength (endpoint unspecified),Unstated,61 MPa,61 MPa,ISO 527,p. 1: Tensile Strength ISO 527 MPa,S-PCGF-PLA-TDS-Siddament,https://cdn.shopify.com/s/files/1/0685/9168/1815/files/PLA_TDS_Siddament.pdf?v=1745839600,.cache/sources/by-sha/3dbf8769f814b38ba8d3d951aa00ed7d36c6d7056ef6967f1231ad31d3fea173.pdf,
disagrees: condition,"Value 0.3 % and ISO 62 are right, but the printed test condition is gone. The sheet's label is ""Water Absorption (23°C/24h) ISO 62 % <0.3"" - the (23°C/24h) sits on the line below the property name - and Standard / load holds only ""ISO 62"" with Test temperature ""Not published"". A 24-hour ISO 62 figure and a saturation ISO 62 figure are different numbers; nothing in the row now says which this is. The repo carries the same label elsewhere (V006281, Standard / load ""23℃/24h ISO 62"", Test temperature 23°C).",claude-second-read,V007878,b15,SIDDAMENT,PLA,Water absorption,Not applicable,0.3 %,0.3 %,ISO 62,p. 1: Water Absorption ISO 62 %,S-PCGF-PLA-TDS-Siddament,https://cdn.shopify.com/s/files/1/0685/9168/1815/files/PLA_TDS_Siddament.pdf?v=1745839600,.cache/sources/by-sha/3dbf8769f814b38ba8d3d951aa00ed7d36c6d7056ef6967f1231ad31d3fea173.pdf,
agree,,claude-second-read,V007930,b15,SIDDAMENT,PLA Silk,Flexural strength,Unstated,65 MPa,65 MPa,ISO 178,p. 1: Bending Strength ISO 178 MPa,S-PCGF-PLA-Silk-TDS-Siddament,https://cdn.shopify.com/s/files/1/0685/9168/1815/files/PLA_Silk_TDS_Siddament.pdf?v=1745839600,.cache/sources/by-sha/7f7b194c8039c01c93fd3d99676fcbb8238d69117d62a882986885f707309062.pdf,
agree,,claude-second-read,V007959,b15,SIDDAMENT,PLA Glow in the Dark,Elongation at break,Unstated,21 %,21 %,ISO 527,p. 1: Elongation at Break ISO 527 %,S-PCGF-PLA-Glow-in-the-Dark-TDS-Siddament,https://cdn.shopify.com/s/files/1/0685/9168/1815/files/PLA_Glow_in_the_Dark_TDS_Siddament.pdf?v=1745839600,.cache/sources/by-sha/9327488f8946a0747259822ba938fa3892cd5ccdff3a0e8341743ff0ac76585d.pdf,
agree,,claude-second-read,V008003,b15,SIDDAMENT,PLA Marble,Density,Not applicable,1.24 g/cm3,1240 kg/m³,3 ISO 1183,p. 1: Density ISO 1183 g/cm3,S-PCGF-PLA-Marble-TDS-Siddament,https://cdn.shopify.com/s/files/1/0685/9168/1815/files/PLA_Marble_TDS_Siddament.pdf?v=1747542779,.cache/sources/by-sha/e9c9aab5faed176c92a33127f517440fa79db90a77b2dac9584e57c27d97574c.pdf,
agree,,claude-second-read,V008015,b15,SIDDAMENT,ASA,Flexural modulus,Unstated,2144 MPa,2.144 GPa,ISO 178,p. 1: Flexural Modulus ISO 178 MPa,S-PCGF-ASA-TDS-Siddament,https://cdn.shopify.com/s/files/1/0685/9168/1815/files/ASA_TDS_Siddament.pdf?v=1745839600,.cache/sources/by-sha/f0713847220a13423f2ea50b7831935ade64416dbfcfc2ff3c8372e25da1449b.pdf,
agree,,claude-second-read,V007923,b15,SIDDAMENT,PLA Carbon Fiber,Izod impact strength,Not applicable,4.1 kJ/m2,4.1 kJ/m²,2 ISO 180,p. 1: Notched Impact Strength ISO 180 kJ/m2,S-PCGF-PLA-Carbon-Fiber-TDS-Siddament,https://cdn.shopify.com/s/files/1/0685/9168/1815/files/PLA_Carbon_Fiber_TDS_Siddament.pdf?v=1745839600,.cache/sources/by-sha/682f3ab2e4680f266ab9a652591b72ffc0f6dcd87dc7c5caa6b7248c96e2de8e.pdf,
disagrees: standard,"Value 64 C is right, but Standards and Standard / load both read ""Not published"" although the sheet names the method on the row: ""Heat distortion Temperature GB/T 1634 64 C"" (the designation sits on the continuation line). GB/T 1634 (""Temperature of deflection under load"") is in the repo vocabulary. The sheet also says what the specimens are, on p. 2: ""The physical properties, mechanical properties, thermal properties, and electrical properties of the line are obtained based on the injection molding spline test."" Specimen type is ""Not published (do not assume printed)""; on this sheet it is a moulded value.",claude-second-read,V007978,b15,eSUN,PETG,HDT,Not applicable,64 ℃,64 °C,Not published,p. 1: Heat distortion Temperature,S-PEBA-eSUN-PETG-Filament-TDS-V4-0,https://3d.nice-cdn.com/upload/file/eSUN_PETG-Filament_TDS_V4.0.pdf,.cache/sources/by-sha/9b9da37039fd73accf4fd96d3c024b61531d81c6e28965bd2bc1028661e717cf.pdf,
agree,,claude-second-read,V007927,b15,SIDDAMENT,PLA Silk,Tensile strength (endpoint unspecified),Unstated,60.6 MPa,60.6 MPa,ISO 527,p. 1: Tensile Strength ISO 527 MPa,S-PCGF-PLA-Silk-TDS-Siddament,https://cdn.shopify.com/s/files/1/0685/9168/1815/files/PLA_Silk_TDS_Siddament.pdf?v=1745839600,.cache/sources/by-sha/7f7b194c8039c01c93fd3d99676fcbb8238d69117d62a882986885f707309062.pdf,
disagrees: condition,"Value 0.5 % and ISO 62 are right, but the printed test condition is gone. The sheet's label is ""Water Absorption (23°C/24h) ISO 62 % <0.5"" - the (23°C/24h) sits on the line below the property name - and Standard / load holds only ""ISO 62"" with Test temperature ""Not published"". A 24-hour ISO 62 figure and a saturation ISO 62 figure are different numbers; nothing in the row now says which this is. The repo carries the same label elsewhere (V006281, Standard / load ""23℃/24h ISO 62"", Test temperature 23°C).",claude-second-read,V007862,b15,SIDDAMENT,PA,Water absorption,Not applicable,0.5 %,0.5 %,ISO 62,p. 1: Water Absorption ISO 62 %,S-PCGF-PA-TDS-Siddament,https://cdn.shopify.com/s/files/1/0685/9168/1815/files/PA_TDS_Siddament.pdf?v=1747544797,.cache/sources/by-sha/1fe217dd8bb17dd39bc0b64cdcdf0ff92c29ecdec2e820b4e0b30f26ad0b65a9.pdf,
agree,,claude-second-read,V007938,b15,SIDDAMENT,PETG,Flexural strength,Unstated,77 MPa,77 MPa,ISO 178,p. 1: Bending Strength ISO 178 MPa,S-PCGF-PETG-TDS-Siddament,https://cdn.shopify.com/s/files/1/0685/9168/1815/files/PETG_TDS_Siddament.pdf?v=1745839600,.cache/sources/by-sha/8208065d91c3401156c5b72d1565ac2d41778577da04dbec94b24f1b4a466e10.pdf,
agree,,claude-second-read,V007928,b15,SIDDAMENT,PLA Silk,Elongation at break,Unstated,6.3 %,6.3 %,ISO 527,p. 1: Elongation at Break ISO 527 %,S-PCGF-PLA-Silk-TDS-Siddament,https://cdn.shopify.com/s/files/1/0685/9168/1815/files/PLA_Silk_TDS_Siddament.pdf?v=1745839600,.cache/sources/by-sha/7f7b194c8039c01c93fd3d99676fcbb8238d69117d62a882986885f707309062.pdf,
agree,,claude-second-read,V008011,b15,SIDDAMENT,ASA,Density,Not applicable,1.1 g/cm3,1100 kg/m³,3 ISO 1183,p. 1: Density ISO 1183 g/cm3,S-PCGF-ASA-TDS-Siddament,https://cdn.shopify.com/s/files/1/0685/9168/1815/files/ASA_TDS_Siddament.pdf?v=1745839600,.cache/sources/by-sha/f0713847220a13423f2ea50b7831935ade64416dbfcfc2ff3c8372e25da1449b.pdf,
agree,,claude-second-read,V007921,b15,SIDDAMENT,PLA Carbon Fiber,Flexural modulus,Unstated,2432 MPa,2.432 GPa,ISO 178,p. 1: Flexural Modulus ISO 178 MPa,S-PCGF-PLA-Carbon-Fiber-TDS-Siddament,https://cdn.shopify.com/s/files/1/0685/9168/1815/files/PLA_Carbon_Fiber_TDS_Siddament.pdf?v=1745839600,.cache/sources/by-sha/682f3ab2e4680f266ab9a652591b72ffc0f6dcd87dc7c5caa6b7248c96e2de8e.pdf,
agree,,claude-second-read,V007954,b15,SIDDAMENT,PLA Matte,Izod impact strength,Not applicable,4.9 kJ/m2,4.9 kJ/m²,2 ISO 180,p. 1: Notched Impact Strength ISO 180 kJ/m2,S-PCGF-PLA-Matte-TDS-Siddament,https://cdn.shopify.com/s/files/1/0685/9168/1815/files/PLA_Matte_TDS_Siddament.pdf?v=1745839600,.cache/sources/by-sha/92e999c07d7ea027e6ab0a207c8089bb75e33a8ab619846c83f80280d6e767aa.pdf,
agree,,claude-second-read,V007907,b15,SIDDAMENT,PC Carbon Fiber,HDT,Not applicable,117 °C,117 °C,ISO 75,p. 1: Heat Deflection ISO 75 °C,S-PCGF-PC-Carbon-Fiber-TDS-Siddament,https://cdn.shopify.com/s/files/1/0685/9168/1815/files/PC_Carbon_Fiber_TDS_Siddament.pdf?v=1747544363,.cache/sources/by-sha/4fc9068b0b27a6e3f049a57933288192e06bdb3a6aae42190f067fc1575aae94.pdf,
agree,,claude-second-read,V007981,b15,SIDDAMENT,ASA Carbon Fiber,Tensile strength (endpoint unspecified),Unstated,53 MPa,53 MPa,ISO 527,p. 1: Tensile Strength ISO 527 MPa,S-PCGF-ASA-Carbon-Fiber-TDS-Siddament,https://cdn.shopify.com/s/files/1/0685/9168/1815/files/ASA_Carbon_Fiber_TDS_Siddament.pdf?v=1747544047,.cache/sources/by-sha/ac29daf162b0479e87ae8dd76e3704a7be68757e4300c4974c3dca82e8e43f7a.pdf,
disagrees: condition,"Value 0.4 % and ISO 62 are right, but the printed test condition is gone. The sheet's label is ""Water Absorption (23°C/24h) ISO 62 % <0.4"" - the (23°C/24h) sits on the line below the property name - and Standard / load holds only ""ISO 62"" with Test temperature ""Not published"". A 24-hour ISO 62 figure and a saturation ISO 62 figure are different numbers; nothing in the row now says which this is. The repo carries the same label elsewhere (V006281, Standard / load ""23℃/24h ISO 62"", Test temperature 23°C).",claude-second-read,V007894,b15,SIDDAMENT,TPU 95A,Water absorption,Not applicable,0.4 %,0.4 %,ISO 62,p. 1: Water Absorption ISO 62 %,S-PCGF-TPU-95A-TDS-Siddament,https://cdn.shopify.com/s/files/1/0685/9168/1815/files/TPU_95A_TDS_Siddament.pdf?v=1745839600,.cache/sources/by-sha/4d7fe2a5b8bd6eb67cdf815420c466b20b6fee7e7e29fbe9c0ae415e0bebca04.pdf,
agree,,claude-second-read,V008008,b15,SIDDAMENT,PLA Marble,Flexural strength,Unstated,48 MPa,48 MPa,ISO 178,p. 1: Bending Strength ISO 178 MPa,S-PCGF-PLA-Marble-TDS-Siddament,https://cdn.shopify.com/s/files/1/0685/9168/1815/files/PLA_Marble_TDS_Siddament.pdf?v=1747542779,.cache/sources/by-sha/e9c9aab5faed176c92a33127f517440fa79db90a77b2dac9584e57c27d97574c.pdf,
