Repository: faridbnv/h2c-materials

# Filament Atlas

**Live: [pdynamics.ca/h2c-materials](https://pdynamics.ca/h2c-materials/)** · one HTML page, with a page of its own for
each well-documented material beside it, that also runs offline from a file, with no server.

## What it is

Filament Atlas is a tool for a small engineering team choosing a 3D-printing filament for the team's Bambu Lab H2C
printer. It was the H2C Material Selector until 2026-10-16; the built file keeps that name. You say what a part must
do (survive 100 °C, be at least this stiff, be as light as possible), and it answers in two steps:

- **Which kinds of filament** (PLA, PETG, carbon-filled nylon and so on) can do it, and whether the H2C can print them.
- **Which products**, from which makers, pass: how to print each one, how it should be treated, and what its maker says
  about it.

Every number comes from a maker's data sheet or web page and can be traced back to its page. Where nothing is
published, the tool says so instead of guessing; a marked estimate is shown only where no product publishes a value. It
helps the team build a shortlist; the team confirms its final pick with its own test print. It is not a source of design
allowables, and it does not replace the product's own data sheet.

<!-- status:begin -->
<!-- Generated by npm run docs:status from dist/db.json and docs/audits/2026-10-17-data-review-fixes/blind-draw/verdicts-20261017.csv and docs/audits/2026-10-05-check-round-3/blind-draw/draw-b-verdicts-20261005.csv; edit scripts/docs-status.mjs, not this block. -->

## Where things stand (2026-10-17)

Exact, current counts are in [build/snapshot/counts.md](build/snapshot/counts.md), written by `npm run snapshot`.

- **What it holds.** About 1,100 products, 14,800 measured values and 2,000 source documents.

# Batch b16: QIDI, read by the labels around its rows

> **Historical record** (2026-09-18): written for one review or round. It describes the tool and its data as they were then; numbers, rules and file names may have changed since. For where things stand now, read the [README](../../../../../README.md) and [OPEN-PROBLEMS](../../../../../docs/OPEN-PROBLEMS.md).

Applied 2026-09-20 by `m86-batch-b16`: 176 records from 13 documents. b14 held QIDI's whole library for this.

QIDI prints the property in Chinese on one baseline, the standard and the value on the next, and English on the
one after. Read as lines, "ISO 1183 1.07g/cm³" names no property at all; and the rows that did read took
whatever label had been held from further up the page, so a Young's modulus of 2,317 MPa was recorded as a
tensile yield strength and a heat deflection at 0.45 MPa as a Vicat point.

What m85 taught the reader, and what this batch is the proof of:

- the label beside a row beats one carried down to it;
- a label may stand on both sides of a row, and then neither half names the property alone;
- fifteen Chinese property labels, because a bilingual sheet says it twice;
- ISO 75's own title, "Determination of temperature of deflection under load";
- a load in brackets behind the value, without which both heat deflections stated no load and could screen no
  heat requirement (D65);
- and a sentence saying how the specimens were printed is not a result, which is what turned an infill of 100 %
  into an elongation at break.

## Sixteen documents are held, and one of them is worth explaining

| Held | Documents | Why |
|---|---:|---|
| Several results on one row | 10 | the table heads "Method \| Molded \| X-Y Axis \| Z Axis" and prints three on a line |
| Read optically | 5 | a value read from a picture waits for somebody against the page image |
| Nothing left | 1 | its only row was rejected |

**The ten are a measured decision, not a guess.** Refusing a row that states several results in its own unit was
tried *inside the reader* and measured against every maker with hand-transcribed sheets: it cost **297 values the
database already holds**, across twenty makers, because a sheet prints two results on one line for good reasons
as often as bad ones. So the reader keeps reading them and the batch holds the document, with the count in the
ledger. Reading those columns by position is what would free them.

## What was decided rather than accepted

Three rows are rejected as misreadings. Two are sentences — "the stress range of the Z,X-axis modulus: 10~20MPa"
is the sheet talking about its own figure, and 10 MPa is a thousandth of what a PLA bends at. The third is a
label: the sheet lists an elongation at break and then a stress at 100 %, at 200 % and at 300 %, and the 100 in
the second one's label is not the first one's value.

Five findings are accepted with a reason apiece, four of them ASA-Aero's: a foaming filament prints at a fraction
of the density of the ASA it is made from, and its strength and stiffness fall with it.

One acceptance was removed because it no longer occurs — PBAT's tensile modulus stopped being an outlier once
this batch filled out the family around it.

File: docs/audits/2026-09-18-v2-import/batches/b16/second-read-sample.csv
Verdict,Note,By,MeasurementID,batch,Manufacturer,Product,Property,Direction,Raw value,Normalized value,Standard / load,Locator,SourceID,URL,Document,Page images
agree,,claude-second-read,V008149,b16,QIDI,PEBA 95A,Tear strength,Z,86.22 ± 5.36 KN/m,86.22 kN/m,ISO 34-1,p. 2: Tear Strength (Z) ISO 34-1,R-QIDI-PEBA-95A,https://drive.google.com/file/d/1CTL1aygDhydbHMgTHiBGwZgC340mUf7b/view?usp=drive_link,.cache/sources/by-sha/e9f31f364d2365cdcc7a02c86386c977f87fdce83f54fef4b6a603a931f0001c.pdf,
disagrees: standard,"Value 31.81 ± 3.26 MPa and Direction X-Y are right, but Standards and Standard / load read ""Not published"". QIDI prints the Testing-method column as one merged cell spanning a block of rows, and the sheet names ISO 527 for this block: ""拉伸断裂强度 (X-Y) Tensile breaking strength 31.81±3.26 MPa / 断裂伸长率 100% (X-Y) 471±81 % / 100%定伸应力 (X-Y) ISO 527 9.75±0.16 MPa / 200%定伸应力 (X-Y) 12.2±0.27 MPa"". Extraction puts the designation on the single line whose position it matched, which is why some rows of the same block carry it and some do not - on this very sheet only the 100% row kept it. The sheet does name a standard for this row.",claude-second-read,V008111,b16,QIDI,TPU95A-HF,Tensile break strength,XY,31.81 ± 3.26 MPa,31.81 MPa,Not published,p. 2: 拉伸断裂强度 (X-Y) Tensile breaking strength (X-Y),R-QIDI-TPU95A-HF,https://drive.google.com/file/d/1rPb6qsu-dDGB-LYU-xTC1zqfevB6678c/view?usp=drive_link,.cache/sources/by-sha/aecae6b621183444eb359d8e08099d6f30519e191342392b6b7a7e597b5bb196.pdf,
agree,,claude-second-read,V008071,b16,QIDI,ASA-Aero,Elongation at break,Z,5.54 ± 0.28 %,5.54 %,ISO 527,p. 2: 断裂伸长率(Z) ISO 527 Elongation at break (Z),R-QIDI-ASA-AERO,https://drive.google.com/file/d/15phWOoaQqLDTHUFiHklw-YodWG2iMFCh/view?usp=drive_link,.cache/sources/by-sha/446c853fea6a7e4f1e01a4b1b7939f27e8f6e3b98768fc007e418ec8ef402c1c.pdf,
agree,,claude-second-read,V008048,b16,QIDI,ABS,Glass transition temperature,Not applicable,101 °C,101 °C,ISO 11357,p. 2: 玻璃化转变温度 ISO 11357 Glass transition temperature,R-QIDI-ODORLESS-ABS,https://drive.google.com/file/d/1kYU0OG7lyUkgXvhFc5_USYzFIEwSnB2-/view?usp=drive_link,.cache/sources/by-sha/387e9400e0e400ca0712b225e27c3cded5daf7411adbc83c1d70289169be2633.pdf,
agree,,claude-second-read,V008047,b16,QIDI,ABS,Density,Not applicable,1.05 g/cm³,1050 kg/m³,ISO 1183,p. 2: 密度 ISO 1183,R-QIDI-ODORLESS-ABS,https://drive.google.com/file/d/1kYU0OG7lyUkgXvhFc5_USYzFIEwSnB2-/view?usp=drive_link,.cache/sources/by-sha/387e9400e0e400ca0712b225e27c3cded5daf7411adbc83c1d70289169be2633.pdf,
agree,,claude-second-read,V008103,b16,QIDI,ASA,Tensile modulus,Z,2037 ± 64 MPa,2.037 GPa,ISO 527,p. 3: 杨氏模量(Z) ISO 527 Young's Modulus,R-QIDI-ASA,https://drive.google.com/file/d/1XkpBAvVBSMZGPDQ9H0wu3A_nh6zpI1fU/view?usp=drive_link,.cache/sources/by-sha/a25213876b47e652fe09ed983f6130faa28e316ad76362637ccc395792bafdf4.pdf,
agree,,claude-second-read,V008088,b16,QIDI,PETG RAPIDO,HDT,Not applicable,70 ℃,70 °C,ISO 75,p. 3: Heat Deflection Temperature ISO 75 (HDT),R-QIDI-PETG-RAPIDO,https://drive.google.com/file/d/1Kmji7TnCLCYD2e0191kXu8GVFHmoxoLm/view?usp=drive_link,.cache/sources/by-sha/78b504c9ece52075ed90cb3c51b6579a9ef17ccc497db786944d2d694aee0a8d.pdf,
disagrees: standard,"Value 38.5 ± 1.60 MPa and Direction X-Y are right, but Standards and Standard / load read ""Not published"". QIDI prints the Testing-method column as one merged cell spanning a block of rows, and the sheet names ISO 527 for this block: ""拉伸屈服强度（X-Y）38.5±1.60 MPa / 屈服伸长率（X-Y）2.38±0.23 % / 杨氏模量（X-Y）ISO 527 2317±246.0 MPa / 拉伸断裂强度（X-Y）32.23±1.13 MPa"". Extraction puts the designation on the single line whose position it matched, which is why some rows of the same block carry it and some do not - on this very sheet only the Young's-modulus row kept it, and V008103 on the same page has ISO 527 for the same reason. The sheet does name a standard for this row.",claude-second-read,V008097,b16,QIDI,ASA,Tensile yield strength,XY,38.5 ± 1.60 MPa,38.5 MPa,Not published,p. 3: 拉伸屈服强度(X-Y) Tensile yield strength,R-QIDI-ASA,https://drive.google.com/file/d/1XkpBAvVBSMZGPDQ9H0wu3A_nh6zpI1fU/view?usp=drive_link,.cache/sources/by-sha/a25213876b47e652fe09ed983f6130faa28e316ad76362637ccc395792bafdf4.pdf,
disagrees: standard,"Value 1895.07 ± 36.19 MPa and Direction X-Y are right, but Standards and Standard / load read ""Not published"". QIDI prints the Testing-method column as one merged cell spanning a block of rows, and the sheet names ISO 178 for this block: ""弯曲强度（X-Y）71.40±0.74 MPa / ISO 178 / 弯曲模量（X-Y）1895.07±36.19 MPa"". Extraction puts the designation on the single line whose position it matched, which is why some rows of the same block carry it and some do not - on this very sheet the designation sits between the two flexural rows. The sheet does name a standard for this row.",claude-second-read,V008139,b16,QIDI,ToughPETG-HF,Flexural modulus,XY,1895.07 ± 36.19 MPa,1.89507 GPa,Not published,p. 3: Bending modulus(X-Y),R-QIDI-PETG-TOUGH,https://drive.google.com/file/d/1pZBYR_rltVcBqjzHaLWGf34gtX2Uq-LC/view?usp=drive_link,.cache/sources/by-sha/bb72c5721e1b12bc5919cffbaae584d44c120ac3b97be7e3380290876a442b61.pdf,
agree,,claude-second-read,V008146,b16,QIDI,PEBA 95A,Tensile strength (endpoint unspecified),XY,9.17 ± 0.14 MPa,9.17 MPa,100% X-Y ISO 527,p. 2: tensile stress at 100% (X-Y) ISO 527,R-QIDI-PEBA-95A,https://drive.google.com/file/d/1CTL1aygDhydbHMgTHiBGwZgC340mUf7b/view?usp=drive_link,.cache/sources/by-sha/e9f31f364d2365cdcc7a02c86386c977f87fdce83f54fef4b6a603a931f0001c.pdf,
agree,,claude-second-read,V008128,b16,QIDI,ToughPETG-HF,Melt mass-flow rate,Not applicable,7 g/10min,7 g/10 min,"220℃,2.16kg","p. 2: Glass transition temperature 熔融指数 220℃,2.16kg Melt index",R-QIDI-PETG-TOUGH,https://drive.google.com/file/d/1pZBYR_rltVcBqjzHaLWGf34gtX2Uq-LC/view?usp=drive_link,.cache/sources/by-sha/bb72c5721e1b12bc5919cffbaae584d44c120ac3b97be7e3380290876a442b61.pdf,
agree,,claude-second-read,V008050,b16,QIDI,ABS,Vicat softening temperature,Not applicable,103 °C,103 °C,ISO 306,p. 2: 维卡软化点 ISO 306 Vicat softening temperature,R-QIDI-ODORLESS-ABS,https://drive.google.com/file/d/1kYU0OG7lyUkgXvhFc5_USYzFIEwSnB2-/view?usp=drive_link,.cache/sources/by-sha/387e9400e0e400ca0712b225e27c3cded5daf7411adbc83c1d70289169be2633.pdf,
disagrees: standard,"Value 64.49 ± 1.3 MPa and Direction X-Y are right, but Standards and Standard / load read ""Not published"". QIDI prints the Testing-method column as one merged cell spanning a block of rows, and the sheet names ISO 178 for this block: ""弯曲强度（X-Y）64.49±1.3 MPa / ISO 178 / 弯曲模量（X-Y）2399±147 MPa"". Extraction puts the designation on the single line whose position it matched, which is why some rows of the same block carry it and some do not - on this very sheet the designation sits between the two flexural rows. The sheet does name a standard for this row.",claude-second-read,V008105,b16,QIDI,ASA,Flexural strength,XY,64.49 ± 1.3 MPa,64.49 MPa,Not published,p. 3: 弯曲强度(X-Y) Bending strength,R-QIDI-ASA,https://drive.google.com/file/d/1XkpBAvVBSMZGPDQ9H0wu3A_nh6zpI1fU/view?usp=drive_link,.cache/sources/by-sha/a25213876b47e652fe09ed983f6130faa28e316ad76362637ccc395792bafdf4.pdf,
agree,,claude-second-read,V008142,b16,QIDI,PEBA 95A,Water absorption,Not applicable,1.56 %,1.56 %,1 ISO 62,p. 2: Water absorption ISO 62: Method 1,R-QIDI-PEBA-95A,https://drive.google.com/file/d/1CTL1aygDhydbHMgTHiBGwZgC340mUf7b/view?usp=drive_link,.cache/sources/by-sha/e9f31f364d2365cdcc7a02c86386c977f87fdce83f54fef4b6a603a931f0001c.pdf,
agree,,claude-second-read,V008114,b16,QIDI,PLA-CF,Melting temperature,Not applicable,163 °C,163 °C,ISO 11357,p. 1: 熔点 ISO 11357 Melting Temperature,R-QIDI-PLA-CF,https://drive.google.com/file/d/1dk41nYV0pojrq42LQqJi5zH_weJjNSkI/view?usp=drive_link,.cache/sources/by-sha/b7b686b8eb094afd2a5956f30c619187d8f986b94237b67c4ac4456b0b5fea0f.pdf,
disagrees: standard,"Value 4.19 ± 0.06 % and Direction X-Y are right, but Standards and Standard / load read ""Not published"". QIDI prints the Testing-method column as one merged cell spanning a block of rows, and the sheet names ISO 527 for this block: ""拉伸屈服强度（X-Y）44.23 ± 0.64 MPa / 屈服伸长率（X-Y）4.19 ± 0.06 % / ... / 断裂伸长率（X-Y）ISO 527 14.04 ± 7.77 %"". Extraction puts the designation on the single line whose position it matched, which is why some rows of the same block carry it and some do not - on this very sheet only the break-elongation row kept it. The sheet does name a standard for this row.",claude-second-read,V008132,b16,QIDI,ToughPETG-HF,Elongation at yield,XY,4.19 ± 0.06 %,4.19 %,Not published,p. 2: 屈服伸长率(X-Y) Yield elongation(X-Y),R-QIDI-PETG-TOUGH,https://drive.google.com/file/d/1pZBYR_rltVcBqjzHaLWGf34gtX2Uq-LC/view?usp=drive_link,.cache/sources/by-sha/bb72c5721e1b12bc5919cffbaae584d44c120ac3b97be7e3380290876a442b61.pdf,
disagrees: condition,"The row records Notch ""Unnotched"". The sheet prints ""缺口冲击强度 （X-Y） 6.65±0.38 KJ/㎡ Charpy impact strength ISO 179"" - 缺口冲击强度 is notched impact strength, so the recorded notch state is the opposite of the document. This is not one row: all seven QIDI Charpy records in the table are ""Unnotched"" (V008043, V008063, V008074, V008084, V008107, V008122, V008159) and five of their own Locators still carry the characters 缺口.",claude-second-read,V008122,b16,QIDI,PLA-CF,Charpy strength,Not applicable,6.65 ± 0.38 KJ/㎡,6.65 kJ/m²,ISO 179,p. 2: Charpy impact strength ISO 179,R-QIDI-PLA-CF,https://drive.google.com/file/d/1dk41nYV0pojrq42LQqJi5zH_weJjNSkI/view?usp=drive_link,.cache/sources/by-sha/b7b686b8eb094afd2a5956f30c619187d8f986b94237b67c4ac4456b0b5fea0f.pdf,
agree,,claude-second-read,V008144,b16,QIDI,PEBA 95A,Tensile break strength,XY,32.58 ± 0.64 MPa,32.58 MPa,ISO 527,p. 2: Tensile breaking strength (X-Y) ISO 527,R-QIDI-PEBA-95A,https://drive.google.com/file/d/1CTL1aygDhydbHMgTHiBGwZgC340mUf7b/view?usp=drive_link,.cache/sources/by-sha/e9f31f364d2365cdcc7a02c86386c977f87fdce83f54fef4b6a603a931f0001c.pdf,
disagrees: standard,"Value 4.90 ± 0.97 % and Direction X-Y are right, but Standards and Standard / load read ""Not published"". QIDI prints the Testing-method column as one merged cell spanning a block of rows, and the sheet names ISO 527 for this block: ""拉伸强度（X-Y）54.92±0.22 MPa / 拉伸模量（X-Y）ISO 527 4020.55±99.11 MPa / 断裂伸长率（X-Y）4.90±0.97 %"". Extraction puts the designation on the single line whose position it matched, which is why some rows of the same block carry it and some do not - on this very sheet only the modulus row kept it. The sheet does name a standard for this row.",claude-second-read,V008119,b16,QIDI,PLA-CF,Elongation at break,XY,4.90 ± 0.97 %,4.9 %,Not published,p. 2: 断裂伸长率(X-Y) Elongation at break (X-Y),R-QIDI-PLA-CF,https://drive.google.com/file/d/1dk41nYV0pojrq42LQqJi5zH_weJjNSkI/view?usp=drive_link,.cache/sources/by-sha/b7b686b8eb094afd2a5956f30c619187d8f986b94237b67c4ac4456b0b5fea0f.pdf,
agree,,claude-second-read,V008031,b16,QIDI,NexABS-GF25,Glass transition temperature,Not applicable,103 °C,103 °C,ISO 11357,p. 3: 玻璃化转变温度 ISO 11357 Glass transition temperature,R-QIDI-ABS-GF25,https://drive.google.com/file/d/126QYMb_oeh6Q1B6NIdZCeE7XZ_djbJic/view?usp=drive_link,.cache/sources/by-sha/20d212ff485b8cfde3c86e23dd2fddfb287d0e449e999b6a518430507351ce4d.pdf,
agree,,claude-second-read,V008075,b16,QIDI,ASA-CF20 Core,Density,Not applicable,1.06 g/cm³,1060 kg/m³,ISO 1183,p. 3: 密度 ISO 1183,R-QIDI-ASA-CF20-CORE,https://drive.google.com/file/d/1vSsvLE2CUd1k0O8zc4o5uIytzRfH-057/view?usp=drive_link,.cache/sources/by-sha/6578afca6561181428c896d6a3ab8ff2f5b1d7a2bf9623eb6e9926590971a320.pdf,
disagrees: standard,"Value 3752.13 ± 68.39 MPa and Direction X-Y are right, but Standards and Standard / load read ""Not published"". QIDI prints the Testing-method column as one merged cell spanning a block of rows, and the sheet names ISO 527 for this block: ""拉伸断裂强度（X-Y）48.48±0.61 MPa / 断裂伸长率（X-Y）ISO 527 2.10±0.10 % / 杨氏模量（X-Y）3752.13±68.39 MPa"". Extraction puts the designation on the single line whose position it matched, which is why some rows of the same block carry it and some do not - on this very sheet only the elongation row kept it. The sheet does name a standard for this row.",claude-second-read,V008037,b16,QIDI,NexABS-GF25,Tensile modulus,XY,3752.13 ± 68.39 MPa,3.75213 GPa,Not published,p. 4: 杨氏模量(X-Y) Young's Modulus,R-QIDI-ABS-GF25,https://drive.google.com/file/d/126QYMb_oeh6Q1B6NIdZCeE7XZ_djbJic/view?usp=drive_link,.cache/sources/by-sha/20d212ff485b8cfde3c86e23dd2fddfb287d0e449e999b6a518430507351ce4d.pdf,
agree,,claude-second-read,V008044,b16,QIDI,PETG GF,HDT,Not applicable,76 ℃,76 °C,ISO 75,p. 3: Heat Deflection Temperature ISO 75 (HDT),R-QIDI-PETG-GF,https://drive.google.com/file/d/15as4JDaP5cBZ8cBQclywFyC7MvS6UEAW/view?usp=drive_link,.cache/sources/by-sha/374514ee3678fedb1fc1d8b34681bfeba9f3af63e8979442aa6c3292663894ae.pdf,
disagrees: standard,"Value 38.96 ± 0.33 MPa and Direction X-Y are right, but Standards and Standard / load read ""Not published"". QIDI prints the Testing-method column as one merged cell spanning a block of rows, and the sheet names ISO 527 for this block: ""拉伸屈服强度 Tensile yield strength（X-Y）38.96±0.33 MPa / 拉伸屈服伸长率 ISO 527 Tensile Yield elongation（X-Y）2.32±0.02 % / 拉伸模量 Young's Modulus 2384.22±20.0 MPa"". Extraction puts the designation on the single line whose position it matched, which is why some rows of the same block carry it and some do not - on this very sheet only the yield-elongation row kept it. The sheet does name a standard for this row.",claude-second-read,V008053,b16,QIDI,ABS,Tensile yield strength,XY,38.96 ± 0.33 MPa,38.96 MPa,Not published,p. 2: 拉伸屈服强度 Tensile yield strength (X-Y),R-QIDI-ODORLESS-ABS,https://drive.google.com/file/d/1kYU0OG7lyUkgXvhFc5_USYzFIEwSnB2-/view?usp=drive_link,.cache/sources/by-sha/387e9400e0e400ca0712b225e27c3cded5daf7411adbc83c1d70289169be2633.pdf,
disagrees: standard,"Value 544.92 ± 74.44 MPa and Direction X-Y are right, but Standards and Standard / load read ""Not published"". QIDI prints the Testing-method column as one merged cell spanning a block of rows, and the sheet names ISO 178 for this block: ""弯曲强度（X-Y）ISO 178 14.31±1.66 MPa / 弯曲模量（X-Y）544.92±74.44 MPa"". Extraction puts the designation on the single line whose position it matched, which is why some rows of the same block carry it and some do not - on this very sheet the bending-strength row kept ISO 178 and the bending-modulus row did not. The sheet does name a standard for this row.",claude-second-read,V008073,b16,QIDI,ASA-Aero,Flexural modulus,XY,544.92 ± 74.44 MPa,0.54492 GPa,Not published,p. 3: 弯曲模量(X-Y) Bending Modulus,R-QIDI-ASA-AERO,https://drive.google.com/file/d/15phWOoaQqLDTHUFiHklw-YodWG2iMFCh/view?usp=drive_link,.cache/sources/by-sha/446c853fea6a7e4f1e01a4b1b7939f27e8f6e3b98768fc007e418ec8ef402c1c.pdf,
agree,,claude-second-read,V008148,b16,QIDI,PEBA 95A,Tensile strength (endpoint unspecified),XY,9.69 ± 0.08 MPa,9.69 MPa,300% X-Y ISO 527,p. 2: tensile stress at 300% (X-Y) ISO 527,R-QIDI-PEBA-95A,https://drive.google.com/file/d/1CTL1aygDhydbHMgTHiBGwZgC340mUf7b/view?usp=drive_link,.cache/sources/by-sha/e9f31f364d2365cdcc7a02c86386c977f87fdce83f54fef4b6a603a931f0001c.pdf,
disagrees: condition,"Value 7.8 g/10min is right, but the melt-flow condition is gone. The sheet prints ""熔融指数 250°C，2.16kg 7.8 g/10min Melt index""; Standard / load and Test temperature both read ""Not published"". QIDI states the condition on every melt-index row and the same batch kept it on the ToughPETG sheet (V008128, ""220℃,2.16kg"", Test temperature 220°C). Without it the number is not comparable.",claude-second-read,V008049,b16,QIDI,ABS,Melt mass-flow rate,Not applicable,7.8 g/10min,7.8 g/10 min,Not published,p. 2: Melt index,R-QIDI-ODORLESS-ABS,https://drive.google.com/file/d/1kYU0OG7lyUkgXvhFc5_USYzFIEwSnB2-/view?usp=drive_link,.cache/sources/by-sha/387e9400e0e400ca0712b225e27c3cded5daf7411adbc83c1d70289169be2633.pdf,
agree,,claude-second-read,V008110,b16,QIDI,TPU95A-HF,Vicat softening temperature,Not applicable,99 °C,99 °C,ISO 306,p. 2: Melt index 维卡软温度 ISO 306 Vicat softening temperature,R-QIDI-TPU95A-HF,https://drive.google.com/file/d/1rPb6qsu-dDGB-LYU-xTC1zqfevB6678c/view?usp=drive_link,.cache/sources/by-sha/aecae6b621183444eb359d8e08099d6f30519e191342392b6b7a7e597b5bb196.pdf,
disagrees: standard,"Value 67.81 ± 0.54 MPa and Direction X-Y are right, but Standards and Standard / load read ""Not published"". QIDI prints the Testing-method column as one merged cell spanning a block of rows, and the sheet names ISO 178 for this block: ""弯曲强度 Bending strength（X-Y）67.81±0.54 MPa / ISO 178 / 弯曲模量 Bending Modulus（X-Y）2400±79.69 MPa"". Extraction puts the designation on the single line whose position it matched, which is why some rows of the same block carry it and some do not - on this very sheet the designation sits between the two flexural rows. The sheet does name a standard for this row.",claude-second-read,V008061,b16,QIDI,ABS,Flexural strength,XY,67.81 ± 0.54 MPa,67.81 MPa,Not published,p. 3: 弯曲强度 Bending strength (X-Y),R-QIDI-ODORLESS-ABS,https://drive.google.com/file/d/1kYU0OG7lyUkgXvhFc5_USYzFIEwSnB2-/view?usp=drive_link,.cache/sources/by-sha/387e9400e0e400ca0712b225e27c3cded5daf7411adbc83c1d70289169be2633.pdf,
agree,,claude-second-read,V008151,b16,QIDI,PET-GF,Melting temperature,Not applicable,251 °C,251 °C,ISO 11357,p. 2: 熔点 ISO 11357 Melting Temperature,R-QIDI-PET-GF,https://drive.google.com/file/d/1CNaYMGfX1r2KB4XcxMRhV43BWfWcu8By/view?usp=drive_link,.cache/sources/by-sha/f522e5d934d58f7a20ce24bc3c958c3f976fb570ab0ca9cd73f0d2c2e0f3623a.pdf,
