Repository: faridbnv/h2c-materials

# Filament Atlas

**Live: [pdynamics.ca/h2c-materials](https://pdynamics.ca/h2c-materials/)** · one HTML page, with a page of its own for
each well-documented material beside it, that also runs offline from a file, with no server.

## What it is

Filament Atlas is a tool for a small engineering team choosing a 3D-printing filament for the team's Bambu Lab H2C
printer. It was the H2C Material Selector until 2026-10-16; the built file keeps that name. You say what a part must
do (survive 100 °C, be at least this stiff, be as light as possible), and it answers in two steps:

- **Which kinds of filament** (PLA, PETG, carbon-filled nylon and so on) can do it, and whether the H2C can print them.
- **Which products**, from which makers, pass: how to print each one, how it should be treated, and what its maker says
  about it.

Every number comes from a maker's data sheet or web page and can be traced back to its page. Where nothing is
published, the tool says so instead of guessing; a marked estimate is shown only where no product publishes a value. It
helps the team build a shortlist; the team confirms its final pick with its own test print. It is not a source of design
allowables, and it does not replace the product's own data sheet.

<!-- status:begin -->
<!-- Generated by npm run docs:status from dist/db.json and docs/audits/2026-10-17-data-review-fixes/blind-draw/verdicts-20261017.csv and docs/audits/2026-10-05-check-round-3/blind-draw/draw-b-verdicts-20261005.csv; edit scripts/docs-status.mjs, not this block. -->

## Where things stand (2026-10-17)

Exact, current counts are in [build/snapshot/counts.md](build/snapshot/counts.md), written by `npm run snapshot`.

- **What it holds.** About 1,100 products, 14,800 measured values and 2,000 source documents. The page lists 152
  materials: the 135 the H2C can print, which the tool judges, and 17 it shows only to say why they are out
  (high-temperature plastics such as PEEK and PEI that need a hotter printer, and metal or ceramic sintering filaments).
  76 materials have a page of their own: those with at least 3 products and 20 measured values, opened from the
  selector's drawer.
- **How accurate it is.** Records are checked by random samples read against their source pages. The latest, of 20
  records, found 1 with a wrong cell; earlier samples found 0 to 6, and each cause was fixed everywhere it occurred. A
  sealed sample of 100 of the records the answers rest on, drawn before a round read anything and read after its
  corrections, found 15 with a wrong cell, 2 of them in a cell that can change an answer. Every check so far was done by
  an AI; a person's spot-check is still to come.
- **What is still missing.** Makers rarely publish a heated-chamber temperature (unknown for about 300 products), drying

# Batch b18: Wave D's first half, and a condition the sheet prints on the line below

> **Historical record** (2026-09-18): written for one review or round. It describes the tool and its data as they were then; numbers, rules and file names may have changed since. For where things stand now, read the [README](../../../../../README.md) and [OPEN-PROBLEMS](../../../../../docs/OPEN-PROBLEMS.md).

Applied 2026-09-20 by `m87-batch-b18`: 733 records from 54 documents. The database goes from 720 grades, 8,162
measurement rows and 936 sources to 740, 8,735 and 990.

3DJake's own catalogue, fetched and read for the first time — 319 documents fetched, 215 of them new, 176
readable and the rest duplicates of sheets already registered or scans that wait for a reader. With them, every
document the ledger had no reason to hold.

## What was held

| Held | Documents | Why |
|---|---:|---|
| The shop's own name on the grade | 111 | whether 3DJake is the brand or only the shop is the owner's to say (Wave D) |
| The same numbers under another name | 24 | queued rather than registered twice (R053) |
| Identity unsettled | 45 | a family word, a graphene load no vocabulary holds, a wood filler with no polymer |

The ledger now records **which source** a twin repeats, so the queue answers that without anybody re-deriving it.

## Seventeen findings, one reason

This maker measures its Vicat point at 5 kg — "ASTM D1525 5kg, 50 °C/h", "ISO 306 5kg" — which is the heavy
load, and a needle under 50 N goes into a bar as soon as the polymer softens. A Vicat at or just below the glass
transition is what that load gives; MEAS-PHYSICS-ORDER is drawn from sheets that state the light one. Seventeen
rows across the library, accepted with that written once.

Seventeen more are accepted per record: notched impact strengths that read as unnotched ones, two hardnesses
whose scale the sheet prints as "HA/HD" and so does not state at all, a PP drawing 900 %, a TPU deflecting at
52 °C, and bounds on filled compounds (`> 35 %`). One row is rejected — the low end of a foaming filament's
density range, for the fourth batch running.

File: docs/audits/2026-09-18-v2-import/batches/b18/second-read-sample.csv
Verdict,Note,By,MeasurementID,batch,Manufacturer,Product,Property,Direction,Raw value,Normalized value,Standard / load,Locator,SourceID,URL,Document,Page images
disagrees: condition,"Value 160 J/m, ASTM D256 and the notch are right, but every condition the sheet states for this table is missing. The table is headed ""Mechanical Properties*"" and the sheet's footnote reads ""* 3D printed at 100% infill and annealed at 110°C/20 min, XY axis"". The row holds Specimen type ""Not published (do not assume printed)"", Post-processing ""Not published"" / not-stated, Anneal °C and Anneal h ""Not applicable"", Direction ""Not applicable"" and Specimen / print parameters ""Not published"" - it says the sheet establishes none of it. All nine mechanical and thermal rows taken from this document (V008339-V008346) are recorded the same way, so this is the whole sheet, not one row.",claude-second-read,V008343,b18,Spectrum,PLA Pro,Izod impact strength,Not applicable,160 J/m,160 J/m,D 256,p. 1: Notched Izod Impact [amorphous],S-SPECTRUM-EN-TDS-Spectrum-PLA-Pro-2,https://3d.nice-cdn.com/upload/file/EN_TDS_Spectrum_PLA_Pro[2].pdf,.cache/sources/by-sha/5d9d0458e3db37df0888b56de831a5a16a89e12e4aa612b2102fe8be8f02634b.pdf,
disagrees: standard,"The value 3.8 GPa is printed, but the row calls it a Tensile modulus measured to ASTM D790, and D790 is the flexural test. The sheet prints two modulus rows and has its labels crossed: ""Modulus of flexibility D882 - GPa 3.6"" and ""Modulus of elasticity D790 - GPa 3.8"". The same reader took the other D790 row of this sheet as a flexural property (""Bending strength D790 - MPa 83"" -> V008375 Flexural strength). Whether 3.8 GPa is this filament's tensile or flexural modulus is not settled by the document, and the row states one of them as fact.",claude-second-read,V008376,b18,Prusa Research,PLA,Tensile modulus,Unstated,3.8 GPa,3.8 GPa,D790,p. 1: Modulus of elasticity D790 – GPa,S-PVB-technisches-datenblatt,https://3d.nice-cdn.com/upload/file/technisches-datenblatt.pdf,.cache/sources/by-sha/6ef16c339a49bf5c4bfb9272c0d093b10b6b76a419903dd8d9dbb6d29f4f2965.pdf,
agree,,claude-second-read,V008574,b18,Extrudr,FLEX HARD,Tear strength,Unstated,175 kN/m,175 kN/m,ISO 34-1B,p. 1: Tear strength ISO 34-1B kN/m,R-EXTRUDR-flex-hard-TDS-en-cbd667,https://3d.nice-cdn.com/upload/file/flex-hard-TDS-en.pdf,.cache/sources/by-sha/cbd667aaf13501cc6ac1583c430e228004edd8484d295939bd2abd693757da68.pdf,
agree,,claude-second-read,V008480,b18,SUNLU,PLA Glow In The Dark,Flexural modulus,Unstated,2155 MPa,2.155 GPa,2mm/min ASTM D790,p. 1: Flexural Modulus ASTM D790 2mm/min MPa,R-SUNLU-PLA-Glow-in-the-Dark,https://3d.nice-cdn.com/upload/file/PLA_Glow_in_the_Dark.pdf,.cache/sources/by-sha/a492f7f145abf43cd95ac5d6e54c55581347b7955dc28aeddf20e1a68bb119fa.pdf,
agree,,claude-second-read,V008200,b18,SUNLU,PA12-CF,Decomposition temperature,Not applicable,330 ℃,330 °C,ISO11358,p. 1: @5%Decomposition Temp. ISO11358 20℃/min ℃,R-SUNLU-PA12-CF-TDS,https://3d.nice-cdn.com/upload/file/PA12-CF-TDS.pdf,.cache/sources/by-sha/055519eef178c1845704d555d4dd99620b4a5b5a36c9d79dce2186c67ea0ed68.pdf,
agree,,claude-second-read,V008295,b18,Extrudr,DURAPRO PC-PBT CF,Water absorption,Not applicable,0.5 %,0.5 %,Saturation Value ISO 62,p. 2: Water Absorption (Saturation Value) ISO 62 %,R-EXTRUDR-durapro-pc-pbt-cf-TDS-en-3a6807,https://3d.nice-cdn.com/upload/file/durapro-pc-pbt-cf-TDS-en.pdf,.cache/sources/by-sha/3a680734c847431e9ae5fac353a9f64bc3f197c1ca75c470f133c1b3606c2e08.pdf,
agree,,claude-second-read,V008691,b18,SUNLU,High Speed ABS,Flexural strength,XY,55 MPa,55 MPa,2mm/min ISO178,p. 1: Flexural Strength(X-Y) ISO178 2mm/min MPa,R-SUNLU-High-Speed-ABS-TDS,https://3d.nice-cdn.com/upload/file/High_Speed_ABS-TDS.pdf,.cache/sources/by-sha/efe9e1f4c6ca1d0091a21e354edd952ddb9c144ccd2a7f0be205a30520d7d8be.pdf,
agree,,claude-second-read,V008279,b18,Extrudr,DURAPRO PC-PBT CF,Melt volume-flow rate,Not applicable,16 cm³/10 min,16 cm³/10 min,ISO 1133,p. 1: Melt Volume-Flow Rate (MVR) ISO 1133 cm³/10 min,R-EXTRUDR-durapro-pc-pbt-cf-TDS-en-3a6807,https://3d.nice-cdn.com/upload/file/durapro-pc-pbt-cf-TDS-en.pdf,.cache/sources/by-sha/3a680734c847431e9ae5fac353a9f64bc3f197c1ca75c470f133c1b3606c2e08.pdf,
agree,,claude-second-read,V008235,b18,SUNLU,PA6-GF,HDT,Not applicable,205 ℃,205 °C,0.45MPa ISO75,p. 1: Heat Deflection (HDT) ISO75 0.45MPa ℃,R-SUNLU-PA6-GF-TDS,https://3d.nice-cdn.com/upload/file/PA6-GF-TDS.pdf,.cache/sources/by-sha/19c5c4b0244fabf86903c5ac555d9037f816d91bd01d8ba2177268d8dbfd184d.pdf,
agree,,claude-second-read,V008292,b18,Extrudr,DURAPRO PC-PBT CF,Oxygen index,Not applicable,21 %,21 %,ISO 4589-2,p. 1: Oxygen Index ISO 4589-2 %,R-EXTRUDR-durapro-pc-pbt-cf-TDS-en-3a6807,https://3d.nice-cdn.com/upload/file/durapro-pc-pbt-cf-TDS-en.pdf,.cache/sources/by-sha/3a680734c847431e9ae5fac353a9f64bc3f197c1ca75c470f133c1b3606c2e08.pdf,
agree,,claude-second-read,V008470,b18,SUNLU,ABS,Density,Not applicable,1.04 g/cm3,1040 kg/m³,23℃ ASTM D792,p. 1: Density ASTM D792 23℃ g/cm3,R-SUNLU-SUNLU-ABS-Blue,https://3d.nice-cdn.com/upload/file/ABS.pdf,.cache/sources/by-sha/9f1415acf21836685f62696a5b046e4895cff6e57d656cd2a6db42a93d1e2a03.pdf,
agree,,claude-second-read,V008573,b18,Extrudr,FLEX HARD,Hardness,Not applicable,58,58 Shore D,ISO 868,p. 1: Shore hardness ISO 868 Shore,R-EXTRUDR-flex-hard-TDS-en-cbd667,https://3d.nice-cdn.com/upload/file/flex-hard-TDS-en.pdf,.cache/sources/by-sha/cbd667aaf13501cc6ac1583c430e228004edd8484d295939bd2abd693757da68.pdf,
agree,,claude-second-read,V008559,b18,Extrudr,PLA NX2,Tensile strain at strength,Unstated,4 %,4 %,ISO 527,p. 1: Elongation at strength ISO 527 %,R-EXTRUDR-pla-nx2-TDS-en,https://3d.nice-cdn.com/upload/file/pla-nx2-TDS-en.pdf,.cache/sources/by-sha/c55d66cf725c65a29a62351388cd1ea4032f877454a49cb4673f029faaaa527f.pdf,
agree,,claude-second-read,V008568,b18,Extrudr,FLEX HARD,Elongation at break,Unstated,490 %,490 %,ISO 527-2/5A/500,p. 1: Ultimate elongation ISO 527-2/5A/500 %,R-EXTRUDR-flex-hard-TDS-en-cbd667,https://3d.nice-cdn.com/upload/file/flex-hard-TDS-en.pdf,.cache/sources/by-sha/cbd667aaf13501cc6ac1583c430e228004edd8484d295939bd2abd693757da68.pdf,
agree,,claude-second-read,V008189,b18,SUNLU,PLA Matte,Melt mass-flow rate,Not applicable,10 g/10min,10 g/10 min,190℃/2.16kg ASTM D1238,p. 1: Melt Flow Rate ASTM D1238 190℃/2.16kg g/10min,R-SUNLU-PLA-Matte-0,https://3d.nice-cdn.com/upload/file/PLA_Matte[0].pdf,.cache/sources/by-sha/04ff55cd100379dbe00036ee68bb272ce1cf1432987676831cc0fbf038f45e5b.pdf,
agree,,claude-second-read,V008476,b18,Prusa Research,ABS-ESD VE,Surface resistivity,Not applicable,10^7 Ω,10000000 Ω,IEC 60093,p. 1: Surface resistivity IEC 60093 – Ω,S-PVB-technisches-datenblatt-1,https://3d.nice-cdn.com/upload/file/technisches-datenblatt_1_.pdf,.cache/sources/by-sha/a379113e68f15b9340b24a3cd6b467a0ccb9fb2022c517b352c5304c5f9dac6b.pdf,
agree,,claude-second-read,V008437,b18,Fabru,Polyethylen high density glass fiber 20% (HDPE GF20),Vicat softening temperature,Not applicable,90 °C,90 °C,Not published,p. 1: Vicat softening temperature A,R-FABRU-3492-Material-data-sheet-HDPE-GF20-purefil,https://cdn02.plentyone.com/pvdtyofq45f2/propertyItems/3492%2FMaterial+data+sheet+HDPE+GF20+purefil.pdf,.cache/sources/by-sha/94d6f95435dad96fb8b3549cf34e2c970f697872893871d1d0ca7e37fa7e69c1.pdf,
agree,,claude-second-read,V008293,b18,Extrudr,DURAPRO PC-PBT CF,Thermal conductivity,Not applicable,0.2 W/(m·K),0.2 W/(m·K),perpendicular ISO 8302,"p. 1: Thermal Conductivity, perpendicular ISO 8302 W/(m·K)",R-EXTRUDR-durapro-pc-pbt-cf-TDS-en-3a6807,https://3d.nice-cdn.com/upload/file/durapro-pc-pbt-cf-TDS-en.pdf,.cache/sources/by-sha/3a680734c847431e9ae5fac353a9f64bc3f197c1ca75c470f133c1b3606c2e08.pdf,
agree,,claude-second-read,V008284,b18,Extrudr,DURAPRO PC-PBT CF,Tensile break strength,Unstated,"60,8 MPa",60.8 MPa,"ISO 527-1,-2","p. 1: Tensile Strength at Break ISO 527-1,-2 MPa",R-EXTRUDR-durapro-pc-pbt-cf-TDS-en-3a6807,https://3d.nice-cdn.com/upload/file/durapro-pc-pbt-cf-TDS-en.pdf,.cache/sources/by-sha/3a680734c847431e9ae5fac353a9f64bc3f197c1ca75c470f133c1b3606c2e08.pdf,
agree,,claude-second-read,V008387,b18,Extrudr,FLEX HARD CF,Compression strength,Unstated,50 MPa,50 MPa,DIN 53453,p. 1: Compressive strength DIN 53453 MPa,R-EXTRUDR-flex-hard-cf-TDS-en-7bbe64,https://3d.nice-cdn.com/upload/file/flex-hard-cf-TDS-en.pdf,.cache/sources/by-sha/7bbe6407a3e8102fddbd10802e1858e6324bb90d3422521891c6769c1666b773.pdf,
agree,,claude-second-read,V008388,b18,SUNLU,PC/ABS,Tensile strength (endpoint unspecified),XY,40 MPa,40 MPa,50mm/min ISO527/2,p. 1: Tensile Strength(X-Y) ISO527/2 50mm/min MPa,R-SUNLU-PC-ABS-TDS,https://3d.nice-cdn.com/upload/file/PC-ABS-TDS.pdf,.cache/sources/by-sha/819b9fe01752d912622da958d05f1a6829b9473601788d36b010c65c52e0cd9e.pdf,
agree,,claude-second-read,V008257,b18,Fabru,Acrylnitril-Styrol-Acrylester (ASA),Tensile yield strength,Unstated,45 MPa,45 MPa,ASTM D638,p. 1: Yield stress (ASTM D638),R-FABRU-16-material-datat-sheet-ASA-purefil,https://cdn02.plentyone.com/pvdtyofq45f2/propertyItems/16%2Fmaterial+datat+sheet+ASA+purefil.pdf,.cache/sources/by-sha/2c8e585a88423936ad8fd1258a3b9da602b0f936222ef86e4226fc04e8c4fad3.pdf,
agree,,claude-second-read,V008496,b18,SUNLU,APLA,Melting temperature,Not applicable,163 ℃,163 °C,ASTM D7426,p. 1: Melting Point ASTM D7426 10℃/min ℃,R-SUNLU-APLA,https://3d.nice-cdn.com/upload/file/APLA.pdf,.cache/sources/by-sha/a6cac9de0802d21e737d1295f5c39b6268ab3334daaba07cad3c32b094aa4acf.pdf,
agree,,claude-second-read,V008433,b18,Fabru,Polyethylen high density glass fiber 20% (HDPE GF20),Elongation at yield,Unstated,9 %,9 %,ISO 527,p. 1: Elongation at yield (ISO 527),R-FABRU-3492-Material-data-sheet-HDPE-GF20-purefil,https://cdn02.plentyone.com/pvdtyofq45f2/propertyItems/3492%2FMaterial+data+sheet+HDPE+GF20+purefil.pdf,.cache/sources/by-sha/94d6f95435dad96fb8b3549cf34e2c970f697872893871d1d0ca7e37fa7e69c1.pdf,
agree,,claude-second-read,V008367,b18,SUNLU,PVB,Glass transition temperature,Not applicable,70 ℃,70 °C,ISO11357-3,p. 1: Glass Transition(Tg) ISO11357-3 10℃/min ℃,R-SUNLU-PVB-TDS,https://3d.nice-cdn.com/upload/file/PVB-TDS.pdf,.cache/sources/by-sha/6622dff0d6b9f85343f2bf6e4370c7b5ae0c2e78581876c24f81c3a54ae006e8.pdf,
agree,,claude-second-read,V008383,b18,Extrudr,FLEX HARD CF,Abrasion loss,Unstated,26 mm³,26 mm³,ISO 4649-A,p. 1: Abrasion resistance ISO 4649-A mm³,R-EXTRUDR-flex-hard-cf-TDS-en-7bbe64,https://3d.nice-cdn.com/upload/file/flex-hard-cf-TDS-en.pdf,.cache/sources/by-sha/7bbe6407a3e8102fddbd10802e1858e6324bb90d3422521891c6769c1666b773.pdf,
agree,,claude-second-read,V008673,b18,SUNLU,PLA Meta,Mould shrinkage,Unstated,0.1-0.3 %,0.1 %,23℃ ASTM D955,p. 1: Mold Shrinkage ASTM D955 23℃ %,R-SUNLU-PLA-Meta,https://3d.nice-cdn.com/upload/file/PLA_Meta.pdf,.cache/sources/by-sha/e7a30705a337be5a8f3c5866af281474aaa8e70a83158b09fa3c4bfe1f2708df.pdf,
agree,,claude-second-read,V008214,b18,Extrudr,DURAPRO PA12 CF,Dielectric strength,Not applicable,25 kV/mm,25 kV/mm,IEC 60243-1,p. 1: Dielectric Strength IEC 60243-1 kV/mm,R-EXTRUDR-durapro-pa12-cf-TDS-en-11cea4,https://3d.nice-cdn.com/upload/file/durapro-pa12-cf-TDS-en.pdf,.cache/sources/by-sha/11cea44e95e0b05cde18c7d0dbc73222fd33f921643b652979d6363bfe26ff8b.pdf,
agree,,claude-second-read,V008209,b18,Extrudr,DURAPRO PA12 CF,Charpy strength,Not applicable,9 kJ/m²,9 kJ/m²,+23°C ISO 179/1eA,p. 1: Charpy Notched Impact Strength (+23°C) ISO 179/1eA kJ/m²,R-EXTRUDR-durapro-pa12-cf-TDS-en-11cea4,https://3d.nice-cdn.com/upload/file/durapro-pa12-cf-TDS-en.pdf,.cache/sources/by-sha/11cea44e95e0b05cde18c7d0dbc73222fd33f921643b652979d6363bfe26ff8b.pdf,
agree,,claude-second-read,V008545,b18,SUNLU,ABS-GF,Izod impact strength,XY,6.7 KJ/m2,6.7 kJ/m²,23℃ ISO180,p. 1: IZOD Impact Notched(X-Y) ISO180 23℃ KJ/m2,R-SUNLU-ABS-GF-TDS,https://3d.nice-cdn.com/upload/file/ABS-GF_TDS.pdf,.cache/sources/by-sha/c3b7ec6fb0875c943c690979ade2b637ffb580293205cb3cae004575948682d6.pdf,
