Repository: faridbnv/h2c-materials

# Filament Atlas

**Live: [pdynamics.ca/h2c-materials](https://pdynamics.ca/h2c-materials/)** · one HTML page, with a page of its own for
each well-documented material beside it, that also runs offline from a file, with no server.

## What it is

Filament Atlas is a tool for a small engineering team choosing a 3D-printing filament for the team's Bambu Lab H2C
printer. It was the H2C Material Selector until 2026-10-16; the built file keeps that name. You say what a part must
do (survive 100 °C, be at least this stiff, be as light as possible), and it answers in two steps:

- **Which kinds of filament** (PLA, PETG, carbon-filled nylon and so on) can do it, and whether the H2C can print them.
- **Which products**, from which makers, pass: how to print each one, how it should be treated, and what its maker says
  about it.

Every number comes from a maker's data sheet or web page and can be traced back to its page. Where nothing is
published, the tool says so instead of guessing; a marked estimate is shown only where no product publishes a value. It
helps the team build a shortlist; the team confirms its final pick with its own test print. It is not a source of design
allowables, and it does not replace the product's own data sheet.

<!-- status:begin -->
<!-- Generated by npm run docs:status from dist/db.json and docs/audits/2026-10-17-data-review-fixes/blind-draw/verdicts-20261017.csv and docs/audits/2026-10-05-check-round-3/blind-draw/draw-b-verdicts-20261005.csv; edit scripts/docs-status.mjs, not this block. -->

# Batch b19: the sheets a shop hosts that name no maker of their own

> **Historical record** (2026-09-18): written for one review or round. It describes the tool and its data as they were then; numbers, rules and file names may have changed since. For where things stand now, read the [README](../../../../../README.md) and [OPEN-PROBLEMS](../../../../../docs/OPEN-PROBLEMS.md).

Applied 2026-09-20 by `m90-batch-b19`: 626 records from 75 documents, and the largest single question in the
programme answered. R074 covered 114 documents; all 114 found a maker, 75 entered, and the rest are held for
reasons of their own.

## What the ruling asked for, and how it was read

> The shop is the manufacturer where the product name carries the shop's own brand; otherwise the maker its
> sheet or its URL names, and what neither names stays held.

Four witnesses, in the order of how directly each is the maker speaking, and never a guess from the shop's
catalogue (`makerOfRecord`, `propose.mjs`):

| Witness | Documents |
|---|---:|
| the ledger's brand, where the shop's own product page names it too | 68 |
| the shop's own brand, as the inventory or the URL recorded it | 35 |
| a manufacturer `manufacturers.csv` knows, named in the URL the shop serves the sheet at | 11 |
| a domain the sheet prints | 0 |

The last witness answered nothing in the end: once the makers the URLs name were in the vocabulary, the URL
reached them first. It stays because it is the one that needs no vocabulary — Bedrock, Ensinger, Jamg He and
Xenia were each found by the domain on their sheet before they had a row, and the next shop's sheets will be
too.

The corroboration is what keeps a content-delivery host out: `3d.nice-cdn.com` had put "nice" in one row's brand
column. It turned out to be a brand after all — 3DJake sells a **nice essentials** range — but the rule reached
that through the product page rather than through the hostname, which is the difference that matters.

Eighteen manufacturers enter `schema/vocab/manufacturers.csv` with the data that cites them, three of them the
shops themselves: 3DJake lists its own range as 3DJAKE, MatterHackers as PRO Series and MH Build Series, and
Filament2Print as F2P. That is the ruling's first clause answered by the inventory rather than by a rule.

## What the reader learned, and what it cost

Two name rules, neither of which can move parity — parity compares a property, a value and a unit, never a name:

- **The announcement is not a name whatever printing mark stands behind it.** "Technical Data Sheet Rev. 1",
  "Technical Data Sheet 04.24", "KINGROON Filament Technical Data Sheet V1.0". Nineteen products across three
  makers were called after the front matter of their own sheet.
- **A label with nothing after it is not a name.** Anycubic prints "Product Name:" and the name on the line
  below it; nine products were called the label. The line below is now read.

Four defects that would each have entered as data, found by reviewing rather than by reading:

| What the page printed | What the row recorded | Where it was fixed |
|---|---|---|

## The database after this batch

144 materials, 807 grades, 9,144 measurements, 1,065 sources, 880 profiles; 906 of 1,936 documents applied.
237 documents still wait on an identity, down from 337: the largest single question is gone from the queue.

File: docs/audits/2026-09-18-v2-import/batches/b19/second-read-sample.csv
Verdict,Note,By,MeasurementID,batch,Manufacturer,Product,Property,Direction,Raw value,Normalized value,Standard / load,Locator,SourceID,URL,Document,Page images
agree,,claude-second-read,V009097,b19,MatterHackers,TPU,Hardness,Not applicable,95 Shore A,95 Shore A,ASTM D2240,p. 1: Hardness,R-MATTERHACKERS-PRO-SERIES-XNT7Rt,https://www.matterhackers.com/r/XNT7Rt,.cache/sources/by-sha/d0660224ed2ecb2ae279f73b8801e6ff6643de1b916be09c2a5e6343fd3d01dc.pdf,
agree,,claude-second-read,V008949,b19,MatterHackers,PLA,Tensile break strength,Unstated,53 MPa,53 MPa,ASTM D882,p. 1: Tensile Strength at Break,R-MATTERHACKERS-PRO-SERIES-PjYTX0,https://www.matterhackers.com/r/PjYTX0.pdf,.cache/sources/by-sha/65e4b36111c491ab5b179e18bcefd9f87d200900f124ec9482b97b975a15c6b2.pdf,
disagrees: condition,"Value 2900 MPa and ISO 178 are right, but the row does not say which column it came from. This sheet prints two: ""Properties | FDM H | Injection | Method"", and the tensile and impact rows carry two numbers each (""Tensile strength 26 36 MPa ISO 527"", ""Izod Impact strength notched 2,6 7,1 kJ/m² ISO 180""). The flexural rows print one number and nothing in the row - Specimen type ""Not published (do not assume printed)"", no note - records whether it is the FDM or the injection-moulded figure. The sheet prints two specimen populations and the record keeps neither.",claude-second-read,V008940,b19,Nobufil,ASAx CF,Flexural modulus,Unstated,2900 MPa,2.9 GPa,ISO 178,p. 1: Flexural modulus,R-3DJAKE-3DJAKE-ASAx-CF-Technical-Data,https://3d.nice-cdn.com/upload/file/ASAx_CF_Technical_Data.pdf,.cache/sources/by-sha/62e22c4c5e036579bfdae7cc4392e0142eb991ac21c1858e64e93809ba5efbeb.pdf,
disagrees: condition,"Value 17.586 kJ/m2 and Direction X-Y are right, but Notch reads ""Notched"" and the sheet does not say so: ""Charpy impact strength (X-Y) ASTM D256 (ISO 179, GB/T 1043) 17.586 (kJ/m2)"" - no notch is named, and ISO 179 covers both eA and eU. 17.6 kJ/m2 is an unnotched-range figure for a PLA (notched PLA is 2-5). The same maker's other sheet in this batch prints the same unqualified label and was read the other way (V009036, ""Unnotched""), so one of the two is wrong and neither is printed.",claude-second-read,V008784,b19,Creality,Hyper-PLA RFID,Impact strength,XY,17.586 kJ/m2,17.586 kJ/m²,ASTM D256 ISO 179 GB/T 1043,"p. 2: Charpy impact strength (X-Y) ASTM D256 (ISO 179, GB/T 1043)",R-3DJAKE-3DJAKE-15-TDS-Hyper-RFID-PLA-EN,https://3d.nice-cdn.com/upload/file/15_TDS_Hyper_RFID_PLA_EN_.pdf,.cache/sources/by-sha/1ff4491d2d24cecba8421f56a0af6308ab4867f0f4bd0a70fc3c0ff40b1e6aba.pdf,
disagrees: number,"The number is wrong by seven orders of magnitude. The sheet prints ""Surface Resistance: 10^7 – 10^9 Ω/sq ASTM D257"", and the row records Raw numeric 7 with Raw value ""7-10^9 Ω"", Normalized ""7 Ω"" and an upper bound of 1000000000 Ω - the ""10^"" was left behind in Standard / load and the exponent 7 became the value. The lower bound the sheet publishes is 10^7 = 10 000 000 Ω. The sheet's unit is Ω/sq (per square) and the row records Ω. Its Locator, ""p. 1: Surface Resistance: 10^"", shows where the line broke. The repo reads the same notation correctly elsewhere (V006390, V006479, ""10^12 Ω"" -> 1000000000000).",claude-second-read,V008986,b19,MatterHackers,ESD-Safe ABS,Surface resistivity,Not applicable,7-10^9 Ω,7 Ω,10^ ASTM D257,p. 1: Surface Resistance: 10^,R-MATTERHACKERS-PRO-SERIES-ri8LR8,https://www.matterhackers.com/r/ri8LR8,.cache/sources/by-sha/6e67258c0ee3a6957cf5e37d1a0aa0eb6b0f1b99f6395e82e781a60f51e3f0b3.pdf,
agree,,claude-second-read,V009142,b19,Anycubic,PLA High Speed,Crystallization temperature,Not applicable,109 ℃,109 °C,ISO 11357-1,"p. 2: Crystallization Temperature ISO 11357-1, 10℃/min ℃",R-3DJAKE-3DJAKE-ANYCUBIC-TDS-PLA-HS-V3-0,https://3d.nice-cdn.com/upload/file/ANYCUBIC_TDS_PLA_HS_V3.0.pdf,.cache/sources/by-sha/fde3324f7bb6b28753b4fb6ef15d53a748b50ec1cbac92e43baf77e58e95b9a5.pdf,
disagrees: standard,"Value 343 °C is right, but Standards and Standard / load both read ""Not published"". The sheet names the norm in its own ""norm"" column on that line: ""Melting temperature 343 °C DIN EN ISO 11357 2)"". ISO 11357 is in the repo vocabulary and 91 melting-temperature rows carry it.",claude-second-read,V008885,b19,Ensinger,TECAFIL PEEK EV natural - 1.75 mm,Melting temperature,Not applicable,343 °C,343 °C,Not published,p. 1: Melting temperature,R-FILAMENT2PRINT-PEEK-EV-Nat,https://filament2print.com/en/index.php?controller=attachment&id_attachment=3797,.cache/sources/by-sha/4ec8da77f509ca7279b3c409300bb349dd2f517bbdbc5da72405bcaebd229dc5.pdf,
disagrees: condition,"Value 475,737 MPa is transcribed faithfully, but Specimen type reads ""Raw material value"", which is a moulded specimen, and this sheet says the opposite in its own title: ""Technical Data Sheet (Printed, non-injection molded)"". (Separately: 475,737 MPa read as 475.737 MPa gives a PLA tensile modulus of 0.48 GPa, against 2.5-3.8 GPa for the polymer; the reading of the comma matches the rest of the sheet, but Data status is ""Published value"" where the repo would use ""Published value (physically implausible)"".)",claude-second-read,V008803,b19,3DJake,ecoPLA Sparkling,Tensile modulus,Unstated,"475.737 MPa (TDS prints ""475,737"" with European decimal separator)",0.475737 GPa,ISO 527,p. 1: E-Modulus,R-3DJAKE-3DJAKE-TDS-ecoPLA-Sparkling-0,https://3d.nice-cdn.com/upload/file/TDS_ecoPLA_Sparkling[0].pdf,.cache/sources/by-sha/2cd98f6cd83062e80999e13a12b6dc7d11976bd5694b81d74d4d971f7649d687.pdf,
agree,,claude-second-read,V009143,b19,Anycubic,PLA High Speed,Vicat softening temperature,Not applicable,54.1 ℃,54.1 °C,VST 10N ISO 306,"p. 2: Vicat Softening Temperature (VST) ISO 306, 10N ℃",R-3DJAKE-3DJAKE-ANYCUBIC-TDS-PLA-HS-V3-0,https://3d.nice-cdn.com/upload/file/ANYCUBIC_TDS_PLA_HS_V3.0.pdf,.cache/sources/by-sha/fde3324f7bb6b28753b4fb6ef15d53a748b50ec1cbac92e43baf77e58e95b9a5.pdf,
disagrees: standard,"Value 162 °C is right, but the standard and the load are both gone. The sheet prints ""Deflection temperature HDT-A 162 °C ISO-R 75 Method A 3)""; Standards, Standard / load and Test load MPa all read ""Not published"". ISO 75 is in the repo vocabulary, and Method A under ISO 75 is the 1.8 MPa load, which the repo records from a method letter elsewhere (V002534 ""Method A"" -> 1.8).",claude-second-read,V008886,b19,Ensinger,TECAFIL PEEK EV natural - 1.75 mm,HDT,Not applicable,162 °C,162 °C,Not published,p. 1: Deflection temperature HDT-A,R-FILAMENT2PRINT-PEEK-EV-Nat,https://filament2print.com/en/index.php?controller=attachment&id_attachment=3797,.cache/sources/by-sha/4ec8da77f509ca7279b3c409300bb349dd2f517bbdbc5da72405bcaebd229dc5.pdf,
agree,,claude-second-read,V008989,b19,MatterHackers,Build Series PETG,Tensile yield strength,Unstated,49 MPa,49 MPa,Not published,p. 1: Tensile Strength at Yield,R-MATTERHACKERS-PRO-SERIES-BBz11b,https://www.matterhackers.com/r/BBz11b,.cache/sources/by-sha/72b92b8c13a739ed453d4fc6c105ed98fc5fc9af46756b2c4286444b06bdc453.pdf,
agree,,claude-second-read,V008889,b19,The Filament,TPU 87A,Density,Not applicable,1.21 g/cm3,1210 kg/m³,ISO 1183-1,p. 1: Specific Gravity,R-3DJAKE-3DJAKE-EN-TDS-The-Filament-TPU-87A,https://3d.nice-cdn.com/upload/file/EN_TDS_The_Filament_TPU_87A.pdf,.cache/sources/by-sha/4f31bdd476a4d79953095a482165f845cc14b12e4d09715fadf051699366b7e6.pdf,
agree,,claude-second-read,V008946,b19,MatterHackers,Build Series PLA,Izod impact strength,Not applicable,4 KJ/M2,4 kJ/m²,Not published,p. 1: Notched Izod Impact,R-MATTERHACKERS-PRO-SERIES-vQ0bKO,https://www.matterhackers.com/r/vQ0bKO,.cache/sources/by-sha/644f8d3caba54a7ca679aaad5f73f20f0fe991549ed0368548f8e327cbc9fe5c.pdf,
agree,,claude-second-read,V009047,b19,Anycubic,PLA,Moisture content,Not applicable,0.23 %,0.23 %,ISO 787-2,p. 1: Moisture Content ISO 787-2 %,R-3DJAKE-3DJAKE-ANYCUBIC-TDS-PLA-V3-0,https://3d.nice-cdn.com/upload/file/ANYCUBIC_TDS_PLA_V3.0.pdf,.cache/sources/by-sha/9bb74886f1692db29569fecafa726df29a8aa920417f7eae2758f9dfe1f24173.pdf,
agree,,claude-second-read,V008971,b19,Ensinger,TECAFIL PEKK natural - 1.75 mm,Water absorption,Not applicable,"0,6 %",0.6 %,ISO 62,p. 1: Moisture absorption,R-FILAMENT2PRINT-Tecafil-PEKK,https://filament2print.com/en/index.php?controller=attachment&id_attachment=3799,.cache/sources/by-sha/6a85defeb4d0316503b753204e80c860ea384bde477ae995b2e12060a68a9606.pdf,
agree,,claude-second-read,V009082,b19,AzureFilm,ASA,Flexural strength,Unstated,770 kg/cm2,75.511205 MPa,3.2mm 15mm/min ASTM D790,"p. 1: Flexural Strength, 3.2mm 15mm/min ASTM D790 kg/cm2",R-3DJAKE-3DJAKE-ASA-TDS-1,https://3d.nice-cdn.com/upload/file/ASA_TDS_1_.pdf,.cache/sources/by-sha/aadd82942b7e91e7f8eb14f39d4150d73ebd010f6ddfd95643119a539d979934.pdf,
agree,,claude-second-read,V008837,b19,nice essentials,PLA Basic,Tensile strength (endpoint unspecified),Unstated,53 MPa,53 MPa,ASTM D882,p. 1: Tensile strength,R-3DJAKE-3DJAKE-Technical-Data-Sheet-nice-essentials-PLA-Basic-V1-0,https://3d.nice-cdn.com/upload/file/Technical_Data_Sheet_nice_essentials_PLA_Basic_V1.0.pdf,.cache/sources/by-sha/36c501000ef955976c66743edd9dae2268205272c25f5721e78c6cba4bd1b3eb.pdf,
agree,,claude-second-read,V009120,b19,Anycubic,PLA Silk,Melt mass-flow rate,Not applicable,9 ± 1 g/10min,9 g/10 min,g/10min ISO 1133,p. 1: Melt Index/ ( g/10min) ISO 1133 g/10min,R-3DJAKE-3DJAKE-ANYCUBIC-TDS-PLA-silk-V3-0,https://3d.nice-cdn.com/upload/file/ANYCUBIC_TDS_PLA_silk_V3.0.pdf,.cache/sources/by-sha/efa2b66415f21ed99ba5c6ba347e0ab6281dba3a396b87ffeb654e5b12ac9c92.pdf,
agree,,claude-second-read,V008750,b19,3DJake,ABS,Elongation at yield,Unstated,5 %,5 %,ASTM D638,p. 1: Elongation at yield,R-3DJAKE-3DJAKE-3DJake-ABS,https://3d.nice-cdn.com/upload/file/3DJake_ABS.pdf,.cache/sources/by-sha/0c3f0544ff800f3c69b8c86c8f0874a7010720bfa9ad650e13149716895f2c48.pdf,
agree,,claude-second-read,V008796,b19,Anycubic,PETG,Glass transition temperature,Not applicable,74.1 ℃,74.1 °C,ISO 11357-1,"p. 2: Glass Transition Temperature ISO 11357-1, 10℃/min ℃",R-3DJAKE-3DJAKE-ANYCUBIC-TDS-PETG-V3-0,https://3d.nice-cdn.com/upload/file/ANYCUBIC_TDS_PETG_V3.0.pdf,.cache/sources/by-sha/2a0cb293e33a055374aafde9fc3ed97aa66eaa900407311b5255f73eae8537ae.pdf,
agree,,claude-second-read,V008858,b19,The Filament,TPU 95A,Abrasion loss,Unstated,30 mm3,30 mm³,ISO 4649,p. 1: Abrasion Resistance,R-3DJAKE-3DJAKE-EN-TDS-The-Filament-TPU-95A,https://3d.nice-cdn.com/upload/file/EN_TDS_The_Filament_TPU_95A.pdf,.cache/sources/by-sha/38c3bf0956a4b5b06974a08aee7c2a37f55870bc5451fe7a865b561f4462252a.pdf,
disagrees: standard,"Value 12 cm3/10 min is right, but the standard and the melt-flow condition are both gone. The sheet prints ""380°C / 5kg DIN EN ISO 1133 3) MVR 12 cm³/10 min""; Standards, Standard / load and Test temperature all read ""Not published"". ISO 1133 is in the repo vocabulary.",claude-second-read,V008888,b19,Ensinger,TECAFIL PEEK EV natural - 1.75 mm,Melt volume-flow rate,Not applicable,12 cm³/10 min,12 cm³/10 min,Not published,p. 1: MVR,R-FILAMENT2PRINT-PEEK-EV-Nat,https://filament2print.com/en/index.php?controller=attachment&id_attachment=3797,.cache/sources/by-sha/4ec8da77f509ca7279b3c409300bb349dd2f517bbdbc5da72405bcaebd229dc5.pdf,
agree,,claude-second-read,V008964,b19,Ensinger,TECAFIL PEKK natural - 1.75 mm,Elongation at break,XY,"95,6 %",95.6 %,tensile test 5mm/min Orientation XY ISO 527-2,"p. 1: Elongation at break (tensile test) 5mm/min, Orientation XY",R-FILAMENT2PRINT-Tecafil-PEKK,https://filament2print.com/en/index.php?controller=attachment&id_attachment=3799,.cache/sources/by-sha/6a85defeb4d0316503b753204e80c860ea384bde477ae995b2e12060a68a9606.pdf,
disagrees: condition,"Value 5.08 kJ/m2 and Direction Z are right, but Notch reads ""Unnotched"" and the sheet does not say so: ""Charpy impact strength（Z）ISO 179, GB/T 1043 5.08 (kJ/m2)"" - no notch is named. The same maker's Hyper-PLA RFID sheet prints the same unqualified label and was read as ""Notched"" (V008784). One of the two is wrong and neither is printed.",claude-second-read,V009036,b19,Creality,Hyper-PLA+,Charpy strength,Z,5.08 kJ/m2,5.08 kJ/m²,ISO 179 GB/T 1043,"p. 1: Charpy impact strength(Z) ISO 179, GB/T 1043",R-3DJAKE-3DJAKE-14-TDS-hyper-PLA-CF-EN,https://3d.nice-cdn.com/upload/file/14_TDS_hyper_PLA_CF_EN_-.pdf,.cache/sources/by-sha/90ff17ac9226ceac563bdcef0c1f6be976722bd69a54f3c1da568de442b2c4c3.pdf,
agree,,claude-second-read,V008890,b19,The Filament,TPU 87A,Hardness,Not applicable,87,87 Shore A,ISO 7619-1,p. 1: Shore hardness A,R-3DJAKE-3DJAKE-EN-TDS-The-Filament-TPU-87A,https://3d.nice-cdn.com/upload/file/EN_TDS_The_Filament_TPU_87A.pdf,.cache/sources/by-sha/4f31bdd476a4d79953095a482165f845cc14b12e4d09715fadf051699366b7e6.pdf,
agree,,claude-second-read,V008979,b19,MatterHackers,ESD-Safe ABS,Tensile break strength,Unstated,58 MPa,58 MPa,ISO 527,p. 1: Tensile Strength (Break):,R-MATTERHACKERS-PRO-SERIES-ri8LR8,https://www.matterhackers.com/r/ri8LR8,.cache/sources/by-sha/6e67258c0ee3a6957cf5e37d1a0aa0eb6b0f1b99f6395e82e781a60f51e3f0b3.pdf,
disagrees: condition,"Value 2150 MPa and ISO 178 are right, but the row does not say which column it came from. This sheet prints two: ""Properties | FDM H | Injection | Method"", and the tensile and impact rows carry two numbers each (""Tensile strength 48 50 MPa ISO 527"", ""Izod Impact strength notched 3 3,5 kJ/m² ISO 180""). The flexural rows print one number and nothing in the row - Specimen type ""Not published (do not assume printed)"", no note - records whether it is the FDM or the injection-moulded figure. The sheet prints two specimen populations and the record keeps neither.",claude-second-read,V008999,b19,Nobufil,PETG,Flexural modulus,Unstated,2150 MPa,2.15 GPa,ISO 178,p. 1: Flexural modulus,R-3DJAKE-3DJAKE-TDS-PETG-23-12,https://3d.nice-cdn.com/upload/file/TDS_PETG_23.12.pdf,.cache/sources/by-sha/7aca66b99b1be0ccb29acc633abe830d4d906923cf8bccd2fab64639b608c4da.pdf,
disagrees: number,"The number is wrong by seven orders of magnitude. The sheet prints ""Surface resistivity 10^7 - 10^9 Ω internal"", and the row records Raw numeric 7 with Raw value ""7-10^9 Ω"", Normalized ""7 Ω"" and an upper bound of 1000000000 Ω - the ""10^"" was left behind in Standard / load and the exponent 7 became the value. The lower bound the sheet publishes is 10^7 = 10 000 000 Ω. Its Locator, ""p. 1: Surface resistivity 10^"", shows where the line broke. The repo reads the same notation correctly elsewhere (V006390, V006479, ""10^12 Ω"" -> 1000000000000).",claude-second-read,V008835,b19,Nobufil,ABSx ESD,Surface resistivity,Not applicable,7-10^9 Ω,7 Ω,10^,p. 1: Surface resistivity 10^,R-3DJAKE-3DJAKE-c9047f-87fad94441284d8b9a04976ae0a5e874,https://3d.nice-cdn.com/upload/file/c9047f_87fad94441284d8b9a04976ae0a5e874.pdf,.cache/sources/by-sha/34f5e24a4643e04cd6fceed142898a67f06e8fdeebe2bd618efaa5f1bf4c2ec6.pdf,
agree,,claude-second-read,V009070,b19,Anycubic,PLA Metal,Crystallization temperature,Not applicable,116 ℃,116 °C,ISO 11357-1,"p. 2: Crystallization Temperature ISO 11357-1, 10℃/min ℃",R-3DJAKE-3DJAKE-ANYCUBIC-TDS-PLA-Metal-V3-0,https://3d.nice-cdn.com/upload/file/ANYCUBIC_TDS_PLA_Metal_V3.0.pdf,.cache/sources/by-sha/a243d88c986e00ad3ea0fbacf10b8c1b7891017e001a347d28bf9dcbdf11b33d.pdf,
disagrees: standard,"Value 155 °C is right, but Standards and Standard / load read ""Not published"". The sheet names the method in its Test method column on that line: ""Melting temperature 155 °C DSC"". DSC is a value of the repo vocabulary and 72 melting-temperature rows carry it.",claude-second-read,V009043,b19,3DJake,ecoPLA,Melting temperature,Not applicable,155 °C,155 °C,Not published,p. 1: Melting temperature,R-3DJAKE-3DJAKE-TDS-ecoPLA-v1-4,https://3d.nice-cdn.com/upload/file/TDS_ecoPLA_v1.4.pdf,.cache/sources/by-sha/97a5120ff020245d715f0fe32702a829776df114bce6ee3cc0fda585cc148d14.pdf,
