Repository: faridbnv/h2c-materials

# Filament Atlas

**Live: [pdynamics.ca/h2c-materials](https://pdynamics.ca/h2c-materials/)** · one HTML page, with a page of its own for
each well-documented material beside it, that also runs offline from a file, with no server.

## What it is

Filament Atlas is a tool for a small engineering team choosing a 3D-printing filament for the team's Bambu Lab H2C
printer. It was the H2C Material Selector until 2026-10-16; the built file keeps that name. You say what a part must
do (survive 100 °C, be at least this stiff, be as light as possible), and it answers in two steps:

- **Which kinds of filament** (PLA, PETG, carbon-filled nylon and so on) can do it, and whether the H2C can print them.
- **Which products**, from which makers, pass: how to print each one, how it should be treated, and what its maker says
  about it.

Every number comes from a maker's data sheet or web page and can be traced back to its page. Where nothing is
published, the tool says so instead of guessing; a marked estimate is shown only where no product publishes a value. It
helps the team build a shortlist; the team confirms its final pick with its own test print. It is not a source of design
allowables, and it does not replace the product's own data sheet.

<!-- status:begin -->
<!-- Generated by npm run docs:status from dist/db.json and docs/audits/2026-10-17-data-review-fixes/blind-draw/verdicts-20261017.csv and docs/audits/2026-10-05-check-round-3/blind-draw/draw-b-verdicts-20261005.csv; edit scripts/docs-status.mjs, not this block. -->

# Batch b25: what four polymer rows and four rulings let in

> **Historical record** (2026-09-18): written for one review or round. It describes the tool and its data as they were then; numbers, rules and file names may have changed since. For where things stand now, read the [README](../../../../../README.md) and [OPEN-PROBLEMS](../../../../../docs/OPEN-PROBLEMS.md).

Applied 2026-09-21 by `m100-batch-b25`: 40 records from 4 documents, out of 187 proposed from every document the
ledger held for a ruling. This is phase D of the completion plan, and nothing in it is a reader rule. What let
these documents in is data: four rows of `polymers.csv`, each read from a producer's own document, and the
rulings that say what to do with what those rows identify.

## The polymer rows (m98)

R081 asked for PA11 and SEBS; PCL's row was written under R052, and R082's blends needed rows of their own. Each
figure below was read from the producer's document, fetched and hashed for the purpose, and checked on its page.

| Row | From | Why it was needed |
|---|---|---|
| **PA11** | Arkema Rilsan BESNO TL (1.02 g/cm³, 186 °C), the PA11 brochure (semi-crystalline, 180–189 °C, lowest moisture pick-up of the performance polyamides) | Prusament PA11 and PA11 Carbon Fiber |
| **SEBS** | Kraton G1650 M (specific gravity 0.91, 30 % polystyrene), the Kraton product guide's seven SEBS grades (0.90–0.91) | Recreus Filaflex SEBS |
| **PLA-PHA** | colorFabb's own sheets and family page: a PLA blend, less brittle, HDT-B 51 °C | colorFabb PLA/PHA, NinjaTek's copy |
| **PLA-PHB** | Panara's NonOilen TF 3066-8 sheet (1.2 g/cm³, DSC melting point 184 °C, crystallisation 110 °C, HDT-B 107 °C); Fillamentum's own information sheet for the polymer base | Fillamentum NonOilen |

The two blends are two rows and not one, which R082 itself says why: colorFabb's deflects at 51 °C and
Fillamentum's at 119 °C as printed, and one row cannot be amorphous and crystallising at once.

## The rulings this batch applied

- **R086** (identity, Siraya Tech Fibreheart PAHT CF (PPA based)): the name says one polymer twice. PAHT is the
  trade descriptor — polyamide, high temperature — and PPA the polymer the sheet's own head says it is based on.
  Not a blend, so R082 does not reach it; the product joins the PPA-CF material that already exists.
- **R087** (new material, PLA-PHA) and **R088** (new material, PLA-PHB): the permission `apply.mjs` asks for
  before it creates a material, given by R082 rather than by a second verdict. M145 PLA-PHA is created here;
  PLA-PHB waits for its sheet, which is held below.

## What entered

| Document | What it wrote |
|---|---|
| Siraya Tech Fibreheart PAHT CF (PPA based) | grade G070-09 under PPA-CF, its density, its profile |
| colorFabb LW-ASA (NinjaTek's copy) | grade G032-05 under ASA Aero, its density, its profile |
| colorFabb PLA/PHA (2023 revision) | **material M145 PLA-PHA**, grade G145-01, 11 values, the headline, the profile |
| colorFabb PLA/PHA (NinjaTek's copy) | 11 more values on the same grade, citing its own sheet |

One grade cites two sources, which is what two revisions of one product are.

## Three rows a reader decided, each against the page

- **colorFabb LW-ASA, density 0.40 – 1,07 g/cm³.** The sheet publishes a range because a foaming filament's
  density is set by how much the printer foams it, and both ends are recorded. The low end is below what the

File: docs/audits/2026-09-18-v2-import/batches/b25/second-read-sample.csv
Verdict,Note,By,MeasurementID,batch,Manufacturer,Product,Property,Direction,Raw value,Normalized value,Standard / load,Locator,SourceID,URL,Document,Page images
,,,V009455,b25,colorFabb,PLA/PHA,Melting temperature,Not applicable,155 °C,155 °C,ISO 3146-C,p. 1: Melting temperature °C,R-COLORFABB-colorFabb-PLA-PHA-Printing-Filament-TDS,https://ninjatek.com/wp-content/uploads/colorFabb_PLA-PHA_Printing_Filament_TDS.pdf,.cache/sources/by-sha/d92bf0040ab556fb90b6060a652c07541c7364d9dcd25a18432f941242b7b5f7.pdf,
,,,V009456,b25,colorFabb,PLA/PHA,Tensile modulus,Unstated,3290 MPa,3.29 GPa,ISO 527-1A,"p. 1: Youngs Modulus Tensile, ISO 527-1A",R-COLORFABB-TDS-PLA-PHA,https://downloads.colorfabb.com/public.php/dav/files/rtfDDRCa723Xdor/Technical%20Data%20Sheets/PLA/colorFabb%20PLA-PHA/TDS_PLA-PHA.pdf,.cache/sources/by-sha/d9edb7dbfbf74ffd36e73df378554dc6889097289cbc20f5ecc753d4ae9b286f.pdf,
,,,V009465,b25,colorFabb,PLA/PHA,HDT,Not applicable,51 °C,51 °C,ISO 75,"p. 1: Heat Deflection Temp. HDT-B, ISO 75",R-COLORFABB-TDS-PLA-PHA,https://downloads.colorfabb.com/public.php/dav/files/rtfDDRCa723Xdor/Technical%20Data%20Sheets/PLA/colorFabb%20PLA-PHA/TDS_PLA-PHA.pdf,.cache/sources/by-sha/d9edb7dbfbf74ffd36e73df378554dc6889097289cbc20f5ecc753d4ae9b286f.pdf,
,,,V009444,b25,colorFabb,LW-ASA,Density,Not applicable,"0.40-1,07 g/cm3",400 kg/m³,3,p. 1: Density g/cm3,R-COLORFABB-colorFabb-LW-ASA-TDS,https://ninjatek.com/wp-content/uploads/colorFabb_LW-ASA_TDS.pdf,.cache/sources/by-sha/a390ca138895b644c0eb2b3d813ef3ba98e2385d38aa499d814c20ef66aca518.pdf,
,,,V009449,b25,colorFabb,PLA/PHA,Tensile break strength,Unstated,38 MPa,38 MPa,ISO 527,p. 1: Tensile stress at break MPa,R-COLORFABB-colorFabb-PLA-PHA-Printing-Filament-TDS,https://ninjatek.com/wp-content/uploads/colorFabb_PLA-PHA_Printing_Filament_TDS.pdf,.cache/sources/by-sha/d92bf0040ab556fb90b6060a652c07541c7364d9dcd25a18432f941242b7b5f7.pdf,
,,,V009452,b25,colorFabb,PLA/PHA,Flexural strength,Unstated,"88,8 MPa",88.8 MPa,3.5% strain ISO 178,p. 1: Flexural stress at 3.5% strain MPa,R-COLORFABB-colorFabb-PLA-PHA-Printing-Filament-TDS,https://ninjatek.com/wp-content/uploads/colorFabb_PLA-PHA_Printing_Filament_TDS.pdf,.cache/sources/by-sha/d92bf0040ab556fb90b6060a652c07541c7364d9dcd25a18432f941242b7b5f7.pdf,
,,,V009448,b25,colorFabb,PLA/PHA,Tensile strain at strength,Unstated,"5,3 %",5.3 %,ISO 527,p. 1: Tensile strain at tensile strength %,R-COLORFABB-colorFabb-PLA-PHA-Printing-Filament-TDS,https://ninjatek.com/wp-content/uploads/colorFabb_PLA-PHA_Printing_Filament_TDS.pdf,.cache/sources/by-sha/d92bf0040ab556fb90b6060a652c07541c7364d9dcd25a18432f941242b7b5f7.pdf,
,,,V009451,b25,colorFabb,PLA/PHA,Flexural modulus,Unstated,3295 MPa,3.295 GPa,ISO 178,p. 1: Flexural modulus MPa,R-COLORFABB-colorFabb-PLA-PHA-Printing-Filament-TDS,https://ninjatek.com/wp-content/uploads/colorFabb_PLA-PHA_Printing_Filament_TDS.pdf,.cache/sources/by-sha/d92bf0040ab556fb90b6060a652c07541c7364d9dcd25a18432f941242b7b5f7.pdf,
,,,V009457,b25,colorFabb,PLA/PHA,Tensile strength (endpoint unspecified),Unstated,57.7 MPa,57.7 MPa,ISO 527-1A,"p. 1: Tensile Strength Tensile, ISO 527-1A",R-COLORFABB-TDS-PLA-PHA,https://downloads.colorfabb.com/public.php/dav/files/rtfDDRCa723Xdor/Technical%20Data%20Sheets/PLA/colorFabb%20PLA-PHA/TDS_PLA-PHA.pdf,.cache/sources/by-sha/d9edb7dbfbf74ffd36e73df378554dc6889097289cbc20f5ecc753d4ae9b286f.pdf,
,,,V009466,b25,colorFabb,PLA/PHA,Melt mass-flow rate,Not applicable,3.0-5.0 g/10 min,3 g/10 min,190°C/1 16 kg,"p. 1: Melt Flow Index MFI, (190°C/1,16 kg)",R-COLORFABB-TDS-PLA-PHA,https://downloads.colorfabb.com/public.php/dav/files/rtfDDRCa723Xdor/Technical%20Data%20Sheets/PLA/colorFabb%20PLA-PHA/TDS_PLA-PHA.pdf,.cache/sources/by-sha/d9edb7dbfbf74ffd36e73df378554dc6889097289cbc20f5ecc753d4ae9b286f.pdf,
,,,V009458,b25,colorFabb,PLA/PHA,Elongation at break,Unstated,6.1 %,6.1 %,ISO 527-1A,"p. 1: Elongation at break Tensile, ISO 527-1A",R-COLORFABB-TDS-PLA-PHA,https://downloads.colorfabb.com/public.php/dav/files/rtfDDRCa723Xdor/Technical%20Data%20Sheets/PLA/colorFabb%20PLA-PHA/TDS_PLA-PHA.pdf,.cache/sources/by-sha/d9edb7dbfbf74ffd36e73df378554dc6889097289cbc20f5ecc753d4ae9b286f.pdf,
,,,V009454,b25,colorFabb,PLA/PHA,Charpy strength,Not applicable,"30,8 kJ/m²",30.8 kJ/m²,ISO 179-1/1,"p. 1: Impact strength (Charpy), RT kJ/m²",R-COLORFABB-colorFabb-PLA-PHA-Printing-Filament-TDS,https://ninjatek.com/wp-content/uploads/colorFabb_PLA-PHA_Printing_Filament_TDS.pdf,.cache/sources/by-sha/d92bf0040ab556fb90b6060a652c07541c7364d9dcd25a18432f941242b7b5f7.pdf,
,,,V009464,b25,colorFabb,PLA/PHA,Melting temperature,Not applicable,155 °C,155 °C,ISO 11357,"p. 1: Melting Temp. DSC, ISO 11357",R-COLORFABB-TDS-PLA-PHA,https://downloads.colorfabb.com/public.php/dav/files/rtfDDRCa723Xdor/Technical%20Data%20Sheets/PLA/colorFabb%20PLA-PHA/TDS_PLA-PHA.pdf,.cache/sources/by-sha/d9edb7dbfbf74ffd36e73df378554dc6889097289cbc20f5ecc753d4ae9b286f.pdf,
,,,V009446,b25,colorFabb,PLA/PHA,Tensile modulus,Unstated,2960 MPa,2.96 GPa,ISO 527,p. 1: Modulus of elasticity MPa,R-COLORFABB-colorFabb-PLA-PHA-Printing-Filament-TDS,https://ninjatek.com/wp-content/uploads/colorFabb_PLA-PHA_Printing_Filament_TDS.pdf,.cache/sources/by-sha/d92bf0040ab556fb90b6060a652c07541c7364d9dcd25a18432f941242b7b5f7.pdf,
,,,V009463,b25,colorFabb,PLA/PHA,Density,Not applicable,1.2 g/cm3,1200 kg/m³,ISO 1183,p. 1: Density ISO 1183,R-COLORFABB-TDS-PLA-PHA,https://downloads.colorfabb.com/public.php/dav/files/rtfDDRCa723Xdor/Technical%20Data%20Sheets/PLA/colorFabb%20PLA-PHA/TDS_PLA-PHA.pdf,.cache/sources/by-sha/d9edb7dbfbf74ffd36e73df378554dc6889097289cbc20f5ecc753d4ae9b286f.pdf,
,,,V009460,b25,colorFabb,PLA/PHA,Flexural strength,Unstated,90.4 MPa,90.4 MPa,ISO 178,"p. 1: Flexural Strength Flexural, ISO 178",R-COLORFABB-TDS-PLA-PHA,https://downloads.colorfabb.com/public.php/dav/files/rtfDDRCa723Xdor/Technical%20Data%20Sheets/PLA/colorFabb%20PLA-PHA/TDS_PLA-PHA.pdf,.cache/sources/by-sha/d9edb7dbfbf74ffd36e73df378554dc6889097289cbc20f5ecc753d4ae9b286f.pdf,
,,,V009459,b25,colorFabb,PLA/PHA,Flexural modulus,Unstated,2870 MPa,2.87 GPa,ISO 178,"p. 1: Flexural Modulus Flexural, ISO 178",R-COLORFABB-TDS-PLA-PHA,https://downloads.colorfabb.com/public.php/dav/files/rtfDDRCa723Xdor/Technical%20Data%20Sheets/PLA/colorFabb%20PLA-PHA/TDS_PLA-PHA.pdf,.cache/sources/by-sha/d9edb7dbfbf74ffd36e73df378554dc6889097289cbc20f5ecc753d4ae9b286f.pdf,
,,,V009447,b25,colorFabb,PLA/PHA,Tensile strength (endpoint unspecified),Unstated,"61,5 MPa",61.5 MPa,ISO 527,p. 1: Tensile strength MPa,R-COLORFABB-colorFabb-PLA-PHA-Printing-Filament-TDS,https://ninjatek.com/wp-content/uploads/colorFabb_PLA-PHA_Printing_Filament_TDS.pdf,.cache/sources/by-sha/d92bf0040ab556fb90b6060a652c07541c7364d9dcd25a18432f941242b7b5f7.pdf,
,,,V009450,b25,colorFabb,PLA/PHA,Elongation at break,Unstated,"10,5 %",10.5 %,ISO 527,p. 1: Tensile strain at break %,R-COLORFABB-colorFabb-PLA-PHA-Printing-Filament-TDS,https://ninjatek.com/wp-content/uploads/colorFabb_PLA-PHA_Printing_Filament_TDS.pdf,.cache/sources/by-sha/d92bf0040ab556fb90b6060a652c07541c7364d9dcd25a18432f941242b7b5f7.pdf,
,,,V009461,b25,colorFabb,PLA/PHA,Charpy strength,Not applicable,2.6 kJ/m2,2.6 kJ/m²,ISO 179,"p. 1: Impact Strength Charpy Notch, ISO 179",R-COLORFABB-TDS-PLA-PHA,https://downloads.colorfabb.com/public.php/dav/files/rtfDDRCa723Xdor/Technical%20Data%20Sheets/PLA/colorFabb%20PLA-PHA/TDS_PLA-PHA.pdf,.cache/sources/by-sha/d9edb7dbfbf74ffd36e73df378554dc6889097289cbc20f5ecc753d4ae9b286f.pdf,
,,,V009445,b25,colorFabb,PLA/PHA,Density,Not applicable,"1,24 g/cm3",1240 kg/m³,3 ISO 1183,p. 1: Density g/cm3,R-COLORFABB-colorFabb-PLA-PHA-Printing-Filament-TDS,https://ninjatek.com/wp-content/uploads/colorFabb_PLA-PHA_Printing_Filament_TDS.pdf,.cache/sources/by-sha/d92bf0040ab556fb90b6060a652c07541c7364d9dcd25a18432f941242b7b5f7.pdf,
,,,V009453,b25,colorFabb,PLA/PHA,Charpy strength,Not applicable,"2,8 kJ/m²",2.8 kJ/m²,ISO 179-1/1,"p. 1: Notched impact strength (Charpy), RT kJ/m²",R-COLORFABB-colorFabb-PLA-PHA-Printing-Filament-TDS,https://ninjatek.com/wp-content/uploads/colorFabb_PLA-PHA_Printing_Filament_TDS.pdf,.cache/sources/by-sha/d92bf0040ab556fb90b6060a652c07541c7364d9dcd25a18432f941242b7b5f7.pdf,
,,,V009443,b25,Siraya Tech,Fibreheart PAHT CF (PPA based),Density,Not applicable,1.2 g/cm³,1200 kg/m³,ISO 1183,p. 1: Filament Density g/cm³,D-SIRAYA-siraya-tech-fibreheart-paht-cf-ppa-based-tds,https://siraya.tech/pages/siraya-tech-fibreheart-paht-cf-ppa-based-tds,.cache/sources/by-sha/0794df92e481cf84ae024a98507e2a840da58e5235534abf2bfd99c292d5428f.html,
,,,V009462,b25,colorFabb,PLA/PHA,Charpy strength,Not applicable,2.8 kJ/m2,2.8 kJ/m²,ISO 179,"p. 1: Charpy Impact Charpy Notch, ISO 179",R-COLORFABB-TDS-PLA-PHA,https://downloads.colorfabb.com/public.php/dav/files/rtfDDRCa723Xdor/Technical%20Data%20Sheets/PLA/colorFabb%20PLA-PHA/TDS_PLA-PHA.pdf,.cache/sources/by-sha/d9edb7dbfbf74ffd36e73df378554dc6889097289cbc20f5ecc753d4ae9b286f.pdf,
