Repository: faridbnv/h2c-materials

# Filament Atlas

**Live: [pdynamics.ca/h2c-materials](https://pdynamics.ca/h2c-materials/)** · one HTML page, with a page of its own for
each well-documented material beside it, that also runs offline from a file, with no server.

## What it is

Filament Atlas is a tool for a small engineering team choosing a 3D-printing filament for the team's Bambu Lab H2C
printer. It was the H2C Material Selector until 2026-10-16; the built file keeps that name. You say what a part must
do (survive 100 °C, be at least this stiff, be as light as possible), and it answers in two steps:

- **Which kinds of filament** (PLA, PETG, carbon-filled nylon and so on) can do it, and whether the H2C can print them.
- **Which products**, from which makers, pass: how to print each one, how it should be treated, and what its maker says
  about it.

Every number comes from a maker's data sheet or web page and can be traced back to its page. Where nothing is
published, the tool says so instead of guessing; a marked estimate is shown only where no product publishes a value. It
helps the team build a shortlist; the team confirms its final pick with its own test print. It is not a source of design
allowables, and it does not replace the product's own data sheet.

<!-- status:begin -->
<!-- Generated by npm run docs:status from dist/db.json and docs/audits/2026-10-17-data-review-fixes/blind-draw/verdicts-20261017.csv and docs/audits/2026-10-05-check-round-3/blind-draw/draw-b-verdicts-20261005.csv; edit scripts/docs-status.mjs, not this block. -->

# Version 2: importing the public filament data sheet corpus

> **Historical record** (2026-09-18): written for one review or round. It describes the tool and its data as they were then; numbers, rules and file names may have changed since. For where things stand now, read the [README](../../../README.md) and [OPEN-PROBLEMS](../../../docs/OPEN-PROBLEMS.md).

**Date:** 2026-09-18 onwards
**Asked by:** the tool's owner
**Question:** the public corpus holds far more filament data sheets than this database does. Import all of them,
correctly categorised, with duplicates and near-duplicates found rather than merged by accident, so that later
features can be built on the data rather than around it.

The research that started it is in [research/](research/): an inventory of 1,868 preferred data sheet links from 43
providers (2,200 with the language and revision variants behind them), checked 2026-09-17, and the source register
as it stood at commit 46d9a83.

This folder is the working record, not a report written afterwards:

**Start with [PLAN-REMAINING.md](PLAN-REMAINING.md).** It is the one document here written by hand rather than
generated: what is decided, what is left, who each part of it waits on, and the reasoning a count cannot carry.
Everything countable is generated, so no figure can go stale without the command that made it saying so.

| | |
|---|---|
| [PLAN-REMAINING.md](PLAN-REMAINING.md) | What is left, and the reasoning behind it. Written. Read this first. |
| [STATUS.md](STATUS.md) | The database, the corpus by status, the parity census. `npm run ingest:inventory -- --status` |
| [BLOCKERS.md](BLOCKERS.md) | Every open document, what it needs, who it waits on, what is uncertain. `npm run ingest:blockers` |
| [READINGS.md](READINGS.md) | The identity each held sheet gives its product, for the owner's verdict. `npm run ingest:readings` |
| [RESPONSE.md](RESPONSE.md) | What was done, kept current as batches land. |
| [ledger.csv](ledger.csv) | One row per document and what has happened to it. `npm run ingest:inventory` never loses a status. |
| [rulings/rulings.csv](rulings/rulings.csv) | What was decided, by whom, with the reason and the date. |
| [census/](census/) | The parity census, the blocker census, and what the corpus publishes that the registry has no home for. |
| [batches/](batches/) | One folder per batch: its README, its changelog, what the build did, and its second-read sample. |
| [BRIEF-optical-review.md](BRIEF-optical-review.md), [BRIEF-second-read.md](BRIEF-second-read.md) | What a reader who did not decide these rows may and may not do. |

`rulings/pending.csv` is empty and stays that way: what waits on the owner is a document's own ledger row now, so
BLOCKERS.md lists it and READINGS.md holds the verdicts. A question recorded in two places is a question that
gets answered in one of them.

## How a document travels

```
inventoried ─ fetch ─→ fetched ─ extract ─→ extracted ─ propose ─→ proposed ─ review ─→ reviewed ─ apply ─→ applied
      │                    │                    │                      │
      │                    │                    ├→ needs-ocr ─ ocr ─→ extracted (every row then signed against its page image)
      │                    │                    ├→ duplicate-of        twin-check        not-a-data-sheet
      │                    │                    └→ held: a reason on the row saying who can free it

File: docs/audits/2026-09-18-v2-import/readings/witness-search-2026-09-21.csv (part 1 of 2)
doc_key,url,polymer,quote,publisher,note
7a18626545a62a8a,https://cdn.shopify.com/s/files/1/0762/2839/files/3D4Makers_Facilan_TM_C8_Filament_MTR_EUGB_BE.pdf?55,PLA (60-70%; remainder undisclosed),Product Name Facilan™ C8 … 3.2 Mixtures … Polylactide resin Not available 9051-89-2 No data available 60-70 Not classified,"3D4Makers (SDS on 3D4Makers' Shopify CDN, linked from 3d4makers.com/pages/product-data)","CONTRADICTION with current_reading PET (narrowed on density 1.4): 3D4Makers' SDS (26-Apr-2018) names polylactide at 60-70%; the other 30-40% is not declared (section 5 lists caprolactone monomer, 2-Oxepanone CAS 502-44-3, among combustion products - suggests a PCL component, not stated). A PLA-based compound, not neat PLA."
556fd3e0d2ebf186,https://www.3d4makers.com/products/pi-filament-z2,PI (polyimide),PI Z2 Filament is printable polyimide.,3D4Makers (3d4makers.com),"The Zymergen SDS linked from the same 3D4Makers page agrees: 'Product name : Polyimide Pellets / Polyimide Filament' and 'Polyimide CAS-No.: 649559-13-7 ~100' (cdn.shopify.com/.../SDS_PI_Filament_Z2_Zymergen_3D4Makers.pdf). Zymergen is the resin maker. Note the page's image file names say 'Zymergen Z2 polyamide' - a file-name slip, not text. The TDS density misread (923000 kg/m3) is a reader problem."
0e294815a86bf8fc,https://colorfabb.us/filaments/materials/co-polyester-filaments/ngen,co-polyester,nGen Filament – All-Purpose Co-Polyester for Reliable 3D Printing … nGen is made with Eastman Amphora AM3300 3D Polymer.,colorFabb (colorfabb.us),"The sheet itself is Eastman's resin TDS for Amphora AM3300, not a colorFabb filament sheet. colorFabb names a class (co-polyester) and the resin, not a specific polymer such as PETG. colorFabb nGen TDS v2.0 also says 'colorFabb_nGen is producted using Eastman Amphora AM3300'."
035bc980a7aee312,https://downloads.colorfabb.com/public.php/dav/files/rtfDDRCa723Xdor/Technical%20Data%20Sheets/Co-Polyester/colorFabb_HT/TDS_E_ColorFabb_HT.pdf,co-polyester,colorFabb_HT is producted using Eastman Amphora HT5300 … colorFabb_HT is enabled by Eastman TritanTM co-polyester technology.,colorFabb (downloads.colorfabb.com),"The sheet itself is Eastman's resin TDS for Amphora HT5300, not a colorFabb filament sheet. colorFabb names a class (co-polyester, Eastman Tritan) not a specific polymer. colorFabb_HT product pages now return 404 (product appears discontinued)."
f7f7127db2dc6d30,https://www.formfutura.com/biofil-wood,PCL,BioFil - Wood is a PCL based 3D printer filament that contains an exceptionally high amount of wood particles.,FormFutura (formfutura.com),Same product and TDS (print date 20-07-2023) as the Filament2Print copy (doc 7825424c4ef71a62). The sheet's 'PLA' is the contrast 'Unlike PLA-based filaments'. polymers.csv has no PCL row yet.
d230eec3cdbe2bbd,https://downloads.colorfabb.com/public.php/dav/files/rtfDDRCa723Xdor/Technical%20Data%20Sheets/Co-Polyester/colorFabb_XT/TDS_colorFabb_XT-CF20.pdf,co-polyester,"colorFabb XT-CF20 is a high quality Eastman Amphora AM1800 co-polyester based 3D printing filament, infused with 20% carbon fibers.",colorFabb (downloads.colorfabb.com),"The sheet is colorFabb's 2015 'Preliminary Data Sheet, 20% milled carbon fibres', linked from 3DJake's XT-CF20 page; that it is XT-CF20 rests on the shop link. colorFabb's product page title calls it 'XT-CF20 – Carbon Fiber Reinforced PETG Filament' (colorfabb.com/xt-cf20) while its TDS says Amphora AM1800 co-polyester."
5b31728f9205a3ed,https://colorfabb.com/pa-neat,"PA (polyamide, type not named)","PA Neat. A brand new unfilled, heat resistant, low warp PA PA Neat is our new highly functional polyamide (nylon) grade.",colorFabb (colorfabb.com),"CONTRADICTION with current_reading TPU: colorFabb says polyamide. The sheet itself (2018 v1.0) also says 'ColorFabb PA NEAT is a one of a kind low warp polyamide formulation'. Family only: no colorFabb page or SDS names the PA type (6, 12, copolyamide); the PSIS section 3 lists no substances."
ee3c6b175c11d702,https://colorfabb.us/stonefill-moss-green,PLA,stoneFill Moss Green – Matte PLA Filament with Stone Texture | colorFabb,colorFabb (colorfabb.us),PLA named in the page title only; the page body says 'Our fully biobased formulation of stoneFill' and 'Material: colorFabb stoneFill + specific blend to mimic stone look'. colorFabb files its SDS under 'PLA/colorFabb PLA Special Fill/colorFabb PLA stoneFill'. Filler not named ('does not incorporate stone powder').
af2a1612aba91481,https://colorfabb.us/woodfill-the-original,PLA/PHA,"The main component is our signature PLA/PHA, but the wood is what makes the filament truly special. We started with two variations: woodFill Fine and woodFill Coarse.",colorFabb (colorfabb.us),"Blend PLA/PHA + wood fibre. The sheet itself is FKuR's 'Fibrolon V 135002 (trial grade)' TDS (2014), which says 'Polymer blend based on poly lactid acid ... Contains wood fibers'; that it is woodFill Fine rests on 3DJake's link. colorfabb.us/woodfill: 'Material: colorFabb woodFill - PLA/PHA + fine pinewood fibres'."
1fef87181e40917c,https://colorfabb.com/xt-clear,co-polyester,"colorFabb_XT is a functional, engineering grade 3D printing filament based on Eastman Chemical Amphora 3D Polymer … Material: colorFabb_XT CO-POLYESTER",colorFabb (colorfabb.com),"The sheet itself is Eastman's Product Data Sheet for Amphora AM1800 resin, not a colorFabb sheet. colorFabb names a class (co-polyester), not PETG/PET specifically; colorFabb XT TDS: 'co-production with Eastman Amphora AM1800'. Page fetched via colorfabb.com/xt (redirects to XT Clear)."
1c5b6527a66e302d,https://colorfabb.com/pa-blue-metal-detectable,"PA (polyamide, type not named)",colorFabb PA Blue Metal Detectable To assist the food processing industry … we developed a blue colored polyamide which is also metal detectable.,colorFabb (colorfabb.com),"Family only; PA type not named anywhere colorFabb publishes (TDS and SDS name none; SDS lists titanium dioxide 0.1-<1%). Page also says 'PA based, tough parts'."
87644db1781f20be,https://fiberlogy.com/app/uploads/2026/05/FIBERLOGY_FIBERFLEX30D_SDS_EN.pdf,copolyester elastomer (TPC),"1.1. PRODUCT IDENTIFIER Fiberlogy FIBERFLEX 30D … 1,4-Benzenedicarboxylic acid, dimethyl ester, polymer with 1,4-butanediol and .alpha.-hydro-.omega.-hydroxypoly(oxy-1,4-butanediyl) 9078-71-1 >96",Fiberlogy (fiberlogy.com),"CONTRADICTION between Fiberlogy documents: the SDS (update 28.03.2025, section 3.2) names a terephthalate/1,4-butanediol/poly(oxy-1,4-butanediyl) copolyester, i.e. a copolyester elastomer (TPC class label is my mapping of that chemical name, not Fiberlogy's word); the product page https://fiberlogy.com/en/product/fiberflex-30d-filament-s2/ says 'FiberFlex 30D is a flexible TPU filament with a Shore hardness of 30D'. SDS is a scan with no text layer: read from the page image (checked visually) - needs a signed visual reading. Owner's call. Also contradicts current_reading PP."
99b4c3f30cb41579,https://fiberlogy.com/app/uploads/2026/05/FIBERLOGY_FIBERFLEX30D_SDS_EN.pdf,copolyester elastomer (TPC),"1.1. PRODUCT IDENTIFIER Fiberlogy FIBERFLEX 30D … 1,4-Benzenedicarboxylic acid, dimethyl ester, polymer with 1,4-butanediol and .alpha.-hydro-.omega.-hydroxypoly(oxy-1,4-butanediyl) 9078-71-1 >96",Fiberlogy (fiberlogy.com),"CONTRADICTION between Fiberlogy documents: the SDS (update 28.03.2025, section 3.2) names a terephthalate/1,4-butanediol/poly(oxy-1,4-butanediyl) copolyester, i.e. a copolyester elastomer (TPC class label is my mapping of that chemical name, not Fiberlogy's word); the product page https://fiberlogy.com/en/product/fiberflex-30d-filament-s2/ says 'FiberFlex 30D is a flexible TPU filament with a Shore hardness of 30D'. SDS is a scan with no text layer: read from the page image (checked visually) - needs a signed visual reading. Owner's call."
b39e330771c24d66,https://fiberlogy.com/app/uploads/2026/05/FIBERLOGY_FIBERFLEX40D_SDS_EN.pdf,copolyester elastomer (TPC),"Fiberlogy FIBERFLEX 40D … 1,3-Benzenedicarboxylic acid, dimethyl ester, polymer with 1,4-butanediol, dimethyl 1,4-benzenedicarboxylate and …hydroxypoly(oxy-1,4-butanediyl) 9086-55-9 >96",Fiberlogy (fiberlogy.com),"CONTRADICTION between Fiberlogy documents: the SDS (section 3.2) names an isophthalate/terephthalate/1,4-butanediol/poly(oxy-1,4-butanediyl) copolyester, i.e. a copolyester elastomer (TPC label is my mapping of the chemical name); the product page https://fiberlogy.com/en/product/fiberflex-40d-filament-s2/ says 'FiberFlex 40D is a flexible TPU filament with a Shore hardness of 40D'. SDS is a scan with no text layer: read from the page image (checked visually) - needs a signed visual reading. Owner's call."
7d7d95f7ab5e8417,https://fiberlogy.com/en/product/fiberflexcf-filament-s2/,TPU,Fiberlogy FiberFlex CF is an advanced 3D printing filament that combines the flexibility of thermoplastic polyurethane (TPU) with the exceptional strength of carbon fiber.,Fiberlogy (fiberlogy.com),"Page also: 'FiberFlex CF contains 20% carbon fiber'. The SDS (FIBERLOGY_FIBERFLEXCF_SDS_EN.pdf, scanned) agrees: 'Thermoplastic Polyurethane >76; Carbon fiber 20'. Note the 30D/40D FiberFlex SDSs name a copolyester, not TPU."
2a6a77ab8e029a02,https://fiberlogy.com/en/product/fibersilk-pla-filament-s2/,PLA,FiberSilk PLA Filament - S2 - Fiberlogy,Fiberlogy (fiberlogy.com),"Page title; the body says 'the ease of printing typical of PLA'. SDS (FIBERLOGY_FIBERSILK_SDS_EN.pdf, scanned) section 3.2: 'Polylactide 9051-89-2 >75', functional additives <20."
86013ad5bd7f7c1f,https://fiberlogy.com/en/product/fibersmooth-pvb-filament-s2/,PVB,"Fiberlogy FiberSmooth is an innovative 3D printing filament from the PVB family that produces smooth, glossy prints with a porcelain-like finish.",Fiberlogy (fiberlogy.com),"Page title 'FiberSmooth PVB Filament'. SDS (FIBERLOGY_FIBERSMOOTH_SDS_EN.pdf, scanned) section 3.2: 'Polyvinyl butyral 68648-78-2 >96'."
34367b819db88336,https://fiberlogy.com/app/uploads/2026/05/FIBERLOGY_MATTFLEX40D_SDS_EN.pdf,copolyester elastomer (TPC),"Fiberlogy MATTFLEX 40D … 1,3-Benzenedicarboxylic acid, dimethyl ester, polymer with 1,4-butanediol, dimethyl 1,4-benzenedicarboxylate and …hydroxypoly(oxy-1,4-butanediyl) 9086-55-9 >81",Fiberlogy (fiberlogy.com),"SDS section 3.2 names the same copolyester (CAS 9086-55-9) as FiberFlex 40D, >81%, plus 'Functional additives <16' (unnamed, likely the matting filler). TPC label is my mapping of the chemical name. The product page names no polymer ('an excellent alternative to traditional TPU filaments'). SDS is a scan with no text layer: read from the page image (checked visually) - needs a signed visual reading."
518e5919bf60c3f8,https://fiberlogy.com/app/uploads/2026/05/FIBERLOGY_MATTFLEX40D_SDS_EN.pdf,copolyester elastomer (TPC),"Fiberlogy MATTFLEX 40D … 1,3-Benzenedicarboxylic acid, dimethyl ester, polymer with 1,4-butanediol, dimethyl 1,4-benzenedicarboxylate and …hydroxypoly(oxy-1,4-butanediyl) 9086-55-9 >81",Fiberlogy (fiberlogy.com),"SDS section 3.2 names the same copolyester (CAS 9086-55-9) as FiberFlex 40D, >81%, plus 'Functional additives <16' (unnamed, likely the matting filler). TPC label is my mapping of the chemical name. The product page names no polymer ('an excellent alternative to traditional TPU filaments'). SDS is a scan with no text layer: read from the page image (checked visually) - needs a signed visual reading."
82ae5bf1ccb3973d,https://fiberlogy.com/en/filaments/nylon-en/rnylon-en/,PA12,Fiberlogy rNylon is an innovative 3D printing filament made from 100% recycled nylon (PA12).,Fiberlogy (fiberlogy.com),"SDS (FIBERLOGY_RNYLON_SDS_EN.pdf, scanned, product identifier 'Fiberlogy R NYLON PA12') section 3.2: 'Polyamide 12 >94'. Recycled PA12."
01f0942994ed7a0f,https://recreus.com/en-en/products/filaflex-95-foamy,TPU,Filaflex 95 Foamy is a flexible TPU filament that uses dynamic foaming technology to print lightweight elastic parts with reduced weight and density,Recreus (recreus.com),"Agrees with current_reading TPU. Foamed TPU (foaming agent in the filament); the sheet names it 'Filaflex 95A Foamy', the page 'Filaflex 95 Foamy'."
a7f5e0d6f8309db5,https://recreus.com/en-en/products/filaflex-foamy,TPU,Filaflex Foamy is a flexible TPU filament that uses dynamic foaming technology to print lightweight elastic parts with reduced weight and density,Recreus (recreus.com),Agrees with current_reading TPU. Foamed TPU; the 2023 sheet is the earlier Filaflex Foamy (82A initial hardness per Recreus).
ab7835a7f110f64e,https://s3.extrudr.com/extrudr-media/datasheets/msds/msds-de/greentec-pro-cf-MSDS-de.pdf,PLA,"HANDELSNAME Extrudr GREENTEC PRO CF … CHEMISCHE EIGENSCHAFTEN Biobasiernede Charge auf PLA-Basis, enthält Copolyester und Additive.",Extrudr (s3.extrudr.com),"Same product as row for doc 648dbe95c949cc3f (3DJake copy of the TDS). CONTESTED: EN MSDS (18.11.2024, later) names no PLA; parent GreenTEC Pro MSDS says bio-copolyester. Owner's call."
2e82e0989ac3890b,https://www.3djake.com/3djake/nicebio-black,PLA (with undisclosed other contents),"Andrew 09 February 2023 Customer Service No it is not 100% natural, there are other contents besides the PLA.",3DJake (maker of its own niceBIO brand; 3djake.com),"WEAK witness: a 3DJake customer-service answer (2023) in the Q&A of 3DJake's own niceBIO page, not a composition statement; the description says only 'a premium bio filament' and 'Heat deflection temperature up to approx. 145 °C'. The TDS (V2.0, 01.03.2024) postdates the answer. CONTRADICTION with current_reading CoPA (narrowed on melting 190). Owner's call; better held."
2de0e60b64cd3596,https://store.sunlu.com/products/petg-glow-in-the-dark-luminous-3d-printer-filament-1kg,PETG,SUNLU PETG Glow in The Dark (Luminous) 3D Printer Filament 1KG,SUNLU (store.sunlu.com),"PETG named in the maker's product name/title only; agrees with current_reading PETG, whose 'named' came from a 3DJake shop page (not a witness). Luminous pigment content not stated on this page."
92f08bb9b0eb9a3f,https://wiki.polymaker.com/polymaker-products/polymaker-filaments/specialty-filament/polycast-tm-pvb,PVB,PolyCast™ (PVB) Specialized for Investment Casting PolyCast™ is a filament engineered specifically for producing investment patterns … This mateiral is a PVB material,Polymaker (wiki.polymaker.com),Polymaker wiki page (title 'PolyCast™ (PVB) | Polymaker Wiki'; 'mateiral' is the source's typo). Polymaker's shop page agrees: 'It is a PVB pattern material with 0% wax content' (shop.polymaker.com/products/polycast).
f5c886182dbea81d,https://wiki.polymaker.com/polymaker-products/polymaker-filaments/specialty-filament/polydissolve-tm-s1,PVA,"PolyDissolve™ S1 PVA-Based, Water Dissolvable Support PolyDissolve™ S1 is a PVA-based filament engineered to provide water-soluble support for PLA, TPU, PVB, and Nylon-based filaments.",Polymaker (wiki.polymaker.com),"'PVA-based' (base polymer named, formulation otherwise undisclosed). The sheet's density 1.37 g/cm3 was the reader's reason to admit PET/PPS."
5be3da32141dd362,https://wiki.polymaker.com/polymaker-products/polymaker-filaments/specialty-filament/polycast-tm-pvb,PVB,PolyCast™ (PVB) Specialized for Investment Casting PolyCast™ is a filament engineered specifically for producing investment patterns … This mateiral is a PVB material,Polymaker (wiki.polymaker.com),Polymaker wiki page (title 'PolyCast™ (PVB) | Polymaker Wiki'; 'mateiral' is the source's typo). Polymaker's shop page agrees: 'It is a PVB pattern material with 0% wax content' (shop.polymaker.com/products/polycast).
d1bb2b690449ed02,https://polymaker.com/wp-content/tech-docs/PolyWood_PIS_EN_V1.1.pdf,PLA,"PolyWood™ is a wood mimic filament without actual wood powder, which removes all risks of nozzle clogs. PolyWood™ is made entirely with PLA using a special foaming technology.",Polymaker (polymaker.com),"Foamed PLA (density 0.8), no wood filler. Source: Polymaker's PolyWood PIS V1.1 on polymaker.com. The product is now sold as 'Polymaker Wood PLA' (shop.polymaker.com/products/polywood redirects there); that page's title says 'Real Wood-Fiber Filament' while its body says 'without actual wood powder … made entirely with PLA' - a contradiction inside the maker's own page; the PIS is unambiguous."
6be71ddce3cf5286,https://polymaker.com/wp-content/tech-docs/PolyWood_PIS_EN_V1.1.pdf,PLA,"PolyWood™ is a wood mimic filament without actual wood powder, which removes all risks of nozzle clogs. PolyWood™ is made entirely with PLA using a special foaming technology.",Polymaker (polymaker.com),"Foamed PLA (density 0.8), no wood filler. Source: Polymaker's PolyWood PIS V1.1 on polymaker.com. The product is now sold as 'Polymaker Wood PLA' (shop.polymaker.com/products/polywood redirects there); that page's title says 'Real Wood-Fiber Filament' while its body says 'without actual wood powder … made entirely with PLA' - a contradiction inside the maker's own page; the PIS is unambiguous."
34f55a66b40e09ca,https://spectrumfilaments.com/wp-content/uploads/2021/09/en_msds_petg_glitter.pdf,PET (SDS); product named PET-G,1.1 Product identifier Filament Spectrum PET-G Glitter … 3.2 Mixtures Product based on polyester polymer- polyethylene terephthalate [CAS 25038-59-9] with addition of coloring agents.,Spectrum (spectrumfilaments.com),"CONTRADICTION inside Spectrum's documents: the product is named 'PET-G Glitter' (page title 'PET-G Glitter - Spectrum Filaments', filed under PETG / PCTG / PET) while its SDS gives polyethylene terephthalate with CAS 25038-59-9 (the generic PET number). Owner's call between PETG (name) and PET (SDS); the glitter particles are not declared."
1292230e23b35c45,https://store.sunlu.com/products/1-75mm-sunlu-tpu-silk-3d-printer-filament-1kg-roll,TPU,SUNLU TPU-SILK(SILK-Textured TPU) 3D Printer Filament 1KG,SUNLU (store.sunlu.com),"TPU named in the maker's product name/title; agrees with current_reading TPU, whose 'named' came from a 3DJake shop page (not a witness)."
86550a71a6183cd4,https://cdn.shopify.com/s/files/1/0625/4185/6821/files/SimuBone_SDS_v1.1.pdf?v=1723942766,PLA,Product Name: SimuBone™ Chemical Name: Polylactic Acid (PLA) … PLA Resin 9051-89-02 >85% Remainder of formulation has been withheld as a trade secret.,"3DXTECH (SDS on 3DXTECH's Shopify CDN, linked from 3dxtech.com/pages/tech-data-sheets-safety-data-sheets)",PLA >85% plus an undisclosed filler (<15%); CAS printed '9051-89-02' (source's slip for 9051-89-2). Density 1.34 suggests the filler matters: a Variant case. Same finding as research/unnamed-polymers.md.
89a1ed38185cf86b,,,,BASF Forward AM (forward-am.com),"No binder polymer named. Metal filament: product page says 'metal-polymer composite filament' and green parts consist of 'metallic powder and polymeric binder'; the user guideline says 'metal contents around 90% by mass' in a 'binder matrix'. The Process Instructions mention formaldehyde released with nitric acid in catalytic debinding, but never name the binder. The sheet in the input is the Debinding and Simulation Guidelines, not a material sheet."
5cbcd002a2f1bda5,https://forward-am.com/material-portfolio/ultrafuse-filaments-for-fused-filaments-fabrication-fff/engineering-filaments/ultrafuse-pa/,PA6/66,Ultrafuse® PA is the translation of BASF ́s Ultramid® to the 3D printing space. It is based on a copolyamide 6/66 grade of intermediate viscosity.,BASF Forward AM (forward-am.com),Copolyamide 6/66; page title 'Ultrafuse® PA (discontinued)'. The same page also says 'It has a lower melting temperature than PA6 and PA66'. The sheet's 11115 kg/m3 density is a reader misread.
https://bigrepgmbh.sharepoint.com/:b:/g/Edf9dbsNa39BiC-Vl1Fh9MwB917sFqJdBc2ekgXXAjmr3g?e=tQs3vW,,,,BigRep (bigrep.com),"No polymer named. Product page (bigrep.com/filaments/hi-temp/): 'BigRep HI-TEMP is a versatile biopolymer filament', spec row 'Material BioPolymer Blend', and a FAQ comparing it with PLA ('HI-TEMP has a greater impact strength than PLA'). The Safety Sheet and the datasheet are SharePoint links that require a Microsoft login - not reachable."
https://bigrepgmbh.sharepoint.com/:b:/g/EZBYxVrNV7NGt4xXE3UWWuwBPYBbMpjmGobs_fcxZTeadg?e=RWYSZA,https://bigrep.com/filaments/hi-temp-cf/,PLA (blend; partner not named),BigRep’s HI-TEMP CF is a PLA blend reinforced with 10% chopped carbon fiber to increase stiffness and strength.,BigRep (bigrep.com),The same page's spec row says 'Material BioPolymer Blend with Carbon Fibers'; its parent HI-TEMP is described only as 'BioPolymer Blend' - compare the Extrudr GreenTEC Pro CF case. The blend partner is not named. SDS on SharePoint needs a login (not reachable).
https://bigrepgmbh.sharepoint.com/:b:/g/Ec5wx9MmYX1KseTcD5XV1IABzL0ure69YNjObGyOPwDL_w?e=GDX1ji,,,,BigRep (bigrep.com),No polymer named. Product page (bigrep.com/filaments/pro-ht/): spec row 'Material BioPolymer Blend' and 'Printing with PRO HT vs. PLA' (a comparison). Safety Sheet on SharePoint needs a Microsoft login - not reachable.
f6842b92a6ed43c4,https://downloads.colorfabb.com/public.php/dav/files/rtfDDRCa723Xdor/Technical%20Data%20Sheets/Co-Polyester/colorFabb_HT/TDS_E_ColorFabb_HT.pdf,co-polyester,colorFabb_HT is producted using Eastman Amphora HT5300 … colorFabb_HT is enabled by Eastman TritanTM co-polyester technology.,colorFabb (downloads.colorfabb.com),"This is the sheet itself (v2.0, 1 Sept 2023): it names the class (co-polyester) and resin, not a specific polymer. colorFabb_HT product pages return 404."
60fa1f20a76e9c69,https://downloads.colorfabb.com/public.php/dav/files/rtfDDRCa723Xdor/Technical%20Data%20Sheets/PA/colorFabb%20PA%20Neat/TDS_E%20colorFabb%20PA-NEAT.pdf,"PA (polyamide, type not named)",PA Neat is colorFabb’s engineering grade of polyamide (Nylon).,colorFabb (downloads.colorfabb.com),"This is the sheet itself (v1.0, 28 Nov 2023); family only, PA type not named. Product page colorfabb.com/pa-neat agrees ('polyamide (nylon) grade')."
0d1d5ccefa1c588c,https://colorfabb.com/xt-clear,co-polyester,"colorFabb_XT is a functional, engineering grade 3D printing filament based on Eastman Chemical Amphora 3D Polymer … Material: colorFabb_XT CO-POLYESTER",colorFabb (colorfabb.com),"The sheet (XT TDS v1.0, Nov 2023) says only 'The colorFabb_XT is a co-production with Eastman Amphora AM1800'. Class only (co-polyester)."
c6a5b7b56aa62d83,https://downloads.colorfabb.com/public.php/dav/files/rtfDDRCa723Xdor/Technical%20Data%20Sheets/Co-Polyester/colorFabb_XT/TDS_colorFabb_XT-CF20.pdf,co-polyester,"colorFabb XT-CF20 is a high quality Eastman Amphora AM1800 co-polyester based 3D printing filament, infused with 20% carbon fibers.",colorFabb (downloads.colorfabb.com),"This is the sheet itself (v2.0, 11 Sept 2023). current_reading PET; colorFabb's product page title says 'Carbon Fiber Reinforced PETG Filament' (colorfabb.com/xt-cf20), the TDS says co-polyester. 20% carbon fibre."
8de66aa22ae18962,https://colorfabb.com/pa-blue-metal-detectable,"PA (polyamide, type not named)",colorFabb PA Blue Metal Detectable To assist the food processing industry … we developed a blue colored polyamide which is also metal detectable.,colorFabb (colorfabb.com),Family only; the TDS (v2.0) names no polymer; PA type not named anywhere colorFabb publishes.
8395359922703506,https://nexa3d.com/wp-content/uploads/2024/07/Essentium-PA-TDS.pdf,"PA (polyamide, type not named)",Essentium PA is a new polyamide filament specially formulated for additive manufacturing by BASF.,Essentium / Nexa3D (nexa3d.com),"Family only; this is the sheet itself (it does say polyamide). The Essentium SDS (nexa3d.com/.../SDS-Essentium-PA-1.pdf) lists no ingredients. 'formulated … by BASF' - compare BASF's Ultrafuse PA (copolyamide 6/66, row 5cbcd002a2f1bda5); that link is not stated by Essentium."
e48afc79b561cc0f,https://nexa3d.com/wp-content/uploads/2024/07/SDS-Essentium-PA-CF.pdf,"PA (polyamide copolymer, type not named)",Product Name: Essentium PA-CF … Polyamide copolymer N/A > 89% Chopped carbon fiber N/A 10%,Essentium / Nexa3D (nexa3d.com),"Family only (copolyamide, comonomers not named), 10% chopped carbon fibre. The TDS says 'a carbon fiber-infused polyamide filament'."
c645e2c9ce0e6bf4,https://www.esun3d.com/media/esun/catalog/certification/product/TPE-83A/TPE-83A_MSDS_EN.pdf,"TPE (hydrogenated styrene/butadiene copolymer, a styrenic TPE)",Product Name TPE-83A filament … Component … Hydrogenated Styrene /Butadiene Copolymer 99-100 CAS: 91261-65-3,eSUN (esun3d.com),"Styrenic block copolymer (hydrogenated SBS, i.e. SEBS class - the TPS/SEBS label is my mapping of the chemical name). Product page: 'TPE-83A is a high-performance thermoplastic elastomer (TPE)' and 'Compared to TPU materials, TPE is softer' - the sheet's 'TPU' hit is that comparison. The MSDS has a copy slip in section 11 ('Others PLA＋filament')."
23ced32eb8b80681,https://s3.extrudr.com/extrudr-media/datasheets/msds/msds-en/biofusion-MSDS-en.pdf,PLA,"TRADE NAME Extrudr BIOFUSION … CHEMICAL CHARACTERISTICS Biobased batch based on PLA, contains copolyester and additives.",Extrudr (s3.extrudr.com),"MSDS section 3, printed 18.11.2024; the DE edition agrees (auf PLA-Basis). PLA base with an unnamed copolyester modifier, not a named blend."
9369384413f53d7b,https://s3.extrudr.com/extrudr-media/datasheets/msds/msds-en/flax-MSDS-en.pdf,PLA,"TRADE NAME Extrudr FLAX … CHEMICAL CHARACTERISTICS Biobased batch based on PLA, contains copolyester and additives.",Extrudr (s3.extrudr.com),"MSDS section 3; DE edition agrees. Product page: 'made from 100% renewable raw materials with added mineral fillers' — mineral filler, not flax fibre; percentage not declared."
7f3c349fc7bd46f0,https://s3.extrudr.com/extrudr-media/datasheets/msds/msds-en/greentec-MSDS-en.pdf,PLA,"TRADE NAME Extrudr GreenTEC … CHEMICAL CHARACTERISTICS Biobased batch based on PLA, contains copolyester and additives.",Extrudr (s3.extrudr.com),"Contradiction: the DE MSDS (14.11.2024) says only 'Biologisch abbaubare Charge, enthält Copolyester und Additive' (no PLA); the EN (18.11.2024, later) names PLA. Unnamed copolyester modifier."
760b35ecc10d2650,,,,Extrudr (s3.extrudr.com),"No polymer named. Nearest: MSDS EN (23.02.2026) https://s3.extrudr.com/extrudr-media/datasheets/msds/msds-en/greentec-pro-MSDS-en.pdf: 'CHEMICAL CHARACTERISTICS Biobased batch containing bio-copolyester and additives.' DE edition says the same. 'Bio-copolyester' is a class, not a polymer; product page names none."
648dbe95c949cc3f,https://s3.extrudr.com/extrudr-media/datasheets/msds/msds-de/greentec-pro-cf-MSDS-de.pdf,PLA,"HANDELSNAME Extrudr GREENTEC PRO CF … CHEMISCHE EIGENSCHAFTEN Biobasiernede Charge auf PLA-Basis, enthält Copolyester und Additive.",Extrudr (s3.extrudr.com),"CONTESTED: only the older DE MSDS (14.11.2024) says PLA; the EN MSDS (18.11.2024) says 'Biodegradable batch, contains copolyester and additives' (no PLA), and parent GreenTEC Pro's MSDS (2026, both languages) says bio-copolyester. Owner's call; research note extrudr-polymers.md recommends it stays out. 10% carbon fibre per TDS."
45c135a5a81cea17,https://s3.extrudr.com/extrudr-media/datasheets/msds/msds-en/pearl-MSDS-en.pdf,PLA,"TRADE NAME Extrudr Pearl … CHEMICAL CHARACTERISTICS Biodegradable batch based on PLA, contains copolyester and additives.",Extrudr (s3.extrudr.com),"MSDS section 3; DE edition agrees. Product page: 'PEARL is made from lignin and biopolymer' — lignin filler, no percentage."
bc15704f890912ba,https://s3.extrudr.com/extrudr-media/datasheets/msds/msds-de/wood-MSDS-de.pdf,PLA,"HANDELSNAME Extrudr WOOD … CHEMISCHE EIGENSCHAFTEN Biobasiernede Charge auf PLA-Basis, enthält Copolyester und Additive.",Extrudr (s3.extrudr.com),DE MSDS cited because the EN MSDS (wood-MSDS-en.pdf) has a trade-name slip ('TRADE NAME Extrudr BIOFUSION') though it also says 'based on PLA'. Product page: 'Reinforced with real spruce fiber'; lignin; no percentage.
afe0917e3ad785a0,,,,Fabru / purefil (purefil.ch),"No binder polymer named. purefil's page: 'Kerfil filaments consist of a ceramic powder and a thermoplastic binder system' (first debinding in acetone, then thermal). Ceramic sintering feedstock; alumina not quantified on the page."
29baaa34d6aa8066,https://fiberlogy.com/app/uploads/2026/05/FIBERLOGY_FIBERFLEX30D_SDS_EN.pdf,copolyester elastomer (TPC),"1.1. PRODUCT IDENTIFIER Fiberlogy FIBERFLEX 30D … 1,4-Benzenedicarboxylic acid, dimethyl ester, polymer with 1,4-butanediol and .alpha.-hydro-.omega.-hydroxypoly(oxy-1,4-butanediyl) 9078-71-1 >96",Fiberlogy (fiberlogy.com),"CONTRADICTION between Fiberlogy documents: the SDS (update 28.03.2025, section 3.2) names a terephthalate/1,4-butanediol/poly(oxy-1,4-butanediyl) copolyester, i.e. a copolyester elastomer (TPC class label is my mapping of that chemical name, not Fiberlogy's word); the product page https://fiberlogy.com/en/product/fiberflex-30d-filament-s2/ says 'FiberFlex 30D is a flexible TPU filament with a Shore hardness of 30D'. SDS is a scan with no text layer: read from the page image (checked visually) - needs a signed visual reading. Owner's call."
9196bd983c5f8483,https://fiberlogy.com/app/uploads/2026/05/FIBERLOGY_FIBERFLEX40D_SDS_EN.pdf,copolyester elastomer (TPC),"Fiberlogy FIBERFLEX 40D … 1,3-Benzenedicarboxylic acid, dimethyl ester, polymer with 1,4-butanediol, dimethyl 1,4-benzenedicarboxylate and …hydroxypoly(oxy-1,4-butanediyl) 9086-55-9 >96",Fiberlogy (fiberlogy.com),"CONTRADICTION between Fiberlogy documents: the SDS (section 3.2) names an isophthalate/terephthalate/1,4-butanediol/poly(oxy-1,4-butanediyl) copolyester, i.e. a copolyester elastomer (TPC label is my mapping of the chemical name); the product page https://fiberlogy.com/en/product/fiberflex-40d-filament-s2/ says 'FiberFlex 40D is a flexible TPU filament with a Shore hardness of 40D'. SDS is a scan with no text layer: read from the page image (checked visually) - needs a signed visual reading. Owner's call."
11a21e7bc7d68384,https://fiberlogy.com/en/product/fiberflexcf-filament-s2/,TPU,Fiberlogy FiberFlex CF is an advanced 3D printing filament that combines the flexibility of thermoplastic polyurethane (TPU) with the exceptional strength of carbon fiber.,Fiberlogy (fiberlogy.com),"Page also: 'FiberFlex CF contains 20% carbon fiber'. The SDS (FIBERLOGY_FIBERFLEXCF_SDS_EN.pdf, scanned) agrees: 'Thermoplastic Polyurethane >76; Carbon fiber 20'. Note the 30D/40D FiberFlex SDSs name a copolyester, not TPU."
6facf3dae24322de,https://fiberlogy.com/en/product/fiberwood-pla-filament/,PLA,FiberWood PLA Filament - Fiberlogy,Fiberlogy (fiberlogy.com),"PLA named only in the page title (and SKU '2S-PLA.FWOOD', category 'PLA FiberWood'); the description names no polymer. The SDS (FIBERLOGY_FIBERWOOD_SDS_EN.pdf, scanned) says only '- Biopolymer, - Filling additives, - Functional additives, - Dye additives'. Wood filler percentage not declared. Weak witness: owner may prefer to hold."
1610d9a916f3ba2e,https://fiberlogy.com/en/filaments/nylon-en/rnylon-en/,PA12,Fiberlogy rNylon is an innovative 3D printing filament made from 100% recycled nylon (PA12).,Fiberlogy (fiberlogy.com),"SDS (FIBERLOGY_RNYLON_SDS_EN.pdf, scanned, product identifier 'Fiberlogy R NYLON PA12') section 3.2: 'Polyamide 12 >94'. Recycled PA12."
6d1398debc6e8044,https://addnorth.imgix.net/assets/production/AN_SDS_KoltronG1_EN_27Oct2025_dVNg3Z.pdf,PVDF,Trade name: add:north Koltron G1 (all colors) … Poly-vinylidene fluoride copolymer Proprietary >90% None None (PVDF) Graphene 24937-79-9 <10%,Add North (addnorth.com asset host addnorth.imgix.net),"Add North SDS dated 27 Oct 2025, linked from addnorth.com's Koltron G1 product data. A PVDF copolymer, >90%, graphene <10%. The SDS gives CAS 24937-79-9 to the graphene line - worth a check (that number is usually PVDF's). The sheet is Add North's own TDS ('KOLTRON', density 1.8, Tg -34 C) hosted by Filament2Print (a shop)."
f0e4894683f2fc37,https://www.creatbot.com/filamentList/ultra-pa/,"PA (high-temperature polyamide, type not named)",CreatBot Ultra PA is a high-performance polyamide (nylon) engineering material for 3D printing.,CreatBot (creatbot.com),CONTRADICTION with current_reading PVA: CreatBot says polyamide. Family only; creatbot.com/en/filament/ calls it 'Ultra PA (High Temperature Polyamide) is a special high temperature nylon'; the PA type is not named. CreatBot's own TDS (same bytes as the Filament2Print copy) names no polymer.
2688570615b2eb82,https://assets.zyrosite.com/TzpHenCBtayzWo9S/sds-multi3d-electrifi-jFS8B5Ld5f3meG5N.pdf,"polyester (biodegradable polyester, type not named)",Product Name: Electrifi Conductive Polymer Composite … Copper Cu 7440-50-8 10-90 Biodegradable Polyester Trade secret 10-90,Multi3D Inc. (SDS linked from multi3dmaterials.com/products),Family only; copper 10-90% (range only). Multi3D also publishes a second SDS 'Electrifi Conductive Polyethylene Composite' (PE matrix) - the filament sheet does not say which; the polyester one is the 'Polymer Composite' product. Sheet names 'copper-filled thermoplastic' only.
eb2ae5932a890e1a,,,,igus (igus.com),"No maker witness found. igus product and news pages (igus.com/product/20269, 3d-printing/news/3d-printing-high-temperature-food-compliant) describe iglidur/iglide A350 only as a 'high-performance polymer' and compare it with PEEK ('Costs 50% less than a PEEK filament'). An igus SDS copy exists only on a shop (get3d.pl, HTTP 403) - not a witness."
4a90a1e5e22db834,,,,Nuterials (nuterials.com),"No polymer named. Nuterials says 'Biomaterial pellets based on a mixture of biodegradable binder and walnut shells' (nuterials.com); the sheet itself says 'Natural Polymer - Acts as a binder'. Pellets, not filament."
55c5008885043716,https://natureworksllc.com/getContentAsset/3f6b5450-a341-4f2e-8b7b-1ca3a5cb6c62/53ffd608-340f-457b-b656-6b8cc0000bd4/4032D-EU-SDS_12Jan2026.PDF?language=en,PLA,"Product name: INGEO BIOPOLYMER Product code: 4032D … 1,4-Dioxane-2,5-dione, 618-575-7 >98 … 3,6-dimethyl-1,4-dioxane-2,5-dione (Polylactide) 9051-89-2",NatureWorks (natureworksllc.com),"The sheet is NatureWorks' Ingeo 4032D resin TDS, attached by Filament2Print to 'PLA pellets (in powder) - Kai Parthy'; that the pellets are 4032D rests on the shop. The current_reading 'named' came from the shop page, which is not a witness. NatureWorks EU SDS dated 12 Jan 2026."
7825424c4ef71a62,https://www.formfutura.com/biofil-wood,PCL,BioFil - Wood is a PCL based 3D printer filament that contains an exceptionally high amount of wood particles.,FormFutura (formfutura.com),"The current_reading 'named' came from Filament2Print's page (a shop), not a witness. FormFutura's TDS says 'Unlike PLA-based filaments, BioFil - Wood is home compostable' (the reader's PLA hit). FormFutura files it under PCL (formfutura.com/filaments/pcl). polymers.csv has no PCL row yet (research note pcl-and-easy-pa.md). Wood percentage not declared."
9aa956a521425ddf,,,,,Not a material: the listing is the Revopoint POP 4 3D scanner (filament2print.com '3d-scanners' category); the attachment is a scanner document. No polymer to witness; the document should probably leave the corpus.
4dbd9afc97cc4217,https://powdermonkeys.de/en/2024/12/02/new-3d-printing-powder-monkey-repa12-50-8-gb/,PA12,New 3D-Printing Powder Monkey RePA12 50-8 GB PowderMonkeys offers a brand new sturdy PA12 Version. This Refurbished and optimized RePA12 is additionally enforced with … glass beads.,PowderMonkeys (powdermonkeys.de),"Not a filament: an SLS powder (the sheet, scanned, reads 'Thermoplastic Polyamid 12 powder for the application in selective lasersintering Process'). Glass-bead filled, refurbished PA12. The product label 'Thermal properties' in the input is a misread heading."
23bf73df25dcd63c,https://fillamentum.com/wp-content/uploads/2020/10/SDS_Flexfill-TPE-90A_EN.pdf,TPE (PP + SEBS blend),Product name: Fillamentum Flexfill TPE 90A … Composition containing polypropylene and styrene-ethylene-butadiene-styrene block copolymer with additives.,Fillamentum (fillamentum.com),"Blend of PP and SEBS (no ratio). Product page agrees at class level: 'Flexible material based on polyolefinic thermoplastic elastomer with hardness 90 Shore A'. The sheet's 'TPU' mention is a pointer to Flexfill TPU, not this product's polymer."
d0f7e567eecaf673,https://fillamentum.com/wp-content/uploads/2020/10/SDS_Flexfill-TPE-96A_EN-1.pdf,TPE (PP + SEBS blend),Product name: Fillamentum Flexfill TPE 96A … Composition containing polypropylene and styrene-ethylene-butadiene-styrene block copolymer with additives.,Fillamentum (fillamentum.com),"Blend of PP and SEBS (no ratio); SDS rev 5.12.2019/1, identical to the 90A SDS apart from the name. Product page: 'Semi-flexible material based on polyolefinic thermoplastic elastomer with hardness 96 Shore A'."
4cff0dfc0c42e485,https://fillamentum.com/collections/nylon-filament/nylon-cf15-carbon-filament/,PA12,This filament is made of polyamide 12 reinforced with 15 % of milled carbon fibers.,Fillamentum (fillamentum.com),Maker documents differ in precision: the SDS (fillamentum.com/wp-content/uploads/2020/10/SDS_Nylon-CF15-Carbon_EN.pdf) says 'compound made of polyamide blend and carbon milled fibres'. The product page is more specific (PA12). 15% milled carbon fibre.
1c4020f8343d14d7,https://fillamentum.com/wp-content/uploads/2020/10/SDS_Nylon-FX256_EN.pdf,"PA (polyamide, type not named)",PRODUCT NAME: Fillamentum Nylon FX256 … SECTION 3: COMPOSITION/INFORMATION ON INGREDIENTS Chemical nature: compound based on polyamide,Fillamentum (fillamentum.com),Family only; PA type not named on the SDS (rev 4.7.2019/2) or the product page ('Lower moisture absorption than other types of polyamide').
0bc016140a8e4346,,,,Fillamentum (fillamentum.com),"No specific polymer named. Product page (fillamentum.com/collections/timberfill-filament/): 'Filament made of biopolymers containing fibers from real wood' and, in its own comparison table, Polymer base 'mixture of biopolymers filled with 15% of natural fibers' - where the PLA products in the same table say 'polyactic acid'. SDS (MSDS-TIMBERFILL-2.pdf): 'The product is a mixture of several polymers.' Spruce fibre, 15%."
36bdc5d8f5c3688c,https://after-support.flashforge.jp/uploads/datasheet/tds/TPE_TDS_JP.pdf,TPE,熱融解型3Dプリンター用熱可塑性エラストマー(TPE)フィラメント FABRIAL™-R 材質 熱可塑性エラストマー(TPE),Flashforge Japan (after-support.flashforge.jp),"Class only ('material: thermoplastic elastomer (TPE)'); this is the sheet itself, in Japanese, which the reader did not map. The product is named FABRIAL™-R on the sheet. The Japanese SDS (TPE_SDS_JP.pdf, same site) gives '熱可塑性エラストマー ９８％以上' with 化学式 (chemical formula) and CAS '非公開' (not disclosed) - chemistry (TPU/SEBS/TPO...) not published."
https://formfutura.sharepoint.com/sites/downloads/Shared%20Documents/Downloads%20Server/Materials/Filaments/FormFutura%20Filaments/Crystal%20Flex/Data%20Sheets%20and%20Declarations/TDS%20-%20Crystal%20Flex.pdf,http://web.archive.org/web/20251110101840/http://www.formfutura.com/crystal-flex,SBC (styrene-butadiene copolymer),"Crystal Flex is a very clear filament, resilient and semi-flexible filament. Its formulation is based on an SBC (Styrene-Butadiene Copolymer) compound.","FormFutura (formfutura.com, archived copy)","The live page formfutura.com/crystal-flex returns HTTP 500 today, so the witness is the Wayback copy of 10 Nov 2025 of FormFutura's own page (same page also says 'Crystal Flex is a SBC type of 3D printer filament'). polymers.csv probably has no SBC row. FormFutura's SharePoint (the sheet's host) answers 403 without login."
