Repository: faridbnv/h2c-materials

# Filament Atlas

**Live: [pdynamics.ca/h2c-materials](https://pdynamics.ca/h2c-materials/)** · one HTML page, with a page of its own for
each well-documented material beside it, that also runs offline from a file, with no server.

## What it is

Filament Atlas is a tool for a small engineering team choosing a 3D-printing filament for the team's Bambu Lab H2C
printer. It was the H2C Material Selector until 2026-10-16; the built file keeps that name. You say what a part must
do (survive 100 °C, be at least this stiff, be as light as possible), and it answers in two steps:

- **Which kinds of filament** (PLA, PETG, carbon-filled nylon and so on) can do it, and whether the H2C can print them.
- **Which products**, from which makers, pass: how to print each one, how it should be treated, and what its maker says
  about it.

Every number comes from a maker's data sheet or web page and can be traced back to its page. Where nothing is
published, the tool says so instead of guessing; a marked estimate is shown only where no product publishes a value. It
helps the team build a shortlist; the team confirms its final pick with its own test print. It is not a source of design
allowables, and it does not replace the product's own data sheet.

<!-- status:begin -->
<!-- Generated by npm run docs:status from dist/db.json and docs/audits/2026-10-17-data-review-fixes/blind-draw/verdicts-20261017.csv and docs/audits/2026-10-05-check-round-3/blind-draw/draw-b-verdicts-20261005.csv; edit scripts/docs-status.mjs, not this block. -->

## Where things stand (2026-10-17)

Exact, current counts are in [build/snapshot/counts.md](build/snapshot/counts.md), written by `npm run snapshot`.

- **What it holds.** About 1,100 products, 14,800 measured values and 2,000 source documents. The page lists 152
  materials: the 135 the H2C can print, which the tool judges, and 17 it shows only to say why they are out
  (high-temperature plastics such as PEEK and PEI that need a hotter printer, and metal or ceramic sintering filaments).
  76 materials have a page of their own: those with at least 3 products and 20 measured values, opened from the
  selector's drawer.
- **How accurate it is.** Records are checked by random samples read against their source pages. The latest, of 20

# Migrations of the open round

A migration is a small script that changes `data/tables/*.csv` through `scripts/data/table-io.mjs`, each edit naming
the value it replaces, so a re-run changes nothing and a run after the data moved stops instead of overwriting
(AGENTS.md, "The one rule"; D35). Write a round's migrations here. When the round closes,
`npm run round:close -- --archive` moves them to [`archive/migrations/`](../../archive/migrations/), where every earlier
one is kept as the record of its correction, and re-points their imports.

## Writing one

1. **Name it** `m<next number>-<what it does, in words>.mjs`. The next number is one more than the highest in
   `archive/migrations/` and here:
   `ls archive/migrations scripts/migrate | grep -oE '^m[0-9]+' | tr -d m | sort -n | tail -1`.
2. **Open with a comment** that says the date, what the source page states, what was wrong, and why the change is
   right. Name the decision it follows (Dnn) and who read the page (a person, or which agent).
3. **Guard every edit.** `t.set(table, id, column, value, { expect, migration })` refuses unless the cell still holds
   `expect`. For a measurement corrected against a re-read source, use `correct` or `addValue` from
   `../lib/source-edits.mjs`. Check a quote is on its cached page with `onSheet` from `../lib/sweep-shared.mjs` (or
   `onCachedSheet` from `../lib/read-proposals-apply.mjs`, which also reads the optical sidecar).
4. **Save once** at the end (`t.save()`), and print how many rows changed.
5. **Run** `node scripts/migrate/<file>.mjs`, then `npm run verify:fast`, `npm run build:diff` and `npm run snapshot`.

The imports a migration here uses:

| Import | For |
|---|---|
| `../data/table-io.mjs` | `openTables`, `nextId`: the guarded table edits |
| `../lib/source-edits.mjs` | `correct`, `addValue`, `withNote`: a measurement corrected against its source |
| `../lib/sweep-shared.mjs` | `onSheet`, `rowsOf`: a quote checked on the cached sheet; a CSV of curated rows |
| `../lib/read-proposals-apply.mjs` | `applyProposals`, `onCachedSheet`: proposals from the page-read path |
| `../lib/profile-settings.mjs` | `retype`, `typedOf`: a profile's typed cells read again from its raw cells |
| `../ingest/apply.mjs` | `applyBatch`: an import batch (IMPORTING.md) |
| `../../build/src/…` | the build's own parsers, so the migration writes what the build reads |

## A short one to copy

`archive/migrations/m413-a-page-statement-says-only-its-standard.mjs` (one cell, one guard). Others the documents
name: m212 (a measurement corrected with `correct`), m342 (proposals applied), m150 (a comparison table read cell by
cell), m141 (a product moved to another material).

File: scripts/migrate/explained-differences.json
{
  "note": "Every way the compiled output may differ from the branch-base baseline (.migration/baseline/*.json.gz), meta.build excluded. Each entry names the migration step that made the change and why. test/migration.test.js fails on any difference not listed here and on any entry that no longer occurs.",
  "differences": [
    {
      "step": "m01",
      "why": "Excel wrote this access date as a date-time; the date is the value",
      "path": "db.json.sources[R-POLYMAKER-WIKI-HTPLAGF].accessDate",
      "before": "2026-09-11 00:00:00",
      "after": "2026-09-11"
    },
    {
      "step": "m01",
      "why": "Excel wrote this access date as a date-time; the date is the value",
      "path": "db.json.sources[R-STRATASYS-ULTEM9085].accessDate",
      "before": "2026-09-11 00:00:00",
      "after": "2026-09-11"
    },
    {
      "step": "m01",
      "why": "Excel wrote this access date as a date-time; the date is the value",
      "path": "db.json.sources[R-H2C-SPECS].accessDate",
      "before": "2026-09-11 00:00:00",
      "after": "2026-09-11"
    },
    {
      "step": "m01",
      "why": "Excel wrote this access date as a date-time; the date is the value",
      "path": "db.json.sources[R-MDPI-FATIGUE].accessDate",
      "before": "2026-09-11 00:00:00",
      "after": "2026-09-11"
    },
    {
      "step": "m03",
      "why": "The headline price is now calculated: the median of 127.98 and 120.99 is 124.485, which rounds half up to 124.49. The typed 124.48 was a spreadsheet display of the same median, rounded down by binary floating point, and the old build accepted it within half a cent.",
      "path": "db.json.materials[M048].headline.priceCADkg.value",
      "before": 124.48,
      "after": 124.49
    }
  ]
}

File: scripts/migrate/m218-cached-test-conditions.json
[
  {
    "id": "V007797",
    "source": "R-BASF-ExtendedTDS-Ultrafuse-ASA-V2-1",
    "sha": "c841198cb96c3c3b76c0b367e1fdb41d1b1002e01c248af55a47636e53a59fa4",
    "page": 5,
    "text": "Samples were conditioned in standard climate",
    "set": {
      "Direction": [
        "Unstated",
        "XY"
      ],
      "Specimen type": [
        "Not published (do not assume printed)",
        "Printed specimen"
      ],
      "Moisture condition": [
        "Not published",
        "Samples were conditioned in standard climate (23\u00b0C, 50% RH 72h)"
      ],
      "Moisture state": [
        "not-stated",
        "conditioned"
      ]
    },
    "note": "XY tensile column and footnote 5, conditioned 23\u00b0C/50% RH/72h; conditioning climate is not the test temperature. FFF specimen form is stated on the page."
  },
  {
    "id": "V007798",
    "source": "R-BASF-ExtendedTDS-Ultrafuse-ASA-V2-1",
    "sha": "c841198cb96c3c3b76c0b367e1fdb41d1b1002e01c248af55a47636e53a59fa4",
    "page": 5,
    "text": "Samples were conditioned in standard climate",
    "set": {
      "Direction": [
        "Unstated",
        "XY"
      ],
      "Specimen type": [
        "Not published (do not assume printed)",
        "Printed specimen"
      ],
      "Moisture condition": [
        "Not published",
        "Samples were conditioned in standard climate (23\u00b0C, 50% RH 72h)"
      ],
      "Moisture state": [
        "not-stated",
        "conditioned"
      ]
    },
    "note": "XY tensile column and footnote 5, conditioned 23\u00b0C/50% RH/72h; conditioning climate is not the test temperature. FFF specimen form is stated on the page."
  },
  {
    "id": "V007691",
    "source": "R-BASF-ExtendedTDS-Ultrafuse-PET-CF15-V1-4",
    "sha": "9ddb21a98d783d3aef02d065d757729f624e3451740ba3eb8504296d09c4c7f3",
    "page": 4,
    "text": "Samples were conditioned in standard climate",
    "set": {
      "Direction": [
        "Unstated",
        "XY"
      ],
      "Specimen type": [
        "Not published (do not assume printed)",
        "Printed specimen"
      ],
      "Moisture condition": [
        "Not published",
        "Samples were conditioned in standard climate (23\u00b0C, 50% RH 72h)"
      ],
      "Moisture state": [
        "not-stated",
        "conditioned"
      ]
    },
    "note": "XY tensile column and footnote 5, conditioned 23\u00b0C/50% RH/72h; conditioning climate is not the test temperature. FFF specimen form is stated on the page."
  },
  {
    "id": "V007692",
    "source": "R-BASF-ExtendedTDS-Ultrafuse-PET-CF15-V1-4",
    "sha": "9ddb21a98d783d3aef02d065d757729f624e3451740ba3eb8504296d09c4c7f3",
    "page": 4,
    "text": "Samples were conditioned in standard climate",
    "set": {
      "Direction": [
        "Unstated",
        "XY"
      ],
      "Specimen type": [
        "Not published (do not assume printed)",
        "Printed specimen"
      ],
      "Moisture condition": [
        "Not published",
        "Samples were conditioned in standard climate (23\u00b0C, 50% RH 72h)"
      ],
      "Moisture state": [
        "not-stated",
        "conditioned"
      ]
    },
    "note": "XY tensile column and footnote 5, conditioned 23\u00b0C/50% RH/72h; conditioning climate is not the test temperature. FFF specimen form is stated on the page."
  },
  {
    "id": "V007800",
    "source": "R-BASF-ExtendedTDS-Ultrafuse-ASA-V2-1",
    "sha": "c841198cb96c3c3b76c0b367e1fdb41d1b1002e01c248af55a47636e53a59fa4",
    "page": 5,
    "text": "XZ-Direction",
    "set": {
      "Direction": [
        "Unstated",
        "XZ"
      ],
      "Specimen type": [
        "Not published (do not assume printed)",
        "Printed specimen"
      ],
      "Moisture condition": [
        "Not published",
        "Samples were conditioned in standard climate (23\u00b0C, 50% RH 72h)"
      ],
      "Moisture state": [
        "not-stated",
        "conditioned"
      ]
    },
    "note": "Flexural value 2050 MPa is XZ, not XY. Flexural heading footnote 5 explicitly includes conditioning 23\u00b0C/50% RH/72h."
  },
  {
    "id": "V007694",
    "source": "R-BASF-ExtendedTDS-Ultrafuse-PET-CF15-V1-4",
    "sha": "9ddb21a98d783d3aef02d065d757729f624e3451740ba3eb8504296d09c4c7f3",
    "page": 4,
    "text": "XY-",
    "set": {
      "Direction": [
        "Unstated",
        "XY"
      ],
      "Specimen type": [
        "Not published (do not assume printed)",
        "Printed specimen"
      ]
    },
    "note": "Flexural value 5452 MPa is the XY column; no conditioning is inferred from the tensile-only footnote 5."
  },
  {
    "id": "V006518",
    "source": "R-COLORFABB-TDS-E-colorFabb-PLA-Chameleon",
    "sha": "de530a3995ad40e2cd7be04f5ce1d03fae1e70e9f8915f335ed6175bde0c2dd9",
    "page": 2,
    "text": "printed in XY plane",
    "set": {
      "Direction": [
        "Unstated",
        "XY"
      ],
      "Specimen / print parameters": [
        "Not published",
        "XY plane, 0.15mm layerheight, 100% infill, 0.4mm nozzle, 210 \u00b0C nozzle temperature and 55 \u00b0C bed temperature"
      ]
    },
    "note": "p. 2 Notes applies to the p. 1 printed specimens; p. 2 injection-moulded values are unchanged."
  },
  {
    "id": "V006519",
    "source": "R-COLORFABB-TDS-E-colorFabb-PLA-Chameleon",
    "sha": "de530a3995ad40e2cd7be04f5ce1d03fae1e70e9f8915f335ed6175bde0c2dd9",
    "page": 2,
    "text": "printed in XY plane",
    "set": {
      "Direction": [
        "Unstated",
        "XY"
      ],
      "Specimen / print parameters": [
        "Not published",
        "XY plane, 0.15mm layerheight, 100% infill, 0.4mm nozzle, 210 \u00b0C nozzle temperature and 55 \u00b0C bed temperature"
      ]
    },
    "note": "p. 2 Notes applies to the p. 1 printed specimens; p. 2 injection-moulded values are unchanged."
  },
  {
    "id": "V006520",
    "source": "R-COLORFABB-TDS-E-colorFabb-PLA-Chameleon",
    "sha": "de530a3995ad40e2cd7be04f5ce1d03fae1e70e9f8915f335ed6175bde0c2dd9",
    "page": 2,
    "text": "printed in XY plane",
    "set": {
      "Direction": [
        "Unstated",
        "XY"
      ],
      "Specimen / print parameters": [
        "Not published",
        "XY plane, 0.15mm layerheight, 100% infill, 0.4mm nozzle, 210 \u00b0C nozzle temperature and 55 \u00b0C bed temperature"
      ]
    },
    "note": "p. 2 Notes applies to the p. 1 printed specimens; p. 2 injection-moulded values are unchanged."
  },
  {
    "id": "V006521",
    "source": "R-COLORFABB-TDS-E-colorFabb-PLA-Chameleon",
    "sha": "de530a3995ad40e2cd7be04f5ce1d03fae1e70e9f8915f335ed6175bde0c2dd9",
    "page": 2,
    "text": "printed in XY plane",
    "set": {
      "Direction": [
        "Unstated",
        "XY"
      ],
      "Specimen / print parameters": [
        "Not published",
        "XY plane, 0.15mm layerheight, 100% infill, 0.4mm nozzle, 210 \u00b0C nozzle temperature and 55 \u00b0C bed temperature"
      ]
    },
    "note": "p. 2 Notes applies to the p. 1 printed specimens; p. 2 injection-moulded values are unchanged."
  },
  {
    "id": "V006522",
    "source": "R-COLORFABB-TDS-E-colorFabb-PLA-Chameleon",
    "sha": "de530a3995ad40e2cd7be04f5ce1d03fae1e70e9f8915f335ed6175bde0c2dd9",
    "page": 2,
    "text": "printed in XY plane",
    "set": {
      "Direction": [
        "Unstated",
        "XY"
      ],
      "Specimen / print parameters": [
        "Not published",
        "XY plane, 0.15mm layerheight, 100% infill, 0.4mm nozzle, 210 \u00b0C nozzle temperature and 55 \u00b0C bed temperature"
      ]
    },
    "note": "p. 2 Notes applies to the p. 1 printed specimens; p. 2 injection-moulded values are unchanged."
  },
  {
    "id": "V006523",
    "source": "R-COLORFABB-TDS-E-colorFabb-PLA-Chameleon",
    "sha": "de530a3995ad40e2cd7be04f5ce1d03fae1e70e9f8915f335ed6175bde0c2dd9",
    "page": 2,
    "text": "printed in XY plane",
    "set": {
      "Direction": [
        "Unstated",
        "XY"
      ],
      "Specimen / print parameters": [
        "Not published",
        "XY plane, 0.15mm layerheight, 100% infill, 0.4mm nozzle, 210 \u00b0C nozzle temperature and 55 \u00b0C bed temperature"
      ]
    },
    "note": "p. 2 Notes applies to the p. 1 printed specimens; p. 2 injection-moulded values are unchanged."
  },
  {
    "id": "V006524",
    "source": "R-COLORFABB-TDS-E-colorFabb-PLA-Chameleon",
    "sha": "de530a3995ad40e2cd7be04f5ce1d03fae1e70e9f8915f335ed6175bde0c2dd9",
    "page": 2,
    "text": "printed in XY plane",
    "set": {
      "Direction": [
        "Unstated",
        "XY"
      ],
      "Specimen / print parameters": [
        "Not published",
        "XY plane, 0.15mm layerheight, 100% infill, 0.4mm nozzle, 210 \u00b0C nozzle temperature and 55 \u00b0C bed temperature"
      ]
    },
    "note": "p. 2 Notes applies to the p. 1 printed specimens; p. 2 injection-moulded values are unchanged."
  },
  {
    "id": "V006525",
    "source": "R-COLORFABB-TDS-E-colorFabb-PLA-Chameleon",
    "sha": "de530a3995ad40e2cd7be04f5ce1d03fae1e70e9f8915f335ed6175bde0c2dd9",
    "page": 2,
    "text": "printed in XY plane",
    "set": {
      "Direction": [
        "Unstated",
        "XY"
      ],
      "Specimen / print parameters": [
        "Not published",
        "XY plane, 0.15mm layerheight, 100% infill, 0.4mm nozzle, 210 \u00b0C nozzle temperature and 55 \u00b0C bed temperature"
      ]
    },
    "note": "p. 2 Notes applies to the p. 1 printed specimens; p. 2 injection-moulded values are unchanged."
  },
  {
    "id": "V006526",
    "source": "R-COLORFABB-TDS-E-colorFabb-PLA-Chameleon",
    "sha": "de530a3995ad40e2cd7be04f5ce1d03fae1e70e9f8915f335ed6175bde0c2dd9",
    "page": 2,
    "text": "printed in XY plane",
    "set": {
      "Direction": [
        "Unstated",
        "XY"
      ],
      "Specimen / print parameters": [
        "Not published",
        "XY plane, 0.15mm layerheight, 100% infill, 0.4mm nozzle, 210 \u00b0C nozzle temperature and 55 \u00b0C bed temperature"
      ]
    },
    "note": "p. 2 Notes applies to the p. 1 printed specimens; p. 2 injection-moulded values are unchanged."
  },
  {
    "id": "V010387",
    "source": "R-COLORFABB-TDS-ColorFabb-StoneFill",
    "sha": "ee3c6b175c11d7027d89c3a89c5182939819a644d375b2786e7d27c750537cbe",
    "page": 2,
    "text": "printed in XY plane",
    "set": {
      "Direction": [
        "Unstated",
        "XY"
      ],
      "Specimen / print parameters": [
        "Not published",
        "XY plane, 0.15mm layerheight, 100% infill, 0.4mm nozzle, 210 \u00b0C nozzle temperature and 55 \u00b0C bed temperature"
      ]
    },
    "note": "p. 2 Notes applies to the p. 1 printed specimens; p. 2 injection-moulded values are unchanged."
  },
  {
    "id": "V010388",
    "source": "R-COLORFABB-TDS-ColorFabb-StoneFill",
    "sha": "ee3c6b175c11d7027d89c3a89c5182939819a644d375b2786e7d27c750537cbe",
    "page": 2,
    "text": "printed in XY plane",
    "set": {
      "Direction": [
        "Unstated",
        "XY"
      ],
      "Specimen / print parameters": [
        "Not published",
        "XY plane, 0.15mm layerheight, 100% infill, 0.4mm nozzle, 210 \u00b0C nozzle temperature and 55 \u00b0C bed temperature"
      ]
    },
    "note": "p. 2 Notes applies to the p. 1 printed specimens; p. 2 injection-moulded values are unchanged."
  },
  {
    "id": "V010389",
    "source": "R-COLORFABB-TDS-ColorFabb-StoneFill",
    "sha": "ee3c6b175c11d7027d89c3a89c5182939819a644d375b2786e7d27c750537cbe",
    "page": 2,
    "text": "printed in XY plane",
    "set": {
      "Direction": [
        "Unstated",
        "XY"
      ],
      "Specimen / print parameters": [
        "Not published",
        "XY plane, 0.15mm layerheight, 100% infill, 0.4mm nozzle, 210 \u00b0C nozzle temperature and 55 \u00b0C bed temperature"
      ]
    },
    "note": "p. 2 Notes applies to the p. 1 printed specimens; p. 2 injection-moulded values are unchanged."
  },
  {
    "id": "V010390",
    "source": "R-COLORFABB-TDS-ColorFabb-StoneFill",
    "sha": "ee3c6b175c11d7027d89c3a89c5182939819a644d375b2786e7d27c750537cbe",
    "page": 2,
    "text": "printed in XY plane",
    "set": {
      "Direction": [
        "Unstated",
        "XY"
      ],
      "Specimen / print parameters": [
        "Not published",
        "XY plane, 0.15mm layerheight, 100% infill, 0.4mm nozzle, 210 \u00b0C nozzle temperature and 55 \u00b0C bed temperature"
      ]
    },
    "note": "p. 2 Notes applies to the p. 1 printed specimens; p. 2 injection-moulded values are unchanged."
  },
  {
    "id": "V010391",
    "source": "R-COLORFABB-TDS-ColorFabb-StoneFill",
    "sha": "ee3c6b175c11d7027d89c3a89c5182939819a644d375b2786e7d27c750537cbe",
    "page": 2,
    "text": "printed in XY plane",
    "set": {
      "Direction": [
        "Unstated",
        "XY"
      ],
      "Specimen / print parameters": [
        "Not published",
        "XY plane, 0.15mm layerheight, 100% infill, 0.4mm nozzle, 210 \u00b0C nozzle temperature and 55 \u00b0C bed temperature"
      ]
    },
    "note": "p. 2 Notes applies to the p. 1 printed specimens; p. 2 injection-moulded values are unchanged."
  },
  {
    "id": "V010392",
    "source": "R-COLORFABB-TDS-ColorFabb-StoneFill",
    "sha": "ee3c6b175c11d7027d89c3a89c5182939819a644d375b2786e7d27c750537cbe",
    "page": 2,
    "text": "printed in XY plane",
    "set": {
      "Direction": [
        "Unstated",
        "XY"
      ],
      "Specimen / print parameters": [
        "Not published",
        "XY plane, 0.15mm layerheight, 100% infill, 0.4mm nozzle, 210 \u00b0C nozzle temperature and 55 \u00b0C bed temperature"
      ]
    },
    "note": "p. 2 Notes applies to the p. 1 printed specimens; p. 2 injection-moulded values are unchanged."
  },
  {
    "id": "V010393",
    "source": "R-COLORFABB-TDS-ColorFabb-StoneFill",
    "sha": "ee3c6b175c11d7027d89c3a89c5182939819a644d375b2786e7d27c750537cbe",
    "page": 2,
    "text": "printed in XY plane",
    "set": {
      "Direction": [
        "Unstated",
        "XY"
      ],
      "Specimen / print parameters": [
        "Not published",
        "XY plane, 0.15mm layerheight, 100% infill, 0.4mm nozzle, 210 \u00b0C nozzle temperature and 55 \u00b0C bed temperature"
      ]
    },
    "note": "p. 2 Notes applies to the p. 1 printed specimens; p. 2 injection-moulded values are unchanged."
  },
  {
    "id": "V010394",
    "source": "R-COLORFABB-TDS-ColorFabb-StoneFill",
    "sha": "ee3c6b175c11d7027d89c3a89c5182939819a644d375b2786e7d27c750537cbe",
    "page": 2,
    "text": "printed in XY plane",
    "set": {
      "Direction": [
        "Unstated",
        "XY"
      ],
      "Specimen / print parameters": [
        "Not published",
        "XY plane, 0.15mm layerheight, 100% infill, 0.4mm nozzle, 210 \u00b0C nozzle temperature and 55 \u00b0C bed temperature"
      ]
    },
    "note": "p. 2 Notes applies to the p. 1 printed specimens; p. 2 injection-moulded values are unchanged."
  },
  {
    "id": "V010395",
    "source": "R-COLORFABB-TDS-ColorFabb-StoneFill",
    "sha": "ee3c6b175c11d7027d89c3a89c5182939819a644d375b2786e7d27c750537cbe",
    "page": 2,
    "text": "printed in XY plane",
    "set": {
      "Direction": [
        "Unstated",
        "XY"
      ],
      "Specimen / print parameters": [
        "Not published",
        "XY plane, 0.15mm layerheight, 100% infill, 0.4mm nozzle, 210 \u00b0C nozzle temperature and 55 \u00b0C bed temperature"
      ]
    },
    "note": "p. 2 Notes applies to the p. 1 printed specimens; p. 2 injection-moulded values are unchanged."
  },
  {
    "id": "V010396",
    "source": "R-COLORFABB-TDS-ColorFabb-StoneFill",
    "sha": "ee3c6b175c11d7027d89c3a89c5182939819a644d375b2786e7d27c750537cbe",
    "page": 2,
    "text": "printed in XY plane",
    "set": {
      "Direction": [
        "Unstated",
        "XY"
      ],
      "Specimen / print parameters": [
        "Not published",
        "XY plane, 0.15mm layerheight, 100% infill, 0.4mm nozzle, 210 \u00b0C nozzle temperature and 55 \u00b0C bed temperature"
      ]
    },
    "note": "p. 2 Notes applies to the p. 1 printed specimens; p. 2 injection-moulded values are unchanged."
  },
  {
    "id": "V010397",
    "source": "R-COLORFABB-TDS-ColorFabb-StoneFill",
    "sha": "ee3c6b175c11d7027d89c3a89c5182939819a644d375b2786e7d27c750537cbe",
    "page": 2,
    "text": "printed in XY plane",
    "set": {
      "Direction": [
        "Unstated",
        "XY"
      ],
      "Specimen / print parameters": [
        "Not published",
        "XY plane, 0.15mm layerheight, 100% infill, 0.4mm nozzle, 210 \u00b0C nozzle temperature and 55 \u00b0C bed temperature"
      ]
    },
    "note": "p. 2 Notes applies to the p. 1 printed specimens; p. 2 injection-moulded values are unchanged."
  },
  {
    "id": "V002690",
    "source": "S-SPECTRUM-en-tds-spectrum-pla-tough",
    "sha": "23131d74fa4760eab9f6d028130986850de6039bfd3dcb7e5177c2d42e276204",
    "page": 1,
    "text": "horizontal (XY axis)",
    "set": {
      "Direction": [
        "Unstated",
        "XY"
      ],
      "Specimen type": [
        "Not published (do not assume printed)",
        "Printed specimen"
      ],
      "Specimen / print parameters": [
        "Not published",
        "3D printed horizontal (XY axis), at 100% infill"
      ]
    },
    "note": "The page footnote explicitly names horizontal XY, 100% infill."
  },
  {
    "id": "V002691",
    "source": "S-SPECTRUM-en-tds-spectrum-pla-tough",
    "sha": "23131d74fa4760eab9f6d028130986850de6039bfd3dcb7e5177c2d42e276204",
    "page": 1,
    "text": "horizontal (XY axis)",
    "set": {
      "Direction": [
        "Unstated",
        "XY"
      ],
      "Specimen type": [
        "Not published (do not assume printed)",
        "Printed specimen"
      ],
      "Specimen / print parameters": [
        "Not published",
        "3D printed horizontal (XY axis), at 100% infill"
      ]
    },
    "note": "The page footnote explicitly names horizontal XY, 100% infill."
  },
  {
    "id": "V005534",
    "source": "R-FIBERLOGY-FIBERLOGY-IMPACT-PLA-TDS",
    "sha": "d57fb0b76dd54870dfbdae8db83a8366d06f299639fd7cd057431858c1f046a5",
    "page": 1,
    "text": "annealed at 110\u00b0C / 15min",
    "set": {
      "Direction": [
        "Unstated",
        "XY"
      ],
      "Specimen type": [
        "Not published (do not assume printed)",
        "Printed specimen"
      ],
      "Post-processing": [
        "Not published",
        "annealed at 110\u00b0C/15min"
      ],
      "Post-processing state": [
        "not-stated",
        "annealed"
      ],
      "Anneal \u00b0C": [
        "Not applicable",
        "110"
      ],
      "Anneal h": [
        "Not applicable",
        "0.25"
      ],
      "Specimen / print parameters": [
        "Not published",
        "3D printed parts, XY axis, 100% infill, annealed at 110\u00b0C/15min"
      ]
    },
    "note": "Starred Mechanical Properties heading inherits the footer, including annealing; these values cannot decide an as-printed question."
  },
  {
    "id": "V005535",
    "source": "R-FIBERLOGY-FIBERLOGY-IMPACT-PLA-TDS",
    "sha": "d57fb0b76dd54870dfbdae8db83a8366d06f299639fd7cd057431858c1f046a5",
    "page": 1,
    "text": "annealed at 110\u00b0C / 15min",
    "set": {
      "Direction": [
        "Unstated",
        "XY"
      ],
      "Specimen type": [
        "Not published (do not assume printed)",
        "Printed specimen"
      ],
      "Post-processing": [
        "Not published",
        "annealed at 110\u00b0C/15min"
      ],
      "Post-processing state": [
        "not-stated",
        "annealed"
      ],
      "Anneal \u00b0C": [
        "Not applicable",
        "110"
      ],
      "Anneal h": [
        "Not applicable",
        "0.25"
      ],
      "Specimen / print parameters": [
        "Not published",
        "3D printed parts, XY axis, 100% infill, annealed at 110\u00b0C/15min"
      ]
    },
    "note": "Starred Mechanical Properties heading inherits the footer, including annealing; these values cannot decide an as-printed question."
  },
  {
    "id": "V005536",
    "source": "R-FIBERLOGY-FIBERLOGY-IMPACT-PLA-TDS",
    "sha": "d57fb0b76dd54870dfbdae8db83a8366d06f299639fd7cd057431858c1f046a5",
    "page": 1,
    "text": "annealed at 110\u00b0C / 15min",
    "set": {
      "Direction": [
        "Unstated",
        "XY"
      ],
      "Specimen type": [
        "Not published (do not assume printed)",
        "Printed specimen"
      ],
      "Post-processing": [
        "Not published",
        "annealed at 110\u00b0C/15min"
      ],
      "Post-processing state": [
        "not-stated",
        "annealed"
      ],
      "Anneal \u00b0C": [
        "Not applicable",
        "110"
      ],
      "Anneal h": [
        "Not applicable",
        "0.25"
      ],
      "Specimen / print parameters": [
        "Not published",
        "3D printed parts, XY axis, 100% infill, annealed at 110\u00b0C/15min"
      ]
    },
    "note": "Starred Mechanical Properties heading inherits the footer, including annealing; these values cannot decide an as-printed question."
  },
  {
    "id": "V005537",
    "source": "R-FIBERLOGY-FIBERLOGY-IMPACT-PLA-TDS",
    "sha": "d57fb0b76dd54870dfbdae8db83a8366d06f299639fd7cd057431858c1f046a5",
    "page": 1,
    "text": "annealed at 110\u00b0C / 15min",
    "set": {
      "Direction": [
        "Unstated",
        "XY"
      ],
      "Specimen type": [
        "Not published (do not assume printed)",
        "Printed specimen"
      ],
      "Post-processing": [
        "Not published",
        "annealed at 110\u00b0C/15min"
      ],
      "Post-processing state": [
        "not-stated",
        "annealed"
      ],
      "Anneal \u00b0C": [
        "Not applicable",
        "110"
      ],
      "Anneal h": [
        "Not applicable",
        "0.25"
      ],
      "Specimen / print parameters": [
        "Not published",
        "3D printed parts, XY axis, 100% infill, annealed at 110\u00b0C/15min"
      ]
    },
    "note": "Starred Mechanical Properties heading inherits the footer, including annealing; these values cannot decide an as-printed question."
  },
  {
    "id": "V005538",
    "source": "R-FIBERLOGY-FIBERLOGY-IMPACT-PLA-TDS",
    "sha": "d57fb0b76dd54870dfbdae8db83a8366d06f299639fd7cd057431858c1f046a5",
    "page": 1,
    "text": "annealed at 110\u00b0C / 15min",
    "set": {
      "Direction": [
        "Not applicable",
        "XY"
      ],
      "Specimen type": [
        "Not published (do not assume printed)",
        "Printed specimen"
      ],
      "Post-processing": [
        "Not published",
        "annealed at 110\u00b0C/15min"
      ],
      "Post-processing state": [
        "not-stated",
        "annealed"
      ],
      "Anneal \u00b0C": [
        "Not applicable",
        "110"
      ],
      "Anneal h": [
        "Not applicable",
        "0.25"
      ],
      "Specimen / print parameters": [
        "Not published",
        "3D printed parts, XY axis, 100% infill, annealed at 110\u00b0C/15min"
      ]
    },
    "note": "Starred Mechanical Properties heading inherits the footer, including annealing; these values cannot decide an as-printed question."
  },
  {
    "id": "V009426",
    "source": "R-STRATASYS-mds-fdm-absesd7-0222a",
    "sha": "b44862ca9899bebccdb174eeb928eef152cec78d0d5d7e13d1282a02d4656def",
    "page": 6,
    "text": "XZ Orientation",
    "set": {
      "Direction": [
        "Unstated",
        "XZ"
      ],
      "Specimen type": [
        "Not published (do not assume printed)",
        "Printed specimen"
      ],
      "Specimen / print parameters": [
        "Not published",
        "F900 \u2013 T16 Tip; XZ orientation"
      ]
    },
    "note": "First numerical column is XZ, not XY; retain the named printer and separate table."
  },
  {
    "id": "V009427",
    "source": "R-STRATASYS-mds-fdm-absesd7-0222a",
    "sha": "b44862ca9899bebccdb174eeb928eef152cec78d0d5d7e13d1282a02d4656def",
    "page": 6,
    "text": "XZ Orientation",
    "set": {
      "Direction": [
        "Unstated",
        "XZ"
      ],
      "Specimen type": [
        "Not published (do not assume printed)",
        "Printed specimen"
      ],
      "Specimen / print parameters": [
        "Not published",
        "F900 \u2013 T16 Tip; XZ orientation"
      ]
    },
    "note": "First numerical column is XZ, not XY; retain the named printer and separate table."
  },
  {
    "id": "V009428",
    "source": "R-STRATASYS-mds-fdm-absesd7-0222a",
    "sha": "b44862ca9899bebccdb174eeb928eef152cec78d0d5d7e13d1282a02d4656def",
    "page": 7,
    "text": "XZ Orientation",
    "set": {
      "Direction": [
        "Unstated",
        "XZ"
      ],
      "Specimen type": [
        "Not published (do not assume printed)",
        "Printed specimen"
      ],
      "Specimen / print parameters": [
        "Not published",
        "F370; XZ orientation"
      ]
    },
    "note": "First numerical column is XZ, not XY; retain the named printer and separate table."
  },
  {
    "id": "V009429",
    "source": "R-STRATASYS-mds-fdm-absesd7-0222a",
    "sha": "b44862ca9899bebccdb174eeb928eef152cec78d0d5d7e13d1282a02d4656def",
    "page": 7,
    "text": "XZ Orientation",
    "set": {
      "Direction": [
        "Unstated",
        "XZ"
      ],
      "Specimen type": [
        "Not published (do not assume printed)",
        "Printed specimen"
      ],
      "Specimen / print parameters": [
        "Not published",
        "F370; XZ orientation"
      ]
    },
    "note": "First numerical column is XZ, not XY; retain the named printer and separate table."
  }
]

File: scripts/migrate/m219-cached-condition-remainder.json
[
  {
    "id": "V005993",
    "source": "R-COLORFABB-TDS-E-colorFabb-nGen-CF10",
    "sha": "d925c394a73951fd52d044a108fa99bec03c7cae65c656f7283b1e9a45cd5f88",
    "page": 2,
    "text": "in XY plane",
    "set": {
      "Direction": [
        "Unstated",
        "XY"
      ],
      "Specimen / print parameters": [
        "Not published",
        "XY plane, 0.15mm layerheight, 100% infill, 0.4mm nozzle, 230 \u00b0C nozzle temperature and 80 \u00b0C bed temperature"
      ]
    },
    "note": "Printed specimen note on p. 2 applies to the p. 1 printed block. Raw-material rows stay separate."
  },
  {
    "id": "V005994",
    "source": "R-COLORFABB-TDS-E-colorFabb-nGen-CF10",
    "sha": "d925c394a73951fd52d044a108fa99bec03c7cae65c656f7283b1e9a45cd5f88",
    "page": 2,
    "text": "in XY plane",
    "set": {
      "Direction": [
        "Unstated",
        "XY"
      ],
      "Specimen / print parameters": [
        "Not published",
        "XY plane, 0.15mm layerheight, 100% infill, 0.4mm nozzle, 230 \u00b0C nozzle temperature and 80 \u00b0C bed temperature"
      ]
    },
    "note": "Printed specimen note on p. 2 applies to the p. 1 printed block. Raw-material rows stay separate."
  },
  {
    "id": "V005995",
    "source": "R-COLORFABB-TDS-E-colorFabb-nGen-CF10",
    "sha": "d925c394a73951fd52d044a108fa99bec03c7cae65c656f7283b1e9a45cd5f88",
    "page": 2,
    "text": "in XY plane",
    "set": {
      "Direction": [
        "Unstated",
        "XY"
      ],
      "Specimen / print parameters": [
        "Not published",
        "XY plane, 0.15mm layerheight, 100% infill, 0.4mm nozzle, 230 \u00b0C nozzle temperature and 80 \u00b0C bed temperature"
      ]
    },
    "note": "Printed specimen note on p. 2 applies to the p. 1 printed block. Raw-material rows stay separate."
  },
  {
    "id": "V005996",
    "source": "R-COLORFABB-TDS-E-colorFabb-nGen-CF10",
    "sha": "d925c394a73951fd52d044a108fa99bec03c7cae65c656f7283b1e9a45cd5f88",
    "page": 2,
    "text": "in XY plane",
    "set": {
      "Direction": [
        "Unstated",
        "XY"
      ],
      "Specimen / print parameters": [
        "Not published",
        "XY plane, 0.15mm layerheight, 100% infill, 0.4mm nozzle, 230 \u00b0C nozzle temperature and 80 \u00b0C bed temperature"
      ]
    },
    "note": "Printed specimen note on p. 2 applies to the p. 1 printed block. Raw-material rows stay separate."
  },
  {
    "id": "V005997",
    "source": "R-COLORFABB-TDS-E-colorFabb-nGen-CF10",
    "sha": "d925c394a73951fd52d044a108fa99bec03c7cae65c656f7283b1e9a45cd5f88",
    "page": 2,
    "text": "in XY plane",
    "set": {
      "Direction": [
        "Unstated",
        "XY"
      ],
      "Specimen / print parameters": [
        "Not published",
        "XY plane, 0.15mm layerheight, 100% infill, 0.4mm nozzle, 230 \u00b0C nozzle temperature and 80 \u00b0C bed temperature"
      ]
    },
    "note": "Printed specimen note on p. 2 applies to the p. 1 printed block. Raw-material rows stay separate."
  },
  {
    "id": "V005998",
    "source": "R-COLORFABB-TDS-E-colorFabb-nGen-CF10",
    "sha": "d925c394a73951fd52d044a108fa99bec03c7cae65c656f7283b1e9a45cd5f88",
    "page": 2,
    "text": "in XY plane",
    "set": {
      "Direction": [
        "Unstated",
        "XY"
      ],
      "Specimen / print parameters": [
        "Not published",
        "XY plane, 0.15mm layerheight, 100% infill, 0.4mm nozzle, 230 \u00b0C nozzle temperature and 80 \u00b0C bed temperature"
      ]
    },
    "note": "Printed specimen note on p. 2 applies to the p. 1 printed block. Raw-material rows stay separate."
  },
  {
    "id": "V005999",
    "source": "R-COLORFABB-TDS-E-colorFabb-nGen-CF10",
    "sha": "d925c394a73951fd52d044a108fa99bec03c7cae65c656f7283b1e9a45cd5f88",
    "page": 2,
    "text": "in XY plane",
    "set": {
      "Direction": [
        "Unstated",
        "XY"
      ],
      "Specimen / print parameters": [
        "Not published",
        "XY plane, 0.15mm layerheight, 100% infill, 0.4mm nozzle, 230 \u00b0C nozzle temperature and 80 \u00b0C bed temperature"
      ]
    },
    "note": "Printed specimen note on p. 2 applies to the p. 1 printed block. Raw-material rows stay separate."
  },
  {
    "id": "V006291",
    "source": "R-COLORFABB-TDS-E-ColorFabb-PETG-Economy-0",
    "sha": "4cf588febf0ed414b142bd8a924d061d18874b6fc9aad91553c945189008c570",
    "page": 2,
    "text": "in XY plane",
    "set": {
      "Direction": [
        "Unstated",
        "XY"
      ],
      "Specimen / print parameters": [
        "Not published",
        "XY plane, 0.15mm layerheight, 100% infill, 0.4mm nozzle, 245 \u00b0C nozzle temperature and 70 \u00b0C bed temperature"
      ]
    },
    "note": "Printed specimen note on p. 2 applies to the p. 1 printed block. Raw-material rows stay separate."
  },
  {
    "id": "V006292",
    "source": "R-COLORFABB-TDS-E-ColorFabb-PETG-Economy-0",
    "sha": "4cf588febf0ed414b142bd8a924d061d18874b6fc9aad91553c945189008c570",
    "page": 2,
    "text": "in XY plane",
    "set": {
      "Direction": [
        "Unstated",
        "XY"
      ],
      "Specimen / print parameters": [
        "Not published",
        "XY plane, 0.15mm layerheight, 100% infill, 0.4mm nozzle, 245 \u00b0C nozzle temperature and 70 \u00b0C bed temperature"
      ]
    },
    "note": "Printed specimen note on p. 2 applies to the p. 1 printed block. Raw-material rows stay separate."
  },
  {
    "id": "V006293",
    "source": "R-COLORFABB-TDS-E-ColorFabb-PETG-Economy-0",
    "sha": "4cf588febf0ed414b142bd8a924d061d18874b6fc9aad91553c945189008c570",
    "page": 2,
    "text": "in XY plane",
    "set": {
      "Direction": [
        "Unstated",
        "XY"
      ],
      "Specimen / print parameters": [
        "Not published",
        "XY plane, 0.15mm layerheight, 100% infill, 0.4mm nozzle, 245 \u00b0C nozzle temperature and 70 \u00b0C bed temperature"
      ]
    },
    "note": "Printed specimen note on p. 2 applies to the p. 1 printed block. Raw-material rows stay separate."
  },
  {
    "id": "V006294",
    "source": "R-COLORFABB-TDS-E-ColorFabb-PETG-Economy-0",
    "sha": "4cf588febf0ed414b142bd8a924d061d18874b6fc9aad91553c945189008c570",
    "page": 2,
    "text": "in XY plane",
    "set": {
      "Direction": [
        "Unstated",
        "XY"
      ],
      "Specimen / print parameters": [
        "Not published",
        "XY plane, 0.15mm layerheight, 100% infill, 0.4mm nozzle, 245 \u00b0C nozzle temperature and 70 \u00b0C bed temperature"
      ]
    },
    "note": "Printed specimen note on p. 2 applies to the p. 1 printed block. Raw-material rows stay separate."
  },
  {
    "id": "V006295",
    "source": "R-COLORFABB-TDS-E-ColorFabb-PETG-Economy-0",
    "sha": "4cf588febf0ed414b142bd8a924d061d18874b6fc9aad91553c945189008c570",
    "page": 2,
    "text": "in XY plane",
    "set": {
      "Direction": [
        "Unstated",
        "XY"
      ],
      "Specimen / print parameters": [
        "Not published",
        "XY plane, 0.15mm layerheight, 100% infill, 0.4mm nozzle, 245 \u00b0C nozzle temperature and 70 \u00b0C bed temperature"
      ]
    },
    "note": "Printed specimen note on p. 2 applies to the p. 1 printed block. Raw-material rows stay separate."
  },
  {
    "id": "V006296",
    "source": "R-COLORFABB-TDS-E-ColorFabb-PETG-Economy-0",
    "sha": "4cf588febf0ed414b142bd8a924d061d18874b6fc9aad91553c945189008c570",
    "page": 2,
    "text": "in XY plane",
    "set": {
      "Direction": [
        "Unstated",
        "XY"
      ],
      "Specimen / print parameters": [
        "Not published",
        "XY plane, 0.15mm layerheight, 100% infill, 0.4mm nozzle, 245 \u00b0C nozzle temperature and 70 \u00b0C bed temperature"
      ]
    },
    "note": "Printed specimen note on p. 2 applies to the p. 1 printed block. Raw-material rows stay separate."
  },
  {
    "id": "V006297",
    "source": "R-COLORFABB-TDS-E-ColorFabb-PETG-Economy-0",
    "sha": "4cf588febf0ed414b142bd8a924d061d18874b6fc9aad91553c945189008c570",
    "page": 2,
    "text": "in XY plane",
    "set": {
      "Direction": [
        "Unstated",
        "XY"
      ],
      "Specimen / print parameters": [
        "Not published",
        "XY plane, 0.15mm layerheight, 100% infill, 0.4mm nozzle, 245 \u00b0C nozzle temperature and 70 \u00b0C bed temperature"
      ]
    },
    "note": "Printed specimen note on p. 2 applies to the p. 1 printed block. Raw-material rows stay separate."
  },
  {
    "id": "V006298",
    "source": "R-COLORFABB-TDS-E-ColorFabb-PETG-Economy-0",
    "sha": "4cf588febf0ed414b142bd8a924d061d18874b6fc9aad91553c945189008c570",
    "page": 2,
    "text": "in XY plane",
    "set": {
      "Direction": [
        "Unstated",
        "XY"
      ],
      "Specimen / print parameters": [
        "Not published",
        "XY plane, 0.15mm layerheight, 100% infill, 0.4mm nozzle, 245 \u00b0C nozzle temperature and 70 \u00b0C bed temperature"
      ]
    },
    "note": "Printed specimen note on p. 2 applies to the p. 1 printed block. Raw-material rows stay separate."
  },
  {
    "id": "V006299",
    "source": "R-COLORFABB-TDS-E-ColorFabb-PETG-Economy-0",
    "sha": "4cf588febf0ed414b142bd8a924d061d18874b6fc9aad91553c945189008c570",
    "page": 2,
    "text": "in XY plane",
    "set": {
      "Direction": [
        "Unstated",
        "XY"
      ],
      "Specimen / print parameters": [
        "Not published",
        "XY plane, 0.15mm layerheight, 100% infill, 0.4mm nozzle, 245 \u00b0C nozzle temperature and 70 \u00b0C bed temperature"
      ]
    },
    "note": "Printed specimen note on p. 2 applies to the p. 1 printed block. Raw-material rows stay separate."
  },
  {
    "id": "V005951",
    "source": "R-COLORFABB-TDS-varioShore-TPU85A",
    "sha": "b68e8d6f66aa189424f420ae2691490679a7d9391a7158b52c32bf5e20891fe4",
    "page": 1,
    "text": "Stress @ 300%",
    "set": {
      "Data status": [
        "Unresolved unit / layout",
        "Retired duplicate record"
      ]
    },
    "note": "This is the 300% strain label of Stress @ 300% elongation (5.1 MPa), not a second elongation-at-break result. The actual 585% break result is V005953, which stays. Original mistaken transcription remains visible but cannot decide."
  },
  {
    "id": "V006382",
    "source": "R-BRASKEM-Braskem-3D-Printing-Data-Sheet-FL900PP-CF",
    "sha": "720ad2fc3b80a1873da10e43927f9b5fd527a9ffcfa8bbcc31d8206b0e2a63bd",
    "page": 1,
    "text": "specimens printed in X-Y direction",
    "set": {
      "Direction": [
        "Unstated",
        "XY"
      ],
      "Specimen / print parameters": [
        "Not published",
        "printing temperature 260\u00b0C, bed temperature 85\u00b0C, print speed 1800 mm/min, 100% of grid (90\u00b0) infill, 0 perimeter/shell layers, 0.60 mm hardened nozzle and 0.2 mm layer height"
      ]
    },
    "note": "The starred printed-part properties share the exact XY specimen footer. No direction is assigned to unstarred density/thermal rows."
  },
  {
    "id": "V006383",
    "source": "R-BRASKEM-Braskem-3D-Printing-Data-Sheet-FL900PP-CF",
    "sha": "720ad2fc3b80a1873da10e43927f9b5fd527a9ffcfa8bbcc31d8206b0e2a63bd",
    "page": 1,
    "text": "specimens printed in X-Y direction",
    "set": {
      "Direction": [
        "Unstated",
        "XY"
      ],
      "Specimen / print parameters": [
        "Not published",
        "printing temperature 260\u00b0C, bed temperature 85\u00b0C, print speed 1800 mm/min, 100% of grid (90\u00b0) infill, 0 perimeter/shell layers, 0.60 mm hardened nozzle and 0.2 mm layer height"
      ]
    },
    "note": "The starred printed-part properties share the exact XY specimen footer. No direction is assigned to unstarred density/thermal rows."
  },
  {
    "id": "V006384",
    "source": "R-BRASKEM-Braskem-3D-Printing-Data-Sheet-FL900PP-CF",
    "sha": "720ad2fc3b80a1873da10e43927f9b5fd527a9ffcfa8bbcc31d8206b0e2a63bd",
    "page": 1,
    "text": "specimens printed in X-Y direction",
    "set": {
      "Direction": [
        "Unstated",
        "XY"
      ],
      "Specimen / print parameters": [
        "Not published",
        "printing temperature 260\u00b0C, bed temperature 85\u00b0C, print speed 1800 mm/min, 100% of grid (90\u00b0) infill, 0 perimeter/shell layers, 0.60 mm hardened nozzle and 0.2 mm layer height"
      ]
    },
    "note": "The starred printed-part properties share the exact XY specimen footer. No direction is assigned to unstarred density/thermal rows."
  },
  {
    "id": "V007623",
    "source": "R-BASF-ExtendedTDS-Ultrafuse-PAHT-CF15-V1-5",
    "sha": "7175ed4ad9be45056e60acd9e13dad42576aac1818e80de32c0ed96e8d59f915",
    "page": 5,
    "text": "Elongation at Break",
    "set": {
      "Direction": [
        "Unstated",
        "XY"
      ],
      "Specimen type": [
        "Not published (do not assume printed)",
        "Printed specimen"
      ],
      "Moisture condition": [
        "Conditioned",
        "Samples were conditioned in 336h at 70\u00b0C / 62% RH"
      ],
      "Post-processing": [
        "annealed",
        "Not published"
      ],
      "Post-processing state": [
        "annealed",
        "not-stated"
      ],
      "Anneal \u00b0C": [
        "Not published",
        "Not applicable"
      ],
      "Anneal h": [
        "Not published",
        "Not applicable"
      ]
    },
    "note": "The selected value is the XY row without the annealed suffix: 5052 conditioned / 8386 dry modulus, 2.9 conditioned / 1.8 dry elongation. Separate annealed rows print 4102/6588 modulus and 2.9/1.7 elongation. Prior blanket annealed classification was incorrect. Moisture schedules are footnotes 6/7 on p. 4; drying is not annealing."
  },
  {
    "id": "V007624",
    "source": "R-BASF-ExtendedTDS-Ultrafuse-PAHT-CF15-V1-5",
    "sha": "7175ed4ad9be45056e60acd9e13dad42576aac1818e80de32c0ed96e8d59f915",
    "page": 5,
    "text": "Elongation at Break",
    "set": {
      "Direction": [
        "Unstated",
        "XY"
      ],
      "Specimen type": [
        "Not published (do not assume printed)",
        "Printed specimen"
      ],
      "Moisture condition": [
        "Dry",
        "Samples were dried at 80\u00b0C vacuum until weight constancy"
      ],
      "Post-processing": [
        "annealed",
        "Not published"
      ],
      "Post-processing state": [
        "annealed",
        "not-stated"
      ],
      "Anneal \u00b0C": [
        "Not published",
        "Not applicable"
      ],
      "Anneal h": [
        "Not published",
        "Not applicable"
      ]
    },
    "note": "The selected value is the XY row without the annealed suffix: 5052 conditioned / 8386 dry modulus, 2.9 conditioned / 1.8 dry elongation. Separate annealed rows print 4102/6588 modulus and 2.9/1.7 elongation. Prior blanket annealed classification was incorrect. Moisture schedules are footnotes 6/7 on p. 4; drying is not annealing."
  },
  {
    "id": "V007625",
    "source": "R-BASF-ExtendedTDS-Ultrafuse-PAHT-CF15-V1-5",
    "sha": "7175ed4ad9be45056e60acd9e13dad42576aac1818e80de32c0ed96e8d59f915",
    "page": 5,
    "text": "5052 MPa",
    "set": {
      "Direction": [
        "Unstated",
        "XY"
      ],
      "Specimen type": [
        "Not published (do not assume printed)",
        "Printed specimen"
      ],
      "Moisture condition": [
        "Conditioned",
        "Samples were conditioned in 336h at 70\u00b0C / 62% RH"
      ],
      "Post-processing": [
        "annealed",
        "Not published"
      ],
      "Post-processing state": [
        "annealed",
        "not-stated"
      ],
      "Anneal \u00b0C": [
        "Not published",
        "Not applicable"
      ],
      "Anneal h": [
        "Not published",
        "Not applicable"
      ]
    },
    "note": "The selected value is the XY row without the annealed suffix: 5052 conditioned / 8386 dry modulus, 2.9 conditioned / 1.8 dry elongation. Separate annealed rows print 4102/6588 modulus and 2.9/1.7 elongation. Prior blanket annealed classification was incorrect. Moisture schedules are footnotes 6/7 on p. 4; drying is not annealing."
  },
  {
    "id": "V007626",
    "source": "R-BASF-ExtendedTDS-Ultrafuse-PAHT-CF15-V1-5",
    "sha": "7175ed4ad9be45056e60acd9e13dad42576aac1818e80de32c0ed96e8d59f915",
    "page": 5,
    "text": "8386 MPa",
    "set": {
      "Direction": [
        "Unstated",
        "XY"
      ],
      "Specimen type": [
        "Not published (do not assume printed)",
        "Printed specimen"
      ],
      "Moisture condition": [
        "Dry",
        "Samples were dried at 80\u00b0C vacuum until weight constancy"
      ],
      "Post-processing": [
        "annealed",
        "Not published"
      ],
      "Post-processing state": [
        "annealed",
        "not-stated"
      ],
      "Anneal \u00b0C": [
        "Not published",
        "Not applicable"
      ],
      "Anneal h": [
        "Not published",
        "Not applicable"
      ]
    },
    "note": "The selected value is the XY row without the annealed suffix: 5052 conditioned / 8386 dry modulus, 2.9 conditioned / 1.8 dry elongation. Separate annealed rows print 4102/6588 modulus and 2.9/1.7 elongation. Prior blanket annealed classification was incorrect. Moisture schedules are footnotes 6/7 on p. 4; drying is not annealing."
  },
  {
    "id": "V009345",
    "source": "R-STRATASYS-mds-fdm-pc-abs-0823a",
    "sha": "1aedfbdf10aa594b5f59342c2ccc801f482e933286815f9e602436a581093e79",
    "page": 7,
    "text": "XZ Orientation",
    "set": {
      "Direction": [
        "Unstated",
        "XZ"
      ],
      "Specimen type": [
        "Not published (do not assume printed)",
        "Printed specimen"
      ]
    },
    "note": "The first mechanical-table column is XZ, not XY; the tested specimen is a printed FDM bar. The value remains unusable for an XY-only requirement."
  },
  {
    "id": "V009402",
    "source": "R-STRATASYS-mds-fdm-hips-0823a",
    "sha": "7d332224ace80900fd38dd4ffb78fea2bfbea8113d7cb4b65fa05a69a5e9cadc",
    "page": 4,
    "text": "XZ Orientation",
    "set": {
      "Direction": [
        "Unstated",
        "XZ"
      ],
      "Specimen type": [
        "Not published (do not assume printed)",
        "Printed specimen"
      ]
    },
    "note": "The first mechanical-table column is XZ, not XY; the tested specimen is a printed FDM bar. The value remains unusable for an XY-only requirement."
  },
  {
    "id": "V009404",
    "source": "R-STRATASYS-mds-fdm-hips-0823a",
    "sha": "7d332224ace80900fd38dd4ffb78fea2bfbea8113d7cb4b65fa05a69a5e9cadc",
    "page": 5,
    "text": "XZ Orientation",
    "set": {
      "Direction": [
        "Unstated",
        "XZ"
      ],
      "Specimen type": [
        "Not published (do not assume printed)",
        "Printed specimen"
      ]
    },
    "note": "The first mechanical-table column is XZ, not XY; the tested specimen is a printed FDM bar. The value remains unusable for an XY-only requirement."
  }
]
